Repository: edrossi93/mecanano-ml-nanomechanics-tutorial

File: data/nanoindent_maps/Al-Cu Eutectic 1um.csv (part 1 of 75)
Index,Load,Depth,HARDNESS,MODULUS,H/E,X Position,Y Position,Z Position
Integer,mN,nm,GPa,GPa,None,µm,µm,µm
1,0.39989,50.24859,4.81021,86.15064,0.05583,0,198.97725,-4.94357
2,0.39991,46.82823,5.41071,95.01743,0.05694,0,197.97713,-4.91925
3,0.39993,50.06567,4.70581,92.34687,0.05096,0,196.977,-4.89995
4,0.40001,65.0911,2.9709,67.49577,0.04402,0,195.97688,-4.87118
5,0.39997,50.69152,4.68875,87.24164,0.05374,0,194.97675,-4.88227
6,0.3998,98.16277,1.28201,79.80621,0.01606,0,193.97663,-4.91673
7,0.39991,90.17514,1.4957,82.52639,0.01812,0,192.9765,-4.89566
8,0.40003,54.70465,4.15038,77.4399,0.05359,0,191.97638,-4.83643
9,0.39976,67.84048,2.60832,78.55849,0.0332,0,190.97625,-4.83988
10,0.39979,51.7209,4.52121,85.24688,0.05304,0,189.97613,-4.78747
11,0.39991,48.05712,5.23764,89.67396,0.05841,0,188.976,-4.76525
12,0.39996,51.41873,4.59066,85.00083,0.05401,0,187.97588,-4.74597
13,0.39975,44.96943,5.80051,99.888,0.05807,0,186.97575,-4.74214
14,0.39993,98.52632,1.27412,79.57209,0.01601,0,185.97563,-4.76651
15,0.4,64.86567,2.88372,76.17527,0.03786,0,184.9755,-4.69571
16,0.39986,48.88013,5.01705,90.27814,0.05557,0,183.97538,-4.61951
17,0.39983,46.95337,5.40049,94.1055,0.05739,0,182.97525,-4.59462
18,0.39988,54.29364,4.16081,80.0444,0.05198,0,181.97513,-4.58391
19,0.39985,90.66857,1.47291,86.17179,0.01709,0,180.975,-4.57116
20,0.39986,48.84247,4.99199,91.63222,0.05448,0,179.97488,-4.49132
21,0.39966,44.53565,5.96457,98.83789,0.06035,0,178.97475,-4.48172
22,0.3998,85.22532,1.67886,76.81389,0.02186,0,177.97463,-4.48076
23,0.39983,51.20966,4.80032,78.89264,0.06085,0,176.9745,-4.4113
24,0.39989,51.46154,4.55339,86.17669,0.05284,0,175.97437,-4.39261
25,0.39966,73.97856,2.32229,61.75989,0.0376,0,174.97425,-4.38359
26,0.39972,83.53554,1.78641,66.59982,0.02682,0,173.97413,-4.38805
27,0.39993,110.56356,1.04599,67.56317,0.01548,0,172.974,-4.39052
28,0.39981,105.59712,1.11778,82.01346,0.01363,0,171.97388,-4.36699
29,0.39982,61.15056,3.39406,68.21562,0.04975,0,170.97375,-4.30165
30,0.39987,62.74315,2.94327,91.35007,0.03222,0,169.97363,-4.33423
31,0.39986,67.1946,2.60144,86.52733,0.03006,0,168.9735,-4.30605
32,0.39995,48.65832,5.08307,89.85497,0.05657,0,167.97338,-4.26372
33,0.39991,112.89741,0.9964,75.12865,0.01326,0,166.97325,-4.28076
34,0.39994,60.90471,3.32311,74.10694,0.04484,0,165.97313,-4.21002
35,0.39986,48.32602,5.15497,90.15452,0.05718,0,164.973,-4.18268
36,0.3999,47.61569,5.47962,85.81143,0.06386,0,163.97288,-4.16918
37,0.39986,85.73687,1.63822,84.58556,0.01937,0,162.97275,-4.17581
38,0.40001,47.5026,5.4014,89.16766,0.06058,0,161.97263,-4.12398
39,0.39981,114.31631,0.9766,72.39936,0.01349,0,160.9725,-4.11872
40,0.39986,69.13627,2.62289,66.50481,0.03944,0,159.97238,-4.05047
41,0.39991,65.32459,2.72806,89.87722,0.03035,0,158.97225,-4.0617
42,0.39991,80.38377,1.85748,82.25939,0.02258,0,157.97213,-4.01396
43,0.39987,67.27676,2.57006,90.69606,0.02834,0,156.972,-4.00673
44,0.39968,106.80271,1.09957,77.74224,0.01414,0,155.97188,-3.9767
45,0.39971,67.63895,2.67072,73.24865,0.03646,0,154.97175,-3.92694
46,0.39984,86.34785,1.63933,76.33307,0.02148,0,153.97162,-3.91866
47,0.39991,51.23852,4.34783,99.67738,0.04362,0,152.9715,-3.91337
48,0.39974,83.11355,1.7062,96.78346,0.01763,0,151.97138,-3.90238
49,0.39987,111.12585,1.02452,76.15803,0.01345,0,150.97125,-3.89064
50,0.39988,127.23199,0.81075,63.09148,0.01285,0,149.97113,-3.8812
51,0.39987,78.60436,1.92123,87.02045,0.02208,0,148.971,-3.88605
52,0.39967,98.89195,1.2555,85.45924,0.01469,0,147.97088,-3.88212
53,0.39992,49.01332,5.08888,86.5245,0.05881,0,146.97075,-3.84157
54,0.3999,85.86572,1.63048,85.93287,0.01897,0,145.97063,-3.87152
55,0.3996,138.3707,0.69377,63.04609,0.011,0,144.9705,-3.83594
56,0.39985,73.80144,2.379,57.94363,0.04106,0,143.97038,-3.81722
57,0.39993,66.214,2.84005,69.22393,0.04103,0,142.97025,-3.8146
58,0.39996,92.59925,1.42527,81.84341,0.01741,0,141.97013,-3.82326
59,0.39985,70.00188,2.44433,79.41453,0.03078,0,140.97,-3.78627
60,0.40003,51.76945,4.54505,83.98177,0.05412,0,139.96988,-3.73589
61,0.39982,52.92098,4.39395,80.74032,0.05442,0,138.96975,-3.74137
62,0.40002,53.81701,4.27876,78.70066,0.05437,0,137.96963,-3.70406
63,0.39965,63.2279,2.83138,101.61186,0.02786,0,136.9695,-3.70102
64,0.39967,79.61573,1.89382,81.32634,0.02329,0,135.96938,-3.65784
65,0.39992,47.71346,5.33705,89.35697,0.05973,0,134.96925,-3.61237
66,0.39995,49.43333,5.08056,83.4051,0.06091,0,133.96913,-3.5981
67,0.40006,45.01088,5.95385,94.8214,0.06279,0,132.969,-3.5947
68,0.39968,48.17738,5.16987,90.84197,0.05691,0,131.96887,-3.58555
69,0.39997,47.97141,5.30605,88.16583,0.06018,0,130.96875,-3.57163
70,0.39979,58.58863,3.70575,69.76358,0.05312,0,129.96863,-3.54438
71,0.39989,53.89168,4.20454,81.28144,0.05173,0,128.9685,-3.51322
72,0.39997,52.76946,4.54074,76.46068,0.05939,0,127.96838,-3.47504
73,0.39979,72.74753,2.38416,63.8536,0.03734,0,126.96825,-3.45587
74,0.39976,95.58711,1.37625,66.96837,0.02055,0,125.96813,-3.41546
75,0.39995,54.12119,4.34472,73.98521,0.05872,0,124.968,-3.35546
76,0.39984,53.52644,4.3233,78.95672,0.05476,0,123.96788,-3.32534
77,0.39987,45.01876,5.9458,94.85115,0.06269,0,122.96775,-3.31598
78,0.39986,46.47949,5.6489,90.37233,0.06251,0,121.96763,-3.30131
79,0.39987,43.77708,6.14996,100.96577,0.06091,0,120.9675,-3.29928
80,0.40002,43.66828,6.31001,97.52752,0.0647,0,119.96738,-3.30109
81,0.39985,65.04639,2.84434,78.29165,0.03633,0,118.96725,-3.32868
82,0.39963,108.67004,1.06493,77.7004,0.01371,0,117.96713,-3.34645
83,0.39978,82.48551,1.81761,69.42211,0.02618,0,116.967,-3.31187
84,0.40003,44.29549,6.1947,94.73444,0.06539,0,115.96688,-3.29222
85,0.39987,44.46378,5.96011,99.88089,0.05967,0,114.96675,-3.28964
86,0.39977,61.88404,3.19382,75.18384,0.04248,0,113.96663,-3.28904
87,0.39992,44.56068,6.17399,92.81902,0.06652,0,112.9665,-3.26069
88,0.39996,47.63715,5.36724,89.06161,0.06026,0,111.96638,-3.25054
89,0.39991,75.56356,2.13959,72.91821,0.02934,0,110.96625,-3.27497
90,0.39987,65.94365,2.72145,83.59853,0.03255,0,109.96612,-3.26706
91,0.39973,58.59392,3.24782,106.91505,0.03038,0,108.966,-3.24768
92,0.39982,41.08061,6.63996,116.41584,0.05704,0,107.96588,-3.22189
93,0.39972,113.48506,0.98547,76.00612,0.01297,0,106.96575,-3.21478
94,0.39982,105.14892,1.13878,73.20616,0.01556,0,105.96563,-3.20168
95,0.3999,110.40308,1.0384,75.00543,0.01384,0,104.9655,-3.17713
96,0.39987,76.64206,2.08517,72.07825,0.02893,0,103.96538,-3.11936
97,0.39993,45.0939,5.75183,100.43134,0.05727,0,102.96525,-3.09268
98,0.3998,68.91044,2.51496,80.3529,0.0313,0,101.96513,-3.1048
99,0.39971,111.38051,1.02929,68.80676,0.01496,0,100.965,-3.11075
100,0.39984,59.32612,3.19958,102.70608,0.03115,0,99.96488,-3.07722
101,0.39983,48.67411,5.02443,91.90462,0.05467,0,98.96475,-3.00694
102,0.3999,50.22579,4.68771,91.59501,0.05118,0,97.96463,-2.98454
103,0.39995,51.73252,4.4111,90.54152,0.04872,0,96.9645,-2.96379
104,0.39994,48.126,5.0067,98.38587,0.05089,0,95.96438,-2.94263
105,0.39991,61.05129,3.31297,73.62352,0.045,0,94.96425,-2.91154
106,0.39985,85.3099,1.66836,79.23894,0.02105,0,93.96413,-2.91221
107,0.39986,77.8752,1.93799,92.39834,0.02097,0,92.964,-2.89375
108,0.39977,76.60768,2.06559,75.83212,0.02724,0,91.96388,-2.82778
109,0.39965,52.88724,4.30297,84.97121,0.05064,0,90.96375,-2.76808
110,0.39986,47.20125,5.16888,101.02914,0.05116,0,89.96363,-2.74343
111,0.39984,48.41733,4.96004,97.33335,0.05096,0,88.9635,-2.72312
112,0.39982,70.87555,2.51194,64.42068,0.03899,0,87.96337,-2.70648
113,0.39971,67.96017,2.72851,65.71288,0.04152,0,86.96325,-2.70263
114,0.39977,48.60297,5.03213,92.22582,0.05456,0,85.96313,-2.6921
115,0.39994,50.24258,4.75899,88.29653,0.0539,0,84.963,-2.67342
116,0.3994,56.0057,3.80991,83.81958,0.04545,0,83.96288,-2.66296
117,0.3998,81.53897,1.89697,62.74524,0.03023,0,82.96275,-2.63076
118,0.3997,72.91028,2.36363,64.74325,0.03651,0,81.96263,-2.59276
119,0.39997,49.69312,4.9265,86.56311,0.05691,0,80.9625,-2.56689
120,0.39995,54.18469,4.09762,84.14009,0.0487,0,79.96238,-2.53479
121,0.39988,49.49498,4.82993,92.24367,0.05236,0,78.96225,-2.50804
122,0.39974,49.94609,4.62053,97.86695,0.04721,0,77.96213,-2.46702
123,0.39998,45.22386,5.822,96.75141,0.06017,0,76.962,-2.43875
124,0.39985,54.99525,3.99974,82.19876,0.04866,0,75.96188,-2.39617
125,0.39984,45.32117,5.58705,104.20983,0.05361,0,74.96175,-2.37853
126,0.39989,49.21994,4.93407,90.44845,0.05455,0,73.96163,-2.34739
127,0.39997,46.05414,5.60903,95.64681,0.05864,0,72.9615,-2.32597
128,0.39989,58.5444,3.57214,77.01791,0.04638,0,71.96137,-2.30439
129,0.39972,122.66862,0.85935,70.43985,0.0122,0,70.96125,-2.32412
130,0.39991,47.11793,5.33731,94.88504,0.05625,0,69.96113,-2.28245
131,0.39984,86.98623,1.58259,89.93143,0.0176,0,68.961,-2.27753
132,0.3999,80.30787,2.04097,52.9292,0.03856,0,67.96088,-2.17242
133,0.39979,48.67539,5.02206,91.95484,0.05461,0,66.96075,-2.13686
134,0.39986,43.84786,6.10091,101.76954,0.05995,0,65.96063,-2.10794
135,0.3999,47.83811,5.12945,95.91465,0.05348,0,64.9605,-2.07588
136,0.39985,47.13382,5.30569,95.89246,0.05533,0,63.96038,-2.05472
137,0.39982,54.61997,4.01273,84.77452,0.04733,0,62.96025,-2.03458
138,0.4,54.10366,4.11664,83.89252,0.04907,0,61.96013,-2.0229
139,0.3999,45.97651,5.50046,100.40907,0.05478,0,60.96,-2.03296
140,0.39988,77.96417,2.06406,64.48078,0.03201,0,59.95988,-2.02968
141,0.39984,50.50606,4.61753,92.14419,0.05011,0,58.95975,-2.02786
142,0.39983,68.90992,2.6302,67.43071,0.03901,0,57.95963,-2.00171
143,0.39993,48.14204,5.09361,94.35215,0.05399,0,56.9595,-2.0157
144,0.39989,45.28193,5.70945,99.93055,0.05713,0,55.95938,-2.00996
145,0.39982,61.79092,2.9002,113.15582,0.02563,0,54.95925,-2.03128
146,0.39972,80.62636,1.82463,89.03942,0.02049,0,53.95913,-1.99381
147,0.39974,93.84587,1.43893,62.79867,0.02291,0,52.959,-1.93247
148,0.39963,86.53641,1.68216,63.28273,0.02658,0,51.95888,-1.89596
149,0.39988,52.22322,4.41948,85.48712,0.0517,0,50.95875,-1.86724
150,0.39985,53.79163,4.21181,81.73915,0.05153,0,49.95862,-1.8542
151,0.39983,50.15993,4.74225,89.69347,0.05287,0,48.9585,-1.8556
152,0.39974,47.87283,5.04228,99.32361,0.05077,0,47.95838,-1.86543
153,0.39988,112.11531,1.02072,66.45134,0.01536,0,46.95825,-1.9028
154,0.39973,100.45083,1.24716,69.4245,0.01796,0,45.95813,-1.91798
155,0.39983,97.93985,1.30997,68.75925,0.01905,0,44.958,-1.90426
156,0.39976,89.99307,1.52644,72.49335,0.02106,0,43.95788,-1.88729
157,0.39978,91.93377,1.46076,74.46727,0.01962,0,42.95775,-1.8552
158,0.39972,94.32574,1.40038,70.91724,0.01975,0,41.95763,-1.81881
159,0.39975,98.00053,1.31124,67.49272,0.01943,0,40.9575,-1.77716
160,0.39976,100.55275,1.22786,78.67896,0.01561,0,39.95738,-1.72886
161,0.39991,44.16691,5.91051,104.88073,0.05635,0,38.95725,-1.6404
162,0.39982,49.55307,4.82785,91.72037,0.05264,0,37.95713,-1.6038
163,0.39977,41.45005,6.63815,111.69668,0.05943,0,36.957,-1.59381
164,0.39982,45.68406,5.72343,95.32903,0.06004,0,35.95688,-1.56458
165,0.39986,59.88285,3.39215,77.60162,0.04371,0,34.95675,-1.53583
166,0.39991,51.92097,4.37868,90.36675,0.04845,0,33.95663,-1.51736
167,0.39987,58.85753,3.31065,95.23122,0.03476,0,32.9565,-1.55058
168,0.39962,116.82505,0.95045,62.43886,0.01522,0,31.95638,-1.52502
169,0.3997,103.3614,1.17754,71.87541,0.01638,0,30.95625,-1.51412
170,0.39985,88.66566,1.60107,64.19261,0.02494,0,29.95613,-1.45571
171,0.39994,51.62273,4.42909,90.67914,0.04884,0,28.956,-1.41313
172,0.40004,57.23706,3.76379,76.62054,0.04912,0,27.95587,-1.39333
173,0.40002,80.31759,1.89325,74.14222,0.02554,0,26.95575,-1.40391
174,0.39998,75.69198,2.29781,54.4418,0.04221,0,25.95563,-1.33054
175,0.39973,48.144,5.03822,96.55734,0.05218,0,24.9555,-1.33968
176,0.39989,51.38481,4.57765,85.80067,0.05335,0,23.95538,-1.32467
177,0.39982,58.19024,3.2979,106.20247,0.03105,0,22.95525,-1.35898
178,0.39988,103.51017,1.16443,78.55254,0.01482,0,21.95513,-1.34285
179,0.39984,71.42991,2.2889,90.76699,0.02522,0,20.955,-1.31836
180,0.39977,91.83131,1.44504,82.66909,0.01748,0,19.95488,-1.30547
181,0.39979,92.2763,1.42761,85.06515,0.01678,0,18.95475,-1.29707
182,0.3996,106.13724,1.11335,76.77945,0.0145,0,17.95463,-1.2591
183,0.39983,115.7611,0.95748,69.64599,0.01375,0,16.9545,-1.224
184,0.39979,103.82009,1.16719,72.44187,0.01611,0,15.95438,-1.211
185,0.39978,107.26752,1.09809,72.66229,0.01511,0,14.95425,-1.17944
186,0.39981,54.38426,4.08004,83.20091,0.04904,0,13.95413,-1.10785
187,0.39984,47.54444,5.241,94.30117,0.05558,0,12.954,-1.11029
188,0.39983,105.15806,1.1385,73.28705,0.01553,0,11.95388,-1.12459
189,0.39981,101.9461,1.21331,69.43012,0.01748,0,10.95375,-1.09227
190,0.39981,76.25391,2.05051,83.0537,0.02469,0,9.95363,-1.04592
191,0.39983,43.29516,6.1551,106.04867,0.05804,0,8.9535,-0.98251
192,0.39984,52.78741,4.37997,82.41975,0.05314,0,7.95338,-0.95409
193,0.39988,50.46442,4.74349,86.91559,0.05458,0,6.95325,-0.94208
194,0.39977,51.1693,4.52308,90.20505,0.05014,0,5.95312,-0.92225
195,0.39982,52.86422,4.34148,83.48241,0.052,0,4.953,-0.90318
196,0.39978,68.51743,2.6557,67.9394,0.03909,0,3.95288,-0.86891
197,0.39992,55.8191,3.92872,79.12342,0.04965,0,2.95275,-0.83416
198,0.39999,50.12644,4.73191,90.59381,0.05223,0,1.95263,-0.82433
199,0.39974,94.74797,1.35873,85.42755,0.01591,0,0.9525,-0.82727
200,0.39977,98.30249,1.27306,83.21921,0.0153,0,0,-0.79752
201,0.39985,60.54313,3.10499,98.34911,0.03157,1.00012,198.97725,-4.93659
202,0.40003,46.47104,5.67934,89.67065,0.06334,1.00012,197.97713,-4.85287
203,0.39986,53.84401,4.24926,79.63579,0.05336,1.00012,196.977,-4.81678
204,0.39987,43.88128,6.12593,100.63245,0.06087,1.00012,195.97688,-4.81072
205,0.39993,44.44104,6.10536,95.74968,0.06376,1.00012,194.97675,-4.79881
206,0.39982,52.80733,4.0213,104.49827,0.03848,1.00012,193.97663,-4.80585
207,0.39986,48.6217,5.24621,84.61362,0.062,1.00012,192.9765,-4.75953
208,0.39991,50.33052,4.77902,86.67834,0.05514,1.00012,191.97638,-4.73994
209,0.39997,50.56905,4.82651,82.95202,0.05818,1.00012,190.97625,-4.72659
210,0.40007,43.77843,6.37747,94.78973,0.06728,1.00012,189.97613,-4.71704
211,0.40003,54.75796,4.04111,82.17775,0.04918,1.00012,188.976,-4.69793
212,0.39986,45.82993,5.72556,93.90509,0.06097,1.00012,187.97588,-4.68426
213,0.39986,42.58927,6.44612,104.58463,0.06164,1.00012,186.97575,-4.6778
214,0.39916,57.95938,3.4954,87.06472,0.04015,1.00012,185.97563,-4.67898
215,0.39968,85.32176,1.64742,86.54145,0.01904,1.00012,184.9755,-4.66892
216,0.39981,48.3136,5.12376,91.39769,0.05606,1.00012,183.97538,-4.60073
217,0.39973,82.09525,1.74882,95.24843,0.01836,1.00012,182.97525,-4.58666
218,0.39989,103.53405,1.1608,80.83828,0.01436,1.00012,181.97513,-4.53923
219,0.39982,46.4481,5.67552,89.8394,0.06317,1.00012,180.975,-4.45112
220,0.39994,49.58648,4.89806,88.56765,0.0553,1.00012,179.97488,-4.41367
221,0.39997,53.06483,4.3746,80.50361,0.05434,1.00012,178.97475,-4.39162
222,0.39982,73.55441,2.20802,81.09171,0.02723,1.00012,177.97463,-4.40109
223,0.39995,48.90538,5.16267,84.99423,0.06074,1.00012,176.9745,-4.34046
224,0.39985,45.59624,5.82314,93.10209,0.06255,1.00012,175.97437,-4.32101
225,0.39987,49.40144,4.91275,89.61314,0.05482,1.00012,174.97425,-4.29906
226,0.39985,44.08424,6.19303,96.62843,0.06409,1.00012,173.97413,-4.29725
227,0.39966,132.01882,0.7652,55.09385,0.01389,1.00012,172.974,-4.28434
228,0.39989,66.43967,2.8394,67.6525,0.04197,1.00012,171.97388,-4.2567
229,0.39977,87.17429,1.61875,73.43667,0.02204,1.00012,170.97375,-4.27868
230,0.39997,107.61257,1.09621,70.01806,0.01566,1.00012,169.97363,-4.26245
231,0.39991,78.33452,1.92197,90.74161,0.02118,1.00012,168.9735,-4.2389
232,0.39997,45.01491,5.99955,93.42514,0.06422,1.00012,167.97338,-4.18964
233,0.40002,91.91047,1.45187,78.85957,0.01841,1.00012,166.97325,-4.21775
234,0.39992,45.4734,5.82556,94.21054,0.06184,1.00012,165.97313,-4.14748
235,0.39985,58.1044,3.60067,78.83572,0.04567,1.00012,164.973,-4.11229
236,0.39989,56.18163,3.9651,74.64272,0.05312,1.00012,163.97288,-4.09395
237,0.39933,63.79595,3.11484,66.40003,0.04691,1.00012,162.97275,-4.09325
238,0.39969,107.19524,1.09318,76.9645,0.0142,1.00012,161.97263,-4.10356
239,0.39986,100.06313,1.24233,76.89354,0.01616,1.00012,160.9725,-4.07447
240,0.39991,59.83983,3.57175,67.94525,0.05257,1.00012,159.97238,-4.00075
241,0.39978,109.34909,1.05073,79.89692,0.01315,1.00012,158.97225,-4.01721
242,0.39991,72.60966,2.39757,63.56601,0.03772,1.00012,157.97213,-3.94744
243,0.39999,46.67651,5.54418,91.92861,0.06031,1.00012,156.972,-3.92326
244,0.3997,106.54725,1.1089,74.53013,0.01488,1.00012,155.97188,-3.92327
245,0.39991,43.83155,6.44249,92.67502,0.06952,1.00012,154.97175,-3.86883
246,0.39989,106.94924,1.10585,71.7666,0.01541,1.00012,153.97162,-3.88389
247,0.39997,55.1951,4.14187,74.23563,0.05579,1.00012,152.9715,-3.83365
248,0.3999,92.54989,1.42661,81.75383,0.01745,1.00012,151.97138,-3.84125
249,0.40001,50.05587,5.05951,79.42711,0.0637,1.00012,150.97125,-3.79672
250,0.39986,122.26344,0.86842,67.00447,0.01296,1.00012,149.97113,-3.81079
251,0.39988,55.52179,4.06556,75.00276,0.05421,1.00012,148.971,-3.76685
252,0.39968,78.38836,2.03388,65.40296,0.0311,1.00012,147.97088,-3.76936
253,0.39971,98.61564,1.27366,78.14112,0.0163,1.00012,146.97075,-3.78102
254,0.40005,51.47478,4.67958,81.15374,0.05766,1.00012,145.97063,-3.74907
255,0.39963,102.23182,1.18877,79.81372,0.01489,1.00012,144.9705,-3.78403
256,0.39995,47.13168,5.60453,86.24409,0.06498,1.00012,143.97038,-3.72139
257,0.39986,43.36192,6.24457,102.39946,0.06098,1.00012,142.97025,-3.7107
258,0.39991,48.07146,5.2966,87.57793,0.06048,1.00012,141.97013,-3.69548
259,0.39977,47.40189,5.35757,91.35512,0.05865,1.00012,140.97,-3.69076
260,0.39984,48.61765,4.79255,103.84444,0.04615,1.00012,139.96988,-3.69587
261,0.3998,52.95932,4.12256,94.73979,0.04351,1.00012,138.96975,-3.65495
262,0.39991,49.39005,4.99088,86.769,0.05752,1.00012,137.96963,-3.59433
263,0.4,44.08545,6.15951,97.66834,0.06307,1.00012,136.9695,-3.56981
264,0.39998,50.46874,4.85642,82.71076,0.05872,1.00012,135.96938,-3.54379
265,0.39994,46.75721,5.70632,86.51199,0.06596,1.00012,134.96925,-3.53251
266,0.40004,46.32327,5.71777,89.84258,0.06364,1.00012,133.96913,-3.52128
267,0.39993,59.74895,3.66275,64.69274,0.05662,1.00012,132.969,-3.50953
268,0.39986,78.53648,2.05814,61.23896,0.03361,1.00012,131.96887,-3.52332
269,0.39981,86.52667,1.61733,81.74725,0.01978,1.00012,130.96875,-3.55362
270,0.39979,106.23796,1.12931,66.04929,0.0171,1.00012,129.96863,-3.53065
271,0.39976,127.44677,0.81865,54.40906,0.01505,1.00012,128.9685,-3.47739
272,0.39973,92.40592,1.44251,76.09738,0.01896,1.00012,127.96838,-3.47849
273,0.39988,97.05691,1.33233,68.93054,0.01933,1.00012,126.96825,-3.43671
274,0.39966,97.56368,1.30738,73.87797,0.0177,1.00012,125.96813,-3.39256
275,0.3998,83.26517,1.74422,79.96842,0.02181,1.00012,124.968,-3.34156
276,0.39988,72.22032,2.46535,60.02962,0.04107,1.00012,123.96788,-3.2505
277,0.39998,46.20811,5.87233,86.67752,0.06775,1.00012,122.96775,-3.2292
278,0.39997,46.42994,5.55149,93.96931,0.05908,1.00012,121.96763,-3.21157
279,0.39984,51.54307,4.58894,83.9415,0.05467,1.00012,120.9675,-3.19711
280,0.39997,45.49216,5.80172,94.79822,0.0612,1.00012,119.96738,-3.20053
281,0.40006,48.52877,5.28078,84.43495,0.06254,1.00012,118.96725,-3.20291
282,0.39929,49.53827,4.9602,86.19035,0.05755,1.00012,117.96713,-3.22083
283,0.39987,93.05327,1.41119,82.26278,0.01715,1.00012,116.967,-3.24656
284,0.39981,80.47817,1.85943,80.40172,0.02313,1.00012,115.96688,-3.22562
285,0.39999,44.61189,6.17899,92.29252,0.06695,1.00012,114.96675,-3.17622
286,0.39993,47.33873,5.43816,89.37177,0.06085,1.00012,113.96663,-3.16048
287,0.40004,45.3545,5.76899,97.23338,0.05933,1.00012,112.9665,-3.15025
288,0.39989,45.92635,5.63416,95.98677,0.0587,1.00012,111.96638,-3.14788
289,0.39977,70.48295,2.56173,62.70021,0.04086,1.00012,110.96625,-3.15368
290,0.39984,117.66093,0.93668,63.66916,0.01471,1.00012,109.96612,-3.1667
291,0.39983,146.8698,0.62264,62.07072,0.01003,1.00012,108.966,-3.11684
292,0.39968,114.05171,0.98782,66.69157,0.01481,1.00012,107.96588,-3.13915
293,0.39976,97.15066,1.29932,84.27435,0.01542,1.00012,106.96575,-3.11854
294,0.3997,74.32109,2.17985,77.90147,0.02798,1.00012,105.96563,-3.0892
295,0.39982,86.41696,1.62946,78.76448,0.02069,1.00012,104.9655,-3.07372
296,0.39989,47.43134,5.33746,91.86227,0.0581,1.00012,103.96538,-3.00986
297,0.39987,46.82008,5.3992,95.4887,0.05654,1.00012,102.96525,-2.9966
298,0.39983,51.17765,4.59131,86.99268,0.05278,1.00012,101.96513,-2.98905
299,0.39979,120.72943,0.89152,64.64992,0.01379,1.00012,100.965,-3.01403
300,0.39996,98.56995,1.27267,79.88629,0.01593,1.00012,99.96488,-3.0138
301,0.39983,104.76548,1.14574,73.71685,0.01554,1.00012,98.96475,-2.99306
302,0.39965,108.45298,1.08304,67.802,0.01597,1.00012,97.96463,-2.96021
303,0.39964,142.09683,0.67163,50.59458,0.01327,1.00012,96.9645,-2.89397
304,0.39983,79.76209,1.89028,80.74004,0.02341,1.00012,95.96438,-2.88503
305,0.39987,67.04135,2.76141,69.59754,0.03968,1.00012,94.96425,-2.81547
306,0.39995,44.24678,6.10392,97.66709,0.0625,1.00012,93.96413,-2.77175
307,0.39984,51.12946,4.53798,89.92043,0.05047,1.00012,92.964,-2.7194
308,0.4,43.91506,5.95966,106.03388,0.05621,1.00012,91.96388,-2.69146
309,0.39996,52.11343,4.37821,88.55886,0.04944,1.00012,90.96375,-2.65161
310,0.39993,49.54111,4.90786,88.58093,0.05541,1.00012,89.96363,-2.6364
311,0.39977,49.89568,4.736,92.48921,0.05121,1.00012,88.9635,-2.62603
312,0.39993,48.85052,4.88801,96.18831,0.05082,1.00012,87.96337,-2.6431
313,0.39975,100.05491,1.24311,76.33511,0.01628,1.00012,86.96325,-2.65227
314,0.39974,119.55702,0.91119,62.01634,0.01469,1.00012,85.96313,-2.63568
315,0.39977,150.15263,0.60253,54.81407,0.01099,1.00012,84.963,-2.58029
316,0.39991,125.19228,0.84168,58.04571,0.0145,1.00012,83.96288,-2.57336
317,0.39985,90.90425,1.50054,71.59052,0.02096,1.00012,82.96275,-2.56014
318,0.39967,70.22899,2.54442,65.76651,0.03869,1.00012,81.96263,-2.50015
319,0.39983,56.38776,3.8866,76.7312,0.05065,1.00012,80.9625,-2.46102
320,0.39964,45.83352,5.51615,101.13552,0.05454,1.00012,79.96238,-2.44144
321,0.40002,48.62049,4.96052,95.31448,0.05204,1.00012,78.96225,-2.41599
322,0.39977,54.95983,3.79444,96.27783,0.03941,1.00012,77.96213,-2.43214
323,0.39985,92.81892,1.40782,87.6898,0.01605,1.00012,76.962,-2.41258
324,0.3999,75.85111,2.24136,58.26015,0.03847,1.00012,75.96188,-2.32374
325,0.39989,50.70576,4.76598,83.99589,0.05674,1.00012,74.96175,-2.29129
326,0.39977,45.40656,5.53754,105.25977,0.05261,1.00012,73.96163,-2.26206
327,0.40003,53.69606,4.26754,80.11749,0.05327,1.00012,72.9615,-2.21649
328,0.39993,45.34556,5.69517,99.80258,0.05706,1.00012,71.96137,-2.20949
329,0.39978,79.08247,1.97189,69.84887,0.02823,1.00012,70.96125,-2.19591
330,0.39986,43.23147,6.22484,104.4434,0.0596,1.00012,69.96113,-2.18659
331,0.39963,95.26813,1.34586,84.71182,0.01589,1.00012,68.961,-2.2084
332,0.39976,72.21042,2.23248,92.88553,0.02403,1.00012,67.96088,-2.17154
333,0.39981,69.95034,2.658,58.86164,0.04516,1.00012,66.96075,-2.06467
334,0.39989,54.42282,4.21293,76.81038,0.05485,1.00012,65.96063,-2.03226
335,0.40001,49.3933,4.92187,89.42405,0.05504,1.00012,64.9605,-2.00479
336,0.3998,47.69278,5.12038,97.75518,0.05238,1.00012,63.96038,-1.98197
337,0.39958,45.92983,5.48897,101.11995,0.05428,1.00012,62.96025,-1.96792
338,0.39991,53.02986,4.30882,83.64646,0.05151,1.00012,61.96013,-1.95049
339,0.39988,44.44112,6.07786,96.49585,0.06299,1.00012,60.96,-1.96202
340,0.39975,107.72375,1.08997,72.27948,0.01508,1.00012,59.95988,-1.98351
341,0.39957,85.18401,1.72615,65.01035,0.02655,1.00012,58.95975,-1.95048
342,0.39985,52.18122,4.41068,86.25252,0.05114,1.00012,57.95963,-1.91396
343,0.39979,54.24954,4.03995,86.62895,0.04664,1.00012,56.9595,-1.89733
344,0.39974,47.761,5.10436,97.68354,0.05225,1.00012,55.95938,-1.89149
345,0.39991,46.4816,5.48837,95.61883,0.0574,1.00012,54.95925,-1.89919
346,0.39976,99.21017,1.26809,73.56624,0.01724,1.00012,53.95913,-1.92242
347,0.39969,99.77435,1.26842,67.02395,0.01892,1.00012,52.959,-1.89072
348,0.39973,83.48478,1.72471,83.41349,0.02068,1.00012,51.95888,-1.84902
349,0.39992,49.09759,4.96612,90.32277,0.05498,1.00012,50.95875,-1.78089
350,0.39979,48.02511,5.10092,95.11284,0.05363,1.00012,49.95862,-1.77033
351,0.39991,47.93471,5.08544,96.81714,0.05253,1.00012,48.9585,-1.76551
352,0.39992,48.32467,5.03089,95.16474,0.05287,1.00012,47.95838,-1.76915
353,0.39992,49.33162,4.9131,90.28339,0.05442,1.00012,46.95825,-1.79627
354,0.39986,105.62919,1.13987,67.04044,0.017,1.00012,45.95813,-1.82093
355,0.39981,94.0935,1.42097,66.1217,0.02149,1.00012,44.958,-1.80874
356,0.39971,97.49224,1.32642,66.58797,0.01992,1.00012,43.95788,-1.78147
357,0.39971,88.70749,1.57746,69.80583,0.0226,1.00012,42.95775,-1.75739
358,0.39976,129.64163,0.79289,54.35956,0.01459,1.00012,41.95763,-1.68383
359,0.39971,116.40692,0.95814,61.74383,0.01552,1.00012,40.9575,-1.66176
360,0.39999,61.90266,2.96874,99.10672,0.02995,1.00012,39.95738,-1.61339
361,0.39996,66.11809,2.82184,71.4637,0.03949,1.00012,38.95725,-1.56642
362,0.39976,91.00556,1.463,85.89016,0.01703,1.00012,37.95713,-1.57279
363,0.39997,82.02459,1.78745,82.41348,0.02169,1.00012,36.957,-1.54802
364,0.39985,101.87255,1.19981,78.0951,0.01536,1.00012,35.95688,-1.53041
365,0.39976,118.84755,0.91451,67.35325,0.01358,1.00012,34.95675,-1.48312
366,0.39985,53.35044,4.196,86.37764,0.04858,1.00012,33.95663,-1.4323
367,0.4,49.06357,4.95687,91.06945,0.05443,1.00012,32.9565,-1.44459
368,0.39987,107.55197,1.09311,72.57841,0.01506,1.00012,31.95638,-1.45242
369,0.39984,102.70212,1.18526,75.92609,0.01561,1.00012,30.95625,-1.42842
370,0.39983,98.19418,1.28899,75.58147,0.01705,1.00012,29.95613,-1.39598
371,0.3998,48.46398,5.20629,87.12579,0.05976,1.00012,28.956,-1.32852
372,0.39989,46.88706,5.31037,98.30238,0.05402,1.00012,27.95587,-1.31846
373,0.39968,108.35941,1.07533,74.13857,0.0145,1.00012,26.95575,-1.33977
374,0.39974,102.1681,1.1967,75.779,0.01579,1.00012,25.95563,-1.32884
375,0.39954,106.95624,1.10178,73.69886,0.01495,1.00012,24.9555,-1.30582
376,0.39982,85.2041,1.74089,62.23505,0.02797,1.00012,23.95538,-1.23741
377,0.39983,49.27836,4.8194,94.87947,0.05079,1.00012,22.95525,-1.22557
378,0.39984,65.57528,2.95039,65.57804,0.04499,1.00012,21.95513,-1.23126
379,0.39965,100.4996,1.24596,69.31948,0.01797,1.00012,20.955,-1.25126
380,0.39969,113.4313,1.016,56.37151,0.01802,1.00012,19.95488,-1.21203
381,0.39963,100.44229,1.24331,71.2141,0.01746,1.00012,18.95475,-1.19856
382,0.39973,58.94527,3.50105,78.05132,0.04486,1.00012,17.95463,-1.13513
383,0.39994,49.23368,5.07034,85.33366,0.05942,1.00012,16.9545,-1.11687
384,0.39971,118.7536,0.91571,67.36581,0.01359,1.00012,15.95438,-1.114
385,0.39987,100.55059,1.23768,73.24821,0.0169,1.00012,14.95425,-1.09623
386,0.39977,45.52165,5.65066,99.4363,0.05683,1.00012,13.95413,-1.03124
387,0.39978,58.38783,3.60082,76.49023,0.04708,1.00012,12.954,-1.00708
388,0.39977,117.24843,0.93878,66.55895,0.0141,1.00012,11.95388,-1.02163
389,0.39991,97.90233,1.30799,70.12081,0.01865,1.00012,10.95375,-1.01405
390,0.39981,101.30759,1.22027,73.27017,0.01665,1.00012,9.95363,-0.97338
391,0.39985,49.74867,4.77396,92.24788,0.05175,1.00012,8.9535,-0.89329
392,0.39989,40.96074,6.96236,107.92999,0.06451,1.00012,7.95338,-0.88708
393,0.39993,88.87738,1.52356,88.73816,0.01717,1.00012,6.95325,-0.9035
394,0.39982,107.012,1.10352,72.3822,0.01525,1.00012,5.95312,-0.88182
395,0.39987,134.70126,0.73458,57.68345,0.01273,1.00012,4.953,-0.83186
396,0.39963,103.01051,1.18553,71.47432,0.01659,1.00012,3.95288,-0.82129
397,0.39994,56.17186,3.88124,78.75737,0.04928,1.00012,2.95275,-0.74458
398,0.3998,46.81822,5.287,99.96261,0.05289,1.00012,1.95263,-0.73129
399,0.39987,67.79776,2.65877,73.29763,0.03627,1.00012,0.9525,-0.72354
400,0.39987,89.53081,1.52224,79.72573,0.01909,1.00012,0,-0.70829
401,0.39981,99.13746,1.27561,70.83185,0.01801,2.00025,198.97725,-4.8749
402,0.39972,81.16669,1.83921,77.63208,0.02369,2.00025,197.97713,-4.80049
403,0.39988,45.99247,5.77098,91.08935,0.06336,2.00025,196.977,-4.72999
404,0.39994,58.05574,3.7038,73.55982,0.05035,2.00025,195.97688,-4.70043
405,0.40007,45.38471,5.93186,92.0502,0.06444,2.00025,194.97675,-4.69901
406,0.39978,56.34307,3.74717,85.03185,0.04407,2.00025,193.97663,-4.67404
407,0.39976,48.35543,5.25163,86.5404,0.06068,2.00025,192.9765,-4.65146
408,0.4,60.81582,3.45696,67.31039,0.05136,2.00025,191.97638,-4.62005
409,0.39979,47.94023,5.26524,89.67457,0.05871,2.00025,190.97625,-4.62445
410,0.39991,47.24871,5.41116,91.03167,0.05944,2.00025,189.97613,-4.61486
411,0.39988,43.81977,6.06275,103.34918,0.05866,2.00025,188.976,-4.60832
412,0.39991,57.01362,3.76515,78.20876,0.04814,2.00025,187.97588,-4.61215
413,0.39995,51.57475,4.2629,101.51313,0.04199,2.00025,186.97575,-4.62639
414,0.39995,57.22234,3.81375,74.17429,0.05142,2.00025,185.97563,-4.5608
415,0.39995,52.18939,4.4791,83.1902,0.05384,2.00025,184.9755,-4.54411
416,0.39999,56.51564,3.54472,100.41723,0.0353,2.00025,183.97538,-4.55764
417,0.39981,95.72274,1.32887,88.50484,0.01501,2.00025,182.97525,-4.51602
418,0.39987,80.6686,1.99163,55.97457,0.03558,2.00025,181.97513,-4.38447
419,0.39992,43.31722,6.29406,101.41524,0.06206,2.00025,180.975,-4.37188
420,0.3999,56.62436,3.91965,73.53581,0.0533,2.00025,179.97488,-4.32545
421,0.3999,43.55026,6.38116,96.68726,0.066,2.00025,178.97475,-4.31455
422,0.39986,75.39763,2.22544,62.64018,0.03553,2.00025,177.97463,-4.29459
423,0.39978,74.34775,2.14855,83.94828,0.02559,2.00025,176.9745,-4.31272
424,0.39987,57.54037,3.50588,91.39482,0.03836,2.00025,175.97437,-4.27576
425,0.39983,46.5488,5.56468,92.32927,0.06027,2.00025,174.97425,-4.21812
426,0.39984,48.24151,5.35599,84.35429,0.06349,2.00025,173.97413,-4.19109
427,0.39989,52.30773,4.5118,80.86964,0.05579,2.00025,172.974,-4.17349
428,0.39996,45.0983,5.86594,96.57393,0.06074,2.00025,171.97388,-4.16103
429,0.39941,59.05696,3.51502,76.03764,0.04623,2.00025,170.97375,-4.16189
430,0.39991,99.12992,1.26411,77.0093,0.01642,2.00025,169.97363,-4.17778
431,0.39979,87.50174,1.60368,74.58478,0.0215,2.00025,168.9735,-4.13501
432,0.39987,45.35239,5.76681,97.20248,0.05933,2.00025,167.97338,-4.1002
433,0.39978,70.95186,2.31614,91.20187,0.0254,2.00025,166.97325,-4.12758
434,0.39971,91.68434,1.45422,80.24303,0.01812,2.00025,165.97313,-4.11732
435,0.39975,97.68194,1.2846,85.42557,0.01504,2.00025,164.973,-4.09197
436,0.39996,45.09001,5.94285,94.33386,0.063,2.00025,163.97288,-4.03182
437,0.39984,78.52859,2.10456,56.15575,0.03748,2.00025,162.97275,-4.02321
438,0.3996,121.71289,0.87477,67.27591,0.013,2.00025,161.97263,-4.02945
439,0.39993,84.29874,1.74394,69.22383,0.02519,2.00025,160.9725,-3.9794
440,0.39995,46.19337,5.39919,102.24332,0.05281,2.00025,159.97238,-3.98737
441,0.39974,105.23808,1.12747,79.69993,0.01415,2.00025,158.97225,-3.9627
442,0.40001,105.43021,1.12013,83.25917,0.01345,2.00025,157.97213,-3.92699
443,0.39991,54.29483,4.13848,81.10592,0.05103,2.00025,156.972,-3.85834
444,0.39969,72.27898,2.2432,89.27385,0.02513,2.00025,155.97188,-3.85489
445,0.39983,46.08284,5.6708,93.24829,0.06081,2.00025,154.97175,-3.79463
446,0.4,82.34246,1.77144,83.42518,0.02123,2.00025,153.97162,-3.81759
447,0.39964,57.953,3.6508,76.93683,0.04745,2.00025,152.9715,-3.76433
448,0.3998,76.75324,2.05283,76.87851,0.0267,2.00025,151.97138,-3.76389
449,0.39979,45.91844,5.64636,95.57471,0.05908,2.00025,150.97125,-3.72056
450,0.39967,69.06792,2.43647,91.56849,0.02661,2.00025,149.97113,-3.74948
451,0.39978,90.09705,1.59629,54.95413,0.02905,2.00025,148.971,-3.6764
452,0.39999,49.13322,5.03602,87.40535,0.05762,2.00025,147.97088,-3.67462
453,0.39912,57.21215,3.7378,77.55533,0.0482,2.00025,146.97075,-3.6673
454,0.39984,88.67949,1.60391,63.42154,0.02529,2.00025,145.97063,-3.67062
455,0.39993,89.9486,1.50116,83.29209,0.01802,2.00025,144.9705,-3.69912
456,0.40005,48.61655,5.20365,86.10579,0.06043,2.00025,143.97038,-3.63684
457,0.39979,45.43852,5.90607,92.10713,0.06412,2.00025,142.97025,-3.6242
458,0.39986,47.09264,5.4243,91.98384,0.05897,2.00025,141.97013,-3.62469
459,0.39993,66.49016,2.56678,103.09452,0.0249,2.00025,140.97,-3.643
460,0.39989,60.47877,3.29374,79.64753,0.04135,2.00025,139.96988,-3.59545
461,0.39991,46.24488,5.7099,90.66387,0.06298,2.00025,138.96975,-3.54378
462,0.39985,44.9273,5.85351,98.6043,0.05936,2.00025,137.96963,-3.51255
463,0.39985,45.46563,5.81892,94.43598,0.06162,2.00025,136.9695,-3.48322
464,0.3998,48.01836,5.20426,91.1332,0.05711,2.00025,135.96938,-3.4636
465,0.39994,45.86045,5.77053,92.31957,0.06251,2.00025,134.96925,-3.44868
466,0.39998,44.07529,6.26417,94.8963,0.06601,2.00025,133.96913,-3.43909
467,0.3997,61.79189,3.33396,67.17505,0.04963,2.00025,132.969,-3.43558
468,0.39977,100.34078,1.2427,72.96326,0.01703,2.00025,131.96887,-3.48196
469,0.39973,97.57888,1.3066,74.18904,0.01761,2.00025,130.96875,-3.47428
470,0.39979,97.95641,1.31386,66.96161,0.01962,2.00025,129.96863,-3.46119
471,0.39971,96.15855,1.35164,70.39506,0.0192,2.00025,128.9685,-3.4415
472,0.39973,87.08128,1.6093,77.48225,0.02077,2.00025,127.96838,-3.41983
473,0.39987,94.95298,1.39928,65.28327,0.02143,2.00025,126.96825,-3.37543
474,0.39976,91.32412,1.49115,70.22617,0.02123,2.00025,125.96813,-3.33597
475,0.39984,100.93417,1.24332,66.26845,0.01876,2.00025,124.968,-3.28288
476,0.39999,84.05851,1.72876,75.57033,0.02288,2.00025,123.96788,-3.23514
477,0.39974,60.10463,3.36575,77.48297,0.04344,2.00025,122.96775,-3.15259
478,0.39989,52.89039,4.42747,79.67225,0.05557,2.00025,121.96763,-3.12105
479,0.39987,44.74577,5.99762,95.91167,0.06253,2.00025,120.9675,-3.11557
480,0.39993,44.20907,6.11472,97.70677,0.06258,2.00025,119.96738,-3.11138
481,0.39988,46.63472,5.52213,92.96336,0.0594,2.00025,118.96725,-3.10775
482,0.39991,57.58474,3.79527,72.47755,0.05236,2.00025,117.96713,-3.09808
483,0.39985,44.74123,6.09329,93.26694,0.06533,2.00025,116.967,-3.11184
484,0.3998,71.90523,2.33818,76.20011,0.03068,2.00025,115.96688,-3.12253
485,0.39984,83.73034,1.84498,55.897,0.03301,2.00025,114.96675,-3.06412
486,0.39993,47.86917,5.29286,89.46183,0.05916,2.00025,113.96663,-3.06191
487,0.3999,42.99598,6.58758,96.7225,0.06811,2.00025,112.9665,-3.05425
488,0.39986,43.52681,6.24937,100.53435,0.06216,2.00025,111.96638,-3.05166
489,0.39993,48.13659,5.32814,86.06521,0.06191,2.00025,110.96625,-3.0588
490,0.39967,106.46658,1.11367,72.30013,0.0154,2.00025,109.96612,-3.07538
491,0.39987,71.5835,2.26441,94.39987,0.02399,2.00025,108.966,-3.04512
492,0.40007,44.36954,6.33934,90.58481,0.06998,2.00025,107.96588,-2.99256
493,0.39965,61.91486,3.2919,68.6129,0.04798,2.00025,106.96575,-2.9649
494,0.39988,49.03018,4.92091,92.81357,0.05302,2.00025,105.96563,-2.94879
495,0.39977,73.80226,2.3425,61.02939,0.03838,2.00025,104.9655,-2.94768
496,0.40001,46.60061,5.39713,97.92303,0.05512,2.00025,103.96538,-2.91433
497,0.39986,42.99321,6.30214,104.60001,0.06025,2.00025,102.96525,-2.90267
498,0.39972,50.61719,4.62384,90.64696,0.05101,2.00025,101.96513,-2.8906
499,0.39989,71.07595,2.47746,66.31531,0.03736,2.00025,100.965,-2.90483
500,0.39985,52.82058,4.29531,86.09956,0.04989,2.00025,99.96488,-2.89018
501,0.39988,113.12208,1.0103,62.39465,0.01619,2.00025,98.96475,-2.90024
502,0.39976,126.28074,0.8342,53.57093,0.01557,2.00025,97.96463,-2.85537
503,0.39971,102.23438,1.21147,67.04748,0.01807,2.00025,96.9645,-2.84926
504,0.39972,92.63773,1.44183,73.61878,0.01959,2.00025,95.96438,-2.82145
505,0.39976,101.76387,1.217,69.53978,0.0175,2.00025,94.96425,-2.77136
506,0.39986,82.63024,1.75237,85.73096,0.02044,2.00025,93.96413,-2.72013
507,0.3999,56.69691,3.78506,79.67039,0.04751,2.00025,92.964,-2.61592
508,0.39975,52.24268,4.38557,86.82581,0.05051,2.00025,91.96388,-2.57817
509,0.39984,49.3971,4.9164,89.48762,0.05494,2.00025,90.96375,-2.55321
510,0.39997,52.10818,4.37274,88.8997,0.04919,2.00025,89.96363,-2.53275
511,0.39983,50.28705,4.60674,94.95273,0.04852,2.00025,88.9635,-2.52248
512,0.39977,50.80268,4.58477,90.75692,0.05052,2.00025,87.96337,-2.51309
513,0.3998,44.12848,6.00428,101.9009,0.05892,2.00025,86.96325,-2.51452
514,0.39984,45.6391,5.62959,99.02776,0.05685,2.00025,85.96313,-2.51574
515,0.39991,100.53351,1.23339,75.9197,0.01625,2.00025,84.963,-2.52192
516,0.39976,105.73985,1.13859,66.37968,0.01715,2.00025,83.96288,-2.51811
517,0.39976,114.25981,0.98845,64.13826,0.01541,2.00025,82.96275,-2.48478
518,0.39991,113.72988,0.99711,64.37311,0.01549,2.00025,81.96263,-2.45122
519,0.39961,86.23038,1.68781,64.52893,0.02616,2.00025,80.9625,-2.39314
520,0.40002,48.92676,4.96806,91.92859,0.05404,2.00025,79.96238,-2.34558
521,0.39977,52.93045,4.30933,84.38041,0.05107,2.00025,78.96225,-2.31968
522,0.39985,70.81917,2.29045,99.66422,0.02298,2.00025,77.96213,-2.35634
523,0.39992,100.05036,1.25714,69.45853,0.0181,2.00025,76.962,-2.33885
524,0.39965,99.36516,1.27173,69.82062,0.01821,2.00025,75.96188,-2.31365
525,0.39987,95.318,1.3666,73.82037,0.01851,2.00025,74.96175,-2.28559
526,0.39987,59.90009,3.17133,98.35915,0.03224,2.00025,73.96163,-2.24418
527,0.39978,66.54093,2.86783,64.88136,0.0442,2.00025,72.9615,-2.1498
528,0.39979,70.83572,2.55867,60.81808,0.04207,2.00025,71.96137,-2.14589
529,0.39981,55.85253,3.64737,98.49306,0.03703,2.00025,70.96125,-2.13395
530,0.39973,50.05532,4.64546,95.29859,0.04875,2.00025,69.96113,-2.0974
531,0.3999,81.82484,1.81093,77.91167,0.02324,2.00025,68.961,-2.12287
532,0.39982,96.30201,1.34497,71.7754,0.01874,2.00025,67.96088,-2.11246
533,0.39974,114.59145,0.98823,60.93134,0.01622,2.00025,66.96075,-2.05789
534,0.39967,91.65587,1.45611,79.68666,0.01827,2.00025,65.96063,-2.02416
535,0.39982,81.25031,1.91922,61.45386,0.03123,2.00025,64.9605,-1.95191
536,0.3999,54.17429,4.18516,79.89824,0.05238,2.00025,63.96038,-1.90276
537,0.39985,67.13529,2.78605,66.9205,0.04163,2.00025,62.96025,-1.87203
538,0.39983,64.51493,3.02908,67.35957,0.04497,2.00025,61.96013,-1.86175
539,0.39974,59.5924,3.47503,74.54475,0.04662,2.00025,60.96,-1.89478
540,0.39966,99.82343,1.25044,75.04678,0.01666,2.00025,59.95988,-1.91146
541,0.39964,100.23668,1.24284,73.92791,0.01681,2.00025,58.95975,-1.89607
542,0.3998,79.61506,2.00116,61.26693,0.03266,2.00025,57.95963,-1.82035
543,0.39989,51.58909,4.45717,89.52309,0.04979,2.00025,56.9595,-1.7994
544,0.39984,57.68761,3.66759,78.23619,0.04688,2.00025,55.95938,-1.78729
545,0.39986,51.69867,4.52823,85.18224,0.05316,2.00025,54.95925,-1.80434
546,0.3998,108.4415,1.08062,69.7248,0.0155,2.00025,53.95913,-1.83105
547,0.39976,93.05338,1.43954,70.00075,0.02056,2.00025,52.959,-1.81739
548,0.39966,92.0133,1.4468,79.12076,0.01829,2.00025,51.95888,-1.77607
549,0.39984,46.71151,5.66576,87.90915,0.06445,2.00025,50.95875,-1.70532
550,0.39991,42.41992,6.38456,108.50192,0.05884,2.00025,49.95862,-1.68902
551,0.39986,52.47214,4.40379,84.02594,0.05241,2.00025,48.9585,-1.67116
552,0.39985,47.19198,5.24339,97.81816,0.0536,2.00025,47.95838,-1.6732
553,0.39993,43.01603,6.16568,109.05865,0.05654,2.00025,46.95825,-1.68877
554,0.39984,63.02193,3.05524,76.6568,0.03986,2.00025,45.95813,-1.70665
555,0.3999,97.87262,1.31351,68.11179,0.01928,2.00025,44.958,-1.71617
556,0.39973,96.85279,1.34544,65.7619,0.02046,2.00025,43.95788,-1.68737
557,0.3996,101.80522,1.23302,61.92232,0.01991,2.00025,42.95775,-1.65224
558,0.39984,94.23083,1.39206,75.63764,0.0184,2.00025,41.95763,-1.62425
559,0.39982,68.66337,2.52597,81.3743,0.03104,2.00025,40.9575,-1.54528
560,0.39992,42.15244,6.51697,107.35285,0.06071,2.00025,39.95738,-1.49424
561,0.39998,49.00155,5.00398,89.75976,0.05575,2.00025,38.95725,-1.47058
562,0.39974,64.94835,2.79823,84.38748,0.03316,2.00025,37.95713,-1.48481
563,0.39957,91.34622,1.45297,85.46822,0.017,2.00025,36.957,-1.47353
564,0.39986,109.25522,1.0698,67.2291,0.01591,2.00025,35.95688,-1.44607
565,0.39984,94.81412,1.37334,76.9008,0.01786,2.00025,34.95675,-1.42302
566,0.39981,50.04611,4.69621,92.90928,0.05055,2.00025,33.95663,-1.35225
567,0.40004,56.55822,3.83157,78.35405,0.0489,2.00025,32.9565,-1.3358
568,0.39976,95.1797,1.34409,87.5632,0.01535,2.00025,31.95638,-1.37248
569,0.39988,93.89433,1.41225,71.27976,0.01981,2.00025,30.95625,-1.337
570,0.39975,64.61798,2.95137,72.14183,0.04091,2.00025,29.95613,-1.25831
571,0.39997,48.45086,5.00472,95.05206,0.05265,2.00025,28.956,-1.24338
572,0.39999,44.86202,5.93873,96.64153,0.06145,2.00025,27.95587,-1.23401
573,0.39978,52.84019,4.00404,105.5545,0.03793,2.00025,26.95575,-1.26746
574,0.39989,114.34387,0.99214,61.23407,0.0162,2.00025,25.95563,-1.24173
575,0.39978,100.55796,1.23729,73.19613,0.0169,2.00025,24.9555,-1.22905
