Repository: edrossi93/mecanano-ml-nanomechanics-tutorial

File: data/nanoindent_maps/Al-Cu Eutectic 2um.csv (part 1 of 74)
Index,Load,Depth,HARDNESS,MODULUS,H/E,X Position,Y Position,Z Position
Integer,mN,nm,GPa,GPa,None,µm,µm,µm
1,0.39983,49.67255,4.77523,92.93345,0.05138,0,198.97725,-4.40718
2,0.39994,54.59492,4.00909,85.31015,0.04699,0,197.97712,-4.39941
3,0.39988,54.74223,4.0492,81.78634,0.04951,0,196.977,-4.41727
4,0.39991,117.65501,0.92557,73.20078,0.01264,0,195.97687,-4.44392
5,0.39979,63.63496,3.04986,72.11861,0.04229,0,194.97675,-4.3928
6,0.40005,53.56905,4.12617,88.35413,0.0467,0,193.97662,-4.37986
7,0.39937,51.95455,4.40469,88.25525,0.04991,0,192.9765,-4.3811
8,0.3998,46.07314,5.58406,96.20183,0.05805,0,191.97638,-4.38261
9,0.39987,48.10395,5.11563,93.77882,0.05455,0,190.97625,-4.38112
10,0.39981,61.52114,3.02254,96.28782,0.03139,0,189.97612,-4.41806
11,0.39963,107.30965,1.10343,68.50473,0.01611,0,188.976,-4.40481
12,0.39978,106.08695,1.12447,70.43278,0.01597,0,187.97587,-4.40445
13,0.39989,103.83204,1.17412,68.64936,0.0171,0,186.97575,-4.40077
14,0.39968,96.17337,1.36651,64.7054,0.02112,0,185.97562,-4.39954
15,0.39982,94.01823,1.38887,79.8726,0.01739,0,184.9755,-4.38304
16,0.39971,50.98424,4.70909,83.73381,0.05624,0,183.97537,-4.32127
17,0.39987,47.90193,5.0958,96.6767,0.05271,0,182.97525,-4.2819
18,0.39997,45.75184,5.59719,99.14691,0.05645,0,181.97512,-4.26734
19,0.39997,42.71739,6.74177,95.76139,0.0704,0,180.975,-4.25628
20,0.39975,70.53189,2.53395,64.71137,0.03916,0,179.97487,-4.19137
21,0.39992,44.76492,5.82326,101.3999,0.05743,0,178.97475,-4.14563
22,0.39989,46.83406,5.42881,94.2864,0.05758,0,177.97463,-4.11559
23,0.39985,47.92536,5.18519,92.76292,0.0559,0,176.9745,-4.09063
24,0.39982,47.06421,5.30187,96.73447,0.05481,0,175.97437,-4.07666
25,0.39991,49.07579,4.98001,89.96742,0.05535,0,174.97425,-4.05671
26,0.39983,44.75467,5.75542,103.96496,0.05536,0,173.97412,-4.05349
27,0.39966,130.49338,0.80208,43.26474,0.01854,0,172.974,-3.96447
28,0.39986,52.5632,4.25585,90.69501,0.04692,0,171.97387,-4.04838
29,0.40007,43.55862,6.28745,99.25658,0.06335,0,170.97375,-4.06159
30,0.39989,45.11423,5.84999,96.87277,0.06039,0,169.97363,-4.07318
31,0.39991,50.18387,4.69283,91.77635,0.05113,0,168.9735,-4.04333
32,0.39992,56.70033,3.80011,78.81975,0.04821,0,167.97337,-4.00543
33,0.39994,44.41295,5.7883,106.76402,0.05422,0,166.97325,-4.07145
34,0.39981,88.6497,1.53462,86.61379,0.01772,0,165.97312,-4.10921
35,0.39978,102.98645,1.18838,70.47236,0.01686,0,164.973,-4.11328
36,0.39988,94.89599,1.39274,68.05767,0.02046,0,163.97287,-4.11213
37,0.3997,109.53987,1.07955,59.08889,0.01827,0,162.97275,-4.08075
38,0.39967,97.14425,1.33249,67.652,0.0197,0,161.97262,-4.06989
39,0.39975,104.49244,1.16641,65.31477,0.01786,0,160.9725,-4.03727
40,0.39992,85.06136,1.66424,84.07895,0.01979,0,159.97237,-4.00826
41,0.39995,48.53239,4.95068,96.6334,0.05123,0,158.97225,-3.94094
42,0.40005,44.37625,5.89533,103.18067,0.05714,0,157.97212,-3.85898
43,0.39987,45.64354,5.48522,104.81163,0.05233,0,156.972,-3.79833
44,0.39978,51.31708,4.44945,92.54544,0.04808,0,155.97188,-3.73153
45,0.39984,48.1967,5.10971,93.08598,0.05489,0,154.97175,-3.71875
46,0.39984,44.14861,6.25257,94.43762,0.06621,0,153.97162,-3.71843
47,0.39969,110.9678,1.03784,67.80311,0.01531,0,152.9715,-3.74149
48,0.3997,95.53234,1.39102,62.56581,0.02223,0,151.97137,-3.7325
49,0.39987,101.31466,1.25286,59.28668,0.02113,0,150.97125,-3.70704
50,0.39955,99.82749,1.29624,56.74078,0.02285,0,149.97112,-3.68988
51,0.39965,92.78285,1.4625,65.06138,0.02248,0,148.971,-3.68021
52,0.39971,93.47121,1.44564,64.0275,0.02258,0,147.97088,-3.65809
53,0.39968,92.51596,1.46949,65.42775,0.02246,0,146.97075,-3.63615
54,0.39984,98.05641,1.32134,63.34329,0.02086,0,145.97062,-3.60429
55,0.3998,85.49994,1.67528,74.78802,0.0224,0,144.9705,-3.58524
56,0.39969,94.97079,1.37438,74.23162,0.01851,0,143.97037,-3.53235
57,0.39974,73.89197,2.38496,56.91901,0.0419,0,142.97025,-3.40426
58,0.39991,51.45002,4.53706,87.02268,0.05214,0,141.97012,-3.34841
59,0.40001,62.28393,3.20314,71.65659,0.0447,0,140.97,-3.30619
60,0.39991,53.32968,4.15635,88.82747,0.04679,0,139.96988,-3.29336
61,0.39985,47.21974,5.3353,93.92139,0.05681,0,138.96975,-3.28976
62,0.39987,43.51131,6.19748,102.28496,0.06059,0,137.96962,-3.30294
63,0.3996,106.26171,1.12327,68.76422,0.01634,0,136.9695,-3.33811
64,0.39965,98.20888,1.30514,67.6833,0.01928,0,135.96937,-3.33061
65,0.39978,104.19271,1.17768,63.11457,0.01866,0,134.96925,-3.30472
66,0.39979,95.28401,1.36442,75.07737,0.01817,0,133.96912,-3.29283
67,0.39987,58.74972,3.50764,79.37195,0.04419,0,132.969,-3.16686
68,0.39983,46.80714,5.32739,98.40226,0.05414,0,131.96887,-3.09644
69,0.39993,56.97494,3.69188,82.92645,0.04452,0,130.96875,-3.05108
70,0.39999,45.91573,5.47545,102.17553,0.05359,0,129.96862,-3.04331
71,0.39986,57.55137,3.74955,74.86657,0.05008,0,128.9685,-3.01563
72,0.39987,53.7088,4.19571,83.21758,0.05042,0,127.96837,-3.01245
73,0.39993,58.83148,3.52138,77.84586,0.04524,0,126.96825,-3.02231
74,0.39996,53.58396,3.94213,101.14638,0.03897,0,125.96813,-3.03793
75,0.39989,46.90078,5.33219,97.26681,0.05482,0,124.968,-2.98456
76,0.39979,57.47192,3.78487,73.66845,0.05138,0,123.96787,-2.94981
77,0.39985,51.43555,4.53165,87.35737,0.05187,0,122.96775,-2.94267
78,0.39984,47.29464,5.47513,88.55137,0.06183,0,121.96762,-2.93561
79,0.39969,104.14974,1.15688,74.35615,0.01556,0,120.9675,-2.96945
80,0.39987,106.51984,1.11794,69.41165,0.01611,0,119.96737,-2.96136
81,0.39959,109.96243,1.06786,60.76377,0.01757,0,118.96725,-2.89988
82,0.3997,88.85945,1.59787,63.19741,0.02528,0,117.96713,-2.87047
83,0.39986,52.18335,4.4248,85.57469,0.05171,0,116.967,-2.90001
84,0.39983,41.87587,6.27039,119.94901,0.05228,0,115.96687,-2.93313
85,0.39997,48.65704,4.97923,94.07511,0.05293,0,114.96675,-2.93031
86,0.39986,95.50315,1.3536,77.57387,0.01745,0,113.96662,-2.94501
87,0.39988,100.93213,1.23485,70.24644,0.01758,0,112.9665,-2.94592
88,0.39988,98.02559,1.3065,69.38324,0.01883,0,111.96637,-2.93476
89,0.39982,108.03679,1.09997,63.1029,0.01743,0,110.96625,-2.91003
90,0.39985,103.61706,1.19451,61.3948,0.01946,0,109.96612,-2.90117
91,0.39993,106.53235,1.13179,62.16179,0.01821,0,108.966,-2.88528
92,0.39975,95.09765,1.39043,66.72306,0.02084,0,107.96587,-2.88189
93,0.39978,94.2722,1.40878,68.45478,0.02058,0,106.96575,-2.86458
94,0.39978,98.47519,1.30221,66.38217,0.01962,0,105.96562,-2.84138
95,0.39988,97.78783,1.30697,71.81103,0.0182,0,104.9655,-2.81821
96,0.39968,101.93397,1.22091,65.78564,0.01856,0,103.96538,-2.78813
97,0.39981,74.2079,2.13428,89.1725,0.02393,0,102.96525,-2.753
98,0.39993,49.62657,5.15602,79.72319,0.06467,0,101.96512,-2.64862
99,0.3998,45.66684,5.71388,95.79653,0.05965,0,100.965,-2.6026
100,0.39996,52.47681,4.41565,83.52886,0.05286,0,99.96487,-2.57591
101,0.39987,45.25636,5.75495,98.57765,0.05838,0,98.96475,-2.56267
102,0.39986,46.526,5.36373,99.95243,0.05366,0,97.96462,-2.53904
103,0.39977,67.66973,2.7091,69.41015,0.03903,0,96.9645,-2.50366
104,0.3999,56.27547,3.84623,79.75793,0.04822,0,95.96438,-2.49887
105,0.39992,42.34587,6.30458,112.25089,0.05617,0,94.96425,-2.4956
106,0.39997,58.56867,3.50267,81.37841,0.04304,0,93.96412,-2.46605
107,0.39995,52.08511,4.44366,85.64273,0.05189,0,92.964,-2.46472
108,0.39991,42.72368,6.31782,107.18069,0.05895,0,91.96387,-2.47205
109,0.39966,49.93428,4.86579,86.55504,0.05622,0,90.96375,-2.47554
110,0.39969,84.86515,1.6692,84.52055,0.01975,0,89.96362,-2.51137
111,0.39968,91.55705,1.47483,73.28837,0.02012,0,88.9635,-2.5027
112,0.39986,96.29315,1.3687,63.16039,0.02167,0,87.96337,-2.48081
113,0.39984,92.39639,1.47024,66.49466,0.02211,0,86.96325,-2.46704
114,0.39977,90.70417,1.51459,68.99625,0.02195,0,85.96312,-2.4482
115,0.39979,87.95301,1.589,74.27487,0.02139,0,84.963,-2.43166
116,0.39971,91.14763,1.50966,66.1909,0.02281,0,83.96287,-2.40511
117,0.39983,101.48496,1.22545,68.60033,0.01786,0,82.96275,-2.36872
118,0.39996,70.67389,2.52321,64.86916,0.0389,0,81.96262,-2.29489
119,0.40002,51.10689,4.64418,85.49786,0.05432,0,80.9625,-2.28197
120,0.39981,104.37464,1.15672,71.85341,0.0161,0,79.96237,-2.3083
121,0.39975,93.2511,1.44406,66.53658,0.0217,0,78.96225,-2.3027
122,0.39971,92.66275,1.46143,66.54751,0.02196,0,77.96212,-2.28879
123,0.39967,93.59683,1.43907,64.81871,0.0222,0,76.962,-2.27014
124,0.39986,100.83153,1.24503,66.58028,0.0187,0,75.96187,-2.24301
125,0.39983,69.57349,2.45498,82.30833,0.02983,0,74.96175,-2.20347
126,0.39986,41.82899,6.75922,103.89858,0.06506,0,73.96163,-2.11114
127,0.39996,48.20682,5.04162,95.94239,0.05255,0,72.9615,-2.09534
128,0.39993,86.1174,1.63138,82.09545,0.01987,0,71.96137,-2.14157
129,0.3997,103.02633,1.18371,72.43759,0.01634,0,70.96125,-2.1464
130,0.39993,108.49677,1.08641,65.85523,0.0165,0,69.96112,-2.13057
131,0.39987,101.07465,1.23553,68.33417,0.01808,0,68.961,-2.08702
132,0.39989,41.4112,6.95718,103.23436,0.06739,0,67.96087,-2.02603
133,0.39978,47.88849,5.22692,91.49542,0.05713,0,66.96075,-2.0208
134,0.39986,104.69737,1.145,75.15481,0.01524,0,65.96063,-2.06028
135,0.39979,118.57918,0.93084,58.46475,0.01592,0,64.9605,-2.01943
136,0.39968,89.15875,1.61298,57.86395,0.02788,0,63.96037,-1.94001
137,0.39972,48.58447,5.00696,93.40761,0.0536,0,62.96025,-1.89278
138,0.39971,52.67869,4.38162,83.1585,0.05269,0,61.96012,-1.86692
139,0.39984,50.36033,4.68024,90.58768,0.05167,0,60.96,-1.83784
140,0.39992,53.69002,4.21408,82.52574,0.05106,0,59.95987,-1.82949
141,0.39988,111.66195,1.02011,72.36292,0.0141,0,58.95975,-1.84864
142,0.39988,79.22376,2.10117,52.88081,0.03973,0,57.95962,-1.76393
143,0.39999,51.03771,4.65066,85.80171,0.0542,0,56.9595,-1.77109
144,0.39994,43.00043,6.38572,102.03815,0.06258,0,55.95937,-1.78669
145,0.39981,73.24507,2.21507,83.25432,0.02661,0,54.95925,-1.84502
146,0.3999,110.69674,1.04651,65.7155,0.01592,0,53.95912,-1.85498
147,0.39957,109.03311,1.06082,75.62168,0.01403,0,52.959,-1.85029
148,0.39985,54.4984,4.1187,80.35161,0.05126,0,51.95888,-1.79201
149,0.39989,49.91692,4.86154,87.03188,0.05586,0,50.95875,-1.75252
150,0.39996,51.78227,4.52704,84.58402,0.05352,0,49.95862,-1.74748
151,0.39969,47.55285,5.2497,93.77502,0.05598,0,48.9585,-1.75013
152,0.39996,49.18302,4.99477,88.46094,0.05646,0,47.95837,-1.75461
153,0.3998,66.66851,2.67526,81.85621,0.03268,0,46.95825,-1.76602
154,0.3996,82.91581,1.82562,64.08399,0.02849,0,45.95812,-1.74199
155,0.39978,78.0695,2.07001,62.84816,0.03294,0,44.958,-1.73155
156,0.39994,87.13539,1.6178,74.39824,0.02175,0,43.95788,-1.7455
157,0.39976,106.1665,1.1229,70.39318,0.01595,0,42.95775,-1.73748
158,0.39974,108.96269,1.08115,63.65741,0.01698,0,41.95762,-1.72525
159,0.39994,98.89691,1.27031,76.69045,0.01656,0,40.9575,-1.71169
160,0.3999,77.09911,2.14642,60.29083,0.0356,0,39.95737,-1.63921
161,0.39988,43.55686,6.24591,100.33953,0.06225,0,38.95725,-1.61877
162,0.39984,35.66864,8.56253,134.97527,0.06344,0,37.95712,-1.60203
163,0.39991,51.49194,4.6278,82.85956,0.05585,0,36.957,-1.53066
164,0.39928,68.2143,2.71016,65.15962,0.04159,0,35.95687,-1.48889
165,0.39991,50.62776,4.78189,84.0548,0.05689,0,34.95675,-1.47311
166,0.39984,59.1574,3.4675,78.56415,0.04414,0,33.95662,-1.42899
167,0.39994,41.79577,6.6551,107.2383,0.06206,0,32.9565,-1.44683
168,0.39982,83.19846,1.8241,62.43451,0.02922,0,31.95637,-1.44176
169,0.39973,80.08554,1.9773,61.21752,0.0323,0,30.95625,-1.44267
170,0.39999,44.40513,6.10306,96.19114,0.06345,0,29.95612,-1.46328
171,0.39972,109.58617,1.07085,62.96386,0.01701,0,28.956,-1.47945
172,0.39979,106.50597,1.13953,58.86571,0.01936,0,27.95587,-1.46064
173,0.39971,91.95421,1.48417,66.22769,0.02241,0,26.95575,-1.46158
174,0.3998,107.55283,1.11915,58.61858,0.01909,0,25.95562,-1.42897
175,0.39968,104.26691,1.16798,66.74917,0.0175,0,24.9555,-1.41928
176,0.39982,114.016,0.99313,63.78077,0.01557,0,23.95537,-1.39971
177,0.39974,108.66752,1.08718,63.39864,0.01715,0,22.95525,-1.38056
178,0.39967,109.74217,1.07468,59.5482,0.01805,0,21.95513,-1.35304
179,0.39984,98.76997,1.31654,58.99878,0.02231,0,20.955,-1.3402
180,0.39977,96.86489,1.35804,61.53496,0.02207,0,19.95487,-1.31448
181,0.39989,104.19526,1.19044,58.18121,0.02046,0,18.95475,-1.27596
182,0.39987,89.71703,1.54883,68.49426,0.02261,0,17.95462,-1.26257
183,0.39985,92.73338,1.45896,66.83982,0.02183,0,16.9545,-1.2226
184,0.39991,94.93302,1.39547,66.79121,0.02089,0,15.95437,-1.1794
185,0.39977,97.22052,1.3142,74.94769,0.01753,0,14.95425,-1.12702
186,0.39965,79.12818,2.07865,55.30129,0.03759,0,13.95413,-1.01884
187,0.39949,45.90648,5.54294,99.17236,0.05589,0,12.954,-0.95349
188,0.39992,47.48668,5.138,99.30587,0.05174,0,11.95387,-0.89342
189,0.39978,46.00032,5.5152,99.47045,0.05545,0,10.95375,-0.87593
190,0.39994,44.02575,6.09666,100.09884,0.06091,0,9.95362,-0.86895
191,0.39997,89.3731,1.51179,86.87711,0.0174,0,8.9535,-0.91668
192,0.39987,103.58033,1.17781,69.48056,0.01695,0,7.95337,-0.90436
193,0.39983,95.85249,1.37161,66.14831,0.02074,0,6.95325,-0.89602
194,0.39982,96.88889,1.3408,67.24438,0.01994,0,5.95312,-0.88157
195,0.39976,102.01676,1.22401,63.79722,0.01919,0,4.953,-0.85992
196,0.39981,65.75842,2.72093,85.64132,0.03177,0,3.95287,-0.83599
197,0.39989,78.51053,1.97053,75.71497,0.02603,0,2.95275,-0.82759
198,0.39974,103.56439,1.18771,64.59901,0.01839,0,1.95262,-0.82348
199,0.39986,107.71166,1.09418,69.90501,0.01565,0,0.9525,-0.79807
200,0.39984,55.76915,4.03484,74.52429,0.05414,0,0,-0.69366
201,0.39993,47.19203,5.26901,96.82184,0.05442,1.00013,198.97725,-4.27814
202,0.39992,51.88052,4.48974,85.34041,0.05261,1.00013,197.97712,-4.26698
203,0.39985,49.83976,4.92669,85.24177,0.0578,1.00013,196.977,-4.26217
204,0.39992,51.94084,4.45431,86.41586,0.05155,1.00013,195.97687,-4.27843
205,0.39977,110.75184,1.04626,65.06701,0.01608,1.00013,194.97675,-4.30569
206,0.39972,72.59818,2.22694,88.72058,0.0251,1.00013,193.97662,-4.28292
207,0.39982,51.02019,4.54397,90.66615,0.05012,1.00013,192.9765,-4.22536
208,0.39996,40.45212,7.04736,111.50795,0.0632,1.00013,191.97638,-4.22198
209,0.39976,47.44472,5.18324,97.62231,0.05309,1.00013,190.97625,-4.21346
210,0.39994,46.46011,5.45518,97.08692,0.05619,1.00013,189.97612,-4.22217
211,0.39992,107.26295,1.09975,71.89791,0.0153,1.00013,188.976,-4.25719
212,0.39984,106.9355,1.11433,66.78641,0.01668,1.00013,187.97587,-4.2638
213,0.3998,102.269,1.21541,65.06906,0.01868,1.00013,186.97575,-4.25809
214,0.39968,103.58865,1.19286,62.07119,0.01922,1.00013,185.97562,-4.24932
215,0.39987,92.18397,1.46522,70.23762,0.02086,1.00013,184.9755,-4.24835
216,0.39981,104.784,1.15275,69.31107,0.01663,1.00013,183.97537,-4.2182
217,0.39996,56.11793,3.9379,76.38728,0.05155,1.00013,182.97525,-4.1342
218,0.39977,51.1602,4.52597,90.15241,0.0502,1.00013,181.97512,-4.08082
219,0.3999,51.96371,4.516,83.48385,0.05409,1.00013,180.975,-4.05649
220,0.39985,59.70918,3.42993,76.50679,0.04483,1.00013,179.97487,-4.0182
221,0.3997,59.01956,3.43247,82.14565,0.04179,1.00013,178.97475,-3.99093
222,0.3999,42.79398,6.26019,108.31584,0.0578,1.00013,177.97463,-3.98286
223,0.39996,51.3493,4.56226,86.83726,0.05254,1.00013,176.9745,-3.9547
224,0.39984,58.62343,3.48848,81.78414,0.04265,1.00013,175.97437,-3.95284
225,0.39985,56.67337,3.73045,83.11366,0.04488,1.00013,174.97425,-3.95023
226,0.39977,49.32013,4.78665,95.9827,0.04987,1.00013,173.97412,-3.91924
227,0.39937,246.12727,0.24883,26.55306,0.00937,1.00013,172.974,-3.68258
228,0.39959,64.88662,2.91299,73.0548,0.03987,1.00013,171.97387,-3.87327
229,0.3998,55.35404,3.89144,85.13477,0.04571,1.00013,170.97375,-3.89718
230,0.39993,58.3336,3.55956,79.5649,0.04474,1.00013,169.97363,-3.88652
231,0.39986,46.95965,5.12301,106.21915,0.04823,1.00013,168.9735,-3.87103
232,0.40003,43.13996,6.29175,103.45278,0.06082,1.00013,167.97337,-3.89386
233,0.39981,54.36622,3.66619,119.48119,0.03068,1.00013,166.97325,-3.96364
234,0.39977,104.96113,1.13876,75.58344,0.01507,1.00013,165.97312,-3.96437
235,0.39973,99.13348,1.27511,70.97361,0.01797,1.00013,164.973,-3.95805
236,0.39976,96.73009,1.33934,69.35659,0.01931,1.00013,163.97287,-3.95225
237,0.39978,90.8479,1.52309,65.21725,0.02335,1.00013,162.97275,-3.94173
238,0.39984,90.28059,1.52765,69.25457,0.02206,1.00013,161.97262,-3.92058
239,0.39957,86.08021,1.67396,68.96828,0.02427,1.00013,160.9725,-3.90143
240,0.39974,99.19913,1.29553,62.12948,0.02085,1.00013,159.97237,-3.85772
241,0.39974,102.34094,1.21522,64.37263,0.01888,1.00013,158.97225,-3.82228
242,0.39985,92.32267,1.43834,79.19549,0.01816,1.00013,157.97212,-3.78434
243,0.39979,46.49233,5.27377,104.30859,0.05056,1.00013,156.972,-3.71169
244,0.39991,48.18847,5.10526,93.40239,0.05466,1.00013,155.97188,-3.61582
245,0.39955,50.53169,4.58294,93.39081,0.04907,1.00013,154.97175,-3.57295
246,0.39985,51.47556,4.48513,89.19235,0.05029,1.00013,153.97162,-3.55285
247,0.39972,62.44644,3.09429,78.24473,0.03955,1.00013,152.9715,-3.57006
248,0.3997,97.84116,1.31355,68.10953,0.01929,1.00013,151.97137,-3.57934
249,0.39964,92.43319,1.45655,70.31062,0.02072,1.00013,150.97125,-3.56293
250,0.39965,95.93712,1.38123,62.05734,0.02226,1.00013,149.97112,-3.53957
251,0.39971,88.29644,1.60454,66.34814,0.02418,1.00013,148.971,-3.52744
252,0.39991,94.55642,1.41552,63.78232,0.02219,1.00013,147.97088,-3.49873
253,0.3997,87.27976,1.61503,73.33178,0.02202,1.00013,146.97075,-3.48283
254,0.39978,87.63727,1.60856,71.61717,0.02246,1.00013,145.97062,-3.45803
255,0.39973,93.45763,1.43988,65.90422,0.02185,1.00013,144.9705,-3.42231
256,0.39988,97.94532,1.30377,71.45863,0.01825,1.00013,143.97037,-3.38051
257,0.39979,90.57603,1.56855,56.94997,0.02754,1.00013,142.97025,-3.26189
258,0.39984,46.71233,5.38846,96.96642,0.05557,1.00013,141.97012,-3.20586
259,0.39984,46.51284,5.36619,99.97566,0.05367,1.00013,140.97,-3.15327
260,0.39989,61.47774,3.25417,74.22796,0.04384,1.00013,139.96988,-3.12075
261,0.40001,46.55113,5.47282,95.56632,0.05727,1.00013,138.96975,-3.12372
262,0.39997,53.49287,4.28183,81.07552,0.05281,1.00013,137.96962,-3.11993
263,0.39977,90.3581,1.51189,73.50696,0.02057,1.00013,136.9695,-3.18003
264,0.39976,94.35199,1.39714,71.95779,0.01942,1.00013,135.96937,-3.16719
265,0.39982,102.81465,1.20712,63.44353,0.01903,1.00013,134.96925,-3.13965
266,0.39989,86.76663,1.60128,84.95502,0.01885,1.00013,133.96912,-3.11677
267,0.39979,50.18408,4.68384,92.09767,0.05086,1.00013,132.969,-2.95291
268,0.39991,47.54234,5.20635,95.76164,0.05437,1.00013,131.96887,-2.92242
269,0.4,57.52173,3.65201,80.68838,0.04526,1.00013,130.96875,-2.8792
270,0.3998,53.1247,4.27876,84.17196,0.05083,1.00013,129.96862,-2.8527
271,0.39998,61.97588,3.16955,76.41535,0.04148,1.00013,128.9685,-2.83311
272,0.39998,56.49727,3.81127,79.9117,0.04769,1.00013,127.96837,-2.86035
273,0.39987,99.22376,1.25257,82.63937,0.01516,1.00013,126.96825,-2.91616
274,0.39992,103.98626,1.15777,76.46156,0.01514,1.00013,125.96813,-2.90244
275,0.39977,66.56727,2.84714,66.14025,0.04305,1.00013,124.968,-2.80994
276,0.39997,46.84378,5.31685,98.56318,0.05394,1.00013,123.96787,-2.74693
277,0.39977,38.88699,7.04323,133.80584,0.05264,1.00013,122.96775,-2.73193
278,0.39991,41.37362,6.67254,111.64315,0.05977,1.00013,121.96762,-2.71998
279,0.39991,54.93778,4.00912,82.23637,0.04875,1.00013,120.9675,-2.77177
280,0.39975,100.79827,1.20877,88.47152,0.01366,1.00013,119.96737,-2.8006
281,0.3998,100.87257,1.22681,75.07369,0.01634,1.00013,118.96725,-2.80409
282,0.39975,103.60442,1.17331,71.45119,0.01642,1.00013,117.96713,-2.78969
283,0.39977,100.5412,1.23507,74.60186,0.01656,1.00013,116.967,-2.78763
284,0.39989,98.238,1.28965,74.79503,0.01724,1.00013,115.96687,-2.78116
285,0.39979,100.31538,1.22372,85.23074,0.01436,1.00013,114.96675,-2.7673
286,0.39976,46.97098,5.37555,94.79137,0.05671,1.00013,113.96662,-2.70789
287,0.39984,54.50783,4.13979,79.28496,0.05221,1.00013,112.9665,-2.71119
288,0.39987,68.11893,2.52949,87.05024,0.02906,1.00013,111.96637,-2.73634
289,0.39984,97.58007,1.31348,71.15833,0.01846,1.00013,110.96625,-2.7251
290,0.39977,111.59185,1.04317,58.74212,0.01776,1.00013,109.96612,-2.70228
291,0.39977,101.85202,1.22171,66.39273,0.0184,1.00013,108.966,-2.7023
292,0.39973,95.25731,1.37549,70.58003,0.01949,1.00013,107.96587,-2.69624
293,0.39992,98.03772,1.30606,69.50109,0.01879,1.00013,106.96575,-2.67818
294,0.39975,93.98843,1.41166,70.28839,0.02008,1.00013,105.96562,-2.66303
295,0.3997,102.90696,1.192,69.32798,0.01719,1.00013,104.9655,-2.62898
296,0.39973,79.64434,1.86936,88.3145,0.02117,1.00013,103.96538,-2.60504
297,0.39954,66.32609,2.90929,63.36891,0.04591,1.00013,102.96525,-2.49367
298,0.39991,50.82042,4.84891,80.22539,0.06044,1.00013,101.96512,-2.46167
299,0.39974,57.68279,3.70736,75.98971,0.04879,1.00013,100.965,-2.43106
300,0.39979,44.63327,5.85658,101.53514,0.05768,1.00013,99.96487,-2.42617
301,0.39982,55.24959,4.0106,79.50904,0.05044,1.00013,98.96475,-2.40529
302,0.40001,58.17917,3.59211,78.86655,0.04555,1.00013,97.96462,-2.40309
303,0.39987,63.8234,3.06514,69.71828,0.04396,1.00013,96.9645,-2.37021
304,0.39987,49.37829,4.77926,95.81424,0.04988,1.00013,95.96438,-2.34898
305,0.39971,59.44156,3.39264,81.28319,0.04174,1.00013,94.96425,-2.31126
306,0.39984,44.50394,5.91301,101.00705,0.05854,1.00013,93.96412,-2.32117
307,0.39984,51.17677,4.59901,86.67065,0.05306,1.00013,92.964,-2.29959
308,0.39965,52.31771,4.29374,90.83878,0.04727,1.00013,91.96387,-2.29025
309,0.39995,48.00561,5.21763,90.87659,0.05741,1.00013,90.96375,-2.2855
310,0.39988,51.40136,4.60927,84.32196,0.05466,1.00013,89.96362,-2.27855
311,0.39991,79.48594,2.02165,59.60087,0.03392,1.00013,88.9635,-2.2749
312,0.39971,87.83298,1.59177,74.59518,0.02134,1.00013,87.96337,-2.31279
313,0.4,98.75987,1.28476,71.14923,0.01806,1.00013,86.96325,-2.28768
314,0.39979,92.69517,1.45681,67.80043,0.02149,1.00013,85.96312,-2.27342
315,0.39975,93.81907,1.42217,68.27009,0.02083,1.00013,84.963,-2.24948
316,0.3998,95.1672,1.36957,74.18764,0.01846,1.00013,83.96287,-2.22544
317,0.39967,98.29291,1.30237,67.97741,0.01916,1.00013,82.96275,-2.20159
318,0.39988,81.56826,1.86883,67.38815,0.02773,1.00013,81.96262,-2.13543
319,0.39999,78.6381,1.93397,83.13188,0.02326,1.00013,80.9625,-2.15825
320,0.39978,101.85204,1.23227,62.04216,0.01986,1.00013,79.96237,-2.14013
321,0.39985,96.11631,1.37502,62.68019,0.02194,1.00013,78.96225,-2.13083
322,0.39989,91.4668,1.50259,65.55148,0.02292,1.00013,77.96212,-2.11894
323,0.39974,92.20862,1.47247,67.44695,0.02183,1.00013,76.962,-2.09963
324,0.39985,93.56138,1.42374,70.50401,0.02019,1.00013,75.96187,-2.08037
325,0.3999,87.8079,1.5746,81.41053,0.01934,1.00013,74.96175,-2.04783
326,0.39977,55.59869,3.95639,79.37957,0.04984,1.00013,73.96163,-1.94067
327,0.39984,49.74998,4.86503,88.33725,0.05507,1.00013,72.9615,-1.94471
328,0.39949,117.58233,0.92759,71.26615,0.01302,1.00013,71.96137,-1.97793
329,0.3998,105.92821,1.13406,66.83405,0.01697,1.00013,70.96125,-1.9725
330,0.39981,108.8206,1.08838,61.44388,0.01771,1.00013,69.96112,-1.9574
331,0.39979,93.7186,1.4115,73.39181,0.01923,1.00013,68.961,-1.92386
332,0.39995,42.36346,6.57698,103.28429,0.06368,1.00013,67.96087,-1.85961
333,0.39987,47.25422,5.3626,92.6192,0.0579,1.00013,66.96075,-1.87372
334,0.39976,111.98819,1.01427,72.38546,0.01401,1.00013,65.96063,-1.88516
335,0.39978,104.621,1.15683,68.86403,0.0168,1.00013,64.9605,-1.86374
336,0.39969,74.82484,2.30322,58.43633,0.03941,1.00013,63.96037,-1.76281
337,0.39988,43.29708,6.3037,101.312,0.06222,1.00013,62.96025,-1.72875
338,0.39987,52.1817,4.47897,83.20205,0.05383,1.00013,61.96012,-1.68182
339,0.3999,43.94529,6.01142,103.74232,0.05795,1.00013,60.96,-1.67189
340,0.39965,95.87723,1.3656,67.8053,0.02014,1.00013,59.95987,-1.69858
341,0.39967,98.67704,1.27966,74.03871,0.01728,1.00013,58.95975,-1.69238
342,0.39986,73.23371,2.41321,58.37835,0.04134,1.00013,57.95962,-1.57378
343,0.39994,54.87421,4.16151,75.68372,0.05499,1.00013,56.9595,-1.58461
344,0.39984,60.19578,3.32182,79.96591,0.04154,1.00013,55.95937,-1.59004
345,0.39984,77.77835,1.94894,90.28853,0.02159,1.00013,54.95925,-1.6689
346,0.39987,112.36238,1.00626,74.09891,0.01358,1.00013,53.95912,-1.66754
347,0.39984,93.9677,1.38154,84.54775,0.01634,1.00013,52.959,-1.6652
348,0.39974,62.86278,3.07648,76.16427,0.04039,1.00013,51.95888,-1.57336
349,0.3999,82.37139,1.78665,78.30244,0.02282,1.00013,50.95875,-1.64512
350,0.39972,102.99372,1.18845,70.23035,0.01692,1.00013,49.95862,-1.64541
351,0.39991,74.63267,2.37561,53.9508,0.04403,1.00013,48.9585,-1.5771
352,0.39994,47.69146,5.2122,94.05133,0.05542,1.00013,47.95837,-1.55628
353,0.39984,58.58298,3.64874,72.51054,0.05032,1.00013,46.95825,-1.55025
354,0.39997,54.15787,4.21292,78.84828,0.05343,1.00013,45.95812,-1.54061
355,0.39985,51.15018,4.64072,85.14613,0.0545,1.00013,44.958,-1.53089
356,0.39994,51.69388,4.52903,85.251,0.05313,1.00013,43.95788,-1.52259
357,0.39987,52.06952,4.51042,82.81721,0.05446,1.00013,42.95775,-1.53667
358,0.39978,106.37487,1.12175,68.67863,0.01633,1.00013,41.95762,-1.56316
359,0.39976,118.34686,0.93374,58.74751,0.01589,1.00013,40.9575,-1.53464
360,0.39984,98.48033,1.28214,75.54078,0.01697,1.00013,39.95737,-1.52978
361,0.39994,50.90526,4.6893,85.32779,0.05496,1.00013,38.95725,-1.42315
362,0.39985,51.40345,4.60963,84.27409,0.0547,1.00013,37.95712,-1.41895
363,0.39993,68.63883,2.47867,89.52786,0.02769,1.00013,36.957,-1.4605
364,0.39969,126.82032,0.82891,52.58651,0.01576,1.00013,35.95687,-1.44795
365,0.3999,92.00389,1.47694,68.22604,0.02165,1.00013,34.95675,-1.41345
366,0.39984,46.58587,5.36041,99.42474,0.05391,1.00013,33.95662,-1.32396
367,0.39979,59.19681,3.50123,76.05933,0.04603,1.00013,32.9565,-1.31621
368,0.39966,107.53315,1.0958,70.62307,0.01552,1.00013,31.95637,-1.3603
369,0.39985,110.43328,1.05066,65.94913,0.01593,1.00013,30.95625,-1.34181
370,0.39993,85.49576,1.7917,52.86007,0.0339,1.00013,29.95612,-1.27211
371,0.3998,82.13935,1.80068,76.95177,0.0234,1.00013,28.956,-1.31044
372,0.3997,101.02693,1.23769,67.58234,0.01831,1.00013,27.95587,-1.29758
373,0.39986,107.94725,1.10505,61.52706,0.01796,1.00013,26.95575,-1.27157
374,0.39979,103.21777,1.18694,68.62832,0.0173,1.00013,25.95562,-1.26163
375,0.39985,93.8324,1.39672,78.60529,0.01777,1.00013,24.9555,-1.23763
376,0.3999,56.19172,3.65275,93.92821,0.03889,1.00013,23.95537,-1.22031
377,0.39989,113.29207,1.00071,66.7223,0.015,1.00013,22.95525,-1.19866
378,0.39992,95.12327,1.37122,74.19123,0.01848,1.00013,21.95513,-1.18857
379,0.39984,93.56488,1.43671,66.04472,0.02175,1.00013,20.955,-1.1688
380,0.39983,91.47606,1.49274,68.29129,0.02186,1.00013,19.95487,-1.14545
381,0.39976,91.40777,1.51924,61.55811,0.02468,1.00013,18.95475,-1.11943
382,0.39979,100.03308,1.27776,61.21606,0.02087,1.00013,17.95462,-1.08179
383,0.39995,96.83917,1.36213,60.72786,0.02243,1.00013,16.9545,-1.05037
384,0.39985,104.64121,1.17664,59.68286,0.01971,1.00013,15.95437,-1.00299
385,0.3998,94.22112,1.41315,67.47923,0.02094,1.00013,14.95425,-0.9739
386,0.39991,83.39162,1.73312,82.10873,0.02111,1.00013,13.95413,-0.9264
387,0.39989,79.66324,2.07122,53.36847,0.03881,1.00013,12.954,-0.80743
388,0.39995,43.00892,6.32811,103.68512,0.06103,1.00013,11.95387,-0.73805
389,0.39977,42.8724,6.32235,105.22618,0.06008,1.00013,10.95375,-0.70944
390,0.40002,44.22882,5.86747,105.88576,0.05541,1.00013,9.95362,-0.69104
391,0.39967,58.88054,3.36785,88.91265,0.03788,1.00013,8.9535,-0.67026
392,0.39978,144.22911,0.65219,51.763,0.0126,1.00013,7.95337,-0.68641
393,0.39993,100.23497,1.25557,68.20582,0.01841,1.00013,6.95325,-0.70901
394,0.39976,96.34096,1.3504,69.02533,0.01956,1.00013,5.95312,-0.70106
395,0.39976,103.52111,1.19282,62.82171,0.01899,1.00013,4.953,-0.68135
396,0.39989,97.15174,1.3439,63.77187,0.02107,1.00013,3.95287,-0.67437
397,0.39994,97.48162,1.326,67.18557,0.01974,1.00013,2.95275,-0.66545
398,0.39978,102.72292,1.20689,64.35221,0.01875,1.00013,1.95262,-0.64478
399,0.39972,95.18751,1.36496,75.90217,0.01798,1.00013,0.9525,-0.63165
400,0.39976,85.55649,1.76559,55.84339,0.03162,1.00013,0,-0.55464
401,0.39984,45.17644,5.55458,107.36793,0.05173,2.00025,198.97725,-4.13268
402,0.39945,49.04404,4.97313,90.19344,0.05514,2.00025,197.97712,-4.12371
403,0.39994,53.69779,4.2571,80.50447,0.05288,2.00025,196.977,-4.1077
404,0.39996,43.18202,6.33319,101.69614,0.06228,2.00025,195.97687,-4.10892
405,0.39987,50.47351,4.64912,90.96394,0.05111,2.00025,194.97675,-4.11201
406,0.39976,108.37822,1.07583,73.67961,0.0146,2.00025,193.97662,-4.15192
407,0.39989,102.32216,1.19342,76.03522,0.0157,2.00025,192.9765,-4.13365
408,0.39961,75.72194,2.14581,70.21969,0.03056,2.00025,191.97638,-4.07083
409,0.39987,52.70581,4.39356,82.52822,0.05324,2.00025,190.97625,-4.04558
410,0.39983,56.06849,3.86967,80.13846,0.04829,2.00025,189.97612,-4.04358
411,0.39987,47.77127,5.18526,94.27586,0.055,2.00025,188.976,-4.04779
412,0.39992,54.30643,4.30083,74.27966,0.0579,2.00025,187.97587,-4.05257
413,0.39995,77.94185,2.00353,74.77049,0.0268,2.00025,186.97575,-4.09669
414,0.39959,101.49642,1.2278,67.01661,0.01832,2.00025,185.97562,-4.10194
415,0.39968,103.74565,1.18277,64.98296,0.0182,2.00025,184.9755,-4.08345
416,0.39977,97.71531,1.31488,68.98836,0.01906,2.00025,183.97537,-4.07152
417,0.39984,105.37261,1.13819,70.85182,0.01606,2.00025,182.97525,-4.03712
418,0.3998,60.39121,3.36726,75.11787,0.04483,2.00025,181.97512,-3.93955
419,0.39978,42.02895,6.57962,106.72383,0.06165,2.00025,180.975,-3.91275
420,0.39972,49.46995,4.87925,90.23925,0.05407,2.00025,179.97487,-3.87381
421,0.40002,50.45298,4.67116,90.25573,0.05175,2.00025,178.97475,-3.85404
422,0.39986,50.36982,4.62362,93.23917,0.04959,2.00025,177.97463,-3.83154
423,0.3999,43.08043,6.33335,102.71628,0.06166,2.00025,176.9745,-3.84877
424,0.39986,110.83699,1.03713,70.18342,0.01478,2.00025,175.97437,-3.89471
425,0.39965,102.57486,1.19914,69.28215,0.01731,2.00025,174.97425,-3.90385
426,0.39991,115.82932,0.9569,69.45347,0.01378,2.00025,173.97412,-3.88083
427,0.39966,62.87733,2.85191,103.43715,0.02757,2.00025,172.974,-3.8718
428,0.39979,57.92421,3.61261,79.56072,0.04541,2.00025,171.97387,-3.77389
429,0.39988,43.36538,6.10244,107.1409,0.05696,2.00025,170.97375,-3.76233
430,0.39987,39.07529,7.36631,119.56314,0.06161,2.00025,169.97363,-3.74972
431,0.39984,42.99898,6.16637,109.15928,0.05649,2.00025,168.9735,-3.73623
432,0.39984,44.59836,5.90366,100.32598,0.05884,2.00025,167.97337,-3.74614
433,0.39978,45.58686,5.5031,104.62673,0.0526,2.00025,166.97325,-3.78644
434,0.39974,124.59146,0.84702,59.44612,0.01425,2.00025,165.97312,-3.79985
435,0.39982,100.37839,1.25553,66.57654,0.01886,2.00025,164.973,-3.79862
436,0.39983,103.15886,1.20645,60.66283,0.01989,2.00025,163.97287,-3.78719
437,0.39969,87.24799,1.62259,71.42627,0.02272,2.00025,162.97275,-3.7904
438,0.39966,99.36386,1.2855,64.15472,0.02004,2.00025,161.97262,-3.75828
439,0.39959,93.3517,1.45615,61.95402,0.0235,2.00025,160.9725,-3.74279
440,0.39964,90.00682,1.5492,65.45336,0.02367,2.00025,159.97237,-3.71901
441,0.39981,87.37261,1.60983,74.09349,0.02173,2.00025,158.97225,-3.6896
442,0.39964,94.26049,1.41681,65.68115,0.02157,2.00025,157.97212,-3.64825
443,0.39983,88.74701,1.56199,74.3908,0.021,2.00025,156.972,-3.61701
444,0.39995,59.33198,3.15638,109.39679,0.02885,2.00025,155.97188,-3.57238
445,0.39989,52.0139,4.43951,86.42538,0.05137,2.00025,154.97175,-3.44496
446,0.39996,51.32517,4.61251,84.89466,0.05433,2.00025,153.97162,-3.40028
447,0.39999,44.52945,6.02154,97.37886,0.06184,2.00025,152.9715,-3.38747
448,0.39989,55.31093,4.09126,75.42716,0.05424,2.00025,151.97137,-3.3846
449,0.39969,102.75505,1.19114,71.52437,0.01665,2.00025,150.97125,-3.39967
450,0.39961,108.92765,1.08241,63.13762,0.01714,2.00025,149.97112,-3.36957
451,0.39969,91.63445,1.47069,73.9846,0.01988,2.00025,148.971,-3.36435
452,0.39981,92.39169,1.47433,65.29527,0.02258,2.00025,147.97088,-3.34171
453,0.3998,88.86935,1.57171,69.99482,0.02245,2.00025,146.97075,-3.32218
454,0.3999,90.64203,1.52169,67.63386,0.0225,2.00025,145.97062,-3.29776
455,0.39977,94.60049,1.40731,65.78077,0.02139,2.00025,144.9705,-3.26752
456,0.3998,96.76197,1.33262,71.89164,0.01854,2.00025,143.97037,-3.23149
457,0.39985,86.25005,1.69558,63.02046,0.02691,2.00025,142.97025,-3.1329
458,0.39996,47.1819,5.35501,93.64436,0.05718,2.00025,141.97012,-3.05418
459,0.39981,51.00877,4.68486,84.54036,0.05542,2.00025,140.97,-2.98872
460,0.39984,55.55447,3.93213,81.05693,0.04851,2.00025,139.96988,-2.96422
461,0.39985,56.09642,3.86724,80.0547,0.04831,2.00025,138.96975,-2.95548
462,0.39983,51.8877,4.55671,82.39774,0.0553,2.00025,137.96962,-2.96891
463,0.39978,101.41382,1.21842,72.91363,0.01671,2.00025,136.9695,-3.01874
464,0.39993,94.01656,1.41438,69.2739,0.02042,2.00025,135.96937,-3.009
465,0.39978,92.55927,1.45216,70.73802,0.02053,2.00025,134.96925,-2.99535
466,0.39991,56.5237,3.66228,89.45727,0.04094,2.00025,133.96912,-2.94721
467,0.39956,53.54653,4.11741,88.67725,0.04643,2.00025,132.969,-2.80508
468,0.39985,40.11698,7.14787,112.61477,0.06347,2.00025,131.96887,-2.78881
469,0.39978,46.17014,5.47122,99.37393,0.05506,2.00025,130.96875,-2.73823
470,0.39993,55.46833,3.85757,86.28828,0.04471,2.00025,129.96862,-2.69702
471,0.39993,44.76649,5.85436,100.30148,0.05837,2.00025,128.9685,-2.70416
472,0.39991,47.68713,5.0971,98.95599,0.05151,2.00025,127.96837,-2.72082
473,0.39971,105.6369,1.12695,74.35947,0.01516,2.00025,126.96825,-2.76619
474,0.39995,105.37555,1.13443,73.3529,0.01547,2.00025,125.96813,-2.75213
475,0.39974,80.49161,1.81553,94.63373,0.01918,2.00025,124.968,-2.71608
476,0.39964,52.68122,4.20374,92.37596,0.04551,2.00025,123.96787,-2.58168
477,0.39973,56.90503,3.55359,94.26048,0.0377,2.00025,122.96775,-2.52381
478,0.39967,58.93198,3.41196,84.54824,0.04036,2.00025,121.96762,-2.49121
479,0.39992,68.97828,2.51254,80.12406,0.03136,2.00025,120.9675,-2.58486
480,0.39997,99.33316,1.23929,90.90321,0.01363,2.00025,119.96737,-2.63261
481,0.39971,96.14902,1.32428,84.22687,0.01572,2.00025,118.96725,-2.63682
482,0.39985,88.82671,1.52774,87.28937,0.0175,2.00025,117.96713,-2.62987
483,0.39981,62.66674,2.86578,104.53195,0.02742,2.00025,116.967,-2.61073
484,0.39991,57.61258,3.67829,78.27566,0.04699,2.00025,115.96687,-2.559
485,0.39991,43.11585,6.23755,105.36692,0.0592,2.00025,114.96675,-2.53267
486,0.4,41.98236,6.65261,105.2851,0.06319,2.00025,113.96662,-2.50228
487,0.3999,49.61068,4.9022,88.16206,0.0556,2.00025,112.9665,-2.48865
488,0.39983,41.32987,6.82286,107.57138,0.06343,2.00025,111.96637,-2.49156
489,0.39988,46.93249,5.44572,92.75765,0.05871,2.00025,110.96625,-2.48268
490,0.39987,51.95126,4.36825,90.59062,0.04822,2.00025,109.96612,-2.49996
491,0.39998,103.53351,1.17998,69.04547,0.01709,2.00025,108.966,-2.52154
492,0.39972,100.23121,1.25407,68.59262,0.01828,2.00025,107.96587,-2.50361
493,0.40003,93.97827,1.40917,71.77694,0.01963,2.00025,106.96575,-2.49721
494,0.39971,99.22359,1.26662,74.06051,0.0171,2.00025,105.96562,-2.48127
495,0.39995,72.99497,2.23308,82.78501,0.02697,2.00025,104.9655,-2.44697
496,0.3999,54.85479,4.17396,75.29501,0.05543,2.00025,103.96538,-2.35707
497,0.39984,44.19729,6.13165,97.26512,0.06304,2.00025,102.96525,-2.32132
498,0.39984,43.77257,6.1018,102.53305,0.05951,2.00025,101.96512,-2.29531
499,0.39988,47.54988,5.22474,94.91654,0.05505,2.00025,100.965,-2.27387
500,0.39973,50.26142,4.73172,89.13141,0.05309,2.00025,99.96487,-2.30705
501,0.39986,97.45487,1.29966,79.73978,0.0163,2.00025,98.96475,-2.3522
502,0.39966,108.13614,1.08526,70.10685,0.01548,2.00025,97.96462,-2.35242
503,0.39976,120.98259,0.89487,59.469,0.01505,2.00025,96.9645,-2.33434
504,0.39974,108.16656,1.08326,71.19966,0.01521,2.00025,95.96438,-2.32734
505,0.39981,51.97629,4.06488,112.70961,0.03607,2.00025,94.96425,-2.30109
506,0.39985,55.89472,3.85911,82.22218,0.04694,2.00025,93.96412,-2.22108
507,0.39989,47.56078,5.14813,98.01822,0.05252,2.00025,92.964,-2.18104
508,0.39987,52.22101,4.35073,88.8795,0.04895,2.00025,91.96387,-2.15025
509,0.39999,49.07687,5.0693,86.71129,0.05846,2.00025,90.96375,-2.13647
510,0.39995,42.96579,6.33664,103.88737,0.061,2.00025,89.96362,-2.13083
511,0.39995,47.11623,5.27227,97.4955,0.05408,2.00025,88.9635,-2.10869
512,0.39985,42.28183,6.74127,99.76481,0.06757,2.00025,87.96337,-2.10163
513,0.39986,59.27428,3.55947,72.24696,0.04927,2.00025,86.96325,-2.08038
514,0.39985,69.1059,2.54726,74.36121,0.03426,2.00025,85.96312,-2.09773
515,0.39983,93.54451,1.40579,78.07584,0.01801,2.00025,84.963,-2.0841
516,0.39976,107.85476,1.0985,65.60114,0.01675,2.00025,83.96287,-2.0579
517,0.39963,104.13293,1.15945,72.8643,0.01591,2.00025,82.96275,-2.03811
518,0.39986,49.31151,4.83753,93.71103,0.05162,2.00025,81.96262,-1.98164
519,0.39983,102.87265,1.19211,69.875,0.01706,2.00025,80.9625,-2.00949
520,0.39989,90.57549,1.50601,73.34323,0.02053,2.00025,79.96237,-1.99993
521,0.39983,99.41049,1.28316,64.84292,0.01979,2.00025,78.96225,-1.97578
522,0.39986,89.08586,1.57222,67.84821,0.02317,2.00025,77.96212,-1.97073
523,0.39971,100.82556,1.25752,61.50887,0.02044,2.00025,76.962,-1.94223
524,0.39973,95.45541,1.39077,63.33317,0.02196,2.00025,75.96187,-1.92882
525,0.39983,103.97783,1.17199,68.04741,0.01722,2.00025,74.96175,-1.89564
526,0.39987,76.08972,2.20127,60.74744,0.03624,2.00025,73.96163,-1.80579
527,0.39991,41.66931,6.76822,105.40082,0.06421,2.00025,72.9615,-1.80561
528,0.39984,102.27366,1.18735,80.64321,0.01472,2.00025,71.96137,-1.84011
529,0.39966,105.87543,1.1272,71.07381,0.01586,2.00025,70.96125,-1.82496
530,0.39978,114.16698,0.99846,59.13579,0.01688,2.00025,69.96112,-1.80171
531,0.39973,57.29185,3.50249,94.47519,0.03707,2.00025,68.961,-1.76109
532,0.39992,55.24907,3.96053,82.17833,0.04819,2.00025,67.96087,-1.70359
533,0.3999,66.27351,2.63651,92.41457,0.02853,2.00025,66.96075,-1.76093
534,0.39974,122.22205,0.87681,60.27007,0.01455,2.00025,65.96063,-1.7336
535,0.39981,97.63268,1.30646,73.74953,0.01771,2.00025,64.9605,-1.73054
536,0.39974,56.61154,3.94816,72.31556,0.0546,2.00025,63.96037,-1.62319
537,0.39988,54.68529,4.01892,83.88804,0.04791,2.00025,62.96025,-1.566
538,0.39982,46.91253,5.51925,90.48915,0.06099,2.00025,61.96012,-1.54823
539,0.3999,51.71365,4.50227,86.23212,0.05221,2.00025,60.96,-1.57505
540,0.3999,111.69114,1.03148,64.31701,0.01604,2.00025,59.95987,-1.59209
541,0.39982,104.16349,1.17244,65.85712,0.0178,2.00025,58.95975,-1.568
542,0.39976,66.43231,2.84847,66.9386,0.04255,2.00025,57.95962,-1.44428
543,0.39992,44.50826,5.88017,102.16244,0.05756,2.00025,56.9595,-1.45809
544,0.40001,48.64004,5.04123,91.68757,0.05498,2.00025,55.95937,-1.46101
545,0.39978,70.35961,2.35311,91.3225,0.02577,2.00025,54.95925,-1.50447
546,0.39991,89.14118,1.50953,91.76867,0.01645,2.00025,53.95912,-1.51903
547,0.39967,54.2195,3.96128,91.83552,0.04313,2.00025,52.959,-1.46552
548,0.39983,56.32389,3.80562,81.59412,0.04664,2.00025,51.95888,-1.47627
549,0.39974,105.07473,1.14523,70.06437,0.01635,2.00025,50.95875,-1.525
550,0.39987,105.18199,1.15102,66.01202,0.01744,2.00025,49.95862,-1.52017
551,0.39974,58.10235,3.7565,70.64672,0.05317,2.00025,48.9585,-1.46605
552,0.39967,60.90932,3.3184,74.17639,0.04474,2.00025,47.95837,-1.41485
553,0.39955,106.04502,1.12401,70.76577,0.01588,2.00025,46.95825,-1.48112
554,0.39973,83.90623,1.6943,88.78105,0.01908,2.00025,45.95812,-1.46264
555,0.39973,88.88626,1.6409,54.80747,0.02994,2.00025,44.958,-1.38808
556,0.39984,43.54176,6.37814,96.80162,0.06589,2.00025,43.95788,-1.38607
557,0.39985,45.96083,5.58443,97.35335,0.05736,2.00025,42.95775,-1.38416
558,0.40003,55.15096,4.00017,80.99215,0.04939,2.00025,41.95762,-1.38087
559,0.39991,68.83108,2.46039,90.41128,0.02721,2.00025,40.9575,-1.41271
560,0.39976,76.01028,2.23182,58.1355,0.03839,2.00025,39.95737,-1.32183
561,0.39975,72.94914,2.46692,55.88223,0.04414,2.00025,38.95725,-1.34388
562,0.39962,111.63625,1.03317,63.40288,0.0163,2.00025,37.95712,-1.36027
563,0.39986,107.74461,1.10571,63.1069,0.01752,2.00025,36.957,-1.34492
564,0.39973,105.32073,1.15732,61.54847,0.0188,2.00025,35.95687,-1.33565
565,0.39961,113.17991,1.01086,61.07968,0.01655,2.00025,34.95675,-1.31528
566,0.39983,57.50989,3.77233,74.02771,0.05096,2.00025,33.95662,-1.2087
567,0.39985,74.40949,2.18639,76.02607,0.02876,2.00025,32.9565,-1.24937
568,0.39962,105.3518,1.14287,68.0408,0.0168,2.00025,31.95637,-1.24999
569,0.39967,107.81783,1.08755,72.56965,0.01499,2.00025,30.95625,-1.22819
570,0.39981,65.35597,2.83885,76.03,0.03734,2.00025,29.95612,-1.17608
571,0.39993,45.22286,5.74379,99.35411,0.05781,2.00025,28.956,-1.12975
572,0.39993,65.09668,2.83764,78.60195,0.0361,2.00025,27.95587,-1.13492
573,0.39978,62.0335,3.06272,85.27507,0.03592,2.00025,26.95575,-1.12036
574,0.39979,58.72674,3.57423,75.39736,0.04741,2.00025,25.95562,-1.05792
