Repository: edrossi93/mecanano-ml-nanomechanics-tutorial

File: data/nanoindent_maps/Al-Cu Eutectic 5um.csv (part 1 of 77)
Index,Load,Depth,HARDNESS,MODULUS,H/E,X Position,Y Position,Z Position
Integer,mN,nm,GPa,GPa,None,µm,µm,µm
1,7.99951,300.42999,4.27186,98.14372,0.04353,0,994.9815,-21.06278
2,7.99876,388.70268,2.41826,88.76321,0.02724,0,989.98087,-20.92808
3,7.99685,396.52098,2.38656,75.20467,0.03173,0,984.98025,-20.791
4,7.99951,415.41208,2.10001,86.70874,0.02422,0,979.97962,-20.58063
5,7.99955,385.88435,2.391,105.40698,0.02268,0,974.979,-20.33639
6,7.99974,239.59424,7.0014,122.10968,0.05734,0,969.97838,-19.87198
7,7.99971,259.19511,5.95105,109.67204,0.05426,0,964.97775,-19.53108
8,7.99952,248.58106,6.53553,114.05198,0.0573,0,959.97712,-19.42111
9,7.99951,246.08938,6.69904,114.61044,0.05845,0,954.9765,-19.40855
10,7.9998,252.50526,6.25269,114.94827,0.0544,0,949.97587,-19.42692
11,7.99941,237.84395,7.15293,121.56416,0.05884,0,944.97525,-19.40231
12,7.99974,235.43329,7.37325,120.81124,0.06103,0,939.97462,-19.19821
13,7.99937,241.10002,6.9361,120.0177,0.05779,0,934.974,-18.95533
14,7.99964,241.72318,6.91876,118.8133,0.05823,0,929.97337,-18.73749
15,7.99956,250.10253,6.43707,113.79539,0.05657,0,924.97275,-18.58858
16,7.99975,253.80221,6.26775,110.53864,0.0567,0,919.97212,-18.51223
17,7.99974,243.45428,6.84409,116.58384,0.05871,0,914.9715,-18.49476
18,7.99973,249.99316,6.4636,112.99957,0.0572,0,909.97087,-18.50047
19,7.99943,258.9546,6.00039,108.06224,0.05553,0,904.97025,-18.57203
20,7.99958,286.09394,4.86137,95.73976,0.05078,0,899.96962,-18.73236
21,7.99963,394.86138,2.3562,84.57697,0.02786,0,894.969,-18.76626
22,7.9989,407.02714,2.09451,124.15508,0.01687,0,889.96837,-18.57841
23,7.99924,316.2717,3.88578,88.81403,0.04375,0,884.96775,-18.10487
24,7.99978,259.44054,5.96525,108.34187,0.05506,0,879.96712,-17.87353
25,7.99977,255.89345,6.12545,110.92571,0.05522,0,874.9665,-17.73072
26,7.9997,246.28929,6.60778,117.81201,0.05609,0,869.96587,-17.64262
27,7.9998,251.82109,6.27811,115.82462,0.0542,0,864.96525,-17.56741
28,7.99963,269.3492,5.42064,108.20233,0.0501,0,859.96463,-17.49345
29,7.9994,260.59496,5.85056,110.54182,0.05293,0,854.964,-17.48137
30,7.99964,261.8061,5.78392,110.42161,0.05238,0,849.96337,-17.45377
31,7.99946,342.86975,3.10532,103.34455,0.03005,0,844.96275,-17.47086
32,7.99921,389.52273,2.39083,92.4165,0.02587,0,839.96212,-17.46006
33,7.99956,363.70399,2.81626,87.02681,0.03236,0,834.9615,-17.4392
34,7.99958,419.12749,2.04117,92.38904,0.02209,0,829.96088,-17.46168
35,7.99928,415.15479,2.07902,93.69142,0.02219,0,824.96025,-17.41154
36,7.99928,454.81152,1.70141,100.27124,0.01697,0,819.95962,-17.36516
37,7.9998,311.41772,3.96672,94.04524,0.04218,0,814.959,-17.16557
38,7.99961,284.09593,5.05909,90.42363,0.05595,0,809.95837,-17.0885
39,7.99942,402.8114,2.1908,102.27894,0.02142,0,804.95775,-17.10142
40,7.99925,519.35259,1.31827,81.95272,0.01609,0,799.95713,-16.93341
41,7.9992,503.73055,1.37901,99.68851,0.01383,0,794.9565,-16.86377
42,7.99944,400.81335,2.18278,114.38003,0.01908,0,789.95587,-16.7153
43,7.99967,312.44998,3.89682,97.42314,0.04,0,784.95525,-16.5118
44,7.99928,467.9137,1.60573,99.25439,0.01618,0,779.95462,-16.53632
45,7.99932,389.76955,2.39736,90.18642,0.02658,0,774.954,-16.4143
46,7.99967,294.53892,4.58498,91.78027,0.04996,0,769.95338,-16.34708
47,7.99917,483.0697,1.49583,104.99004,0.01425,0,764.95275,-16.31816
48,7.99968,244.36289,6.59042,124.8769,0.05278,0,759.99975,-16.08127
49,7.9994,352.6396,2.89299,108.37411,0.02669,0,754.99912,-15.98183
50,7.99939,382.13706,2.46167,99.8429,0.02466,0,749.9985,-15.82072
51,7.99957,453.26747,1.73847,88.3256,0.01968,0,744.99788,-15.65261
52,7.99945,387.40673,2.53784,72.51925,0.035,0,739.99725,-15.5016
53,7.99933,472.35407,1.58635,92.30166,0.01719,0,734.99662,-15.47666
54,7.99948,440.25795,1.82654,97.5623,0.01872,0,729.996,-15.47754
55,7.9997,293.45502,4.67231,89.40365,0.05226,0,724.99537,-15.43502
56,7.99917,452.80446,1.75161,84.60721,0.0207,0,719.99475,-15.408
57,7.99889,455.38965,1.75011,77.79639,0.0225,0,714.99413,-15.37527
58,7.99931,468.97535,1.6261,84.67293,0.0192,0,709.9935,-15.32272
59,7.99921,443.35204,1.82746,86.23418,0.02119,0,704.99287,-15.30252
60,7.99985,369.69938,2.69753,89.76535,0.03005,0,699.99225,-15.21536
61,7.99925,406.40223,2.21009,84.87922,0.02604,0,694.99162,-15.11397
62,7.99937,390.39049,2.3927,89.37527,0.02677,0,689.991,-15.05774
63,7.99961,432.52633,1.94544,80.71447,0.0241,0,684.99038,-14.88666
64,7.99908,407.47642,2.27884,69.89949,0.0326,0,679.98975,-14.77943
65,7.9993,448.35088,1.75371,99.80831,0.01757,0,674.98912,-14.69987
66,7.99929,354.20799,2.98202,88.2364,0.0338,0,669.9885,-14.42924
67,7.99971,350.46726,3.09509,83.60317,0.03702,0,664.98787,-14.29506
68,7.99983,304.4568,4.2008,93.25723,0.04505,0,659.98725,-14.16048
69,7.99963,369.6083,2.66037,97.00014,0.02743,0,654.98662,-14.05731
70,7.99975,293.25421,4.47144,102.48093,0.04363,0,649.986,-13.78827
71,7.99989,250.66008,6.37139,115.04486,0.05538,0,644.98537,-13.5763
72,7.99941,262.79001,5.75147,109.24424,0.05265,0,639.98475,-13.43246
73,7.99993,244.51392,6.83227,113.98998,0.05994,0,634.98412,-13.33086
74,7.99955,242.42099,6.85087,119.42106,0.05737,0,629.9835,-13.23561
75,7.99944,250.97809,6.38069,113.67782,0.05613,0,624.98287,-13.14321
76,7.99948,252.3107,6.32789,112.13594,0.05643,0,619.98225,-13.07976
77,7.99965,236.091,7.35877,119.33695,0.06166,0,614.98162,-13.0322
78,7.99979,249.4812,6.57124,110.14328,0.05966,0,609.981,-12.96671
79,7.99956,399.54562,2.2302,101.92778,0.02188,0,604.98037,-12.9893
80,7.99906,480.61552,1.50491,110.49943,0.01362,0,599.97975,-12.79831
81,7.99973,239.28544,7.12198,118.35031,0.06018,0,594.97912,-12.24283
82,7.99981,250.38664,6.49907,110.47758,0.05883,0,589.9785,-11.87981
83,7.99968,240.22263,7.11424,115.89382,0.06139,0,584.97787,-11.64617
84,7.99976,246.49183,6.73247,112.20317,0.06,0,579.97725,-11.48169
85,7.99989,247.17113,6.68374,112.17182,0.05958,0,574.97663,-11.42858
86,7.99969,242.08312,6.98909,115.08022,0.06073,0,569.976,-11.37811
87,7.99977,260.29681,5.95356,106.56628,0.05587,0,564.97537,-11.28435
88,7.99969,244.32573,6.83764,114.30953,0.05982,0,559.97475,-11.26387
89,7.99939,251.25691,6.3781,112.98275,0.05645,0,554.97412,-11.23017
90,7.99956,238.86496,7.13985,118.93578,0.06003,0,549.9735,-11.1067
91,7.99976,259.08648,5.98977,108.1962,0.05536,0,544.97288,-10.86742
92,7.99968,248.75286,6.56648,112.31726,0.05846,0,539.97225,-10.76496
93,7.99979,252.65954,6.33842,110.72961,0.05724,0,534.97162,-10.78494
94,7.99943,239.84491,7.08478,118.05254,0.06001,0,529.971,-10.91873
95,7.99965,254.8043,6.31667,105.91416,0.05964,0,524.97037,-11.16906
96,7.99894,474.67822,1.57907,87.5837,0.01803,0,519.96975,-11.48502
97,7.99915,478.49479,1.54598,91.30121,0.01693,0,514.96913,-11.52484
98,7.99964,274.62889,5.35044,98.09227,0.05455,0,509.9685,-11.38929
99,7.99978,255.01083,6.40039,102.39752,0.06251,0,504.96787,-11.29593
100,7.99957,374.06877,2.54812,107.66498,0.02367,0,499.96725,-11.24534
101,7.99902,438.05731,1.89172,80.95748,0.02337,0,494.96662,-11.11105
102,7.99939,361.96949,2.76566,100.9841,0.02739,0,489.966,-11.04822
103,7.99943,416.66197,2.07433,90.15043,0.02301,0,484.96538,-10.93326
104,7.99981,362.11037,2.83703,88.12101,0.03219,0,479.96475,-10.76875
105,7.99964,413.56151,2.17844,74.10071,0.0294,0,474.96412,-10.60766
106,7.99933,371.6821,2.62145,98.3538,0.02665,0,469.9635,-10.47798
107,7.99863,339.93645,3.21194,96.3614,0.03333,0,464.96287,-10.15671
108,7.99979,252.45849,6.30683,112.64239,0.05599,0,459.96225,-9.83578
109,7.9997,256.27921,6.08999,111.44534,0.05465,0,454.96163,-9.65212
110,7.99971,248.42937,6.53865,114.37058,0.05717,0,449.961,-9.59418
111,7.99957,290.01934,4.64253,99.13028,0.04683,0,444.96037,-9.55287
112,7.99983,251.69003,6.36099,112.49937,0.05654,0,439.95975,-9.39067
113,7.9997,285.0437,4.83069,100.11578,0.04825,0,434.95912,-9.29844
114,7.99971,325.75099,3.48575,103.37214,0.03372,0,429.9585,-9.14885
115,7.99977,245.06599,6.73259,116.26602,0.05791,0,424.95788,-8.79886
116,7.99988,238.22544,7.14445,120.72778,0.05918,0,419.95725,-8.62368
117,7.99986,247.26976,6.56611,116.64393,0.05629,0,414.95662,-8.55667
118,7.99985,246.04558,6.68588,115.27966,0.058,0,409.956,-8.56557
119,7.99975,249.74894,6.47028,113.41996,0.05705,0,404.95537,-8.62313
120,7.99988,237.63035,7.20362,120.31559,0.05987,0,399.95475,-8.74183
121,7.9995,388.64578,2.36904,101.10565,0.02343,0,394.95412,-8.9147
122,7.99962,396.25702,2.25071,108.53892,0.02074,0,389.9535,-8.85928
123,7.99943,336.35967,3.39262,85.16016,0.03984,0,384.95287,-8.68538
124,7.99931,345.3711,3.04424,105.34227,0.0289,0,379.99987,-8.6094
125,7.99981,364.5185,2.73146,99.32052,0.0275,0,374.99925,-8.44845
126,7.99974,242.88901,6.86912,117.27493,0.05857,0,369.99863,-8.18377
127,7.99944,243.8455,6.84357,115.44695,0.05928,0,364.998,-7.99403
128,7.99976,236.65794,7.32072,118.99186,0.06152,0,359.99737,-7.93838
129,7.99967,289.68111,4.65803,99.00095,0.04705,0,354.99675,-7.99297
130,7.99919,459.0906,1.71816,78.41891,0.02191,0,349.99612,-7.96474
131,7.99963,370.84884,2.68998,87.87937,0.03061,0,344.9955,-7.80224
132,7.99946,247.00998,6.56961,117.25799,0.05603,0,339.99487,-7.61566
133,7.99972,235.82579,7.36905,119.77248,0.06153,0,334.99425,-7.57086
134,7.99975,242.00843,6.9511,116.70846,0.05956,0,329.99362,-7.67174
135,7.99916,385.06573,2.53167,78.05522,0.03243,0,324.993,-7.75152
136,7.99958,349.42872,3.04673,92.15629,0.03306,0,319.99237,-7.71867
137,7.99921,397.48001,2.39973,71.54136,0.03354,0,314.99175,-7.57747
138,7.99892,400.04629,2.30149,82.04116,0.02805,0,309.99112,-7.49496
139,7.99955,380.274,2.51909,92.6594,0.02719,0,304.9905,-7.41235
140,7.999,460.76019,1.79978,56.77781,0.0317,0,299.98987,-7.23306
141,7.99908,420.097,2.026,94.05942,0.02154,0,294.98925,-7.14299
142,7.99983,389.83563,2.41103,87.13718,0.02767,0,289.98863,-6.96951
143,7.99906,426.61739,1.95561,95.96848,0.02038,0,284.988,-6.87762
144,7.99941,442.40832,1.82513,90.20509,0.02023,0,279.98737,-6.77144
145,7.99933,475.26971,1.59033,80.63374,0.01972,0,274.98675,-6.63292
146,7.9995,412.92087,2.13806,84.06288,0.02543,0,269.98612,-6.58707
147,7.99966,381.69037,2.60967,74.5648,0.035,0,264.9855,-6.46067
148,7.99895,427.96641,1.95852,90.17502,0.02172,0,259.98488,-6.40456
149,7.99961,410.5081,2.15704,86.15167,0.02504,0,254.98425,-6.28587
150,7.99936,423.27099,1.97127,102.96468,0.01915,0,249.98362,-6.2391
151,7.99913,359.2008,2.97318,77.96755,0.03813,0,244.983,-6.08315
152,7.99961,357.30731,2.96876,82.48447,0.03599,0,239.98237,-6.04365
153,7.99972,345.58048,3.04719,104.09311,0.02927,0,234.98175,-5.96903
154,7.99927,324.83668,3.51602,102.32755,0.03436,0,229.98113,-5.84374
155,7.99939,342.20587,3.12801,101.81603,0.03072,0,224.9805,-5.76444
156,7.99954,388.1858,2.42585,88.71774,0.02734,0,219.97987,-5.64332
157,7.9994,368.87734,2.68558,94.29515,0.02848,0,214.97925,-5.56435
158,7.99946,368.78158,2.70875,90.38861,0.02997,0,209.97862,-5.4178
159,7.99961,369.41481,2.68303,93.15769,0.0288,0,204.978,-5.36858
160,7.99942,338.42068,3.31003,88.60598,0.03736,0,199.97738,-5.22103
161,7.99938,485.90021,1.4978,91.09289,0.01644,0,194.97675,-5.15739
162,7.99928,507.66851,1.36267,95.11665,0.01433,0,189.97612,-5.06352
163,7.99941,441.31497,1.85592,82.78578,0.02242,0,184.9755,-4.87961
164,7.9997,422.54275,2.09928,69.9452,0.03001,0,179.97487,-4.74349
165,7.99923,457.65582,1.68526,97.06536,0.01736,0,174.97425,-4.72117
166,7.99832,344.56687,3.11557,96.21897,0.03238,0,169.97363,-4.58868
167,7.99937,425.23179,2.01366,81.97161,0.02457,0,164.973,-4.43937
168,7.99928,435.69648,1.87824,92.85907,0.02023,0,159.97237,-4.29329
169,7.99958,357.04082,2.84104,102.88774,0.02761,0,154.97175,-4.06703
170,7.9996,278.2341,5.05865,104.40753,0.04845,0,149.97112,-3.79167
171,7.99967,244.78283,6.7485,116.45624,0.05795,0,144.9705,-3.525
172,7.99967,239.75966,7.0403,120.02278,0.05866,0,139.96988,-3.3101
173,7.99981,234.70839,7.4004,122.06715,0.06063,0,134.96925,-3.10654
174,7.99912,244.6647,6.77303,115.79672,0.05849,0,129.96862,-2.9488
175,7.99968,248.25095,6.57127,113.54241,0.05788,0,124.968,-2.85517
176,7.99994,247.28629,6.63629,113.69491,0.05837,0,119.96737,-2.85107
177,7.99973,249.99334,6.55194,109.50123,0.05983,0,114.96675,-2.93299
178,7.99953,401.34905,2.30992,77.42529,0.02983,0,109.96612,-2.96141
179,7.99933,298.22295,4.37475,96.28816,0.04543,0,104.9655,-2.89036
180,7.99951,343.24462,3.255,83.09771,0.03917,0,99.96487,-2.80881
181,7.99967,375.24554,2.5671,98.42758,0.02608,0,94.96425,-2.73406
182,7.99941,407.54489,2.14026,101.13949,0.02116,0,89.96362,-2.62302
183,7.99928,439.52178,1.81754,105.2002,0.01728,0,84.963,-2.4585
184,7.99918,371.9506,2.57311,109.40234,0.02352,0,79.96237,-2.20958
185,7.99905,243.33514,6.82846,117.52313,0.0581,0,74.96175,-1.90599
186,7.99978,239.86791,7.04026,119.69708,0.05882,0,69.96112,-1.69718
187,7.99983,241.85539,6.98717,115.80877,0.06033,0,64.9605,-1.51862
188,7.99972,239.20344,7.12534,118.4695,0.06014,0,59.95987,-1.34511
189,7.99981,246.32539,6.76726,111.37728,0.06076,0,54.95925,-1.18785
190,7.99977,249.69095,6.51104,111.91491,0.05818,0,49.95862,-1.0849
191,7.99957,241.42656,6.95677,118.20913,0.05885,0,44.958,-1.01961
192,7.99979,252.27591,6.37277,110.36947,0.05774,0,39.95737,-0.93785
193,7.99886,253.02547,6.30285,111.16356,0.0567,0,34.95675,-0.91115
194,7.99977,245.81605,6.70246,115.2786,0.05814,0,29.95613,-0.91143
195,7.99956,254.74861,6.21419,110.20178,0.05639,0,24.9555,-0.95334
196,7.99981,257.8392,6.15877,104.37324,0.05901,0,19.95487,-1.07861
197,7.99952,440.57811,1.82397,97.467,0.01871,0,14.95425,-1.21965
198,7.9993,495.3895,1.44215,89.03972,0.0162,0,9.95362,-1.08945
199,7.99956,394.23918,2.35559,86.37703,0.02727,0,4.953,-0.84047
200,7.99967,244.73292,6.74943,116.56694,0.0579,0,0,-0.44018
201,7.99966,414.06352,2.06915,101.27628,0.02043,5.00063,994.9815,-20.9256
202,7.99959,290.68144,4.6863,94.79936,0.04943,5.00063,989.98087,-20.74608
203,7.9993,400.42538,2.22601,99.86032,0.02229,5.00063,984.98025,-20.65064
204,7.99947,369.32698,2.64882,100.42743,0.02638,5.00063,979.97962,-20.43342
205,7.9992,454.49368,1.69986,102.57315,0.01657,5.00063,974.979,-20.06942
206,7.9999,254.49639,6.13641,114.4871,0.0536,5.00063,969.97838,-19.58219
207,7.99975,252.16096,6.36877,110.84807,0.05745,5.00063,964.97775,-19.29503
208,7.99948,244.59915,6.78209,115.64828,0.05864,5.00063,959.97712,-19.17501
209,7.99967,243.49932,6.85245,116.1222,0.05901,5.00063,954.9765,-19.12572
210,7.99983,249.55031,6.42973,115.75565,0.05555,5.00063,949.97587,-19.06058
211,7.99987,258.56472,5.9473,111.65593,0.05326,5.00063,944.97525,-18.92802
212,7.99967,247.05376,6.56815,117.19953,0.05604,5.00063,939.97462,-18.74163
213,7.99996,246.143,6.66492,115.8524,0.05753,5.00063,934.974,-18.56356
214,7.99923,249.60922,6.48429,113.21019,0.05728,5.00063,929.97337,-18.40452
215,7.99985,249.05747,6.52213,113.25431,0.05759,5.00063,924.97275,-18.28754
216,7.9994,252.9077,6.27814,112.5936,0.05576,5.00063,919.97212,-18.21759
217,7.99965,242.84288,6.89762,116.29977,0.05931,5.00063,914.9715,-18.20587
218,7.99988,246.48058,6.67926,114.28818,0.05844,5.00063,909.97087,-18.23073
219,7.99967,247.17314,6.64859,113.51585,0.05857,5.00063,904.97025,-18.33307
220,7.99961,344.39429,3.20146,85.98944,0.03723,5.00063,899.96962,-18.52234
221,7.99929,398.84144,2.28196,89.66431,0.02545,5.00063,894.969,-18.63431
222,7.99939,474.73856,1.57653,88.70436,0.01777,5.00063,889.96837,-18.28813
223,7.99932,397.75481,2.33143,81.9817,0.02844,5.00063,884.96775,-18.06268
224,7.99908,408.73943,2.16971,88.05348,0.02464,5.00063,879.96712,-17.98687
225,7.99952,372.01387,2.58155,106.83976,0.02416,5.00063,874.9665,-17.90551
226,7.99906,407.99473,2.17911,87.84709,0.02481,5.00063,869.96587,-17.78209
227,7.99937,355.54593,2.92535,92.72842,0.03155,5.00063,864.96525,-17.80989
228,7.99945,414.42026,2.10574,88.10552,0.0239,5.00063,859.96463,-17.68823
229,7.99935,444.96112,1.81211,86.72406,0.0209,5.00063,854.964,-17.64629
230,7.99919,420.89993,2.02214,92.58674,0.02184,5.00063,849.96337,-17.59016
231,7.99952,334.1251,3.32132,98.99633,0.03355,5.00063,844.96275,-17.50364
232,7.9996,367.86634,2.69541,95.56717,0.0282,5.00063,839.96212,-17.47972
233,7.99927,392.69492,2.36153,89.47648,0.02639,5.00063,834.9615,-17.43245
234,7.99974,407.97486,2.20539,81.79276,0.02696,5.00063,829.96088,-17.34239
235,7.99955,372.44097,2.65839,88.87155,0.02991,5.00063,824.96025,-17.25714
236,7.9996,391.38298,2.31298,107.6989,0.02148,5.00063,819.95962,-17.20338
237,7.99961,372.2161,2.62882,95.07158,0.02765,5.00063,814.959,-17.17048
238,7.99957,413.42749,2.14196,81.79685,0.02619,5.00063,809.95837,-16.99158
239,7.99939,450.34915,1.74775,94.68524,0.01846,5.00063,804.95775,-16.94182
240,7.99938,452.2919,1.77017,79.66132,0.02222,5.00063,799.95713,-16.80372
241,7.99879,347.54116,3.18918,80.29018,0.03972,5.00063,794.9565,-16.67016
242,7.99957,348.41235,3.03589,96.69544,0.0314,5.00063,789.95587,-16.64601
243,7.99926,497.67685,1.42185,93.43747,0.01522,5.00063,784.95525,-16.55545
244,7.99974,398.20423,2.30796,85.60061,0.02696,5.00063,779.95462,-16.43503
245,7.99925,406.96921,2.20217,85.15683,0.02586,5.00063,774.954,-16.31005
246,7.99957,452.09176,1.7233,100.01654,0.01723,5.00063,769.95338,-16.29875
247,7.99922,458.08454,1.67583,100.50705,0.01667,5.00063,764.95275,-16.15171
248,7.99953,383.72292,2.53453,80.66167,0.03142,5.00063,759.99975,-15.93008
249,7.99916,471.0255,1.59094,94.93661,0.01676,5.00063,754.99912,-15.84278
250,7.99945,436.48088,1.90627,81.05578,0.02352,5.00063,749.9985,-15.63742
251,7.99943,439.06148,1.87982,81.75589,0.02299,5.00063,744.99788,-15.50165
252,7.99953,373.78886,2.62339,91.34351,0.02872,5.00063,739.99725,-15.40731
253,7.99951,404.55632,2.17402,101.14916,0.02149,5.00063,734.99662,-15.28591
254,7.9993,447.58072,1.8248,75.50471,0.02417,5.00063,729.996,-15.16832
255,7.99953,447.62142,1.73849,112.44409,0.01546,5.00063,724.99537,-15.22927
256,7.99953,335.73867,3.31978,94.49491,0.03513,5.00063,719.99475,-15.18608
257,7.9992,404.16495,2.25171,81.70431,0.02756,5.00063,714.99413,-15.13472
258,7.99848,442.16506,1.84228,84.67123,0.02176,5.00063,709.9935,-15.0669
259,7.99888,490.72171,1.51385,69.65736,0.02173,5.00063,704.99287,-15.04312
260,7.99936,365.90977,2.73797,93.59532,0.02925,5.00063,699.99225,-14.99148
261,7.9995,378.90864,2.53942,92.59024,0.02743,5.00063,694.99162,-14.90613
262,7.99906,387.86119,2.43802,87.12101,0.02798,5.00063,689.991,-14.79444
263,7.99955,455.19802,1.71068,93.87876,0.01822,5.00063,684.99038,-14.70725
264,7.99964,417.53422,2.06603,89.86821,0.02299,5.00063,679.98975,-14.6204
265,7.99968,378.59922,2.59142,83.95439,0.03087,5.00063,674.98912,-14.43275
266,7.9998,272.07323,5.41895,101.04084,0.05363,5.00063,669.9885,-14.23247
267,7.99951,418.0346,2.02315,103.16448,0.01961,5.00063,664.98787,-14.14368
268,7.99951,268.2648,5.65994,99.3508,0.05697,5.00063,659.98725,-13.92756
269,7.99962,379.39871,2.43171,121.53461,0.02001,5.00063,654.98662,-13.77154
270,7.9995,249.4332,6.49593,113.24388,0.05736,5.00063,649.986,-13.3249
271,7.99974,246.84583,6.59237,116.78681,0.05645,5.00063,644.98537,-13.09169
272,7.99968,243.52555,6.83792,116.61275,0.05864,5.00063,639.98475,-12.93648
273,7.99945,251.6923,6.35392,112.77745,0.05634,5.00063,634.98412,-12.81534
274,7.9997,244.88049,6.73868,116.56559,0.05781,5.00063,629.9835,-12.71782
275,7.99958,251.92842,6.35504,112.06421,0.05671,5.00063,624.98287,-12.64027
276,7.99981,255.19294,6.20925,109.20723,0.05686,5.00063,619.98225,-12.59454
277,7.99966,244.39651,6.82753,114.48859,0.05964,5.00063,614.98162,-12.57131
278,7.99967,239.82218,7.15101,115.74211,0.06178,5.00063,609.981,-12.57783
279,7.99984,300.89046,4.33615,92.46533,0.04689,5.00063,604.98037,-12.62243
280,7.99934,474.21327,1.55232,106.06722,0.01464,5.00063,599.97975,-12.57046
281,7.99972,246.25395,6.62298,117.26551,0.05648,5.00063,594.97912,-12.02921
282,7.99968,247.9425,6.55264,115.20579,0.05688,5.00063,589.9785,-11.65395
283,7.99968,249.17719,6.5304,112.57047,0.05801,5.00063,584.97787,-11.40937
284,7.99984,253.59742,6.35117,107.69933,0.05897,5.00063,579.97725,-11.26347
285,7.99847,257.61628,6.02613,110.54323,0.05451,5.00063,574.97663,-11.25494
286,7.99954,343.37083,3.12865,97.99757,0.03193,5.00063,569.976,-11.31485
287,7.99963,243.25164,6.84316,117.21552,0.05838,5.00063,564.97537,-11.12219
288,7.99954,242.06737,6.91751,117.81799,0.05871,5.00063,559.97475,-11.03448
289,7.99964,245.52062,6.74544,114.42821,0.05895,5.00063,554.97412,-10.91043
290,7.99961,242.36837,6.94989,115.70132,0.06007,5.00063,549.9735,-10.73525
291,7.9997,243.76811,6.83543,115.99891,0.05893,5.00063,544.97288,-10.58939
292,7.99953,262.81826,5.79564,107.02182,0.05415,5.00063,539.97225,-10.5272
293,7.99944,241.19251,7.03267,116.03144,0.06061,5.00063,534.97162,-10.55885
294,7.99871,252.62185,6.33318,111.00042,0.05706,5.00063,529.971,-10.62663
295,7.99987,255.65954,6.1752,109.38963,0.05645,5.00063,524.97037,-10.81651
296,7.99928,377.90927,2.51964,100.37257,0.0251,5.00063,519.96975,-11.17358
297,7.99904,487.35704,1.49008,90.11623,0.01654,5.00063,514.96913,-11.32237
298,7.99906,490.04512,1.47216,90.73062,0.01623,5.00063,509.9685,-11.29307
299,7.99935,470.38033,1.59572,94.82332,0.01683,5.00063,504.96787,-11.17019
300,7.99938,420.07052,1.98966,108.99533,0.01825,5.00063,499.96725,-11.03674
301,7.99909,416.6942,2.12386,77.65485,0.02735,5.00063,494.96662,-10.89018
302,7.99952,381.33711,2.47295,99.83845,0.02477,5.00063,489.966,-10.82281
303,7.999,423.36241,2.02764,83.3529,0.02433,5.00063,484.96538,-10.65928
304,7.99955,420.08288,2.06603,82.40921,0.02507,5.00063,479.96475,-10.5274
305,7.99935,372.23268,2.6497,90.98345,0.02912,5.00063,474.96412,-10.44659
306,7.99963,343.23321,3.13757,97.10541,0.03231,5.00063,469.9635,-10.31576
307,7.99956,392.54441,2.38452,85.07517,0.02803,5.00063,464.96287,-10.11512
308,7.9994,403.30643,2.21502,92.95845,0.02383,5.00063,459.96225,-9.9275
309,7.99961,349.90295,2.91999,113.47556,0.02573,5.00063,454.96163,-9.75281
310,7.99953,367.39745,2.63052,112.72026,0.02334,5.00063,449.961,-9.61573
311,7.9992,249.38206,6.44474,115.56257,0.05577,5.00063,444.96037,-9.2562
312,7.99965,240.53592,7.01849,118.50463,0.05923,5.00063,439.95975,-9.04457
313,7.99977,253.69924,6.25435,111.40289,0.05614,5.00063,434.95912,-8.86966
314,7.9998,242.7285,6.85157,118.46222,0.05784,5.00063,429.9585,-8.69389
315,7.99981,241.97216,6.94732,116.96213,0.0594,5.00063,424.95788,-8.48959
316,7.99977,245.27825,6.73869,115.39923,0.05839,5.00063,419.95725,-8.38231
317,7.99965,239.9564,7.03444,119.64678,0.05879,5.00063,414.95662,-8.39222
318,7.99967,242.77178,6.87197,117.50878,0.05848,5.00063,409.956,-8.4736
319,7.99978,249.29488,6.51913,112.6993,0.05785,5.00063,404.95537,-8.56499
320,7.99952,328.63472,3.38788,107.53497,0.0315,5.00063,399.95475,-8.77042
321,7.99948,424.42729,1.96974,98.86584,0.01992,5.00063,394.95412,-8.75273
322,7.99985,295.81524,4.43297,98.37599,0.04506,5.00063,389.9535,-8.45008
323,7.99974,240.85546,6.98493,118.84364,0.05877,5.00063,384.95287,-8.26519
324,7.9999,243.33972,6.84427,116.92329,0.05854,5.00063,379.99987,-8.13525
325,7.99956,243.96102,6.77174,117.9671,0.0574,5.00063,374.99925,-7.98347
326,7.99975,237.62777,7.20623,120.21907,0.05994,5.00063,369.99863,-7.79625
327,7.99975,230.88142,7.69411,123.63903,0.06223,5.00063,364.998,-7.69329
328,7.99989,244.24399,6.81217,115.5266,0.05897,5.00063,359.99737,-7.68473
329,7.99972,263.8967,5.69974,108.75374,0.05241,5.00063,354.99675,-7.80412
330,7.9991,513.72566,1.33106,94.14236,0.01414,5.00063,349.99612,-7.87308
331,7.99972,362.04356,2.8162,91.51702,0.03077,5.00063,344.9955,-7.54202
332,7.99873,252.55133,6.2571,114.54993,0.05462,5.00063,339.99487,-7.31122
333,7.99977,234.96975,7.38111,121.95508,0.06052,5.00063,334.99425,-7.30368
334,7.99975,243.71113,6.81843,116.83698,0.05836,5.00063,329.99362,-7.44854
335,7.99964,380.63899,2.54738,86.16702,0.02956,5.00063,324.993,-7.52648
336,7.99953,368.12533,2.70308,93.31107,0.02897,5.00063,319.99237,-7.52792
337,7.99939,392.688,2.42775,77.14418,0.03147,5.00063,314.99175,-7.35061
338,7.99965,509.0658,1.35097,98.56636,0.01371,5.00063,309.99112,-7.3389
339,7.99938,337.7513,3.42518,79.46781,0.0431,5.00063,304.9905,-7.15008
340,7.99935,360.70074,2.86006,88.4066,0.03235,5.00063,299.98987,-7.08199
341,7.9995,406.44197,2.25498,75.77664,0.02976,5.00063,294.98925,-6.93473
342,7.99961,367.60428,2.67134,101.48778,0.02632,5.00063,289.98863,-6.85312
343,7.99899,365.4954,2.72669,96.97888,0.02812,5.00063,284.988,-6.74747
344,7.9992,363.20034,2.79031,92.44809,0.03018,5.00063,279.98737,-6.63088
345,7.99966,430.91503,1.97835,76.43326,0.02588,5.00063,274.98675,-6.5067
346,7.99932,397.95359,2.226,110.2143,0.0202,5.00063,269.98612,-6.48358
347,7.99955,453.19426,1.77955,74.58227,0.02386,5.00063,264.9855,-6.32792
348,7.9996,376.03734,2.5859,91.90146,0.02814,5.00063,259.98488,-6.2872
349,7.99932,439.1949,1.86084,87.52969,0.02126,5.00063,254.98425,-6.14576
350,7.99971,347.60678,3.01482,102.83239,0.02932,5.00063,249.98362,-6.062
351,7.99952,432.06724,1.91686,91.02552,0.02106,5.00063,244.983,-5.9677
352,7.99958,364.14264,2.74351,98.12691,0.02796,5.00063,239.98237,-5.89167
353,7.99959,402.26378,2.27049,82.70987,0.02745,5.00063,234.98175,-5.76362
354,7.99976,374.32539,2.6347,87.8248,0.03,5.00063,229.98113,-5.65337
355,7.99958,361.23156,2.82946,91.66496,0.03087,5.00063,224.9805,-5.60271
356,7.9995,345.7562,3.09356,95.97817,0.03223,5.00063,219.97987,-5.51292
357,7.99961,402.41653,2.31721,73.94658,0.03134,5.00063,214.97925,-5.36168
358,7.99973,337.35581,3.29731,92.79489,0.03553,5.00063,209.97862,-5.27892
359,7.99947,392.91482,2.36165,88.8199,0.02659,5.00063,204.978,-5.15001
360,7.99931,435.2263,1.88714,91.10844,0.02071,5.00063,199.97738,-5.05331
361,7.99968,329.15862,3.50197,91.67689,0.0382,5.00063,194.97675,-4.95544
362,7.99964,374.07506,2.68127,81.22711,0.03301,5.00063,189.97612,-4.87854
363,7.99957,454.29467,1.6978,104.80179,0.0162,5.00063,184.9755,-4.79492
364,7.99963,394.25814,2.35161,87.17476,0.02698,5.00063,179.97487,-4.69768
365,7.99949,398.41134,2.30155,86.40377,0.02664,5.00063,174.97425,-4.57729
366,7.99964,389.48436,2.40822,88.69677,0.02715,5.00063,169.97363,-4.42723
367,7.99947,480.15764,1.5294,94.60267,0.01617,5.00063,164.973,-4.21948
368,7.99973,242.28724,6.93049,116.67382,0.0594,5.00063,159.97237,-3.92028
369,7.9995,270.47832,5.42395,104.89385,0.05171,5.00063,154.97175,-3.60657
370,7.99979,238.00952,7.12968,121.97386,0.05845,5.00063,149.97112,-3.31802
371,7.99974,242.82117,6.83187,118.98001,0.05742,5.00063,144.9705,-3.05142
372,7.99887,250.36951,6.38789,115.12066,0.05549,5.00063,139.96988,-2.83489
373,7.9998,248.35529,6.5923,112.41325,0.05864,5.00063,134.96925,-2.66377
374,7.99985,244.71672,6.76785,115.88597,0.0584,5.00063,129.96862,-2.56632
375,7.9997,244.62961,6.7956,115.04428,0.05907,5.00063,124.968,-2.51304
376,7.99964,244.94107,6.8277,112.95205,0.06045,5.00063,119.96737,-2.51291
377,7.9999,247.04119,6.73632,110.57776,0.06092,5.00063,114.96675,-2.57537
378,7.99966,261.69187,5.96365,102.59116,0.05813,5.00063,109.96612,-2.57032
379,7.99882,439.17205,1.89406,77.41287,0.02447,5.00063,104.9655,-2.60126
380,7.99976,298.22026,4.50681,88.1897,0.0511,5.00063,99.96487,-2.52926
381,7.99933,436.32661,1.90828,80.88801,0.02359,5.00063,94.96425,-2.45223
382,7.9995,399.35285,2.29168,85.95992,0.02666,5.00063,89.96362,-2.39073
383,7.99932,423.1418,1.97574,101.58056,0.01945,5.00063,84.963,-2.31939
384,7.99938,447.85903,1.81411,77.82799,0.02331,5.00063,79.96237,-2.12076
385,7.99923,449.06447,1.73806,105.312,0.0165,5.00063,74.96175,-2.00488
386,7.99953,430.23954,1.92467,94.55666,0.02035,5.00063,69.96112,-1.80565
387,7.99915,295.01512,4.42373,101.16444,0.04373,5.00063,64.9605,-1.5688
388,7.99982,245.90475,6.71043,114.70656,0.0585,5.00063,59.95987,-1.29845
389,7.99966,241.73296,6.9255,118.5166,0.05843,5.00063,54.95925,-1.09781
390,7.99989,247.90823,6.60533,113.15864,0.05837,5.00063,49.95862,-0.94295
391,7.99981,245.80956,6.75415,113.28407,0.05962,5.00063,44.958,-0.81804
392,7.99987,242.34009,6.92134,116.87602,0.05922,5.00063,39.95737,-0.74874
393,7.99976,253.00943,6.33476,109.91968,0.05763,5.00063,34.95675,-0.68681
394,7.99846,260.33202,5.89168,109.24007,0.05393,5.00063,29.95613,-0.69437
395,7.99976,250.88869,6.42269,112.16498,0.05726,5.00063,24.9555,-0.73237
396,7.99966,244.84674,6.82819,113.19682,0.06032,5.00063,19.95487,-0.83956
397,7.99771,381.24485,2.60228,76.29663,0.03411,5.00063,14.95425,-0.95627
398,7.99956,406.07687,2.22838,81.73301,0.02726,5.00063,9.95362,-0.87399
399,7.99916,385.56245,2.41587,99.48449,0.02428,5.00063,4.953,-0.68545
400,7.9998,240.0756,7.01423,120.08178,0.05841,5.00063,0,-0.22756
401,7.99926,443.44572,1.78009,107.60536,0.01654,10.00125,994.9815,-20.75329
402,7.99949,379.7977,2.52071,93.78887,0.02688,10.00125,989.98087,-20.60381
403,7.99954,404.83527,2.27805,75.27048,0.03026,10.00125,984.98025,-20.42387
404,7.99929,389.09973,2.36498,100.54366,0.02352,10.00125,979.97962,-20.28243
405,7.99937,305.62253,3.90427,119.36164,0.03271,10.00125,974.979,-19.94124
406,7.99983,252.0735,6.28909,114.56013,0.0549,10.00125,969.97838,-19.39457
407,7.99968,249.88441,6.47812,112.70471,0.05748,10.00125,964.97775,-19.13439
408,7.99979,238.95401,7.14871,118.3534,0.0604,10.00125,959.97712,-19.00851
409,7.99972,245.46413,6.716,115.76083,0.05802,10.00125,954.9765,-18.92042
410,7.99975,248.65939,6.58757,111.75216,0.05895,10.00125,949.97587,-18.79226
411,7.99988,250.95139,6.38709,113.50002,0.05627,10.00125,944.97525,-18.62962
412,7.99976,250.67216,6.41072,113.28537,0.05659,10.00125,939.97462,-18.4725
413,7.99939,257.49315,6.03693,110.43638,0.05466,10.00125,934.974,-18.31783
414,7.99989,241.59963,6.97501,117.01001,0.05961,10.00125,929.97337,-18.20222
415,7.9998,244.00741,6.84116,115.09024,0.05944,10.00125,924.97275,-18.08303
416,7.99963,262.38033,5.85873,105.29642,0.05564,10.00125,919.97212,-18.00044
417,7.9997,252.34333,6.36488,110.5035,0.0576,10.00125,914.9715,-17.98925
418,7.99975,256.00271,6.17357,108.52344,0.05689,10.00125,909.97087,-18.03199
419,7.99967,252.0442,6.3908,110.26498,0.05796,10.00125,904.97025,-18.16283
420,7.9997,382.63911,2.47551,94.78774,0.02612,10.00125,899.96962,-18.40022
421,7.9996,415.47698,2.10691,84.72586,0.02487,10.00125,894.969,-18.4083
422,7.99939,381.63058,2.53815,85.17878,0.0298,10.00125,889.96837,-18.28654
423,7.99963,400.51418,2.23196,97.71316,0.02284,10.00125,884.96775,-18.21062
424,7.99957,380.79307,2.47879,100.3087,0.02471,10.00125,879.96712,-18.11821
425,7.99934,408.55288,2.16599,89.62625,0.02417,10.00125,874.9665,-17.94496
426,7.99921,399.57809,2.27522,89.07232,0.02554,10.00125,869.96587,-17.85866
427,7.99961,381.50211,2.47071,99.82667,0.02475,10.00125,864.96525,-17.81095
428,7.9999,292.5379,4.58988,96.17754,0.04772,10.00125,859.96463,-17.69197
429,7.99936,470.19041,1.5788,106.74736,0.01479,10.00125,854.964,-17.7032
430,7.99975,363.44504,2.85504,82.40135,0.03465,10.00125,849.96337,-17.54088
431,7.99961,348.67789,2.98659,104.24451,0.02865,10.00125,844.96275,-17.47962
432,7.99952,427.94134,1.98732,81.65928,0.02434,10.00125,839.96212,-17.38684
433,7.99949,357.0104,2.87565,96.48442,0.0298,10.00125,834.9615,-17.38661
434,7.99971,352.56432,2.95259,97.29571,0.03035,10.00125,829.96088,-17.30047
435,7.99951,380.87165,2.56925,81.94258,0.03135,10.00125,824.96025,-17.14222
436,7.99965,268.98621,5.65877,97.73434,0.0579,10.00125,819.95962,-17.02074
437,7.99953,439.98282,1.83921,93.11253,0.01975,10.00125,814.959,-17.08564
438,7.9996,361.38926,2.92449,78.70448,0.03716,10.00125,809.95837,-16.90839
439,7.99915,349.42455,3.01724,96.4901,0.03127,10.00125,804.95775,-16.85402
440,7.99938,504.19012,1.42159,72.57503,0.01959,10.00125,799.95713,-16.71169
441,7.99939,408.87397,2.17016,87.56194,0.02478,10.00125,794.9565,-16.64913
442,7.99938,379.0832,2.57677,85.12881,0.03027,10.00125,789.95587,-16.55691
443,7.99937,474.09569,1.61638,74.08341,0.02182,10.00125,784.95525,-16.39683
444,7.99969,319.24142,3.84464,85.37336,0.04503,10.00125,779.95462,-16.27048
445,7.99921,506.51176,1.3661,97.52231,0.01401,10.00125,774.954,-16.2862
446,7.99935,418.02444,2.04144,96.16782,0.02123,10.00125,769.95338,-16.15245
447,7.99964,245.66427,6.83148,110.85017,0.06163,10.00125,764.95275,-15.92222
448,7.99934,398.78108,2.24906,98.82422,0.02276,10.00125,759.99975,-15.86832
449,7.9995,493.06695,1.47272,80.1931,0.01836,10.00125,754.99912,-15.67934
450,7.99963,350.60173,3.08983,83.8737,0.03684,10.00125,749.9985,-15.53015
451,7.99949,397.0755,2.26619,99.94365,0.02267,10.00125,744.99788,-15.39686
452,7.99972,267.42806,5.52041,108.17699,0.05103,10.00125,739.99725,-15.10352
453,7.99991,237.54445,7.2594,118.5403,0.06124,10.00125,734.99662,-14.91592
454,7.99964,250.65928,6.50562,109.48204,0.05942,10.00125,729.996,-14.80149
455,7.99952,255.39329,6.19742,109.15041,0.05678,10.00125,724.99537,-14.75476
456,7.9997,251.74401,6.50013,106.86571,0.06083,10.00125,719.99475,-14.7706
457,7.99924,449.38734,1.75239,96.20539,0.01822,10.00125,714.99413,-14.87578
458,7.99921,411.25619,2.13589,89.46129,0.02387,10.00125,709.9935,-14.84319
459,7.99906,494.35317,1.49803,67.03366,0.02235,10.00125,704.99287,-14.74813
460,7.99937,458.12215,1.74342,73.14063,0.02384,10.00125,699.99225,-14.66066
461,7.99942,441.55835,1.87359,77.00792,0.02433,10.00125,694.99162,-14.64561
462,7.99949,370.24574,2.62805,101.90948,0.02579,10.00125,689.991,-14.62587
463,7.99951,402.97092,2.29866,75.78999,0.03033,10.00125,684.99038,-14.47339
464,7.99972,328.29651,3.43075,102.51638,0.03347,10.00125,679.98975,-14.40065
465,7.99942,398.39023,2.34209,78.52143,0.02983,10.00125,674.98912,-14.26492
466,7.9996,362.05662,2.77783,98.27014,0.02827,10.00125,669.9885,-14.17294
467,7.99968,329.50928,3.60258,82.03674,0.04391,10.00125,664.98787,-13.9284
468,7.99912,407.34283,2.23637,77.10215,0.02901,10.00125,659.98725,-13.75011
469,7.99971,239.05757,7.12819,118.79959,0.06,10.00125,654.98662,-13.45442
470,7.99955,238.31089,7.13055,120.9821,0.05894,10.00125,649.986,-13.03965
471,7.99979,252.87555,6.28893,112.23212,0.05604,10.00125,644.98537,-12.76576
472,7.99969,247.45304,6.59351,114.93551,0.05737,10.00125,639.98475,-12.59614
473,7.99932,270.41557,5.44109,104.16394,0.05224,10.00125,634.98412,-12.44879
474,7.99981,252.41584,6.37335,109.96499,0.05796,10.00125,629.9835,-12.36676
475,7.99976,252.62708,6.35618,110.08542,0.05774,10.00125,624.98287,-12.33011
476,7.99983,260.75842,5.91043,107.26803,0.0551,10.00125,619.98225,-12.33512
477,7.99966,240.60189,7.08458,115.86389,0.06115,10.00125,614.98162,-12.38842
478,7.99989,245.30724,6.83698,111.62546,0.06125,10.00125,609.981,-12.41771
479,7.99969,400.92716,2.27803,84.64605,0.02691,10.00125,604.98037,-12.49699
480,7.99914,474.13316,1.55729,102.77266,0.01515,10.00125,599.97975,-12.42299
481,7.99972,237.28053,7.20929,121.1717,0.0595,10.00125,594.97912,-11.95813
482,7.99968,245.51696,6.7008,116.21926,0.05766,10.00125,589.9785,-11.60841
483,7.99975,252.39813,6.33036,111.79656,0.05662,10.00125,584.97787,-11.36973
484,7.99962,255.07652,6.188,110.43055,0.05604,10.00125,579.97725,-11.20351
485,7.99968,245.41842,6.73976,114.94616,0.05863,10.00125,574.97663,-11.1623
486,7.99942,254.07771,6.22173,111.74547,0.05568,10.00125,569.976,-11.07998
487,7.99975,250.72538,6.45624,111.24742,0.05803,10.00125,564.97537,-10.98679
488,7.99976,252.41234,6.30673,112.77741,0.05592,10.00125,559.97475,-10.87845
489,7.99982,264.85261,5.72569,104.91042,0.05458,10.00125,554.97412,-10.70507
490,7.9994,253.93326,6.2115,112.61597,0.05516,10.00125,549.9735,-10.57773
491,7.9996,255.8971,6.20247,107.59526,0.05765,10.00125,544.97288,-10.47186
492,7.99831,247.90892,6.51259,116.96367,0.05568,10.00125,539.97225,-10.43356
493,7.99993,274.37273,5.30545,100.91314,0.05257,10.00125,534.97162,-10.3899
494,7.9997,245.03148,6.80185,113.66277,0.05984,10.00125,529.971,-10.4537
495,7.99977,255.44279,6.20762,108.5992,0.05716,10.00125,524.97037,-10.57384
496,7.99897,263.70219,5.83962,102.7406,0.05684,10.00125,519.96975,-10.7625
497,7.99955,291.24757,4.64986,95.60531,0.04864,10.00125,514.96913,-10.9739
498,7.99929,472.57765,1.57245,99.69468,0.01577,10.00125,509.9685,-11.12719
499,7.99972,248.54567,6.55841,113.22579,0.05792,10.00125,504.96787,-10.89822
500,7.9996,368.0208,2.74873,86.02015,0.03195,10.00125,499.96725,-10.82941
501,7.99943,426.69743,2.01385,78.17468,0.02576,10.00125,494.96662,-10.71453
502,7.99932,443.05105,1.80762,95.18092,0.01899,10.00125,489.966,-10.6595
503,7.99934,336.53049,3.26498,99.33876,0.03287,10.00125,484.96538,-10.52666
504,7.99944,349.56612,3.10346,84.71961,0.03663,10.00125,479.96475,-10.38374
505,7.99954,374.87993,2.54998,103.9324,0.02453,10.00125,474.96412,-10.31787
506,7.99961,401.93839,2.27451,82.71986,0.0275,10.00125,469.9635,-10.15745
507,7.99924,412.51806,2.08572,101.18291,0.02061,10.00125,464.96287,-10.09797
508,7.99936,421.39184,1.98809,103.70276,0.01917,10.00125,459.96225,-9.94234
509,7.99932,376.5733,2.55363,96.96539,0.02634,10.00125,454.96163,-9.7483
510,7.99958,404.08644,2.19313,96.70144,0.02268,10.00125,449.961,-9.5271
511,7.99985,241.7139,6.9387,118.06449,0.05877,10.00125,444.96037,-9.10239
512,7.99979,243.05481,6.82128,118.70171,0.05747,10.00125,439.95975,-8.81082
513,7.99989,249.83599,6.40269,116.10989,0.05514,10.00125,434.95912,-8.59002
514,7.99972,239.37997,7.08137,119.59551,0.05921,10.00125,429.9585,-8.41341
515,7.99965,245.5294,6.67318,117.3257,0.05688,10.00125,424.95788,-8.29198
516,7.99976,240.8014,6.9892,118.84154,0.05881,10.00125,419.95725,-8.28495
517,7.99983,250.4984,6.40559,114.0124,0.05618,10.00125,414.95662,-8.32695
518,7.99971,248.57942,6.47741,116.55862,0.05557,10.00125,409.956,-8.45977
519,7.99957,295.12203,4.39543,103.09424,0.04264,10.00125,404.95537,-8.68539
520,7.99925,485.66975,1.4924,95.42377,0.01564,10.00125,399.95475,-8.75864
521,7.99946,290.53557,4.8094,88.65358,0.05425,10.00125,394.95412,-8.50144
522,7.99919,249.37642,6.47453,114.28937,0.05665,10.00125,389.9535,-8.19817
523,7.9997,238.97232,7.13475,118.81059,0.06005,10.00125,384.95287,-7.93852
524,7.99913,243.84915,6.78216,117.85541,0.05755,10.00125,379.99987,-7.76239
525,7.99966,242.81122,6.88299,116.95856,0.05885,10.00125,374.99925,-7.6125
526,7.99992,245.48949,6.73156,115.07593,0.0585,10.00125,369.99863,-7.52945
527,7.99956,248.76024,6.50738,114.71291,0.05673,10.00125,364.998,-7.56925
528,7.99975,244.55681,6.79845,115.14677,0.05904,10.00125,359.99737,-7.65964
529,7.99951,400.41288,2.24475,94.33737,0.02379,10.00125,354.99675,-7.79766
530,7.99967,272.96523,5.41903,98.85913,0.05482,10.00125,349.99612,-7.63112
531,7.99963,254.9431,6.21594,109.59583,0.05672,10.00125,344.9955,-7.35299
532,7.99975,243.11593,6.89987,115.42692,0.05978,10.00125,339.99487,-7.12811
533,7.99979,232.26402,7.58869,122.96753,0.06171,10.00125,334.99425,-7.15047
534,7.9985,246.10646,6.62143,117.71773,0.05625,10.00125,329.99362,-7.30125
535,7.99944,367.02648,2.70286,96.76996,0.02793,10.00125,324.993,-7.41997
536,7.99956,355.14278,2.88144,101.55322,0.02837,10.00125,319.99237,-7.38948
537,7.99968,368.56758,2.67501,97.40114,0.02746,10.00125,314.99175,-7.26797
538,7.9996,349.36431,2.97013,104.91059,0.02831,10.00125,309.99112,-7.1972
539,7.99957,355.45791,2.88878,99.12322,0.02914,10.00125,304.9905,-7.07116
540,7.99963,370.91881,2.67191,90.77604,0.02943,10.00125,299.98987,-6.96788
541,7.99969,407.29499,2.24154,76.302,0.02938,10.00125,294.98925,-6.81717
542,7.99932,350.74621,2.93342,107.08691,0.02739,10.00125,289.98863,-6.76716
543,7.99937,411.57229,2.07783,108.48014,0.01915,10.00125,284.988,-6.6449
544,7.99963,346.05583,3.09109,95.46188,0.03238,10.00125,279.98737,-6.53272
545,7.99844,348.69338,3.11664,85.21348,0.03657,10.00125,274.98675,-6.36619
546,7.99958,375.68564,2.5485,101.29727,0.02516,10.00125,269.98612,-6.35653
547,7.99958,392.90696,2.35563,90.20722,0.02611,10.00125,264.9855,-6.25783
548,7.99938,439.16832,1.85315,90.4443,0.02049,10.00125,259.98488,-6.12982
549,7.99935,380.57848,2.49762,96.42658,0.0259,10.00125,254.98425,-6.01945
550,7.99925,353.74512,2.88456,105.92416,0.02723,10.00125,249.98362,-5.96133
551,7.99964,355.09201,2.85934,106.22931,0.02692,10.00125,244.983,-5.8805
552,7.99965,351.66634,3.02266,89.42665,0.0338,10.00125,239.98237,-5.73794
553,7.9996,441.28111,1.86196,81.03506,0.02298,10.00125,234.98175,-5.6338
554,7.99923,415.39613,2.06862,96.29678,0.02148,10.00125,229.98113,-5.58414
555,7.99947,380.45183,2.49565,97.32756,0.02564,10.00125,224.9805,-5.4917
