Repository: edrossi93/mecanano-ml-nanomechanics-tutorial

File: data/nanoindent_maps/Duplex Steel 1um.csv (part 1 of 76)
Index,Load,Depth,HARDNESS,MODULUS,H/E,X Position,Y Position,Z Position
Integer,mN,nm,GPa,GPa,None,µm,µm,µm
1,1.24953,110.90715,3.77186,189.57566,0.0199,0,198.97725,-2.40336
2,1.24953,105.39438,4.14124,205.87897,0.02011,0,197.97713,-2.39785
3,1.24959,106.0223,4.15278,184.6748,0.02249,0,196.977,-2.38577
4,1.24933,125.22738,3.04185,145.75739,0.02087,0,195.97688,-2.36904
5,1.24944,117.95267,3.37173,170.11072,0.01982,0,194.97675,-2.37806
6,1.24953,105.99216,4.13874,189.78375,0.02181,0,193.97663,-2.37455
7,1.24927,107.09496,4.01217,203.96631,0.01967,0,192.9765,-2.36976
8,1.24962,117.0479,3.41701,173.59549,0.01968,0,191.97638,-2.35304
9,1.24964,105.02609,4.22782,186.81914,0.02263,0,190.97625,-2.35939
10,1.24951,105.47926,4.22394,177.00075,0.02386,0,189.97613,-2.36687
11,1.2494,106.01634,4.15051,185.29027,0.0224,0,188.976,-2.35731
12,1.24943,110.36968,3.78177,200.87121,0.01883,0,187.97588,-2.34118
13,1.2496,103.68879,4.2887,203.47878,0.02108,0,186.97575,-2.34292
14,1.24957,105.1949,4.20971,187.97825,0.02239,0,185.97563,-2.34466
15,1.2497,101.85268,4.40485,219.21046,0.02009,0,184.9755,-2.336
16,1.24968,101.89102,4.48388,192.05429,0.02335,0,183.97537,-2.32569
17,1.24957,115.27107,3.53302,170.79866,0.02069,0,182.97525,-2.31097
18,1.24981,103.35892,4.29858,210.30287,0.02044,0,181.97513,-2.31789
19,1.24944,104.60613,4.19313,210.35558,0.01993,0,180.975,-2.31461
20,1.24941,101.82222,4.41454,216.12077,0.02043,0,179.97488,-2.31126
21,1.24958,102.3548,4.41397,200.32191,0.02203,0,178.97475,-2.30237
22,1.24959,101.79299,4.44282,207.30043,0.02143,0,177.97463,-2.29638
23,1.24962,112.62033,3.64715,193.4712,0.01885,0,176.9745,-2.28273
24,1.24938,108.48622,3.89041,212.11013,0.01834,0,175.97438,-2.27941
25,1.24952,112.43861,3.63066,206.77282,0.01756,0,174.97425,-2.27214
26,1.24961,103.64419,4.34094,188.13281,0.02307,0,173.97413,-2.27436
27,1.24943,106.54737,4.0776,195.45096,0.02086,0,172.974,-2.2653
28,1.24959,104.12793,4.23643,209.06895,0.02026,0,171.97388,-2.26198
29,1.24979,102.45761,4.43311,192.00924,0.02309,0,170.97375,-2.25773
30,1.24925,104.34315,4.20342,214.51936,0.01959,0,169.97363,-2.25456
31,1.2495,102.71825,4.33947,215.06889,0.02018,0,168.9735,-2.25035
32,1.24954,103.34404,4.31315,205.1111,0.02103,0,167.97338,-2.24333
33,1.24962,104.45812,4.22094,204.70692,0.02062,0,166.97325,-2.23146
34,1.24943,103.68904,4.25876,214.32312,0.01987,0,165.97313,-2.22872
35,1.24978,109.66391,3.8947,177.72052,0.02191,0,164.973,-2.21529
36,1.24966,105.31606,4.15952,201.5914,0.02063,0,163.97288,-2.21241
37,1.24948,102.60411,4.40684,195.52889,0.02254,0,162.97275,-2.20753
38,1.24971,101.91149,4.47105,195.23986,0.0229,0,161.97262,-2.19816
39,1.24939,105.13525,4.16684,203.88808,0.02044,0,160.9725,-2.18677
40,1.24935,105.46697,4.16048,196.4905,0.02117,0,159.97238,-2.1774
41,1.24943,104.01363,4.30448,189.25267,0.02274,0,158.97225,-2.16345
42,1.24957,108.92422,3.88394,201.24836,0.0193,0,157.97213,-2.14245
43,1.24949,105.74439,4.17758,183.90623,0.02272,0,156.972,-2.13609
44,1.24961,104.03699,4.33066,181.46998,0.02386,0,155.97188,-2.1301
45,1.24953,108.43049,4.0489,160.60629,0.02521,0,154.97175,-2.09551
46,1.24932,104.66088,4.27422,181.92508,0.02349,0,153.97162,-2.09996
47,1.24945,105.42891,4.23192,175.92363,0.02406,0,152.9715,-2.08274
48,1.24944,104.42331,4.28868,183.68373,0.02335,0,151.97138,-2.05813
49,1.24979,101.59873,4.55864,179.86843,0.02534,0,150.97125,-2.03023
50,1.24943,104.92889,4.32783,163.19949,0.02652,0,149.97113,-2.02593
51,1.24947,104.27828,4.29714,184.83406,0.02325,0,148.971,-2.02071
52,1.24939,121.84225,3.23019,142.4547,0.02268,0,147.97088,-1.99422
53,1.24963,105.87791,4.16976,183.14596,0.02277,0,146.97075,-2.00136
54,1.2496,104.61159,4.27084,184.3791,0.02316,0,145.97063,-1.99488
55,1.24954,118.75967,3.32028,172.23088,0.01928,0,144.9705,-1.97596
56,1.24948,104.29468,4.24611,200.39741,0.02119,0,143.97038,-1.98427
57,1.24951,106.51082,4.08861,192.7099,0.02122,0,142.97025,-1.97765
58,1.24936,111.49105,3.77194,174.61604,0.0216,0,141.97013,-1.96891
59,1.24938,105.60165,4.20887,178.18351,0.02362,0,140.97,-1.97435
60,1.24941,105.33469,4.20563,185.51162,0.02267,0,139.96988,-1.97475
61,1.24947,104.90466,4.20719,196.39374,0.02142,0,138.96975,-1.97787
62,1.24956,100.23617,4.63525,193.02898,0.02401,0,137.96963,-1.98234
63,1.24945,100.72444,4.58201,194.68159,0.02354,0,136.9695,-1.98125
64,1.24928,104.48026,4.21588,205.39835,0.02053,0,135.96938,-1.96688
65,1.24959,107.10961,4.0429,192.43543,0.02101,0,134.96925,-1.97054
66,1.24959,118.29946,3.34494,173.02809,0.01933,0,133.96913,-1.96209
67,1.24956,101.04979,4.53583,199.31691,0.02276,0,132.969,-1.97759
68,1.24947,103.71133,4.27882,206.12358,0.02076,0,131.96887,-1.9773
69,1.24951,102.52257,4.3685,210.61119,0.02074,0,130.96875,-1.97224
70,1.24943,109.41067,3.83717,206.21421,0.01861,0,129.96863,-1.95869
71,1.24948,105.77532,4.13539,196.74275,0.02102,0,128.9685,-1.95481
72,1.24968,103.65047,4.3384,188.79976,0.02298,0,127.96838,-1.94542
73,1.24946,102.34027,4.45169,189.35556,0.02351,0,126.96825,-1.93211
74,1.2494,119.85205,3.3278,146.96418,0.02264,0,125.96813,-1.92401
75,1.24953,104.5925,4.36086,162.56866,0.02682,0,124.968,-1.9258
76,1.24942,106.60915,4.11204,182.48499,0.02253,0,123.96788,-1.90212
77,1.24961,102.12383,4.50832,179.96952,0.02505,0,122.96775,-1.89246
78,1.24918,106.93155,4.13182,169.4285,0.02439,0,121.96763,-1.89403
79,1.24959,118.35674,3.417,146.86915,0.02327,0,120.9675,-1.87152
80,1.24945,107.52225,4.07934,171.06145,0.02385,0,119.96738,-1.87771
81,1.24921,110.46204,3.87837,164.48121,0.02358,0,118.96725,-1.86606
82,1.24942,107.95096,3.99597,186.12231,0.02147,0,117.96713,-1.85977
83,1.24922,105.53411,4.16562,192.73281,0.02161,0,116.967,-1.85388
84,1.24945,104.65989,4.24758,189.90173,0.02237,0,115.96688,-1.84631
85,1.24947,108.63333,3.9579,181.68214,0.02178,0,114.96675,-1.83704
86,1.24917,106.45775,4.13227,179.79082,0.02298,0,113.96663,-1.84047
87,1.24927,109.93583,3.86901,179.02856,0.02161,0,112.9665,-1.83848
88,1.24958,104.32397,4.31467,179.06704,0.0241,0,111.96638,-1.83693
89,1.24968,99.04949,4.76181,190.75761,0.02496,0,110.96625,-1.83958
90,1.24977,114.28435,3.59467,171.51064,0.02096,0,109.96612,-1.81972
91,1.24973,112.00168,3.70998,184.70065,0.02009,0,108.966,-1.82393
92,1.24959,106.09968,4.1366,187.76544,0.02203,0,107.96588,-1.83442
93,1.24965,102.27085,4.39299,209.94257,0.02092,0,106.96575,-1.83834
94,1.24961,101.79183,4.47084,198.41466,0.02253,0,105.96563,-1.83797
95,1.24952,101.42175,4.44618,217.77106,0.02042,0,104.9655,-1.83808
96,1.24948,103.45126,4.29,210.09664,0.02042,0,103.96538,-1.83548
97,1.24953,103.66648,4.24109,222.50851,0.01906,0,102.96525,-1.8325
98,1.24946,104.14313,4.24098,206.71052,0.02052,0,101.96512,-1.83134
99,1.24935,106.5103,4.0525,205.93717,0.01968,0,100.965,-1.82452
100,1.24966,103.80262,4.28562,201.29231,0.02129,0,99.96488,-1.81949
101,1.24971,103.08581,4.31561,212.47997,0.02031,0,98.96475,-1.81616
102,1.24961,101.18255,4.47657,214.67559,0.02085,0,97.96463,-1.8101
103,1.24961,101.26098,4.49352,206.48275,0.02176,0,96.9645,-1.80122
104,1.24951,104.40107,4.18778,219.48991,0.01908,0,95.96438,-1.79161
105,1.24968,103.15397,4.34393,200.41927,0.02167,0,94.96425,-1.7846
106,1.24944,103.51997,4.28087,211.28203,0.02026,0,93.96413,-1.7705
107,1.24956,101.02569,4.50613,209.35801,0.02152,0,92.964,-1.75882
108,1.24963,99.96966,4.59149,213.72312,0.02148,0,91.96388,-1.74389
109,1.24979,115.43929,3.4837,186.86291,0.01864,0,90.96375,-1.71279
110,1.24949,104.33555,4.3192,177.53312,0.02433,0,89.96363,-1.7118
111,1.24957,117.70353,3.41347,160.2642,0.0213,0,88.9635,-1.68608
112,1.2495,107.38569,4.06652,177.7854,0.02287,0,87.96337,-1.68457
113,1.24948,114.0478,3.63881,161.74727,0.0225,0,86.96325,-1.66489
114,1.24953,105.32139,4.24044,176.14264,0.02407,0,85.96313,-1.66572
115,1.24942,105.51987,4.21396,178.70277,0.02358,0,84.963,-1.65577
116,1.24952,104.62662,4.27058,183.99781,0.02321,0,83.96288,-1.6515
117,1.24949,103.45094,4.41236,173.78978,0.02539,0,82.96275,-1.6443
118,1.24931,111.7122,3.76391,172.12694,0.02187,0,81.96263,-1.6305
119,1.2496,100.48833,4.57358,203.80487,0.02244,0,80.9625,-1.62947
120,1.24932,101.26863,4.49563,205.17676,0.02191,0,79.96237,-1.62848
121,1.24956,100.74159,4.56198,200.09499,0.0228,0,78.96225,-1.62597
122,1.24936,117.40995,3.41645,165.19074,0.02068,0,77.96213,-1.60998
123,1.24949,108.48517,4.0399,161.71084,0.02498,0,76.962,-1.61123
124,1.24977,63.59163,12.87938,210.36462,0.06122,0,75.96188,-1.60888
125,1.24953,106.17502,4.10931,194.76472,0.0211,0,74.96175,-1.60049
126,1.24955,113.95443,3.58479,183.07439,0.01958,0,73.96163,-1.59988
127,1.24964,120.45643,3.23265,169.33935,0.01909,0,72.9615,-1.59292
128,1.24951,111.55996,3.74973,180.85004,0.02073,0,71.96138,-1.59583
129,1.24951,105.15799,4.15907,206.31232,0.02016,0,70.96125,-1.59947
130,1.24949,104.38259,4.24618,197.88315,0.02146,0,69.96113,-1.59375
131,1.24958,106.51213,4.06851,200.00102,0.02034,0,68.961,-1.58257
132,1.24957,113.03798,3.65486,179.06826,0.02041,0,67.96088,-1.568
133,1.24968,108.08793,3.97334,190.70006,0.02084,0,66.96075,-1.56645
134,1.24963,104.77143,4.26588,181.9717,0.02344,0,65.96063,-1.5575
135,1.24969,107.06717,4.07722,182.33293,0.02236,0,64.9605,-1.54329
136,1.24941,100.38393,4.60855,196.2562,0.02348,0,63.96038,-1.54457
137,1.24943,106.11372,4.13636,187.28405,0.02209,0,62.96025,-1.53841
138,1.24956,108.69508,3.96912,176.76309,0.02245,0,61.96013,-1.52948
139,1.24946,109.43022,3.90163,180.69667,0.02159,0,60.96,-1.52302
140,1.24938,115.87288,3.51109,164.97439,0.02128,0,59.95988,-1.50819
141,1.24965,104.49411,4.27355,186.5372,0.02291,0,58.95975,-1.51299
142,1.24953,102.62544,4.43328,187.41886,0.02365,0,57.95962,-1.50796
143,1.24963,100.5717,4.61534,189.87642,0.02431,0,56.9595,-1.50059
144,1.24993,67.68069,11.31737,195.21179,0.05797,0,55.95938,-1.47988
145,1.24942,114.13768,3.58278,179.01754,0.02001,0,54.95925,-1.47449
146,1.24944,109.16822,3.89455,189.88324,0.02051,0,53.95913,-1.47741
147,1.24973,107.39718,4.03996,186.02995,0.02172,0,52.959,-1.47702
148,1.24978,103.53767,4.3314,193.94627,0.02233,0,51.95888,-1.4726
149,1.24947,108.11244,3.98312,186.38046,0.02137,0,50.95875,-1.462
150,1.24946,125.8368,2.94446,176.65505,0.01667,0,49.95862,-1.43885
151,1.24953,105.93701,4.18601,176.99613,0.02365,0,48.9585,-1.46333
152,1.24933,109.23096,3.9651,166.00024,0.02389,0,47.95838,-1.45463
153,1.24946,107.92794,4.02114,178.67696,0.02251,0,46.95825,-1.44633
154,1.24959,111.00625,3.88928,151.85537,0.02561,0,45.95813,-1.43078
155,1.2494,108.82336,3.98461,169.22126,0.02355,0,44.958,-1.41702
156,1.2495,106.86226,4.04828,197.27783,0.02052,0,43.95788,-1.39088
157,1.24952,120.46185,3.25597,159.67508,0.02039,0,42.95775,-1.37261
158,1.24926,106.73164,4.10995,179.99666,0.02283,0,41.95763,-1.38846
159,1.24942,106.92677,4.14918,165.40689,0.02508,0,40.9575,-1.37496
160,1.2495,106.50253,4.16838,169.34681,0.02461,0,39.95738,-1.36704
161,1.24961,104.88173,4.20843,196.78737,0.02139,0,38.95725,-1.36036
162,1.24933,115.71339,3.50456,170.79635,0.02052,0,37.95713,-1.34635
163,1.24946,117.50321,3.44968,152.37631,0.02264,0,36.957,-1.33968
164,1.24951,104.20094,4.31932,180.59718,0.02392,0,35.95687,-1.35439
165,1.24939,107.02738,4.13966,165.70775,0.02498,0,34.95675,-1.352
166,1.24978,105.65555,4.17158,188.31442,0.02215,0,33.95663,-1.34089
167,1.2496,104.31718,4.29856,183.63977,0.02341,0,32.9565,-1.33359
168,1.24957,103.63099,4.34415,187.48995,0.02317,0,31.95638,-1.32994
169,1.2494,101.97471,4.4011,216.10051,0.02037,0,30.95625,-1.32939
170,1.24942,105.34817,4.1412,207.15952,0.01999,0,29.95613,-1.32513
171,1.24944,107.4147,4.01762,192.86093,0.02083,0,28.956,-1.32094
172,1.24976,113.34188,3.63933,177.61609,0.02049,0,27.95587,-1.30631
173,1.24974,102.52397,4.41146,196.62521,0.02244,0,26.95575,-1.3107
174,1.24924,103.18744,4.36041,193.72019,0.02251,0,25.95563,-1.30646
175,1.24982,103.39601,4.34287,194.24212,0.02236,0,24.9555,-1.29943
176,1.2497,103.59436,4.32238,195.14089,0.02215,0,23.95538,-1.29201
177,1.24975,103.74248,4.32853,189.43523,0.02285,0,22.95525,-1.28749
178,1.24962,99.6512,4.69484,192.43518,0.0244,0,21.95513,-1.29047
179,1.24945,106.62844,4.12414,178.48104,0.02311,0,20.955,-1.27482
180,1.24943,105.87294,4.12426,197.84365,0.02085,0,19.95488,-1.26321
181,1.24939,100.69963,4.52188,213.92215,0.02114,0,18.95475,-1.25746
182,1.24971,103.75459,4.28275,203.76723,0.02102,0,17.95463,-1.24696
183,1.24986,100.59207,4.57154,201.79947,0.02265,0,16.9545,-1.23962
184,1.24964,102.55204,4.40296,198.35166,0.0222,0,15.95438,-1.22895
185,1.24955,103.96343,4.25432,207.45069,0.02051,0,14.95425,-1.21778
186,1.24966,105.26303,4.2039,188.14443,0.02234,0,13.95413,-1.19987
187,1.2495,102.67422,4.35356,211.2337,0.02061,0,12.954,-1.19276
188,1.2496,104.11355,4.30316,187.31985,0.02297,0,11.95388,-1.17785
189,1.24967,100.65437,4.60719,189.97689,0.02425,0,10.95375,-1.17325
190,1.24956,115.13355,3.56495,162.81022,0.0219,0,9.95363,-1.14476
191,1.24969,103.18765,4.36532,192.78624,0.02264,0,8.9535,-1.13767
192,1.24974,103.54386,4.33951,191.2688,0.02269,0,7.95338,-1.12224
193,1.24963,103.01264,4.33449,207.74923,0.02086,0,6.95325,-1.12088
194,1.24964,114.5905,3.60397,161.65086,0.02229,0,5.95312,-1.10273
195,1.24955,106.23089,4.11128,192.5891,0.02135,0,4.953,-1.10255
196,1.24939,101.76435,4.43181,211.69752,0.02093,0,3.95288,-1.09495
197,1.24965,105.02377,4.16123,209.88125,0.01983,0,2.95275,-1.07545
198,1.24961,101.47217,4.52599,190.99616,0.0237,0,1.95263,-1.06625
199,1.24949,109.11462,3.90745,186.69555,0.02093,0,0.9525,-1.05936
200,1.24952,105.49792,4.22042,177.53738,0.02377,0,0,-1.06309
201,1.24953,101.99759,4.4598,196.02111,0.02275,1.00012,198.97725,-2.31279
202,1.24945,103.59263,4.28299,208.21167,0.02057,1.00012,197.97713,-2.30035
203,1.24954,103.13067,4.32652,206.852,0.02092,1.00012,196.977,-2.29226
204,1.24957,108.65794,4.01693,164.17433,0.02447,1.00012,195.97688,-2.28538
205,1.24935,105.89698,4.12515,196.74274,0.02097,1.00012,194.97675,-2.29038
206,1.2497,104.64811,4.25741,187.52704,0.0227,1.00012,193.97663,-2.27292
207,1.24965,104.52666,4.27998,183.88834,0.02327,1.00012,192.9765,-2.2716
208,1.24963,103.1163,4.33093,205.8571,0.02104,1.00012,191.97638,-2.26553
209,1.24964,101.63219,4.44098,212.99505,0.02085,1.00012,190.97625,-2.2611
210,1.24979,106.1213,4.12925,189.8208,0.02175,1.00012,189.97613,-2.25552
211,1.24947,105.55492,4.20483,180.48939,0.0233,1.00012,188.976,-2.26233
212,1.24947,111.4606,3.73564,188.73909,0.01979,1.00012,187.97588,-2.24083
213,1.24932,107.72621,3.98978,194.17599,0.02055,1.00012,186.97575,-2.24391
214,1.24934,106.49362,4.12781,180.45191,0.02287,1.00012,185.97563,-2.25066
215,1.24959,107.49749,4.03361,185.39116,0.02176,1.00012,184.9755,-2.22978
216,1.24958,105.33456,4.1419,207.56419,0.01995,1.00012,183.97537,-2.22337
217,1.2496,122.148,3.14932,166.11278,0.01896,1.00012,182.97525,-2.20195
218,1.24948,102.32711,4.40147,205.07507,0.02146,1.00012,181.97513,-2.21589
219,1.24935,103.44359,4.28771,210.99612,0.02032,1.00012,180.975,-2.21099
220,1.24966,104.91218,4.23032,188.96917,0.02239,1.00012,179.97488,-2.20199
221,1.24976,103.30543,4.33776,198.2609,0.02188,1.00012,178.97475,-2.19402
222,1.24948,101.9332,4.40112,217.58788,0.02023,1.00012,177.97463,-2.19165
223,1.2496,103.80435,4.26028,210.27002,0.02026,1.00012,176.9745,-2.18366
224,1.24963,103.45289,4.3098,203.17996,0.02121,1.00012,175.97438,-2.1765
225,1.24966,103.00818,4.33633,207.28594,0.02092,1.00012,174.97425,-2.17288
226,1.24956,101.1478,4.47272,217.13305,0.0206,1.00012,173.97413,-2.16693
227,1.24971,98.7119,4.71513,213.04746,0.02213,1.00012,172.974,-2.16154
228,1.24949,107.45867,4.01018,194.4032,0.02063,1.00012,171.97388,-2.14816
229,1.24976,101.88974,4.44831,202.87957,0.02193,1.00012,170.97375,-2.14976
230,1.24954,102.88511,4.31303,219.89975,0.01961,1.00012,169.97363,-2.14322
231,1.24945,108.15838,3.94465,199.22392,0.0198,1.00012,168.9735,-2.13459
232,1.2497,102.09657,4.45188,195.92583,0.02272,1.00012,167.97338,-2.13262
233,1.24981,102.27887,4.4423,194.03798,0.02289,1.00012,166.97325,-2.1228
234,1.24962,104.75035,4.18627,208.7118,0.02006,1.00012,165.97313,-2.11472
235,1.24958,103.68034,4.31813,194.0003,0.02226,1.00012,164.973,-2.11098
236,1.24961,101.4077,4.48284,205.61124,0.0218,1.00012,163.97288,-2.10449
237,1.24947,112.04766,3.73808,173.16875,0.02159,1.00012,162.97275,-2.08597
238,1.24955,106.07679,4.07075,212.62915,0.01914,1.00012,161.97262,-2.08404
239,1.24949,104.11481,4.25204,203.60628,0.02088,1.00012,160.9725,-2.07549
240,1.24964,101.80822,4.43147,210.79695,0.02102,1.00012,159.97238,-2.06586
241,1.24955,101.95093,4.41349,212.55696,0.02076,1.00012,158.97225,-2.05439
242,1.24971,101.48124,4.4806,204.30603,0.02193,1.00012,157.97213,-2.03814
243,1.24939,105.35409,4.24685,173.6171,0.02446,1.00012,156.972,-2.02734
244,1.2496,100.7812,4.61209,185.57852,0.02485,1.00012,155.97188,-2.01771
245,1.24931,99.95818,4.65951,193.4513,0.02409,1.00012,154.97175,-1.98563
246,1.24957,103.30299,4.38406,184.3886,0.02378,1.00012,153.97162,-1.98214
247,1.24955,109.4115,3.93859,169.81301,0.02319,1.00012,152.9715,-1.96312
248,1.2495,106.05301,4.16267,180.87007,0.02301,1.00012,151.97138,-1.94745
249,1.24946,114.04976,3.61403,169.71425,0.02129,1.00012,150.97125,-1.91242
250,1.24956,102.09968,4.49045,184.9634,0.02428,1.00012,149.97113,-1.91756
251,1.2496,103.35355,4.42656,172.63217,0.02564,1.00012,148.971,-1.90779
252,1.24927,116.66289,3.50528,151.1368,0.02319,1.00012,147.97088,-1.88357
253,1.2495,106.29367,4.16581,174.48961,0.02387,1.00012,146.97075,-1.88774
254,1.24973,106.1971,4.16081,178.29615,0.02334,1.00012,145.97063,-1.87905
255,1.24951,102.7199,4.41926,188.93682,0.02339,1.00012,144.9705,-1.87431
256,1.2495,101.1373,4.56001,190.14135,0.02398,1.00012,143.97038,-1.87241
257,1.2493,103.38041,4.34559,193.17476,0.0225,1.00012,142.97025,-1.86741
258,1.24939,103.5501,4.34548,188.92901,0.023,1.00012,141.97013,-1.86486
259,1.24924,105.66834,4.17118,187.45758,0.02225,1.00012,140.97,-1.8606
260,1.24943,103.93188,4.31495,188.23629,0.02292,1.00012,139.96988,-1.86178
261,1.24934,102.7674,4.37875,199.61312,0.02194,1.00012,138.96975,-1.86627
262,1.24977,98.67967,4.8289,184.05216,0.02624,1.00012,137.96963,-1.86875
263,1.24959,98.28423,4.84506,189.48116,0.02557,1.00012,136.9695,-1.86916
264,1.24931,103.63463,4.27995,207.83563,0.02059,1.00012,135.96938,-1.856
265,1.24945,101.99221,4.3949,217.93777,0.02017,1.00012,134.96925,-1.8626
266,1.24952,102.43814,4.35875,216.98243,0.02009,1.00012,133.96913,-1.86483
267,1.24956,101.08855,4.51012,206.14688,0.02188,1.00012,132.969,-1.86789
268,1.24955,105.2486,4.16872,200.07867,0.02084,1.00012,131.96887,-1.86524
269,1.24965,103.45881,4.33487,194.82477,0.02225,1.00012,130.96875,-1.85991
270,1.24967,102.34668,4.39004,208.66689,0.02104,1.00012,129.96863,-1.85258
271,1.24957,102.34731,4.44268,191.85576,0.02316,1.00012,128.9685,-1.84428
272,1.24961,112.46777,3.68486,182.13572,0.02023,1.00012,127.96838,-1.82176
273,1.24945,102.56098,4.5047,171.25847,0.0263,1.00012,126.96825,-1.82008
274,1.24949,107.29296,4.07984,176.02611,0.02318,1.00012,125.96813,-1.80714
275,1.24944,116.20599,3.50401,160.44516,0.02184,1.00012,124.968,-1.7895
276,1.24955,120.09437,3.30377,150.26055,0.02199,1.00012,123.96788,-1.77336
277,1.24944,112.15148,3.77379,160.08048,0.02357,1.00012,122.96775,-1.78021
278,1.24938,107.22211,4.17631,153.84812,0.02715,1.00012,121.96763,-1.78149
279,1.2494,107.62221,4.06329,173.25462,0.02345,1.00012,120.9675,-1.77265
280,1.24934,113.52564,3.66464,164.35688,0.0223,1.00012,119.96738,-1.75886
281,1.24932,118.45522,3.34174,170.2907,0.01962,1.00012,118.96725,-1.74344
282,1.24939,107.269,4.07133,178.95534,0.02275,1.00012,117.96713,-1.74538
283,1.24946,104.07472,4.29729,189.87127,0.02263,1.00012,116.967,-1.7407
284,1.24952,103.30414,4.36245,190.40623,0.02291,1.00012,115.96688,-1.73358
285,1.24963,102.48504,4.43122,191.66265,0.02312,1.00012,114.96675,-1.72785
286,1.2496,103.49275,4.32792,196.02153,0.02208,1.00012,113.96663,-1.72773
287,1.24926,104.95508,4.22729,188.31636,0.02245,1.00012,112.9665,-1.7268
288,1.2494,101.34084,4.55481,186.38502,0.02444,1.00012,111.96638,-1.72417
289,1.24953,98.31959,4.76394,209.79241,0.02271,1.00012,110.96625,-1.72797
290,1.24954,102.21322,4.3994,209.31086,0.02102,1.00012,109.96612,-1.72077
291,1.24975,101.9296,4.40605,216.26518,0.02037,1.00012,108.966,-1.72184
292,1.24957,103.45446,4.27592,215.53209,0.01984,1.00012,107.96588,-1.72597
293,1.24982,112.60248,3.65363,191.44332,0.01908,1.00012,106.96575,-1.71593
294,1.24968,100.42687,4.5419,216.15603,0.02101,1.00012,105.96563,-1.72651
295,1.24966,100.01268,4.58888,213.29294,0.02151,1.00012,104.9655,-1.72463
296,1.24957,101.01943,4.46816,223.21563,0.02002,1.00012,103.96538,-1.72467
297,1.24966,100.01868,4.54838,227.65637,0.01998,1.00012,102.96525,-1.7232
298,1.24951,101.78658,4.48895,193.1242,0.02324,1.00012,101.96512,-1.71876
299,1.24937,101.18531,4.5422,193.61376,0.02346,1.00012,100.965,-1.71444
300,1.24972,112.67361,3.66791,183.51464,0.01999,1.00012,99.96488,-1.69653
301,1.24969,104.89773,4.24574,184.74924,0.02298,1.00012,98.96475,-1.69881
302,1.24964,99.56227,4.61433,219.10296,0.02106,1.00012,97.96463,-1.6994
303,1.24961,122.51922,3.1117,174.67419,0.01781,1.00012,96.9645,-1.66782
304,1.24981,97.14596,4.9673,189.3309,0.02624,1.00012,95.96438,-1.68511
305,1.24952,105.11002,4.21194,189.40337,0.02224,1.00012,94.96425,-1.66824
306,1.24959,102.66442,4.38476,200.92527,0.02182,1.00012,93.96413,-1.65675
307,1.24961,100.86283,4.53535,204.82568,0.02214,1.00012,92.964,-1.64545
308,1.24959,100.44945,4.54821,213.1209,0.02134,1.00012,91.96388,-1.63106
309,1.24961,121.69818,3.17328,166.02745,0.01911,1.00012,90.96375,-1.59549
310,1.24964,103.71019,4.29693,200.10318,0.02147,1.00012,89.96363,-1.59946
311,1.24945,118.17362,3.41167,151.57767,0.02251,1.00012,88.9635,-1.57113
312,1.24962,102.30526,4.49576,178.9488,0.02512,1.00012,87.96337,-1.57274
313,1.24953,101.01423,4.60255,182.38466,0.02524,1.00012,86.96325,-1.56139
314,1.24948,103.21748,4.43191,174.13655,0.02545,1.00012,85.96313,-1.55089
315,1.2496,98.44061,4.81724,192.26433,0.02506,1.00012,84.963,-1.54383
316,1.24974,117.40407,3.42809,161.60401,0.02121,1.00012,83.96288,-1.52095
317,1.24949,103.87603,4.38756,170.70138,0.0257,1.00012,82.96275,-1.52983
318,1.24973,103.26302,4.42655,174.68251,0.02534,1.00012,81.96263,-1.51824
319,1.24927,101.3393,4.54117,189.85065,0.02392,1.00012,80.9625,-1.51511
320,1.24941,116.83051,3.45389,164.36885,0.02101,1.00012,79.96237,-1.49465
321,1.24969,113.77754,3.63975,167.33956,0.02175,1.00012,78.96225,-1.49274
322,1.24961,110.66749,3.87739,161.05295,0.02408,1.00012,77.96213,-1.49553
323,1.24956,95.03492,5.12126,207.59429,0.02467,1.00012,76.962,-1.50673
324,1.24985,60.96639,14.17181,218.30799,0.06492,1.00012,75.96188,-1.4951
325,1.24952,90.73799,5.6716,202.4281,0.02802,1.00012,74.96175,-1.49126
326,1.24953,103.9616,4.28045,198.32231,0.02158,1.00012,73.96163,-1.49415
327,1.24958,103.44464,4.29105,210.06272,0.02043,1.00012,72.9615,-1.49415
328,1.24952,103.26019,4.31237,207.91436,0.02074,1.00012,71.96138,-1.48862
329,1.24971,103.04479,4.34231,204.17901,0.02127,1.00012,70.96125,-1.4847
330,1.24974,102.31103,4.4646,186.88814,0.02389,1.00012,69.96113,-1.47615
331,1.24974,101.49714,4.47156,206.82395,0.02162,1.00012,68.961,-1.46832
332,1.24956,102.24327,4.44409,194.15507,0.02289,1.00012,67.96088,-1.45933
333,1.24967,110.05322,3.79834,203.68298,0.01865,1.00012,66.96075,-1.44178
334,1.24972,103.48254,4.3353,194.14872,0.02233,1.00012,65.96063,-1.43516
335,1.24972,104.49827,4.21742,204.92064,0.02058,1.00012,64.9605,-1.42466
336,1.24951,103.49439,4.35211,188.55288,0.02308,1.00012,63.96038,-1.41825
337,1.24952,104.92889,4.3076,167.80819,0.02567,1.00012,62.96025,-1.41366
338,1.24959,102.75441,4.44172,182.15696,0.02438,1.00012,61.96013,-1.40772
339,1.24961,101.98551,4.47478,192.10455,0.02329,1.00012,60.96,-1.39894
340,1.24958,101.66089,4.48297,198.3086,0.02261,1.00012,59.95988,-1.39317
341,1.24935,102.94469,4.35351,202.81645,0.02147,1.00012,58.95975,-1.38782
342,1.24935,103.56251,4.35851,184.87751,0.02358,1.00012,57.95962,-1.38103
343,1.24961,95.43142,5.05824,212.53938,0.0238,1.00012,56.9595,-1.36928
344,1.24972,70.75046,10.48597,178.75448,0.05866,1.00012,55.95938,-1.35052
345,1.24951,100.94355,4.64869,173.53484,0.02679,1.00012,54.95925,-1.3588
346,1.24941,115.63569,3.49968,174.57703,0.02005,1.00012,53.95913,-1.33878
347,1.24959,105.63328,4.14609,197.13587,0.02103,1.00012,52.959,-1.35007
348,1.24959,106.59919,4.04692,205.78893,0.01967,1.00012,51.95888,-1.34208
349,1.24953,109.30665,3.92119,177.38626,0.02211,1.00012,50.95875,-1.33197
350,1.24973,105.26597,4.16727,200.35344,0.0208,1.00012,49.95862,-1.3279
351,1.24954,105.37243,4.20505,184.9052,0.02274,1.00012,48.9585,-1.32381
352,1.24952,103.70007,4.36338,180.50556,0.02417,1.00012,47.95838,-1.32906
353,1.24947,119.12515,3.38069,144.02022,0.02347,1.00012,46.95825,-1.30351
354,1.24949,107.60982,4.11151,161.23045,0.0255,1.00012,45.95813,-1.3033
355,1.24958,106.03372,4.22943,164.11007,0.02577,1.00012,44.958,-1.28923
356,1.24943,123.76396,3.10034,151.68736,0.02044,1.00012,43.95788,-1.24288
357,1.24948,103.12786,4.39844,184.60966,0.02383,1.00012,42.95775,-1.26869
358,1.24962,116.97936,3.46213,158.70066,0.02182,1.00012,41.95763,-1.24489
359,1.24956,104.41175,4.31573,176.79478,0.02441,1.00012,40.9575,-1.24678
360,1.2493,104.68463,4.26752,183.21204,0.02329,1.00012,39.95738,-1.23824
361,1.24935,105.09394,4.25934,176.0383,0.0242,1.00012,38.95725,-1.22826
362,1.24956,104.68608,4.27844,180.4375,0.02371,1.00012,37.95713,-1.22381
363,1.24951,105.40501,4.20138,185.16231,0.02269,1.00012,36.957,-1.22243
364,1.24942,103.43743,4.41004,174.56578,0.02526,1.00012,35.95687,-1.22044
365,1.24958,102.04446,4.56229,169.44893,0.02692,1.00012,34.95675,-1.22242
366,1.24959,101.63183,4.50046,193.98505,0.0232,1.00012,33.95663,-1.21499
367,1.24966,103.49411,4.32799,196.04246,0.02208,1.00012,32.9565,-1.20328
368,1.24962,102.70593,4.38113,200.96315,0.0218,1.00012,31.95638,-1.1999
369,1.24974,104.68026,4.26161,185.52747,0.02297,1.00012,30.95625,-1.19622
370,1.24962,107.78346,3.9929,191.86869,0.02081,1.00012,29.95613,-1.19081
371,1.24955,103.40605,4.32793,198.35827,0.02182,1.00012,28.956,-1.19282
372,1.24957,103.85643,4.31145,191.38531,0.02253,1.00012,27.95587,-1.18658
373,1.24962,106.91726,4.05679,192.83745,0.02104,1.00012,26.95575,-1.17575
374,1.24947,103.17122,4.31383,210.07562,0.02053,1.00012,25.95563,-1.17588
375,1.24968,102.89805,4.40593,188.40516,0.02339,1.00012,24.9555,-1.17078
376,1.24954,101.35523,4.47721,208.94446,0.02143,1.00012,23.95538,-1.16541
377,1.24959,116.8378,3.41768,178.49212,0.01915,1.00012,22.95525,-1.14448
378,1.24982,96.73717,4.96424,200.35285,0.02478,1.00012,21.95513,-1.16069
379,1.24976,103.96247,4.28449,197.27267,0.02172,1.00012,20.955,-1.14589
380,1.24972,102.99247,4.33284,209.09748,0.02072,1.00012,19.95488,-1.13575
381,1.2496,102.9596,4.32606,212.45687,0.02036,1.00012,18.95475,-1.1287
382,1.24961,100.62557,4.55329,206.11738,0.02209,1.00012,17.95463,-1.12323
383,1.24959,102.12827,4.40989,208.34169,0.02117,1.00012,16.9545,-1.11193
384,1.24976,99.40926,4.62175,221.78863,0.02084,1.00012,15.95438,-1.10608
385,1.24959,99.79925,4.62084,209.38031,0.02207,1.00012,14.95425,-1.09485
386,1.2497,102.47046,4.38561,206.4769,0.02124,1.00012,13.95413,-1.07926
387,1.24974,103.39378,4.30325,207.40924,0.02075,1.00012,12.954,-1.06852
388,1.24961,120.83308,3.23023,161.80898,0.01996,1.00012,11.95388,-1.04017
389,1.24956,99.64104,4.70558,189.91312,0.02478,1.00012,10.95375,-1.0534
390,1.24949,106.08257,4.12023,193.48956,0.02129,1.00012,9.95363,-1.03265
391,1.24944,108.08769,3.97401,190.15317,0.0209,1.00012,8.9535,-1.01302
392,1.24961,123.76042,3.07201,163.57528,0.01878,1.00012,7.95338,-0.98517
393,1.24985,106.21539,4.12779,187.92552,0.02197,1.00012,6.95325,-0.99263
394,1.24955,118.5304,3.37071,158.09607,0.02132,1.00012,5.95312,-0.97851
395,1.24971,105.40573,4.16408,197.43694,0.02109,1.00012,4.953,-0.98295
396,1.24952,107.4974,4.02094,189.57016,0.02121,1.00012,3.95288,-0.9635
397,1.2498,104.77982,4.22135,195.53243,0.02159,1.00012,2.95275,-0.95206
398,1.24955,77.79592,8.09533,191.23702,0.04233,1.00012,1.95263,-0.9481
399,1.24957,97.6561,4.89207,193.84629,0.02524,1.00012,0.9525,-0.95006
400,1.24923,121.51422,3.19181,161.94112,0.01971,1.00012,0,-0.92723
401,1.24955,101.27507,4.48702,208.11917,0.02156,2.00025,198.97725,-2.21034
402,1.24973,111.52726,3.77238,174.06283,0.02167,2.00025,197.97713,-2.18629
403,1.24957,100.09815,4.62362,199.91236,0.02313,2.00025,196.977,-2.18871
404,1.2497,100.71224,4.65926,176.303,0.02643,2.00025,195.97688,-2.18628
405,1.24965,99.93308,4.58696,216.46056,0.02119,2.00025,194.97675,-2.18495
406,1.24965,106.29755,4.09128,197.90246,0.02067,2.00025,193.97663,-2.16657
407,1.2495,106.05425,4.1237,193.09168,0.02136,2.00025,192.9765,-2.16453
408,1.24956,101.18379,4.45753,221.6011,0.02012,2.00025,191.97638,-2.16268
409,1.24958,103.4378,4.31778,200.83611,0.0215,2.00025,190.97625,-2.15537
410,1.24953,105.7434,4.10799,208.02604,0.01975,2.00025,189.97613,-2.15158
411,1.24964,97.21404,4.94888,191.62829,0.02583,2.00025,188.976,-2.15816
412,1.24963,106.70339,4.06378,196.30269,0.0207,2.00025,187.97588,-2.13914
413,1.2494,110.67208,3.8224,177.07934,0.02159,2.00025,186.97575,-2.13713
414,1.24951,102.66167,4.42317,189.29462,0.02337,2.00025,185.97563,-2.14346
415,1.24963,103.83845,4.31127,191.98402,0.02246,2.00025,184.9755,-2.1222
416,1.24967,105.20363,4.15792,205.56866,0.02023,2.00025,183.97537,-2.11493
417,1.24952,104.71717,4.2432,189.86137,0.02235,2.00025,182.97525,-2.11048
418,1.24976,99.91239,4.62162,206.01574,0.02243,2.00025,181.97513,-2.11167
419,1.24957,100.08933,4.56901,217.49346,0.02101,2.00025,180.975,-2.1083
420,1.24961,111.88414,3.7174,184.76613,0.02012,2.00025,179.97488,-2.08635
421,1.24953,102.36472,4.39591,205.90032,0.02135,2.00025,178.97475,-2.08949
422,1.24961,104.10065,4.3008,188.35114,0.02283,2.00025,177.97463,-2.08263
423,1.24977,111.62088,3.78934,166.70034,0.02273,2.00025,176.9745,-2.06821
424,1.24974,104.44215,4.19911,213.75826,0.01964,2.00025,175.97438,-2.06908
425,1.2497,101.3054,4.48663,207.53939,0.02162,2.00025,174.97425,-2.06742
426,1.24961,107.77328,4.01178,185.60848,0.02161,2.00025,173.97413,-2.04955
427,1.24933,103.7771,4.26239,209.92649,0.0203,2.00025,172.974,-2.05156
428,1.24965,122.46212,3.14563,160.7441,0.01957,2.00025,171.97388,-2.02773
429,1.24975,117.35009,3.43695,159.70424,0.02152,2.00025,170.97375,-2.02672
430,1.24958,105.59698,4.16337,192.24571,0.02166,2.00025,169.97363,-2.03567
431,1.24969,104.28058,4.25298,198.73515,0.0214,2.00025,168.9735,-2.03239
432,1.2496,103.25779,4.33258,201.0884,0.02155,2.00025,167.97338,-2.02419
433,1.24969,103.59976,4.30236,201.50901,0.02135,2.00025,166.97325,-2.01612
434,1.24963,101.63324,4.49007,197.01347,0.02279,2.00025,165.97313,-2.01342
435,1.24968,102.7015,4.37338,203.72708,0.02147,2.00025,164.973,-2.00747
436,1.24959,102.56116,4.39912,199.24248,0.02208,2.00025,163.97288,-1.99877
437,1.24941,103.10036,4.34991,199.62513,0.02179,2.00025,162.97275,-1.99144
438,1.24975,104.02724,4.27929,197.16866,0.0217,2.00025,161.97262,-1.98006
439,1.24952,104.57207,4.19639,210.2833,0.01996,2.00025,160.9725,-1.97129
440,1.24966,102.3482,4.43573,193.95877,0.02287,2.00025,159.97238,-1.96219
441,1.24968,101.40232,4.46346,212.4099,0.02101,2.00025,158.97225,-1.94978
442,1.24955,105.02253,4.23117,185.79726,0.02277,2.00025,157.97213,-1.92933
443,1.24945,111.46799,3.81391,162.40525,0.02348,2.00025,156.972,-1.9196
444,1.2495,106.16841,4.12239,190.47927,0.02164,2.00025,155.97188,-1.90217
445,1.24963,117.04955,3.4801,151.79461,0.02293,2.00025,154.97175,-1.86394
446,1.24971,105.4974,4.23883,172.90587,0.02452,2.00025,153.97162,-1.86216
447,1.24944,106.0336,4.20758,169.18705,0.02487,2.00025,152.9715,-1.8572
448,1.24954,102.20789,4.49181,182.04365,0.02467,2.00025,151.97138,-1.84288
449,1.24955,104.68375,4.2893,177.56908,0.02416,2.00025,150.97125,-1.82462
450,1.24942,116.19588,3.50586,160.03121,0.02191,2.00025,149.97113,-1.80211
451,1.24949,103.4659,4.41091,173.82267,0.02538,2.00025,148.971,-1.8035
452,1.24931,104.46691,4.32983,171.8386,0.0252,2.00025,147.97088,-1.79361
453,1.24936,106.12944,4.14736,183.40166,0.02261,2.00025,146.97075,-1.78645
454,1.24963,124.75615,3.05439,150.17884,0.02034,2.00025,145.97063,-1.7586
455,1.24952,104.26016,4.31304,180.91494,0.02384,2.00025,144.9705,-1.77266
456,1.2494,102.3131,4.48137,182.09471,0.02461,2.00025,143.97038,-1.7674
457,1.24935,104.24317,4.29396,186.4733,0.02303,2.00025,142.97025,-1.75791
458,1.24953,104.59076,4.26874,185.41308,0.02302,2.00025,141.97013,-1.75221
459,1.24941,102.28459,4.45003,191.18159,0.02328,2.00025,140.97,-1.75414
460,1.24942,104.01383,4.33792,179.87179,0.02412,2.00025,139.96988,-1.75347
461,1.24957,105.32332,4.23324,178.07872,0.02377,2.00025,138.96975,-1.75189
462,1.24929,104.4251,4.24553,196.64323,0.02159,2.00025,137.96963,-1.75654
463,1.24951,98.5142,4.7563,206.28813,0.02306,2.00025,136.9695,-1.75732
464,1.24969,102.09719,4.40115,212.54691,0.02071,2.00025,135.96938,-1.74348
465,1.24968,102.42257,4.4729,181.9993,0.02458,2.00025,134.96925,-1.74988
466,1.24946,103.35406,4.28307,215.86829,0.01984,2.00025,133.96913,-1.75505
467,1.24957,109.93294,3.82895,194.12975,0.01972,2.00025,132.969,-1.74709
468,1.24943,104.15512,4.25152,202.50437,0.02099,2.00025,131.96887,-1.75233
469,1.24954,101.95291,4.43205,206.04333,0.02151,2.00025,130.96875,-1.74886
470,1.24948,103.22915,4.37211,189.46436,0.02308,2.00025,129.96863,-1.73911
471,1.24954,104.18,4.29944,186.67593,0.02303,2.00025,128.9685,-1.73178
472,1.24945,105.59395,4.14162,199.66654,0.02074,2.00025,127.96838,-1.71877
473,1.24931,112.98431,3.69778,165.36467,0.02236,2.00025,126.96825,-1.69573
474,1.24949,120.99841,3.25845,148.35817,0.02196,2.00025,125.96813,-1.68721
475,1.24957,104.48146,4.27032,187.71498,0.02275,2.00025,124.968,-1.68074
476,1.24971,104.06558,4.28329,194.77181,0.02199,2.00025,123.96788,-1.66643
477,1.24932,127.17914,2.90814,162.45071,0.0179,2.00025,122.96775,-1.65117
478,1.24961,104.68108,4.33078,167.52645,0.02585,2.00025,121.96763,-1.66616
479,1.24951,117.95094,3.37026,170.82292,0.01973,2.00025,120.9675,-1.64411
480,1.24957,119.20602,3.32147,161.71114,0.02054,2.00025,119.96738,-1.63791
481,1.24947,113.41558,3.66241,167.54866,0.02186,2.00025,118.96725,-1.63397
482,1.24943,103.54703,4.34401,189.48364,0.02293,2.00025,117.96713,-1.63173
483,1.24947,107.28507,4.05575,183.44087,0.02211,2.00025,116.967,-1.61988
484,1.24939,101.59843,4.49827,195.25228,0.02304,2.00025,115.96688,-1.61906
485,1.24975,113.39799,3.75442,143.3654,0.02619,2.00025,114.96675,-1.60143
486,1.24942,103.35276,4.36637,187.91747,0.02324,2.00025,113.96663,-1.6134
487,1.24946,105.75842,4.17144,185.37089,0.0225,2.00025,112.9665,-1.60881
488,1.24948,101.13034,4.55265,192.28303,0.02368,2.00025,111.96638,-1.60776
489,1.24965,100.5293,4.59932,195.2656,0.02355,2.00025,110.96625,-1.61036
490,1.24957,109.88663,3.80025,207.99691,0.01827,2.00025,109.96612,-1.59912
491,1.24955,101.79157,4.41699,216.42458,0.02041,2.00025,108.966,-1.60718
492,1.24955,114.20263,3.56959,182.79918,0.01953,2.00025,107.96588,-1.59931
493,1.24961,103.00486,4.39935,187.50496,0.02346,2.00025,106.96575,-1.60947
494,1.24963,101.03419,4.46279,224.88691,0.01984,2.00025,105.96563,-1.60984
495,1.24974,100.59379,4.48779,230.99008,0.01943,2.00025,104.9655,-1.60943
496,1.24953,99.77891,4.60101,216.45093,0.02126,2.00025,103.96538,-1.61077
497,1.24967,100.99411,4.45663,228.88258,0.01947,2.00025,102.96525,-1.60797
498,1.24946,98.49697,4.78402,199.05169,0.02403,2.00025,101.96512,-1.60438
499,1.24949,99.8246,4.649,200.08905,0.02323,2.00025,100.965,-1.59829
500,1.24954,99.40212,4.75252,184.38513,0.02577,2.00025,99.96488,-1.5934
501,1.24946,103.16892,4.34833,198.27775,0.02193,2.00025,98.96475,-1.58473
502,1.24972,107.41863,4.03016,188.73701,0.02135,2.00025,97.96463,-1.5758
503,1.24957,103.97593,4.25895,205.39569,0.02074,2.00025,96.9645,-1.57142
504,1.24969,103.33011,4.2996,210.66064,0.02041,2.00025,95.96438,-1.56542
505,1.24939,103.7629,4.29384,199.29282,0.02155,2.00025,94.96425,-1.55354
506,1.24954,111.03578,3.79167,178.95028,0.02119,2.00025,93.96413,-1.53246
507,1.24972,121.83358,3.22386,144.85211,0.02226,2.00025,92.964,-1.50787
508,1.24969,100.41538,4.5571,211.33862,0.02156,2.00025,91.96388,-1.51634
509,1.24952,118.5875,3.32063,176.30095,0.01883,2.00025,90.96375,-1.4833
510,1.2496,106.25524,4.0856,201.16541,0.02031,2.00025,89.96363,-1.4848
511,1.24951,102.83932,4.38488,195.91993,0.02238,2.00025,88.9635,-1.47449
512,1.24946,101.1718,4.50025,206.73673,0.02177,2.00025,87.96337,-1.45946
513,1.24947,102.63105,4.46191,179.75076,0.02482,2.00025,86.96325,-1.44267
514,1.24956,102.11801,4.50715,180.32547,0.02499,2.00025,85.96313,-1.43076
515,1.24961,101.75445,4.54642,179.09924,0.02538,2.00025,84.963,-1.42521
516,1.24956,103.81367,4.40244,168.65113,0.0261,2.00025,83.96288,-1.4176
517,1.24948,101.06372,4.6013,181.50669,0.02535,2.00025,82.96275,-1.41355
518,1.24938,100.44205,4.63823,186.96449,0.02481,2.00025,81.96263,-1.40568
519,1.24975,100.81494,4.60147,187.59466,0.02453,2.00025,80.9625,-1.39762
520,1.24938,102.05976,4.45917,194.36801,0.02294,2.00025,79.96237,-1.39401
521,1.24951,99.82349,4.68995,189.26002,0.02478,2.00025,78.96225,-1.39216
522,1.24957,98.92465,4.7847,188.17726,0.02543,2.00025,77.96213,-1.3909
523,1.24956,95.83486,5.03736,206.30406,0.02442,2.00025,76.962,-1.39082
524,1.24954,97.29363,4.97592,183.81605,0.02707,2.00025,75.96188,-1.37436
525,1.24966,100.70464,4.58958,193.37371,0.02373,2.00025,74.96175,-1.37265
526,1.24953,102.34858,4.41331,200.64134,0.022,2.00025,73.96163,-1.37638
527,1.24944,103.1883,4.32675,204.89186,0.02112,2.00025,72.9615,-1.37805
528,1.24969,103.21162,4.32544,205.00571,0.0211,2.00025,71.96138,-1.3735
529,1.24969,101.64457,4.45379,208.24386,0.02139,2.00025,70.96125,-1.37182
530,1.24961,102.19257,4.37123,220.56903,0.01982,2.00025,69.96113,-1.36257
531,1.24952,104.42133,4.23393,201.01836,0.02106,2.00025,68.961,-1.35315
532,1.24964,104.2811,4.22612,208.23459,0.0203,2.00025,67.96088,-1.34363
533,1.24959,102.92312,4.38051,195.09611,0.02245,2.00025,66.96075,-1.33488
534,1.24967,98.14222,4.78455,209.15807,0.02288,2.00025,65.96063,-1.33267
535,1.24965,101.91017,4.47117,195.16081,0.02291,2.00025,64.9605,-1.31848
536,1.24951,120.34484,3.2381,169.44713,0.01911,2.00025,63.96038,-1.28356
537,1.24959,114.93563,3.56549,166.87976,0.02137,2.00025,62.96025,-1.28056
538,1.2495,110.91397,3.82517,170.77445,0.0224,2.00025,61.96013,-1.27917
539,1.24937,100.95508,4.53463,202.08361,0.02244,2.00025,60.96,-1.28113
540,1.24938,104.43374,4.25571,193.22503,0.02202,2.00025,59.95988,-1.27158
541,1.24957,96.704,4.95401,203.52909,0.02434,2.00025,58.95975,-1.2715
542,1.24952,88.27333,6.10132,189.36123,0.03222,2.00025,57.95962,-1.2633
543,1.2495,78.23168,8.16327,178.59597,0.04571,2.00025,56.9595,-1.24692
544,1.24955,94.8193,5.26436,182.5201,0.02884,2.00025,55.95938,-1.24475
545,1.24951,109.10941,3.93057,179.05345,0.02195,2.00025,54.95925,-1.24529
546,1.24949,109.22309,3.93477,175.05107,0.02248,2.00025,53.95913,-1.23022
547,1.24951,112.57837,3.68074,180.7635,0.02036,2.00025,52.959,-1.22284
548,1.24975,107.52652,3.97784,205.37766,0.01937,2.00025,51.95888,-1.22223
549,1.24958,106.75387,4.06079,195.89776,0.02073,2.00025,50.95875,-1.21513
550,1.24957,106.51628,4.09617,190.08112,0.02155,2.00025,49.95862,-1.2086
551,1.2495,112.2032,3.78186,156.96033,0.02409,2.00025,48.9585,-1.20451
552,1.24934,107.92652,4.02262,178.12315,0.02258,2.00025,47.95838,-1.20654
553,1.24968,105.17011,4.33927,156.67435,0.0277,2.00025,46.95825,-1.19788
554,1.24962,117.55246,3.45548,149.91444,0.02305,2.00025,45.95813,-1.17546
555,1.24966,106.4461,4.20034,162.9227,0.02578,2.00025,44.958,-1.17125
556,1.24936,102.05902,4.4546,195.70265,0.02276,2.00025,43.95788,-1.15929
557,1.24947,104.46555,4.27439,186.79657,0.02288,2.00025,42.95775,-1.15127
558,1.24948,113.19848,3.68985,163.52143,0.02256,2.00025,41.95763,-1.13129
559,1.24956,105.17889,4.2258,183.55631,0.02302,2.00025,40.9575,-1.13031
560,1.24948,105.15615,4.2507,177.06847,0.02401,2.00025,39.95738,-1.12128
561,1.2495,101.67019,4.515,188.88199,0.0239,2.00025,38.95725,-1.11471
