Repository: edrossi93/mecanano-ml-nanomechanics-tutorial

File: data/nanoindent_maps/Titanium_dataset.csv (part 1 of 78)
Markers,Displacement,Load,Time,Depth,HARDNESS,MODULUS,S^2/P,X Position,Y Position
,nm,mN,s,nm,GPa,GPa,GPa,Âµm,Âµm
,-28996.3628,0,11.8337241,-21721.10966,,,0.063514082,0,597.9795
,-4703.204378,3.211275406,33.76794,96.31626014,9.567263185,167.4025373,3511.902001,0,595.97925
,-4692.73686,3.209679003,37.2903424,97.13592908,9.417940794,163.9119396,3440.671398,0,593.979
,-4675.263298,3.212231075,40.8428304,95.45177573,9.777524803,169.0584253,3494.888453,0,591.97875
,-4663.908765,3.213085211,44.364228,98.0517358,9.260577402,159.8927388,3352.496069,0,589.9785
,-4649.091059,3.214980889,47.894953,99.62492427,8.879548297,158.6921406,3451.105592,0,587.97825
,-4627.667693,3.217400912,51.4464491,107.1576993,7.70717424,134.8903287,2993.148042,0,585.978
,-4614.700296,3.219649745,54.9657178,107.3437712,7.767681846,130.5944547,2804.632687,0,583.97775
,-4608.095755,3.222421119,58.5069427,98.10535908,9.220872046,161.0442526,3408.90672,0,581.9775
,-4592.469032,3.225437995,62.069365,96.90537915,9.472543417,164.2733232,3433.830292,0,579.97725
,-4577.002711,3.227914159,65.6176352,96.47670257,9.576317626,165.0393286,3423.913736,0,577.977
,-4558.554487,3.231281176,69.1499288,96.44483957,9.68530433,160.8552907,3238.872629,0,575.97675
,-4549.047723,3.233342702,72.6723775,95.15590084,10.04610933,161.7774578,3153.498099,0,573.9765
,-4529.711606,3.235054779,76.2213786,104.6111473,8.018303072,145.012592,3267.127899,0,571.97625
,-4513.757899,3.238125379,79.7490126,103.1219968,8.269560354,148.5264293,3303.170674,0,569.976
,-4499.817798,3.240635762,83.2854982,103.390288,8.334291511,142.8245694,3060.672043,0,567.97575
,-4490.067635,3.242345387,86.8149077,103.7459349,8.170615102,146.6112508,3268.277532,0,565.9755
,-4478.060328,3.244583334,90.3374625,101.2476102,8.601432027,153.2080606,3352.008254,0,563.97525
,-4462.425975,3.247297047,93.8788287,103.5501931,8.208871511,146.8417152,3261.984856,0,561.975
,-4449.208797,3.249638819,97.4251934,105.2787027,7.980045584,140.1246895,3091.253175,0,559.97475
,-4432.605806,3.252693751,100.9798144,105.734492,7.865180268,141.0271306,3171.96137,0,557.9745
,-4417.452357,3.255248924,104.5082934,105.7842279,7.910769895,138.4142625,3051.705955,0,555.97425
,-4402.137401,3.257742928,108.0458628,104.7796095,8.088800499,139.9967536,3044.800096,0,553.974
,-4379.565651,3.261513088,111.5922338,109.279958,7.349002935,132.439622,3038.962151,0,551.97375
,-4370.294789,3.264570974,115.1387375,102.3178553,8.458553643,148.2217264,3217.817673,0,549.9735
,-4358.766228,3.266722616,118.673665,101.8467526,8.414203036,155.5248351,3517.025953,0,547.97325
,-4344.495661,3.270430315,122.2040661,95.20244333,9.789456284,171.7408332,3585.986399,0,545.973
,-4328.611877,3.273084962,125.7434177,97.34743284,9.370906969,163.4020192,3439.438456,0,543.97275
,-4309.824605,3.274787901,129.2874181,107.501866,7.565969438,138.3689295,3188.94129,0,541.9725
,-4301.277005,3.277880143,132.827196,99.22800487,9.193198183,149.7908644,3015.540065,0,539.97225
,-4284.826281,3.279232626,136.3537243,107.8757058,7.580176353,134.1692828,3014.632137,0,537.972
,-4272.245534,3.283386249,139.8914758,100.9913163,8.880783899,144.0934274,2917.183962,0,535.97175
,-4255.793126,3.285196961,143.4339827,106.1074969,7.908182033,135.515286,2940.959015,0,533.9715
,-4246.115135,3.287992883,146.9630479,99.72415373,9.058608236,149.9095237,3064.569139,0,531.97125
,-4235.710303,3.290532598,150.5072771,97.01715282,9.600642284,157.6992258,3157.427421,0,529.971
,-4216.432639,3.293805802,154.0448873,98.48003522,9.391477924,149.9926187,2958.804245,0,527.97075
,-4197.799133,3.2963891,157.5905923,104.1544255,8.151292948,143.3304637,3148.836533,0,525.9705
,-4187.231766,3.299416749,161.1289514,98.09697383,9.506074474,149.747749,2914.826216,0,523.97025
,-4172.065123,3.302055946,164.6691282,99.23314168,9.152378689,151.2979461,3082.253035,0,521.97
,-4159.721807,3.304154444,168.1996847,99.85672917,9.147100681,145.1806898,2869.758618,0,519.96975
,-4146.167642,3.306213602,171.7171883,101.499582,8.700795169,146.2023662,3054.184132,0,517.9695
,-4115.990913,3.309255658,175.2667379,115.4834217,6.487466572,123.1286593,3024.469897,0,515.96925
,-4112.198308,3.312481146,178.8092185,100.9899541,8.786602935,147.8266,3083.284063,0,513.969
,-4098.883985,3.313867273,182.3511743,105.8006909,7.746143053,146.3413393,3436.289823,0,511.96875
,-4092.105582,3.316221745,185.8909193,99.74777051,8.782036394,162.028271,3617.057638,0,509.9685
,-4077.580135,3.319058848,189.4325676,98.60732892,9.011655686,164.7502752,3627.498867,0,507.96825
,-4069.509794,3.320750973,192.9551602,98.5233818,9.006871105,165.9732846,3675.874253,0,505.968
,-4054.337489,3.323202856,196.4818447,99.33319592,8.828961216,164.7186462,3701.338635,0,503.96775
,-4041.988884,3.325755269,200.008151,98.13223528,9.197084161,161.7202672,3442.512135,0,501.9675
,-4027.460626,3.328544215,203.5377354,97.13624344,9.273490581,170.7305324,3747.486992,0,499.96725
,-4012.932055,3.330721174,207.0642212,99.0829784,8.996524498,159.6796551,3442.952687,0,497.967
,-3997.272305,3.333767478,210.6124428,100.7059851,8.599603646,159.6193801,3599.515876,0,495.96675
,-3981.934708,3.336151176,214.1398149,102.9164306,8.42484401,143.6254237,3057.587425,0,493.9665
,-3967.080612,3.338730182,217.667587,104.9445403,8.200253846,133.9408623,2778.300791,0,491.96625
,-3953.194763,3.341058584,221.1873976,106.1083109,7.974466565,132.7478815,2812.14505,0,489.966
,-3936.886341,3.344481588,224.7329265,102.7389435,8.622813914,137.4452828,2765.295682,0,487.96575
,-3923.160455,3.346471203,228.2597555,105.6370527,8.074320695,132.8300938,2780.409812,0,485.9655
,-3911.937364,3.34868975,231.7866134,104.6992045,8.181481323,136.857982,2892.562081,0,483.96525
,-3903.055244,3.351193935,235.3202691,99.40088607,9.286728161,144.6243986,2807.687364,0,481.965
,-3889.48959,3.353200447,238.8527671,102.7611451,8.583099502,138.7338738,2824.096921,0,479.96475
,-3872.370356,3.356217593,242.3878175,102.3007864,8.565750652,143.7990169,3013.65948,0,477.9645
,-3855.653765,3.358785464,245.9259606,105.1007995,8.101533359,136.4981193,2907.584293,0,475.96425
,-3840.631919,3.362183824,249.4574185,103.2885073,8.392768982,141.3338412,2983.922269,0,473.964
,-3824.317657,3.365449024,252.9998247,100.5639138,8.936358444,146.1549521,2971.990179,0,471.96375
,-3811.798529,3.367968335,256.5482076,99.89262125,8.991692137,150.8322543,3120.546449,0,469.9635
,-3795.401916,3.370361409,260.0984703,101.8057758,8.618057695,146.6122328,3098.627464,0,467.96325
,-3772.299582,3.373454379,263.6302166,109.8988913,7.287766557,129.8533577,2959.326194,0,465.963
,-3761.636648,3.376374671,267.1564764,102.7666928,8.494568895,142.1392994,2977.705064,0,463.96275
,-3747.7418,3.378982789,270.6880347,102.8733045,8.492718399,141.1909669,2943.574604,0,461.9625
,-3725.605745,3.38123257,274.2207146,113.3775661,6.814304547,123.4326869,2892.095025,0,459.96225
,-3701.852382,3.384795022,277.7625384,117.2969976,6.243011427,121.8701279,3085.809063,0,457.962
,-3689.086211,3.387141713,281.3000757,115.5664093,6.488344332,122.4307004,2993.550277,0,455.96175
,-3678.016405,3.390552479,284.835796,110.1403374,7.234954965,130.2754513,2998.123893,0,453.9615
,-3658.219222,3.393698094,288.3672464,111.5870677,7.070750355,125.8025284,2883.220403,0,451.96125
,-3637.61242,3.397822024,291.916897,109.6830293,7.27230684,132.5697972,3076.35284,0,449.961
,-3618.297653,3.401684555,295.4732994,108.5385072,7.512004721,131.3720824,2930.744306,0,447.96075
,-3600.113285,3.405298239,299.026858,106.4191454,7.918106313,132.3538157,2817.309179,0,445.9605
,-3576.351063,3.407496283,302.5612763,119.0995686,6.073865385,117.1371885,2954.761923,0,443.96025
,-3563.742036,3.411114062,306.0978177,110.2095956,7.249076004,128.9959697,2940.372317,0,441.96
,-3550.404834,3.414845625,309.6456127,102.9671491,8.472761468,141.1270808,2948.164787,0,439.95975
,-3526.962217,3.418116631,313.1990251,108.6564608,7.48174084,131.7667522,2958.265693,0,437.9595
,-3500.526966,3.42118617,316.7475509,118.3912245,6.304178629,110.5450869,2565.24561,0,435.95925
,-3487.268309,3.425680964,320.2950178,106.79413,7.846417376,132.0583013,2831.828921,0,433.959
,-3471.745339,3.428668613,323.8146937,106.6382434,7.867093262,132.522786,2841.983892,0,431.95875
,-3451.127443,3.433305762,327.3544197,102.5302874,8.602470301,140.1315761,2867.835695,0,429.9585
,-3432.934376,3.436237839,330.9013541,104.1590069,8.243200769,139.314195,2962.211785,0,427.95825
,-3412.719122,3.439841451,334.4370619,105.5198556,8.086822488,133.3507412,2795.376341,0,425.958
,-3389.914492,3.443070091,337.9847867,108.770759,7.496844243,130.0802682,2885.711239,0,423.95775
,-3374.953432,3.447050466,341.5123822,102.3196936,8.526517731,145.1925532,3079.067478,0,421.9575
,-3357.888819,3.450032658,345.0439567,100.519687,8.940709945,146.4225314,2980.054768,0,419.95725
,-3340.014669,3.454257311,348.5833572,99.60055943,9.253846145,143.8914341,2792.711041,0,417.957
,-3322.705846,3.456241718,352.1178389,104.694716,8.12490774,139.2638942,3003.431878,0,415.95675
,-3306.690255,3.45921914,355.6491536,105.1025232,8.122948987,135.5934235,2866.114274,0,413.9565
,-3291.644834,3.462042999,359.1896945,105.1067137,8.117276914,135.7888346,2875.411453,0,411.95625
,-3270.288926,3.465463181,362.7242732,107.3770597,7.52279382,141.7774995,3347.358266,0,409.956
,-3250.14542,3.46915095,366.2528739,106.343809,7.920703556,132.8955639,2836.804698,0,407.95575
,-3224.337544,3.471599273,369.7825186,118.1785955,6.20153171,117.2505339,2898.956229,0,405.9555
,-3208.965183,3.475418039,373.3187957,113.9512211,6.800394674,119.6373422,2740.80631,0,403.95525
,-3198.851444,3.477987803,376.8483826,110.2333015,7.33376724,124.9979932,2748.256866,0,401.955
,-3174.739372,3.482674355,380.3990924,106.8508148,7.81695727,132.819929,2871.562694,0,399.95475
,-3149.735637,3.487429363,383.9434409,107.0870913,7.841910676,129.7509393,2746.36265,0,397.9545
,-3100.12806,3.496641617,387.5069067,106.1317685,7.966796128,132.8049482,2816.992671,0,395.95425
,-3045.900816,3.506510387,391.074267,107.2512797,7.632942481,137.5008321,3126.134374,0,393.954
,-3032.626086,3.509261713,394.6108579,105.9477418,8.025044938,132.1245998,2771.255835,0,391.95375
,-3055.128051,3.504323523,398.0953632,109.0285162,7.504855819,127.5493844,2783.862975,0,389.9535
,-3060.955681,3.50383145,401.6302173,105.4399711,8.111540307,133.0546777,2775.930646,0,387.95325
,-3052.861739,3.504414329,405.1657876,108.661757,7.429473845,134.1445331,3074.780176,0,385.953
,-3040.072972,3.509611449,408.7184028,93.34043579,10.6036202,162.8403146,3021.612719,0,383.95275
,-3028.983648,3.509448503,412.2348297,105.8530091,7.957911148,135.7356724,2930.96977,0,381.9525
,-3015.303664,3.512503199,415.7742308,102.0038471,8.686215791,141.8300556,2900.902547,0,379.999875
,-2996.928075,3.513875143,419.2947797,112.5408749,6.893533624,126.4783607,2985.657097,0,377.999625
,-2980.413653,3.518573853,422.8406044,104.3705338,8.264561978,136.4938689,2850.072201,0,375.999375
,-2963.817707,3.5218297,426.3691345,103.8967725,8.292558661,139.7290769,2960.013197,0,373.999125
,-2941.311009,3.524573135,429.9215095,109.3701913,7.422124125,128.2757744,2843.424039,0,371.998875
,-2923.984822,3.528257628,433.4731146,107.659487,7.462364174,142.1799969,3391.28779,0,369.998625
,-2906.738821,3.532516688,437.0047142,100.9358367,8.757379873,149.6531336,3160.540689,0,367.998375
,-2890.382869,3.536035249,440.5341998,98.68317481,9.389995755,148.01333,2891.518251,0,365.998125
,-2863.742344,3.540839794,444.0946108,99.20379905,9.172084044,150.740217,3055.924105,0,363.997875
,-2832.970317,3.546338858,447.6429244,103.8847691,8.87175794,120.8665716,2139.634898,0,361.997625
,-2748.173959,3.562312175,451.2531354,107.0735515,10.04417457,87.68937951,1055.61821,0,359.997375
,-2324.778755,3.643447458,455.2123858,89.17588559,17.00279413,113.0397795,990.1357288,0,357.997125
,-2349.34123,3.631571717,458.6668646,126.6072227,6.544314925,69.58770369,1054.699991,0,355.996875
,-2498.717715,3.602565212,462.0305828,130.5807189,5.451352001,80.63419824,1665.888455,0,353.996625
,-2610.458159,3.585797925,465.4601672,106.2420823,8.132136256,125.7849676,2506.287205,0,351.996375
,-2668.222667,3.574936996,468.923799,108.1596612,7.580668032,131.6264428,2914.160148,0,349.996125
,-2699.411011,3.569260509,472.4125733,105.990399,7.927548406,135.7840743,2944.046094,0,347.995875
,-2703.218227,3.569002086,475.9239784,102.7410066,8.469672577,143.5122521,3037.207217,0,345.995625
,-2697.871932,3.570150478,479.4547245,102.873872,8.524835738,139.9399427,2887.002332,0,343.995375
,-2682.156385,3.572039955,482.9748257,107.0763142,7.681816923,136.796544,3078.272554,0,341.995125
,-2675.351624,3.574217016,486.5023471,102.27913,8.669466345,139.9294532,2838.465245,0,339.994875
,-2661.012673,3.57577939,490.0287898,107.9792568,7.605365442,132.1172739,2923.892496,0,337.994625
,-2648.536648,3.57822849,493.5872591,106.7041225,7.643072518,142.3596107,3318.445323,0,335.994375
,-2631.199239,3.582131101,497.1247109,101.7982208,8.387808417,157.4908293,3605.713264,0,333.994125
,-2609.972146,3.584578111,500.675243,110.6993631,7.0505698,134.6855769,3263.131953,0,331.993875
,-2584.611846,3.58824434,504.2087264,116.2732898,6.555312753,113.7008252,2595.234255,0,329.993625
,-2576.833422,3.591435408,507.7584306,106.8141654,7.791585603,134.1675883,2932.770645,0,327.993375
,-2561.600184,3.594498201,511.2889665,104.5666225,8.160080268,139.031139,2981.702629,0,325.993125
,-2541.747765,3.598807952,514.830656,100.3185086,9.010595666,145.7828963,2934.400045,0,323.992875
,-2528.053077,3.600833648,518.3590595,102.1734697,8.657363191,141.3690814,2893.990974,0,321.992625
,-2511.116582,3.60424511,521.8947923,99.00382748,9.260931054,149.4356125,2981.123747,0,319.992375
,-2493.693202,3.607468555,525.4354882,100.6592623,8.947084028,144.8796024,2923.276461,0,317.992125
,-2474.648489,3.610566117,528.9716031,101.8080035,8.728809829,142.0843915,2895.834076,0,315.991875
,-2463.221246,3.612868645,532.5070636,99.77360156,9.074635977,148.7590922,3018.351681,0,313.991625
,-2446.039524,3.616339071,536.0455538,98.7756044,9.264090056,151.7575788,3061.198144,0,311.991375
,-2420.346948,3.619207531,539.5813522,108.9926632,7.349414,135.0185754,3144.1196,0,309.991125
,-2407.459513,3.622275854,543.1174083,104.2843132,8.224053389,138.9509138,2955.506852,0,307.990875
,-2394.166711,3.624355688,546.6580495,105.9036207,7.881843903,138.6028101,3070.250371,0,305.990625
,-2375.766769,3.628008703,550.2064534,104.4530021,8.275798241,135.3262177,2803.406182,0,303.990375
,-2360.365459,3.630750584,553.7436311,104.7806918,8.141365852,137.7857892,2941.612693,0,301.990125
,-2339.85676,3.634768345,557.2949837,104.4543187,8.288038716,134.8130605,2780.560664,0,299.989875
,-2320.482412,3.638322894,560.8307493,104.5354667,8.367617508,131.1697408,2623.896395,0,297.989625
,-2307.430443,3.640164292,564.35057,106.1836655,7.994342555,131.2762242,2750.361393,0,295.989375
,-2281.893477,3.642518213,567.898856,117.5112132,6.23403978,120.6145255,3033.609491,0,293.989125
,-2272.570031,3.64412245,571.4405641,119.3375616,6.195032778,109.2106614,2553.86009,0,291.988875
,-2251.085222,3.648361164,574.9791173,118.408182,6.35806889,108.0353027,2440.20801,0,289.988625
,-2234.626566,3.650361038,578.5136941,122.1427277,5.663347651,118.2955326,3225.312946,0,287.988375
,-2235.518288,3.65239906,582.059231,108.3549741,7.513955839,132.9021693,2990.630265,0,285.988125
,-2227.734761,3.654884939,585.5865355,102.2683717,8.591260445,143.0804439,2978.455212,0,283.987875
,-2212.086201,3.65821298,589.1290424,101.2917224,8.975149456,137.9100437,2672.577108,0,281.987625
,-2194.57227,3.661592575,592.6693188,101.13297,9.288004144,129.7596649,2319.04488,0,279.987375
,-2179.814827,3.663410456,596.2176972,103.7386924,8.313544139,140.326129,2974.745439,0,277.987125
,-2163.110769,3.666722224,599.7492669,101.5909117,8.629615264,148.2333038,3154.461925,0,275.986875
,-2149.325602,3.668908113,603.2686587,103.6569265,8.421385462,136.8377353,2809.427758,0,273.986625
,-2135.053487,3.671280623,606.8161511,105.0515942,8.161720025,134.4809293,2811.326272,0,271.986375
,-2115.834324,3.674379247,610.3646858,104.0989863,8.350620153,135.5198286,2785.303858,0,269.986125
,-2082.665674,3.680104986,613.9089975,107.6139448,7.714416238,130.5387672,2821.864683,0,267.985875
,-2024.190568,3.690827954,617.4774694,106.4337652,7.945672562,131.0820543,2759.964875,0,265.985625
,-1938.293061,3.706049965,621.0942218,107.0153908,7.578085272,142.549544,3354.737042,0,263.985375
,-1928.23454,3.708061758,624.6325105,107.0538016,7.71490044,135.4671129,3012.748707,0,261.985125
,-1913.957527,3.71062015,628.1652888,107.5320284,7.760659445,129.3149242,2758.600733,0,259.984875
,-1926.206534,3.708837438,631.6642896,105.3583068,8.028641877,137.2077665,2960.912201,0,257.984625
,-1951.596211,3.703535116,635.1729856,107.4783141,7.66008288,134.0961377,2980.31304,0,255.984375
,-1959.545447,3.70192664,638.6744221,108.2348885,7.497076418,134.7596938,3071.76991,0,253.984125
,-1961.248842,3.701055736,642.1861823,109.900131,7.336455679,127.6490795,2851.718435,0,251.983875
,-1955.570841,3.702059906,645.7413502,110.2696394,7.286516988,126.7913253,2837.069523,0,249.983625
,-1951.271695,3.703737177,649.2710009,104.2283789,8.257903703,138.0618342,2910.335616,0,247.983375
,-1939.34766,3.705648451,652.819322,106.005592,7.971600208,133.8059866,2852.910124,0,245.983125
,-1925.882006,3.70851068,656.3459723,103.5049704,8.439968039,137.4470618,2825.268236,0,243.982875
,-1910.7938,3.710790534,659.8702749,106.1250547,7.914039793,135.1717399,2925.650527,0,241.982625
,-1896.354349,3.712914293,663.3947671,107.2818752,7.775620384,130.8199926,2810.346575,0,239.982375
,-1881.671091,3.716197018,666.9480705,105.0199545,8.259775658,131.060352,2654.230426,0,237.982125
,-1865.527219,3.718244683,670.4846224,108.9855747,7.482084056,128.8646977,2843.661279,0,235.981875
,-1845.813353,3.722350406,674.0241044,105.9191286,7.950459967,135.4139544,2921.462185,0,233.981625
,-1835.023321,3.725015961,677.5595052,101.7573439,8.537123395,150.6526286,3279.892065,0,231.981375
,-1816.850273,3.728297549,681.100036,101.3402524,8.619515596,151.371304,3275.561317,0,229.981125
,-1801.35412,3.731245759,684.6338,100.5976931,8.762774903,153.0031957,3282.649632,0,227.980875
,-1785.289511,3.733289146,688.1541796,105.3730012,7.939678388,141.0590907,3143.449078,0,225.980625
,-1763.058315,3.737157946,691.6857132,106.840563,7.789939093,134.0841431,2930.169032,0,223.980375
,-1745.532731,3.739737022,695.2189671,110.1235238,7.266930557,128.8638531,2927.820094,0,221.980125
,-1727.600687,3.743519721,698.870405,107.9164378,7.656962222,130.4077726,2837.985531,0,219.979875
,-1709.181679,3.746842165,702.4152935,107.2287781,7.835737438,128.8353098,2714.218572,0,217.979625
,-1690.2751,3.750535911,705.9607907,103.9178196,8.353949697,137.028288,2839.058608,0,215.979375
,-1668.771532,3.754104396,709.5002755,106.6112197,7.789685434,136.1678283,3011.097915,0,213.979125
,-1656.274905,3.756652731,713.0386654,107.7529885,8.096347491,116.1540405,2183.40044,0,211.978875
,-1640.045178,3.759763742,716.5902536,103.5387757,8.377791719,139.6047375,2925.317804,0,209.978625
,-1620.974851,3.763370149,720.133619,103.0015676,8.260278514,150.2311755,3373.321377,0,207.978375
,-1581.372061,3.767434802,723.6681942,119.3131979,5.929652157,124.3004797,3365.326595,0,205.978125
,-1567.57551,3.770759994,727.2099698,117.0380511,6.491765276,111.2620555,2520.321327,0,203.977875
,-1548.665909,3.77379449,730.7507675,118.0264116,6.352651651,110.7829607,2555.55728,0,201.977625
,-1534.057309,3.776234954,734.2764661,119.2882699,6.150715223,111.7070108,2679.268038,0,199.977375
,-1521.964483,3.777702757,737.8071329,120.9681382,5.838504149,116.4827973,3043.147932,0,197.977125
,-1511.170006,3.78257683,741.3523956,105.3807727,7.842389216,145.7669447,3370.864839,0,195.976875
,-1491.609899,3.786890634,744.8942055,100.5791818,8.774968443,152.6513256,3264.997831,0,193.976625
,-1470.020204,3.789500708,748.4497209,108.118052,7.452108107,138.1450359,3228.451449,0,191.976375
,-1440.556731,3.795627134,752.0022693,104.6971805,8.204303169,135.9155947,2849.596016,0,189.976125
,-1414.50158,3.79922935,755.5618279,110.2242117,7.322150169,125.5992137,2776.226392,0,187.975875
,-1387.471611,3.803376615,759.111171,114.8363668,6.676222772,118.6958101,2752.587474,0,185.975625
,-1358.573987,3.809183907,762.6669141,112.4876192,6.862905905,128.5195661,3085.499763,0,183.975375
,-1310.517626,3.822173615,766.2772324,89.48539105,11.51675527,178.9851785,3270.618482,0,181.975125
,-1232.827496,3.833973662,769.877904,102.4900857,8.537010584,143.0783635,2997.305927,0,179.974875
,-1126.472302,3.849401187,773.4752571,127.260198,5.629060518,88.64095188,1921.36364,0,177.974625
,-1143.441046,3.846451527,776.9846664,133.4879151,6.044496395,60.43482299,876.0241771,0,175.974375
,-1169.421404,3.843562794,780.4843866,116.7151433,7.445066098,86.23445634,1380.921307,0,173.974125
,-1202.951607,3.837842715,783.9758,108.9864934,7.455638502,130.0450671,2900.268326,0,171.973875
,-1206.767285,3.838311624,787.4900467,101.306231,8.72725828,147.0467591,3075.714852,0,169.973625
,-1219.026226,3.835216428,791.0087666,104.6464464,8.190532594,137.0193664,2895.371232,0,167.973375
,-1224.059722,3.834022854,794.5231629,104.8994704,8.071533785,139.6237559,3037.040164,0,165.973125
,-1218.214438,3.834320602,798.0613218,109.1208784,7.377336674,132.4757231,3028.750298,0,163.972875
,-1213.099719,3.834636882,801.592876,111.7272665,7.155167116,120.9521492,2656.310286,0,161.972625
,-1211.963133,3.836543098,805.110318,103.2334005,8.527062806,136.6127408,2766.575701,0,159.972375
,-1194.508218,3.838834353,808.6327474,107.5043085,7.728090152,130.8792731,2829.901055,0,157.972125
,-1189.231095,3.839970339,812.1710612,106.8333082,7.857663205,131.2759502,2798.191941,0,155.971875
,-1179.40749,3.842379366,815.7004171,103.3129268,8.527422605,135.8478267,2739.209481,0,153.971625
,-1166.985747,3.844194798,819.2450943,105.1689205,8.038961971,138.4846629,3005.730484,0,151.971375
,-1156.187733,3.846262031,822.7905925,103.7379133,8.299921557,140.9042173,3001.219291,0,149.971125
,-1146.769786,3.847570625,826.317708,105.0439372,8.137606507,135.5231229,2858.335792,0,147.970875
,-1137.108256,3.849331312,829.8595072,105.7750909,8.231943291,125.9959591,2483.293049,0,145.970625
,-1131.424873,3.850357587,833.3857359,107.8629356,8.116780318,114.8709635,2134.90238,0,143.970375
,-1122.331563,3.852525191,836.9105825,104.5731959,8.790499279,118.3358751,2079.202249,0,141.970125
,-1100.572193,3.853472504,840.4398798,119.2297165,6.122195122,113.5599607,2772.647329,0,139.969875
,-1102.602044,3.85447806,843.95525,111.3280067,7.095781476,126.7799363,2912.865159,0,137.969625
,-1092.777779,3.856588761,847.5057965,107.9693263,7.64070812,130.5959786,2851.299181,0,135.969375
,-1091.31626,3.857563568,851.0464953,103.9580065,8.370848192,135.995871,2795.810412,0,133.969125
,-1081.3295,3.859862978,854.5823406,101.8286221,8.796816556,139.3779753,2778.023682,0,131.968875
,-1077.675865,3.840651448,858.0237992,224.0260231,1.544989039,59.55147614,3333.314686,0,129.968625
,-1064.116446,3.862794604,861.6774856,101.7021146,8.487637222,153.5399778,3409.742726,0,127.968375
,-1056.159313,3.864463927,865.1980862,100.3983945,8.912195769,148.7559694,3073.253855,0,125.968125
,-1045.035668,3.866837496,868.7465727,99.06160065,9.171921313,152.2957356,3111.053179,0,123.967875
,-1033.587003,3.868586358,872.2894506,98.82542316,9.206521927,153.4909249,3141.751323,0,121.967625
,-1021.326339,3.871146603,875.842015,98.49593238,9.20483211,157.17944,3274.430833,0,119.967375
,-1013.856236,3.872092577,879.3806541,100.1588653,8.911672096,151.286545,3165.090416,0,117.967125
,-1007.685279,3.873004819,882.8933835,100.7239784,8.755781107,151.9457717,3245.902473,0,115.966875
,-999.2406685,3.873098767,886.3988769,108.5178413,7.373930733,138.3123833,3269.638007,0,113.966625
,-996.8859223,3.874839246,889.9271619,101.7499975,8.485648451,153.1437314,3395.266988,0,111.966375
,-990.9584352,3.875464939,893.448379,103.7739479,8.123180171,148.6359931,3367.021827,0,109.966125
,-985.7617381,3.876894601,896.9849048,99.92849532,8.946935832,152.291731,3189.139945,0,107.965875
,-975.2870793,3.878207889,900.5082224,103.0898079,8.239826681,150.2981336,3384.319747,0,105.965625
,-964.731138,3.880010826,904.0404733,105.0318605,8.035566564,140.0166508,3065.736744,0,103.965375
,-956.9360053,3.882133619,907.5857981,99.23152956,8.940447803,160.4836497,3494.730978,0,101.965125
,-950.2775404,3.883255274,911.1063139,99.81921094,8.755524799,162.4727037,3645.182564,0,99.964875
,-936.4734357,3.885543192,914.6380104,100.290815,8.701063078,159.4649055,3551.596542,0,97.964625
,-928.8405025,3.886899754,918.1674575,100.8284193,8.637682769,156.2283416,3452.937868,0,95.964375
,-914.7925749,3.888264247,921.7047216,108.852631,7.399874473,133.8307698,3074.336085,0,93.964125
,-903.9926016,3.890552834,925.241205,106.8200729,7.735447402,136.7124078,3053.618301,0,91.963875
,-893.1926587,3.892096188,928.7849151,108.0685659,7.601685672,131.4860359,2900.617728,0,89.963625
,-887.0211504,3.893803615,932.3122956,104.2205341,8.291789795,136.7653906,2850.679803,0,87.963375
,-876.7895303,3.895788383,935.8406458,105.3508618,8.176855276,131.3319834,2690.994066,0,85.963125
,-860.9546848,3.897767572,939.3670286,107.3222498,7.784973916,130.1023439,2779.744117,0,83.962875
,-855.3515967,3.89998343,942.9074195,103.3418153,8.531232536,135.4755854,2724.767001,0,81.962625
,-832.4516679,3.901811587,946.4518139,114.3744206,6.629941321,124.6638501,3025.553132,0,79.962375
,-828.6350353,3.903922692,950.013172,107.0025682,7.786553133,132.7986746,2881.959622,0,77.962125
,-815.7232318,3.906316371,953.5518689,106.2941865,7.876024561,135.2486217,2942.722798,0,75.961875
,-804.2730721,3.908883395,957.0763907,104.4068193,8.237139488,137.2653342,2888.099056,0,73.961625
,-779.829601,3.912683577,960.61391,107.3160441,7.62423055,137.305754,3121.890738,0,71.961375
,-767.8920133,3.915182733,964.1673601,104.575983,8.002791727,146.1187917,3317.253057,0,69.961125
,-751.8127014,3.918485457,967.7156553,102.0274992,8.668016748,142.3349201,2925.167942,0,67.960875
,-734.3527281,3.921727369,971.2431856,103.1827763,8.404730689,141.8609433,2999.203017,0,65.960625
,-725.906926,3.923079614,974.759777,101.7988636,8.687902967,143.7229251,2968.534042,0,63.960375
,-712.1012534,3.925242085,978.2941486,104.0046195,8.294256895,138.6742168,2920.234076,0,61.960125
,-702.193584,3.926797106,981.8180102,106.147838,7.84636946,137.8775988,3055.788502,0,59.959875
,-691.7174021,3.929466496,985.3472283,100.9406932,8.744604654,150.0895468,3181.256856,0,57.959625
,-678.8048227,3.931455554,988.8798437,103.6623499,8.301397232,141.571066,3025.657761,0,55.959375
,-669.6279071,3.932401331,992.4152614,106.4542881,8.038345999,127.4412952,2595.191669,0,53.959125
,-659.7200779,3.934749071,995.943734,106.0578102,8.529633583,115.3410911,2046.525228,0,51.958875
,-650.2182933,3.936709587,999.5054768,104.8562161,9.171856142,108.4081504,1702.152768,0,49.958625
,-634.1382379,3.93911514,1003.029421,105.3503965,8.571662825,118.838487,2148.527113,0,47.958375
,-620.6569072,3.940155672,1006.552754,112.8798992,7.287539882,108.3018478,2138.47913,0,45.958125
,-613.4289568,3.942633123,1010.084396,106.8008199,8.475829094,112.0762146,1955.87278,0,43.957875
,-597.2674817,3.945479221,1013.620698,108.6694526,7.97181202,113.8005234,2137.456945,0,41.957625
,-589.9582517,3.947290495,1017.151795,102.7498526,8.5732194,139.2339567,2845.300302,0,39.957375
,-576.0706957,3.949852522,1020.696331,101.7506527,8.533921695,150.8495868,3288.594293,0,37.957125
,-559.5842286,3.952916475,1024.220926,101.1322364,8.708773663,149.6286409,3177.274218,0,35.956875
,-540.9860436,3.956193824,1027.772297,103.2577763,8.463687197,138.8017462,2866.406612,0,33.956625
,-524.4181964,3.959054364,1031.296245,103.5831699,8.432602956,137.0526775,2813.459898,0,31.956375
,-510.4491733,3.96181585,1034.842515,102.7570063,8.58434319,138.7420735,2823.981355,0,29.956125
,-498.9977728,3.963835702,1038.379351,102.3644444,8.634643257,140.4412602,2868.251776,0,27.955875
,-483.0795051,3.966257707,1041.919668,106.1461613,7.923490289,134.535021,2897.909212,0,25.955625
,-468.7042581,3.968903554,1045.446884,104.6109838,8.181575441,137.6079525,2920.506984,0,23.955375
,-453.1919477,3.971239713,1048.992345,106.8364576,7.818496486,132.8479812,2872.069628,0,21.955125
,-425.0098245,3.97372097,1052.527629,119.9284753,5.92377576,119.4371692,3136.987874,0,19.954875
,-415.4262503,3.97775416,1056.076121,108.1685805,7.652863527,128.4575717,2764.634183,0,17.954625
,-390.6550495,3.98347104,1059.630924,100.4525661,8.850184131,150.8138058,3169.766677,0,15.954375
,-345.6606681,3.992434644,1063.2113,97.18529814,9.590815935,156.1868073,3108.353168,0,13.954125
,-315.1228464,3.997777373,1066.773935,96.9635648,9.469039024,163.7052062,3414.676884,0,11.953875
,-286.1281231,4.002560812,1070.309233,99.70863095,8.955764658,154.3172084,3259.966108,0,9.953625
,-290.5950913,4.001608976,1073.832468,99.24878747,8.958779896,159.4895292,3450.348387,0,7.953375
,-297.4174011,3.99917918,1077.335362,104.339705,7.932648189,152.3158373,3597.901081,0,5.953125
,-281.7423613,4.001762643,1080.863691,105.0130681,7.971165596,143.1339962,3212.261815,0,3.952875
,-285.5596011,3.99986425,1084.350138,113.4530674,6.712599403,128.0924088,3136.000709,0,1.952625
,-293.0316411,3.999963698,1087.874709,105.4634387,7.81224006,146.4704006,3412.469147,0,0
,-5123.794196,3.116733877,1094.857973,96.23741144,9.629887021,165.6072619,3425.038358,2.00025,597.9795
,-5113.425142,3.118856866,1098.399301,97.54236076,9.298036407,164.3202019,3499.995154,2.00025,595.97925
,-5099.759506,3.120661127,1101.946259,100.3778977,8.722487488,157.3862626,3463.379065,2.00025,593.979
,-5089.791507,3.123055389,1105.480251,98.9639601,9.148181022,154.3622887,3193.016563,2.00025,591.97875
,-5076.124497,3.125052166,1109.008071,101.5320569,8.464576495,156.6635321,3540.574853,2.00025,589.9785
,-5048.065012,3.127970287,1112.543732,116.0426801,6.452302106,120.501119,2926.067687,2.00025,587.97825
,-5044.929152,3.130686337,1116.087553,105.5273857,8.212289057,128.6016385,2581.436221,2.00025,585.978
,-5020.082353,3.133552418,1119.630482,114.9031881,6.620485966,120.8655133,2867.16504,2.00025,583.97775
,-5018.795503,3.136955651,1123.160991,97.39515411,9.303501246,165.9228507,3556.815592,2.00025,581.9775
,-5002.390248,3.140222364,1126.695146,97.0003784,9.451505962,164.0223218,3432.427904,2.00025,579.97725
,-4990.166296,3.142442671,1130.221664,97.0001544,9.454130939,163.9417378,3428.573324,2.00025,577.977
,-4975.045793,3.145555064,1133.758893,97.66920063,9.333370666,161.2213177,3374.20997,2.00025,575.97675
,-4965.555061,3.147383986,1137.284612,96.60042986,9.501882661,166.7813204,3513.567952,2.00025,573.9765
,-4952.524546,3.149216777,1140.809912,99.60879756,9.059881346,151.0695698,3105.546555,2.00025,571.97625
,-4935.792958,3.151281981,1144.328586,100.915778,8.660532915,154.1630856,3365.254265,2.00025,569.976
,-4922.117546,3.154487523,1147.872572,101.5300483,8.524747778,153.6617099,3399.575079,2.00025,567.97575
,-4913.106952,3.155952354,1151.412526,99.85542091,8.99975721,150.8533338,3118.50854,2.00025,565.9755
,-4899.99345,3.158301007,1154.940497,102.024154,8.551159518,147.1912598,3144.443886,2.00025,563.97525
,-4887.925093,3.160472855,1158.484504,100.914122,8.774123243,149.1111598,3134.623875,2.00025,561.975
,-4875.775572,3.162806971,1162.011741,101.6846491,8.600109657,148.5997011,3178.945299,2.00025,559.97475
,-4857.509688,3.165789306,1165.537007,104.427596,8.154717365,140.516984,3039.932556,2.00025,557.9745
,-4843.266612,3.168958363,1169.063502,102.9199179,8.282356102,150.0639981,3357.810838,2.00025,555.97425
,-4832.241566,3.171486732,1172.586097,100.1626314,8.93308255,150.3135824,3122.236958,2.00025,553.974
,-4814.616443,3.173888515,1176.107449,104.5300371,8.026906481,145.3619072,3277.391061,2.00025,551.97375
,-4799.324314,3.176629749,1179.646874,104.5882432,8.063128716,143.069819,3173.129856,2.00025,549.9735
,-4783.54841,3.178908867,1183.173612,107.7014852,7.560871587,136.6870415,3123.103007,2.00025,547.97325
,-4761.975458,3.182236669,1186.701358,110.7906995,7.144156318,129.026633,2984.813203,2.00025,545.973
,-4747.485494,3.185721581,1190.234409,108.3985496,7.504849307,132.9862368,2997.608621,2.00025,543.97275
,-4743.540801,3.187176841,1193.755819,103.4542722,8.391241525,139.7843411,2927.236497,2.00025,541.9725
,-4725.587373,3.19051999,1197.306059,105.1212591,8.107081156,136.0617858,2889.240752,2.00025,539.97225
,-4715.44288,3.192599807,1200.832328,102.4243153,8.659717798,138.9602627,2807.149498,2.00025,537.972
,-4699.742001,3.195072629,1204.357138,105.4238421,7.990438114,138.2322842,3014.292521,2.00025,535.97175
,-4689.757745,3.19772731,1207.894775,100.3949672,8.970638443,146.4733817,2971.91515,2.00025,533.9715
,-4677.437383,3.200678997,1211.425374,97.01900663,9.675624884,154.8541698,3035.669117,2.00025,531.97125
,-4661.251494,3.202432877,1214.966228,103.3067596,8.337653882,143.502716,3084.939315,2.00025,529.971
,-4649.574154,3.205553301,1218.520864,98.58135172,9.378130593,149.4280539,2943.608789,2.00025,527.97075
,-4634.11121,3.208283053,1222.063456,98.91664059,9.241723182,151.1326796,3046.655128,2.00025,525.9705
,-4621.788201,3.210878752,1225.591138,97.92301243,9.471086405,152.7809854,3029.489975,2.00025,523.97025
,-4609.062096,3.212168607,1229.116725,102.6318865,8.410970209,147.1212736,3194.199656,2.00025,521.97
,-4597.946269,3.215321735,1232.652218,97.92222928,9.490601235,152.1161743,3000.427677,2.00025,519.96975
,-4584.252578,3.217029447,1236.188478,101.9989001,8.703447014,141.2307385,2873.724907,2.00025,517.9695
,-4568.141194,3.219588519,1239.737907,102.9547122,8.222054174,152.6572933,3484.79822,2.00025,515.96925
,-4557.90988,3.221788092,1243.284365,101.9338698,8.472111893,151.7336037,3346.440978,2.00025,513.969
,-4542.602507,3.225036314,1246.817927,99.17032897,9.047994758,156.32688,3299.956092,2.00025,511.96875
,-4532.370209,3.226986081,1250.347277,100.3319805,8.765350665,155.8948786,3390.068608,2.00025,509.9685
,-4522.701529,3.228454042,1253.872888,100.2731616,8.59598574,165.1759132,3819.825486,2.00025,507.96825
,-4511.824133,3.231117623,1257.419402,97.89895717,9.164122823,166.225791,3622.247743,2.00025,505.968
,-4499.092744,3.233542154,1260.962019,98.14029906,9.289749267,157.5591015,3258.078131,2.00025,503.96775
,-4485.796664,3.235322599,1264.489551,100.5712377,8.686060748,156.9023486,3459.409024,2.00025,501.9675
,-4474.594987,3.237731021,1268.032105,99.46768453,8.858059211,161.6240634,3570.601052,2.00025,499.96725
,-4459.766681,3.240485907,1271.563463,99.04713645,8.848949392,167.3938064,3796.640876,2.00025,497.967
,-4443.647805,3.242582037,1275.109025,102.6160329,8.238605756,155.7832056,3602.33926,2.00025,495.96675
,-4423.900949,3.245245592,1278.650401,110.3283043,7.273218728,126.8972681,2846.479469,2.00025,493.9665
,-4420.031735,3.247449715,1282.187678,102.9872255,8.634078092,134.8810632,2671.497352,2.00025,491.96625
,-4403.749461,3.249466685,1285.720236,107.5129341,7.790764444,128.3128337,2710.269467,2.00025,489.966
,-4388.433358,3.252656333,1289.25168,104.5594471,8.205662422,137.1525487,2894.983135,2.00025,487.96575
,-4371.665237,3.255272518,1292.785048,107.7204927,7.727411719,129.1246687,2763.243883,2.00025,485.9655
,-4360.942886,3.257225064,1296.312625,107.5148968,7.772359933,129.0154699,2743.143571,2.00025,483.96525
,-4353.041942,3.260025442,1299.856151,100.4651368,8.947844294,146.6890666,2987.155834,2.00025,481.965
,-4340.14207,3.262287954,1303.380977,100.6994921,8.856262899,147.9788479,3064.532645,2.00025,479.96475
,-4321.032602,3.265833994,1306.915592,101.621399,8.901903605,137.515301,2681.002489,2.00025,477.9645
,-4305.228236,3.268560312,1310.451213,102.7345076,8.476024378,143.2686796,3025.912244,2.00025,475.96425
,-4290.874577,3.271626715,1313.979517,100.0869125,9.039568369,146.9531485,2966.150371,2.00025,473.964
,-4274.423248,3.274462598,1317.504079,99.21169958,9.199071414,149.6873135,3009.985556,2.00025,471.96375
,-4257.970965,3.278058815,1321.068488,98.13847579,9.399396685,153.2437412,3068.679657,2.00025,469.9635
,-4245.389032,3.279539221,1324.614967,103.7757157,8.298843999,140.6032292,2990.358676,2.00025,467.96325
,-4225.305479,3.28279299,1328.150145,106.2760848,7.915649964,133.701734,2869.121639,2.00025,465.963
,-4212.641724,3.286092249,1331.692783,100.5617148,8.910965008,147.1548093,3016.17322,2.00025,463.96275
,-4196.992516,3.288598814,1335.223347,101.6149053,8.732447215,143.820023,2956.887095,2.00025,461.9625
,-4176.824811,3.291629442,1338.747832,106.1934073,7.839779241,137.7772938,3054.441305,2.00025,459.96225
,-4152.137677,3.293699646,1342.289363,119.3452564,5.972559145,121.3035362,3198.812599,2.00025,457.962
,-4147.458377,3.296777554,1345.84086,107.9335082,7.662817393,130.0166816,2820.762368,2.00025,455.96175
,-4126.722446,3.300623048,1349.389494,107.4483692,7.770633789,129.6288828,2766.932929,2.00025,453.9615
,-4112.521126,3.303418751,1352.929505,106.5045993,7.930192595,131.1607419,2768.292696,2.00025,451.96125
,-4093.0741,3.307881862,1356.489233,102.7236254,8.642203572,136.921335,2740.591324,2.00025,449.961
,-4072.81846,3.311569513,1360.027817,102.9231774,8.440306724,142.9101086,3025.401627,2.00025,447.96075
,-4049.89833,3.314395307,1363.577191,110.1696681,7.334088677,125.5392451,2769.352758,2.00025,445.9605
,-4034.563392,3.31723489,1367.100973,110.4985748,7.198760921,128.9656699,2959.689991,2.00025,443.96025
,-4003.487804,3.321023336,1370.647299,119.4480099,6.097271238,113.273222,2771.350121,2.00025,441.96
,-3985.728955,3.325453365,1374.196914,114.8589985,6.637479027,120.3662096,2838.74432,2.00025,439.95975
,-3967.565264,3.328793136,1377.752179,115.0770855,6.689872173,116.3076242,2648.709467,2.00025,437.9595
,-3944.475512,3.332643597,1381.294314,116.9760426,6.500306367,111.3430668,2520.313245,2.00025,435.95925
,-3936.240331,3.336109184,1384.838782,106.3561852,7.924518259,132.621091,2825.091989,2.00025,433.959
,-3915.409443,3.339111346,1388.377498,110.3717006,7.21556721,129.2428761,2964.06486,2.00025,431.95875
,-3890.539224,3.343830948,1391.897226,109.666408,7.384845797,127.4402362,2824.803818,2.00025,429.9585
,-3868.251651,3.346834493,1395.42176,115.912275,6.574377244,115.4496978,2659.663909,2.00025,427.95825
,-3842.328305,3.350790869,1398.959359,120.0627104,6.155679987,106.311939,2448.188347,2.00025,425.958
,-3837.239891,3.354264794,1402.497966,105.6119915,7.97378009,137.2405202,2982.537781,2.00025,423.95775
,-3818.017715,3.35852871,1406.043633,101.9716775,8.537892739,148.2856617,3190.315365,2.00025,421.9575
,-3799.925203,3.361656177,1409.574206,102.6089697,8.491524559,143.8281097,3041.079737,2.00025,419.95725
,-3779.731303,3.365510953,1413.10852,101.6567677,8.671136098,145.8635049,3052.22504,2.00025,417.957
,-3765.19087,3.367637868,1416.625884,104.8135678,8.015938412,143.0005454,3189.102214,2.00025,415.95675
,-3747.418604,3.370878026,1420.149452,105.5953197,7.991491056,136.6345207,2952.814843,2.00025,413.9565
,-3724.959307,3.374396359,1423.682907,109.450129,7.426724514,127.379224,2806.48634,2.00025,411.95625
,-3707.265769,3.377182586,1427.237244,110.7303729,7.300381947,122.5214938,2664.092622,2.00025,409.956
,-3685.611693,3.381070451,1430.765857,112.2130369,6.96703128,125.5504026,2915.71693,2.00025,407.95575
,-3669.289683,3.383012322,1434.288273,118.312465,6.208626392,115.7670921,2830.259596,2.00025,405.9555
,-3649.491599,3.386091408,1437.836539,120.4883254,5.871352681,118.2064703,3106.855802,2.00025,403.95525
,-3640.925978,3.390597793,1441.392841,105.4819583,8.150374071,131.2367971,2696.27379,2.00025,401.955
,-3618.782828,3.394607365,1444.952363,105.5936484,8.059910703,133.7892452,2821.0278,2.00025,399.95475
,-3594.698174,3.399231283,1448.500135,103.8849071,8.312635784,139.0027169,2925.929445,2.00025,397.9545
,-3561.478413,3.405684359,1452.055768,101.9569002,8.513638706,149.5600465,3247.502147,2.00025,395.95425
,-3532.21688,3.411050321,1455.622223,100.8312183,8.778805008,149.753186,3156.501148,2.00025,393.954
,-3509.581409,3.414068018,1459.174746,106.3664763,7.728157262,141.4554759,3245.43205,2.00025,391.95375
