Repository: edrossi93/mecanano-ml-nanomechanics-tutorial

File: data/nanoindent_maps/Duplex Steel 2um.csv (part 1 of 77)
Index,Load,Depth,HARDNESS,MODULUS,H/E,X Position,Y Position,Z Position
Integer,mN,nm,GPa,GPa,None,µm,µm,µm
1,3.99826,197.56067,4.22895,222.50017,0.01901,0,397.9545,-3.8946
2,3.99917,192.61825,4.45346,226.57333,0.01966,0,395.95425,-3.88265
3,3.99929,189.20377,4.62373,227.57222,0.02032,0,393.954,-3.86781
4,3.99948,187.82103,4.71709,220.37351,0.0214,0,391.95375,-3.85262
5,3.99952,190.20902,4.57181,227.70034,0.02008,0,389.9535,-3.83912
6,3.9995,185.44292,4.82875,226.85253,0.02129,0,387.95325,-3.82608
7,3.99935,195.59652,4.32185,222.02851,0.01947,0,385.953,-3.80313
8,3.99944,194.78079,4.36945,218.39893,0.02001,0,383.95275,-3.78725
9,3.99959,192.28066,4.48974,219.09726,0.02049,0,381.9525,-3.77756
10,3.99941,202.21743,4.0411,216.09662,0.0187,0,379.99988,-3.75984
11,3.99937,217.36261,3.48401,209.81686,0.01661,0,377.99963,-3.72894
12,3.99938,199.50955,4.14743,220.70824,0.01879,0,375.99938,-3.74597
13,3.9993,199.84773,4.11634,228.34607,0.01803,0,373.99913,-3.73772
14,3.99934,199.17856,4.14212,230.00526,0.01801,0,371.99888,-3.72262
15,3.99942,203.95006,3.99743,203.57412,0.01964,0,369.99863,-3.69233
16,3.99936,199.41503,4.14936,221.70411,0.01872,0,367.99838,-3.68385
17,3.99941,199.97032,4.13256,218.347,0.01893,0,365.99813,-3.68447
18,3.99939,201.43742,4.0748,215.8302,0.01888,0,363.99788,-3.67177
19,3.99935,198.43098,4.19532,220.64751,0.01901,0,361.99762,-3.65615
20,3.99937,199.21685,4.14405,228.26719,0.01815,0,359.99738,-3.61681
21,3.99947,200.3281,4.08694,232.84658,0.01755,0,357.99713,-3.59392
22,3.99953,201.80568,4.03179,229.05572,0.0176,0,355.99688,-3.58283
23,3.99949,205.46752,3.92842,206.4718,0.01903,0,353.99663,-3.56594
24,3.99933,195.78155,4.33332,213.91845,0.02026,0,351.99638,-3.5593
25,3.99939,198.35553,4.22668,209.13261,0.02021,0,349.99613,-3.54536
26,3.9994,195.81404,4.35133,206.71172,0.02105,0,347.99588,-3.52907
27,3.99943,195.8341,4.32946,214.50177,0.02018,0,345.99563,-3.51425
28,3.9994,192.28517,4.50462,213.49545,0.0211,0,343.99538,-3.50443
29,3.99945,190.37583,4.57267,224.04414,0.02041,0,341.99513,-3.48836
30,3.99951,192.39699,4.47726,221.61743,0.0202,0,339.99487,-3.47721
31,3.99956,196.78918,4.28307,215.27984,0.0199,0,337.99463,-3.45172
32,3.99955,195.52778,4.29972,233.35089,0.01843,0,335.99438,-3.43497
33,3.99935,200.20557,4.12462,217.28955,0.01898,0,333.99413,-3.42331
34,3.99937,205.80314,3.91938,204.44534,0.01917,0,331.99387,-3.40916
35,3.9994,202.43245,4.0678,201.04758,0.02023,0,329.99363,-3.3897
36,3.99943,198.04792,4.21612,219.12815,0.01924,0,327.99338,-3.36985
37,3.99932,197.57159,4.32823,187.15365,0.02313,0,325.99313,-3.37589
38,3.99913,218.44034,3.51133,178.47954,0.01967,0,323.99288,-3.33294
39,3.99906,198.77903,4.17266,223.70765,0.01865,0,321.99263,-3.34073
40,3.99934,197.73918,4.23677,216.2739,0.01959,0,319.99238,-3.32642
41,3.99933,205.27948,3.94271,203.52026,0.01937,0,317.99213,-3.30236
42,3.99958,201.70879,4.05951,217.60814,0.01866,0,315.99188,-3.30272
43,3.99953,200.28914,4.12878,213.99923,0.01929,0,313.99163,-3.29812
44,3.9996,194.0639,4.39563,221.74284,0.01982,0,311.99138,-3.27675
45,3.99925,214.29555,3.58464,212.17675,0.01689,0,309.99112,-3.24158
46,3.99966,197.74929,4.19984,232.85563,0.01804,0,307.99088,-3.24946
47,3.99953,197.47588,4.23296,223.10073,0.01897,0,305.99063,-3.24586
48,3.99916,195.2752,4.38808,202.82556,0.02163,0,303.99038,-3.23358
49,3.99929,202.9582,3.97468,233.9324,0.01699,0,301.99013,-3.22406
50,3.9995,199.51564,4.11857,234.58751,0.01756,0,299.98988,-3.21503
51,3.99968,202.04787,4.02464,227.6134,0.01768,0,297.98963,-3.20213
52,3.99955,197.81167,4.18645,238.12901,0.01758,0,295.98938,-3.19244
53,3.99953,197.62636,4.20943,230.80034,0.01824,0,293.98913,-3.17504
54,3.99963,198.58723,4.21085,211.34641,0.01992,0,291.98888,-3.15097
55,3.99949,201.37504,4.07179,218.44367,0.01864,0,289.98863,-3.14291
56,3.99931,220.91048,3.38696,198.88848,0.01703,0,287.98837,-3.10413
57,3.99903,200.39544,4.13557,208.99427,0.01979,0,285.98813,-3.09556
58,3.99926,203.40621,3.99611,213.85817,0.01869,0,283.98788,-3.07004
59,3.99918,217.85583,3.49,197.3987,0.01768,0,281.98763,-3.03829
60,3.99912,201.4522,4.07643,214.68375,0.01899,0,279.98737,-3.03718
61,3.99928,201.58413,4.12369,193.96848,0.02126,0,277.98713,-3.0286
62,3.99925,201.99596,4.05599,213.54222,0.01899,0,275.98688,-3.0219
63,3.99922,204.85881,3.91642,223.82418,0.0175,0,273.98663,-2.98748
64,3.99957,201.17467,4.0587,228.91385,0.01773,0,271.98638,-2.97606
65,3.99948,202.0507,4.0243,227.60835,0.01768,0,269.98613,-2.95682
66,3.99965,214.90868,3.57967,203.51607,0.01759,0,267.98588,-2.92393
67,3.99957,199.96013,4.16075,206.86621,0.02011,0,265.98563,-2.92695
68,3.99919,202.529,4.07783,195.63994,0.02084,0,263.98538,-2.90547
69,3.99915,205.15164,3.93339,209.78771,0.01875,0,261.98513,-2.89178
70,3.99941,205.34444,3.91283,215.92954,0.01812,0,259.98488,-2.87111
71,3.99933,205.47899,3.89654,221.34785,0.0176,0,257.98462,-2.85696
72,3.99962,205.33818,3.9266,209.68472,0.01873,0,255.98438,-2.84091
73,3.99911,209.86117,3.74894,210.16024,0.01784,0,253.98413,-2.82469
74,3.99932,205.86075,3.93582,196.64787,0.02001,0,251.98388,-2.81249
75,3.99929,206.40167,3.9265,191.73652,0.02048,0,249.98363,-2.79574
76,3.9993,197.55051,4.20566,234.15221,0.01796,0,247.98338,-2.78193
77,3.99937,207.79109,3.82097,213.71148,0.01788,0,245.98313,-2.76543
78,3.99939,198.32114,4.17861,230.64686,0.01812,0,243.98288,-2.76326
79,3.99927,197.29762,4.22649,229.57431,0.01841,0,241.98263,-2.75455
80,3.99958,195.96658,4.26458,240.66473,0.01772,0,239.98238,-2.74451
81,3.99966,196.25371,4.26012,236.39454,0.01802,0,237.98213,-2.72405
82,3.99947,219.0769,3.45979,192.19427,0.018,0,235.98187,-2.67857
83,3.99919,197.47053,4.2737,206.58966,0.02069,0,233.98163,-2.68514
84,3.9992,201.50061,4.11121,199.76104,0.02058,0,231.98138,-2.66238
85,3.99924,199.28899,4.17224,214.10079,0.01949,0,229.98113,-2.65145
86,3.99936,198.54738,4.18716,221.9683,0.01886,0,227.98087,-2.63799
87,3.99956,198.10184,4.19643,226.91578,0.01849,0,225.98063,-2.61883
88,3.99946,196.91454,4.237,232.92048,0.01819,0,223.98038,-2.60868
89,3.99947,196.91615,4.27076,217.85457,0.0196,0,221.98013,-2.59726
90,3.99953,198.95898,4.16947,221.78998,0.0188,0,219.97988,-2.57761
91,3.99952,201.62593,4.04844,224.48215,0.01803,0,217.97963,-2.5578
92,3.9995,196.77097,4.27982,216.89585,0.01973,0,215.97938,-2.54612
93,3.99939,213.02089,3.6523,200.60761,0.01821,0,213.97913,-2.51006
94,3.99927,212.91082,3.63597,210.8859,0.01724,0,211.97888,-2.49293
95,3.99939,199.93753,4.12341,223.14975,0.01848,0,209.97863,-2.49087
96,3.99949,203.17994,4.0074,213.12308,0.0188,0,207.97838,-2.47659
97,3.99951,211.76987,3.68879,205.07235,0.01799,0,205.97812,-2.45474
98,3.99925,202.22646,4.02906,221.46992,0.01819,0,203.97788,-2.45565
99,3.99925,206.1872,3.86866,221.23449,0.01749,0,201.97763,-2.43598
100,3.99951,208.7097,3.7763,218.72313,0.01727,0,199.97738,-2.42468
101,3.99935,206.9436,3.84065,220.46112,0.01742,0,197.97713,-2.41289
102,3.99933,212.95148,3.63106,212.80658,0.01706,0,195.97688,-2.39689
103,3.99933,231.26047,3.09382,189.30985,0.01634,0,193.97663,-2.36627
104,3.99948,208.55547,3.81356,203.24349,0.01876,0,191.97638,-2.38085
105,3.99931,206.1559,3.9125,201.29038,0.01944,0,189.97613,-2.36548
106,3.99929,212.96371,3.65728,199.17055,0.01836,0,187.97588,-2.34843
107,3.99933,205.93394,3.91781,202.83424,0.01932,0,185.97563,-2.34227
108,3.99917,204.07641,3.99092,203.97415,0.01957,0,183.97537,-2.32453
109,3.99944,201.08845,4.08102,219.81043,0.01857,0,181.97513,-2.31321
110,3.99935,199.91146,4.12511,222.86316,0.01851,0,179.97488,-2.30592
111,3.99938,202.32931,4.04207,213.5188,0.01893,0,177.97463,-2.28659
112,3.99934,202.63582,4.06961,197.03538,0.02065,0,175.97437,-2.26773
113,3.99928,203.01865,4.05604,195.96698,0.0207,0,173.97413,-2.25093
114,3.99932,204.69716,3.97,202.08103,0.01965,0,171.97388,-2.2276
115,3.99926,201.75802,4.08959,203.79528,0.02007,0,169.97363,-2.21128
116,3.99932,200.01365,4.15662,207.44088,0.02004,0,167.97338,-2.19776
117,3.99921,179.49008,5.14735,237.0815,0.02171,0,165.97313,-2.17901
118,3.99943,213.88168,3.62214,200.27464,0.01809,0,163.97288,-2.1367
119,3.99946,191.78593,4.55048,206.55637,0.02203,0,161.97262,-2.15118
120,3.99919,191.07506,4.54731,220.05763,0.02066,0,159.97238,-2.1345
121,3.99931,204.4139,3.98299,201.54717,0.01976,0,157.97213,-2.12327
122,3.99933,210.37623,3.75547,198.04161,0.01896,0,155.97188,-2.10359
123,3.9992,212.30942,3.7141,184.97006,0.02008,0,153.97162,-2.0801
124,3.99921,202.55619,4.06973,198.20791,0.02053,0,151.97138,-2.07783
125,3.9991,209.75498,3.78793,194.13942,0.01951,0,149.97113,-2.05765
126,3.99918,207.04556,3.87719,201.11917,0.01928,0,147.97088,-2.04698
127,3.99911,203.73748,4.04291,189.62232,0.02132,0,145.97063,-2.03664
128,3.99942,195.3958,4.3372,219.62161,0.01975,0,143.97038,-2.03539
129,3.99934,201.21282,4.06456,225.04991,0.01806,0,141.97013,-2.00785
130,3.99966,200.27829,4.09609,229.38384,0.01786,0,139.96988,-2.00206
131,3.9994,198.85726,4.15523,230.52264,0.01803,0,137.96963,-1.99349
132,3.99951,197.12142,4.25398,220.96739,0.01925,0,135.96938,-1.97782
133,3.99911,201.88482,4.0686,210.06563,0.01937,0,133.96913,-1.95258
134,3.99947,202.64771,4.05471,202.60703,0.02001,0,131.96887,-1.94349
135,3.99941,202.20289,4.05388,210.71489,0.01924,0,129.96863,-1.92236
136,3.99917,200.49332,4.16901,194.94216,0.02139,0,127.96838,-1.89656
137,3.99921,218.06668,3.5195,180.42811,0.01951,0,125.96813,-1.85795
138,3.99914,212.37337,3.70071,189.40423,0.01954,0,123.96787,-1.84968
139,3.99929,200.9351,4.13589,199.82996,0.0207,0,121.96763,-1.84151
140,3.99915,210.62254,3.75484,194.18459,0.01934,0,119.96738,-1.81539
141,3.99957,212.34448,3.70915,186.5751,0.01988,0,117.96713,-1.79945
142,3.99939,196.48692,4.29586,215.68406,0.01992,0,115.96688,-1.79773
143,3.9993,212.23256,3.71022,187.71137,0.01977,0,113.96663,-1.77277
144,3.99934,205.62649,3.93304,201.6626,0.0195,0,111.96638,-1.76501
145,3.99938,218.81427,3.4482,202.77172,0.01701,0,109.96612,-1.73473
146,3.9995,209.86902,3.75747,206.02784,0.01824,0,107.96588,-1.73497
147,3.9996,200.18949,4.11252,223.24609,0.01842,0,105.96563,-1.72712
148,3.99917,198.95375,4.20906,205.41567,0.02049,0,103.96538,-1.71749
149,3.99943,199.6782,4.18294,203.11875,0.02059,0,101.96512,-1.68951
150,3.9994,203.18243,4.0124,210.80601,0.01903,0,99.96488,-1.6677
151,3.99929,203.19862,4.04231,198.24788,0.02039,0,97.96463,-1.6483
152,3.99934,205.85884,3.92357,201.68752,0.01945,0,95.96438,-1.63374
153,3.9991,205.91713,3.90966,206.56383,0.01893,0,93.96413,-1.62472
154,3.99909,220.6204,3.45237,172.5539,0.02001,0,91.96388,-1.59577
155,3.99909,201.99747,4.08395,201.89018,0.02023,0,89.96363,-1.60984
156,3.9992,198.79932,4.22403,202.47973,0.02086,0,87.96337,-1.60832
157,3.99891,202.48374,4.10867,185.65077,0.02213,0,85.96313,-1.58318
158,3.9991,198.15392,4.25412,202.2219,0.02104,0,83.96288,-1.58875
159,3.9989,203.53783,4.00316,208.12798,0.01923,0,81.96263,-1.58431
160,3.99957,201.36118,4.0501,229.2797,0.01766,0,79.96237,-1.57571
161,3.99942,201.20168,4.07813,218.89852,0.01863,0,77.96213,-1.56463
162,3.99939,198.89209,4.16461,225.29639,0.01849,0,75.96188,-1.5553
163,3.99908,183.27364,4.96245,223.37183,0.02222,0,73.96163,-1.54051
164,3.99945,201.30721,4.07775,217.03293,0.01879,0,71.96137,-1.52451
165,3.99955,209.06684,3.79836,201.25361,0.01887,0,69.96113,-1.51108
166,3.99949,197.82894,4.21739,222.91444,0.01892,0,67.96088,-1.50401
167,3.99965,198.64253,4.1671,229.48242,0.01816,0,65.96063,-1.48712
168,3.9994,160.89684,6.48577,248.21821,0.02613,0,63.96038,-1.46561
169,3.99951,204.41519,3.95628,213.20929,0.01856,0,61.96013,-1.43602
170,3.99916,200.86826,4.14225,198.52236,0.02087,0,59.95988,-1.41252
171,3.99921,213.02036,3.68908,184.44086,0.02,0,57.95962,-1.36737
172,3.99919,195.60734,4.35329,209.45369,0.02078,0,55.95938,-1.35794
173,3.99949,203.40936,4.04199,195.10223,0.02072,0,53.95913,-1.31713
174,3.99947,201.58984,4.10595,200.39642,0.02049,0,51.95888,-1.29275
175,3.99902,204.14895,4.02933,188.23782,0.02141,0,49.95862,-1.26269
176,3.99932,195.10196,4.40353,200.56018,0.02196,0,47.95838,-1.25332
177,3.99937,199.87045,4.16612,206.22912,0.0202,0,45.95813,-1.24437
178,3.9993,200.14319,4.14015,211.78634,0.01955,0,43.95788,-1.22569
179,3.99914,201.35662,4.11691,199.94922,0.02059,0,41.95763,-1.20944
180,3.99906,203.42758,4.02254,202.08566,0.01991,0,39.95738,-1.19137
181,3.99893,202.66972,4.13566,175.0899,0.02362,0,37.95713,-1.17362
182,3.99918,198.24373,4.27604,193.42524,0.02211,0,35.95687,-1.16087
183,3.99905,196.20686,4.34062,203.75761,0.0213,0,33.95663,-1.14865
184,3.99918,218.43016,3.48144,192.03387,0.01813,0,31.95638,-1.11354
185,3.99936,201.69228,4.06601,214.88205,0.01892,0,29.95613,-1.10922
186,3.99919,204.15853,4.0391,184.87489,0.02185,0,27.95587,-1.08285
187,3.99908,181.681,5.21312,185.35826,0.02812,0,25.95563,-1.06173
188,3.99935,181.59078,5.23996,181.4715,0.02887,0,23.95538,-1.04375
189,3.99939,200.13214,4.18161,196.26398,0.02131,0,21.95513,-1.042
190,3.99935,202.75808,4.03424,209.04022,0.0193,0,19.95487,-1.03066
191,3.99949,203.52134,4.00765,206.80141,0.01938,0,17.95463,-1.01973
192,3.99951,203.7881,4.00613,202.81934,0.01975,0,15.95438,-1.01123
193,3.99919,205.15076,3.94649,204.0752,0.01934,0,13.95413,-0.99731
194,3.9993,199.94896,4.16833,204.01386,0.02043,0,11.95388,-0.97977
195,3.99949,209.28885,3.82829,185.51035,0.02064,0,9.95363,-0.95529
196,3.99921,205.16462,3.97383,192.96992,0.02059,0,7.95338,-0.9579
197,3.99899,205.14229,3.9657,196.32062,0.0202,0,5.95312,-0.94147
198,3.99909,210.76375,3.75301,192.68041,0.01948,0,3.95288,-0.92399
199,3.999,206.91988,3.94091,179.14756,0.022,0,1.95263,-0.9145
200,3.99902,201.89309,4.11142,193.42458,0.02126,0,0,-0.90608
201,3.99935,206.06075,3.94419,190.34633,0.02072,2.00025,397.9545,-3.8558
202,3.99952,209.1557,3.81377,193.19527,0.01974,2.00025,395.95425,-3.83966
203,3.99911,201.18079,4.15134,190.54387,0.02179,2.00025,393.954,-3.8243
204,3.99896,204.87899,3.97128,198.37301,0.02002,2.00025,391.95375,-3.80475
205,3.99907,201.97972,4.07361,206.28331,0.01975,2.00025,389.9535,-3.79597
206,3.99938,200.12673,4.15891,204.63077,0.02032,2.00025,387.95325,-3.78226
207,3.99914,209.33384,3.80793,192.59917,0.01977,2.00025,385.953,-3.75896
208,3.99926,202.16111,4.0766,202.08668,0.02017,2.00025,383.95275,-3.74811
209,3.99923,201.01766,4.15093,193.16953,0.02149,2.00025,381.9525,-3.73296
210,3.99906,202.57289,4.07161,197.17589,0.02065,2.00025,379.99988,-3.71969
211,3.99904,204.34602,3.96171,211.77198,0.01871,2.00025,377.99963,-3.69827
212,3.99929,216.26062,3.55767,191.07388,0.01862,2.00025,375.99938,-3.68961
213,3.99916,203.26551,4.08027,183.94569,0.02218,2.00025,373.99913,-3.68854
214,3.99895,201.12036,4.13444,197.24078,0.02096,2.00025,371.99888,-3.67506
215,3.99919,200.16684,4.12911,215.97834,0.01912,2.00025,369.99863,-3.64824
216,3.9992,210.00836,3.75656,203.81439,0.01843,2.00025,367.99838,-3.62957
217,3.9993,215.04407,3.60306,189.86227,0.01898,2.00025,365.99813,-3.61796
218,3.99908,203.94706,4.00674,199.71639,0.02006,2.00025,363.99788,-3.62199
219,3.99917,198.28091,4.22425,211.30278,0.01999,2.00025,361.99762,-3.60853
220,3.99939,201.75439,4.02833,231.90312,0.01737,2.00025,359.99738,-3.57062
221,3.99948,200.36056,4.10472,223.36977,0.01838,2.00025,357.99713,-3.55104
222,3.99931,199.66742,4.15012,216.42235,0.01918,2.00025,355.99688,-3.54038
223,3.99934,195.51406,4.35625,210.06302,0.02074,2.00025,353.99663,-3.52145
224,3.99938,195.72319,4.36386,203.83723,0.02141,2.00025,351.99638,-3.50835
225,3.99928,195.83065,4.37895,197.09461,0.02222,2.00025,349.99613,-3.49305
226,3.99915,197.71304,4.25098,210.96034,0.02015,2.00025,347.99588,-3.47546
227,3.99919,200.98073,4.14085,197.25017,0.02099,2.00025,345.99563,-3.45579
228,3.99934,190.3789,4.62394,206.30718,0.02241,2.00025,343.99538,-3.44513
229,3.99923,213.92913,3.64286,189.86853,0.01919,2.00025,341.99513,-3.41436
230,3.99914,197.75897,4.22053,222.73489,0.01895,2.00025,339.99487,-3.42234
231,3.99948,188.42744,4.63675,238.65722,0.01943,2.00025,337.99463,-3.41322
232,3.99961,199.4292,4.15794,217.74009,0.0191,2.00025,335.99438,-3.37832
233,3.99912,210.2713,3.73153,211.21459,0.01767,2.00025,333.99413,-3.35832
234,3.99939,200.98266,4.09236,216.69289,0.01889,2.00025,331.99387,-3.36736
235,3.99932,197.64878,4.27259,204.04879,0.02094,2.00025,329.99363,-3.34022
236,3.99943,203.72165,4.02507,196.45982,0.02049,2.00025,327.99338,-3.31359
237,3.99917,197.75492,4.2557,208.41397,0.02042,2.00025,325.99313,-3.32276
238,3.99919,214.56042,3.61066,194.14021,0.0186,2.00025,323.99288,-3.29669
239,3.99917,210.32443,3.75577,198.69993,0.0189,2.00025,321.99263,-3.2844
240,3.99944,193.5742,4.47825,200.77329,0.02231,2.00025,319.99238,-3.27497
241,3.99927,206.71655,3.90348,195.72496,0.01994,2.00025,317.99213,-3.25532
242,3.9993,202.99173,4.04084,202.23594,0.01998,2.00025,315.99188,-3.25091
243,3.99934,199.02268,4.16682,221.61705,0.0188,2.00025,313.99163,-3.24097
244,3.9992,201.3293,4.04041,234.85225,0.0172,2.00025,311.99138,-3.21188
245,3.99942,199.69947,4.12479,227.42949,0.01814,2.00025,309.99112,-3.20015
246,3.99931,203.49336,3.99008,214.99076,0.01856,2.00025,307.99088,-3.1888
247,3.99941,201.94113,4.05912,213.27253,0.01903,2.00025,305.99063,-3.18073
248,3.99925,196.59118,4.34989,194.72908,0.02234,2.00025,303.99038,-3.17122
249,3.99916,197.38695,4.29553,200.19954,0.02146,2.00025,301.99013,-3.16549
250,3.99947,214.2233,3.60111,204.78461,0.01758,2.00025,299.98988,-3.13746
251,3.99932,200.53924,4.07133,236.24589,0.01723,2.00025,297.98963,-3.13934
252,3.99941,206.77663,3.85402,216.9553,0.01776,2.00025,295.98938,-3.12038
253,3.99932,201.49297,4.07048,216.66504,0.01879,2.00025,293.98913,-3.10914
254,3.99964,202.97263,4.00428,218.63522,0.01831,2.00025,291.98888,-3.08569
255,3.99919,220.54857,3.39832,198.98455,0.01708,2.00025,289.98863,-3.05155
256,3.99917,209.81604,3.79039,192.18845,0.01972,2.00025,287.98837,-3.04388
257,3.999,196.55424,4.34561,196.55104,0.02211,2.00025,285.98813,-3.03685
258,3.99883,204.10675,4.02883,188.95555,0.02132,2.00025,283.98788,-3.00105
259,3.9991,208.32106,3.81531,206.41654,0.01848,2.00025,281.98763,-2.98462
260,3.99905,203.35916,4.02081,203.94244,0.01972,2.00025,279.98737,-2.97798
261,3.99929,201.54687,4.13042,192.21428,0.02149,2.00025,277.98713,-2.96988
262,3.99948,194.54335,4.37181,222.02314,0.01969,2.00025,275.98688,-2.95691
263,3.99933,202.95174,4.01366,214.51392,0.01871,2.00025,273.98663,-2.92937
264,3.99958,203.94258,3.93413,234.44481,0.01678,2.00025,271.98638,-2.91649
265,3.99962,203.14734,3.97154,231.60878,0.01715,2.00025,269.98613,-2.89404
266,3.99956,207.44473,3.825,218.59837,0.0175,2.00025,267.98588,-2.86646
267,3.99934,197.78293,4.26401,204.92401,0.02081,2.00025,265.98563,-2.85841
268,3.99904,199.39223,4.19082,204.79212,0.02046,2.00025,263.98538,-2.83838
269,3.99914,197.80107,4.26294,204.91703,0.0208,2.00025,261.98513,-2.8173
270,3.99933,214.68803,3.59771,198.19315,0.01815,2.00025,259.98488,-2.78529
271,3.99919,200.42606,4.12401,213.31278,0.01933,2.00025,257.98462,-2.78412
272,3.99932,203.70693,3.99659,208.13685,0.0192,2.00025,255.98438,-2.7676
273,3.99949,217.33783,3.49145,206.10882,0.01694,2.00025,253.98413,-2.74185
274,3.99922,202.69361,4.01239,220.07452,0.01823,2.00025,251.98388,-2.74235
275,3.99915,198.16387,4.2097,219.495,0.01918,2.00025,249.98363,-2.72505
276,3.99935,196.99546,4.23886,230.22656,0.01841,2.00025,247.98338,-2.70826
277,3.99953,194.26072,4.3455,239.71216,0.01813,2.00025,245.98313,-2.70173
278,3.9995,204.1527,3.95338,219.70029,0.01799,2.00025,243.98288,-2.68003
279,3.99941,196.87556,4.22507,239.69204,0.01763,2.00025,241.98263,-2.68207
280,3.99935,194.8735,4.34668,225.91444,0.01924,2.00025,239.98238,-2.67195
281,3.9994,196.50403,4.2461,237.54071,0.01788,2.00025,237.98213,-2.64951
282,3.99943,196.06285,4.28578,228.31957,0.01877,2.00025,235.98187,-2.62949
283,3.99918,185.78616,4.85702,211.45787,0.02297,2.00025,233.98163,-2.6143
284,3.99924,198.52696,4.1762,227.35093,0.01837,2.00025,231.98138,-2.59454
285,3.99933,201.16121,4.06926,223.83316,0.01818,2.00025,229.98113,-2.57858
286,3.99929,200.08337,4.13025,217.13078,0.01902,2.00025,227.98087,-2.56418
287,3.99953,197.80589,4.20807,227.64139,0.01849,2.00025,225.98063,-2.54726
288,3.99926,198.85587,4.1526,231.76813,0.01792,2.00025,223.98038,-2.53304
289,3.99961,195.12498,4.33378,226.50212,0.01913,2.00025,221.98013,-2.52381
290,3.99953,196.21158,4.27992,227.927,0.01878,2.00025,219.97988,-2.50323
291,3.99945,199.3542,4.15761,219.25388,0.01896,2.00025,217.97963,-2.47888
292,3.99935,212.73281,3.64079,211.76811,0.01719,2.00025,215.97938,-2.4485
293,3.99924,217.74691,3.49543,196.52763,0.01779,2.00025,213.97913,-2.42839
294,3.99936,215.42092,3.54735,211.26322,0.01679,2.00025,211.97888,-2.41111
295,3.99923,201.71288,4.06228,216.09035,0.0188,2.00025,209.97863,-2.41594
296,3.99924,200.48362,4.13065,209.52783,0.01971,2.00025,207.97838,-2.40086
297,3.99919,202.12423,4.03495,220.66827,0.01829,2.00025,205.97812,-2.37937
298,3.99925,206.8645,3.86008,212.17363,0.01819,2.00025,203.97788,-2.36369
299,3.99927,205.33458,3.91034,217.26893,0.018,2.00025,201.97763,-2.35325
300,3.99932,198.4099,4.22917,207.19352,0.02041,2.00025,199.97738,-2.35326
301,3.99942,193.07915,4.42232,230.34419,0.0192,2.00025,197.97713,-2.34221
302,3.99929,202.18055,4.05591,210.19702,0.0193,2.00025,195.97688,-2.3194
303,3.99908,204.39725,3.96748,208.27746,0.01905,2.00025,193.97663,-2.3049
304,3.99914,202.82242,4.03804,206.19566,0.01958,2.00025,191.97638,-2.3024
305,3.99929,205.03314,3.95211,203.78217,0.01939,2.00025,189.97613,-2.2846
306,3.99932,214.68301,3.59511,199.54538,0.01802,2.00025,187.97588,-2.26685
307,3.9991,217.25263,3.54663,180.7772,0.01962,2.00025,185.97563,-2.25122
308,3.99933,201.40901,4.10959,201.9373,0.02035,2.00025,183.97537,-2.25207
309,3.99941,199.03508,4.17027,219.86913,0.01897,2.00025,181.97513,-2.23044
310,3.99916,199.8776,4.10866,231.45005,0.01775,2.00025,179.97488,-2.2268
311,3.99953,209.45525,3.76232,211.33774,0.0178,2.00025,177.97463,-2.19705
312,3.99903,204.22749,3.99082,201.38131,0.01982,2.00025,175.97437,-2.18357
313,3.99946,207.70865,3.86587,195.0248,0.01982,2.00025,173.97413,-2.16556
314,3.99928,203.21012,4.06145,191.08111,0.02126,2.00025,171.97388,-2.14154
315,3.99911,201.70382,4.11937,193.57272,0.02128,2.00025,169.97363,-2.12278
316,3.99903,198.45507,4.26528,193.67216,0.02202,2.00025,167.97338,-2.10951
317,3.99928,164.98091,6.17952,238.17301,0.02595,2.00025,165.97313,-2.08531
318,3.99938,205.09921,3.91591,219.24439,0.01786,2.00025,163.97288,-2.05782
319,3.99926,201.51038,4.11794,197.1533,0.02089,2.00025,161.97262,-2.05974
320,3.99915,204.28875,3.98361,203.34843,0.01959,2.00025,159.97238,-2.04844
321,3.99927,207.94586,3.85881,194.0116,0.01989,2.00025,157.97213,-2.03056
322,3.99938,206.06459,3.9232,198.42104,0.01977,2.00025,155.97188,-2.01812
323,3.99923,201.24054,4.16879,184.17393,0.02264,2.00025,153.97162,-2.00446
324,3.99911,200.94353,4.1329,200.7225,0.02059,2.00025,151.97138,-1.98949
325,3.99914,203.83497,4.033,191.66373,0.02104,2.00025,149.97113,-1.97267
326,3.9992,204.48116,4.00625,191.51554,0.02092,2.00025,147.97088,-1.9611
327,3.99921,205.36335,3.95319,197.76504,0.01999,2.00025,145.97063,-1.94958
328,3.9992,197.45923,4.26964,208.30567,0.0205,2.00025,143.97038,-1.94909
329,3.99954,201.26365,4.05515,228.78394,0.01772,2.00025,141.97013,-1.92231
330,3.99929,201.77067,4.04445,223.31784,0.01811,2.00025,139.96988,-1.91659
331,3.99944,197.5524,4.21076,231.70362,0.01817,2.00025,137.96963,-1.90881
332,3.9996,195.6262,4.31673,223.73026,0.01929,2.00025,135.96938,-1.88946
333,3.99936,195.6472,4.32457,219.92084,0.01966,2.00025,133.96913,-1.87651
334,3.99942,200.82202,4.10919,212.40752,0.01935,2.00025,131.96887,-1.85836
335,3.99937,204.69173,3.99152,193.76172,0.0206,2.00025,129.96863,-1.83306
336,3.99922,206.80611,3.93141,183.98166,0.02137,2.00025,127.96838,-1.80708
337,3.99922,198.45404,4.22989,206.1208,0.02052,2.00025,125.96813,-1.78886
338,3.99914,197.68602,4.27339,203.06638,0.02104,2.00025,123.96787,-1.77376
339,3.99899,197.63278,4.28412,200.10944,0.02141,2.00025,121.96763,-1.75526
340,3.99918,195.88785,4.33922,209.72686,0.02069,2.00025,119.96738,-1.74431
341,3.99927,202.98117,4.0377,203.65702,0.01983,2.00025,117.96713,-1.72241
342,3.99965,199.7834,4.16748,207.33682,0.0201,2.00025,115.96688,-1.71089
343,3.99912,198.54069,4.21026,212.17837,0.01984,2.00025,113.96663,-1.70154
344,3.99937,201.62006,4.07354,212.93379,0.01913,2.00025,111.96638,-1.67997
345,3.99919,198.46276,4.18868,222.8825,0.01879,2.00025,109.96612,-1.66937
346,3.9995,199.8169,4.11356,230.50187,0.01785,2.00025,107.96588,-1.66327
347,3.99942,218.10468,3.48288,196.87895,0.01769,2.00025,105.96563,-1.62123
348,3.99908,219.00005,3.47685,185.16055,0.01878,2.00025,103.96538,-1.59793
349,3.99916,196.99046,4.25228,224.12335,0.01897,2.00025,101.96512,-1.59406
350,3.99917,212.05958,3.72108,185.88237,0.02002,2.00025,99.96488,-1.57288
351,3.99937,203.75246,4.03673,191.67699,0.02106,2.00025,97.96463,-1.56114
352,3.99922,205.49815,3.9517,196.18207,0.02014,2.00025,95.96438,-1.54752
353,3.99918,202.98445,4.02494,208.85777,0.01927,2.00025,93.96413,-1.53742
354,3.99918,203.26836,4.05039,194.09528,0.02087,2.00025,91.96388,-1.52536
355,3.99904,201.5434,4.07872,211.95035,0.01924,2.00025,89.96363,-1.52197
356,3.99926,215.66453,3.59947,182.02821,0.01977,2.00025,87.96337,-1.50484
357,3.99905,194.10319,4.41091,214.79949,0.02054,2.00025,85.96313,-1.51559
358,3.99922,193.27374,4.45369,214.05243,0.02081,2.00025,83.96288,-1.51518
359,3.9995,192.23281,4.49506,217.95967,0.02062,2.00025,81.96263,-1.51425
360,3.99954,200.22837,4.09748,229.69636,0.01784,2.00025,79.96237,-1.49026
361,3.99959,199.33431,4.14183,226.98732,0.01825,2.00025,77.96213,-1.47886
362,3.99958,199.08418,4.15308,226.84497,0.01831,2.00025,75.96188,-1.46647
363,3.99946,194.19121,4.39351,220.07301,0.01996,2.00025,73.96163,-1.45207
364,3.99937,122.95406,12.88771,219.07059,0.05883,2.00025,71.96137,-1.44328
365,3.99955,197.89749,4.22038,220.28004,0.01916,2.00025,69.96113,-1.43398
366,3.99956,199.0651,4.1805,214.97014,0.01945,2.00025,67.96088,-1.41718
367,3.99944,202.81012,4.00485,221.49977,0.01808,2.00025,65.96063,-1.39779
368,3.99947,201.04949,4.08497,218.77546,0.01867,2.00025,63.96038,-1.37979
369,3.99928,198.42812,4.17454,230.25751,0.01813,2.00025,61.96013,-1.35812
370,3.99911,220.98841,3.40236,189.39663,0.01796,2.00025,59.95988,-1.30944
371,3.99915,203.68262,4.0558,186.05781,0.0218,2.00025,57.95962,-1.29711
372,3.99937,197.3674,4.286,203.94134,0.02102,2.00025,55.95938,-1.27472
373,3.99925,207.92486,3.85669,195.19307,0.01976,2.00025,53.95913,-1.2265
374,3.9993,201.31995,4.13295,194.79897,0.02122,2.00025,51.95888,-1.20876
375,3.999,212.18857,3.7549,171.81183,0.02185,2.00025,49.95862,-1.17322
376,3.99917,197.03472,4.32158,197.02321,0.02193,2.00025,47.95838,-1.16847
377,3.99909,201.66304,4.12058,193.76884,0.02127,2.00025,45.95813,-1.15525
378,3.99935,200.78073,4.15008,197.17675,0.02105,2.00025,43.95788,-1.13678
379,3.99911,211.38397,3.76256,179.80589,0.02093,2.00025,41.95763,-1.10766
380,3.99897,201.28617,4.09996,207.66997,0.01974,2.00025,39.95738,-1.10837
381,3.99913,197.05418,4.30496,202.30535,0.02128,2.00025,37.95713,-1.09
382,3.99902,198.65974,4.25154,195.07793,0.02179,2.00025,35.95687,-1.07235
383,3.99903,195.20033,4.41214,196.17427,0.02249,2.00025,33.95663,-1.05962
384,3.99934,191.29875,4.53579,220.19542,0.0206,2.00025,31.95638,-1.03847
385,3.99921,205.36073,3.95597,196.70854,0.02011,2.00025,29.95613,-1.00932
386,3.9992,197.79546,4.2405,213.64113,0.01985,2.00025,27.95587,-1.00571
387,3.99955,203.74705,3.98027,214.81361,0.01853,2.00025,25.95563,-0.96611
388,3.99923,200.65803,4.08139,228.35106,0.01787,2.00025,23.95538,-0.95109
389,3.99921,196.75438,4.31717,202.99041,0.02127,2.00025,21.95513,-0.95412
390,3.99935,199.30824,4.20287,201.86062,0.02082,2.00025,19.95487,-0.94308
391,3.9993,204.7782,3.94386,212.00794,0.0186,2.00025,17.95463,-0.92798
392,3.99911,220.49053,3.44759,176.26094,0.01956,2.00025,15.95438,-0.89845
393,3.99916,223.825,3.33155,179.93271,0.01852,2.00025,13.95413,-0.88747
394,3.99938,218.11473,3.52056,179.37772,0.01963,2.00025,11.95388,-0.87441
395,3.9992,196.61576,4.39214,182.08677,0.02412,2.00025,9.95363,-0.88193
396,3.99921,219.79345,3.45842,181.59559,0.01904,2.00025,7.95338,-0.86052
397,3.99931,223.18743,3.351,180.31981,0.01858,2.00025,5.95312,-0.84214
398,3.99902,201.21751,4.12734,198.29465,0.02081,2.00025,3.95288,-0.82707
399,3.99908,205.27813,3.96441,194.70269,0.02036,2.00025,1.95263,-0.83093
400,3.99907,207.59819,3.88898,187.64021,0.02073,2.00025,0,-0.81157
401,3.9992,201.2354,4.10805,205.41146,0.02,4.0005,397.9545,-3.77025
402,3.99914,202.40997,4.09863,190.12102,0.02156,4.0005,395.95425,-3.75038
403,3.99928,200.47079,4.15275,201.16427,0.02064,4.0005,393.954,-3.73543
404,3.99923,198.19725,4.25089,202.72498,0.02097,4.0005,391.95375,-3.7182
405,3.99921,209.09044,3.82539,189.44704,0.02019,4.0005,389.9535,-3.69628
406,3.99939,198.98744,4.20665,205.84987,0.02044,4.0005,387.95325,-3.69429
407,3.99939,200.13687,4.16582,201.86015,0.02064,4.0005,385.953,-3.67859
408,3.99956,198.13308,4.23082,211.54584,0.02,4.0005,383.95275,-3.65997
409,3.99919,199.12779,4.1858,211.45461,0.0198,4.0005,381.9525,-3.64357
410,3.99916,198.27907,4.22625,210.54192,0.02007,4.0005,379.99988,-3.62995
411,3.99908,207.64803,3.85263,201.40235,0.01913,4.0005,377.99963,-3.60687
412,3.99931,202.26216,4.08456,197.43991,0.02069,4.0005,375.99938,-3.60676
413,3.99897,203.08748,4.03991,200.84934,0.02011,4.0005,373.99913,-3.59852
414,3.99901,206.19927,3.90918,201.80921,0.01937,4.0005,371.99888,-3.58204
415,3.9993,194.55525,4.38366,216.99753,0.0202,4.0005,369.99863,-3.57026
416,3.99934,203.06104,4.01751,210.75766,0.01906,4.0005,367.99838,-3.55006
417,3.99907,200.95673,4.14097,197.53564,0.02096,4.0005,365.99813,-3.53662
418,3.99907,211.16802,3.717,201.94511,0.01841,4.0005,363.99788,-3.52132
419,3.99926,193.24859,4.42638,225.10193,0.01966,4.0005,361.99762,-3.52161
420,3.99933,207.45437,3.82734,217.06469,0.01763,4.0005,359.99738,-3.47671
421,3.99929,208.50002,3.77728,222.39902,0.01698,4.0005,357.99713,-3.45946
422,3.99913,197.24221,4.28224,207.31497,0.02066,4.0005,355.99688,-3.44917
423,3.99898,209.96147,3.8295,175.62697,0.0218,4.0005,353.99663,-3.41282
424,3.99896,205.35899,3.9533,197.6785,0.02,4.0005,351.99638,-3.40736
425,3.99905,195.6429,4.35681,207.50625,0.021,4.0005,349.99613,-3.40287
426,3.99901,197.17777,4.27437,211.36597,0.02022,4.0005,347.99588,-3.38456
427,3.99923,191.35698,4.56803,207.89869,0.02197,4.0005,345.99563,-3.37183
428,3.99902,186.97366,4.75966,221.31914,0.02151,4.0005,343.99538,-3.35232
429,3.99909,197.60878,4.26989,205.59526,0.02077,4.0005,341.99513,-3.33866
430,3.99924,199.0177,4.16758,221.31704,0.01883,4.0005,339.99487,-3.33321
431,3.99922,197.34894,4.27246,209.16875,0.02043,4.0005,337.99463,-3.32353
432,3.9994,205.2132,3.93519,207.98834,0.01892,4.0005,335.99438,-3.2866
433,3.99943,198.60321,4.16921,229.18141,0.01819,4.0005,333.99413,-3.27569
434,3.99928,196.81382,4.30242,207.29741,0.02075,4.0005,331.99387,-3.27891
435,3.99951,190.53729,4.53142,237.50609,0.01908,4.0005,329.99363,-3.25854
436,3.99933,190.73773,4.61062,204.60906,0.02253,4.0005,327.99338,-3.24464
437,3.99926,196.93278,4.29484,208.03131,0.02065,4.0005,325.99313,-3.23211
438,3.99933,203.00873,4.04799,199.17934,0.02032,4.0005,323.99288,-3.22035
439,3.99899,205.01399,3.95731,201.7906,0.01961,4.0005,321.99263,-3.20891
440,3.99888,204.02334,3.98306,208.09639,0.01914,4.0005,319.99238,-3.1762
441,3.99924,198.2955,4.25191,200.76237,0.02118,4.0005,317.99213,-3.1793
442,3.99913,207.02866,3.90181,191.42217,0.02038,4.0005,315.99188,-3.152
443,3.99948,196.2451,4.28826,223.53629,0.01918,4.0005,313.99163,-3.14908
444,3.99939,199.45894,4.13347,228.28031,0.01811,4.0005,311.99138,-3.12912
445,3.99951,199.2932,4.13222,232.54768,0.01777,4.0005,309.99112,-3.11014
446,3.99933,220.48364,3.38235,209.59312,0.01614,4.0005,307.99088,-3.08376
447,3.99893,197.98749,4.23435,212.46881,0.01993,4.0005,305.99063,-3.09101
448,3.9991,192.74715,4.50517,205.29248,0.02195,4.0005,303.99038,-3.08705
449,3.99934,189.55978,4.6541,210.41168,0.02212,4.0005,301.99013,-3.0839
450,3.99953,198.42278,4.19668,220.31028,0.01905,4.0005,299.98988,-3.06311
451,3.99953,212.82013,3.64531,207.80233,0.01754,4.0005,297.98963,-3.03974
452,3.99945,221.80213,3.33979,210.21409,0.01589,4.0005,295.98938,-3.01753
453,3.99944,200.86427,4.0802,224.72808,0.01816,4.0005,293.98913,-3.02064
454,3.99929,205.20806,3.9234,213.42902,0.01838,4.0005,291.98888,-2.99914
455,3.99944,202.3076,4.0218,223.45192,0.018,4.0005,289.98863,-2.98485
456,3.99884,205.27052,3.95144,199.82611,0.01977,4.0005,287.98837,-2.9606
457,3.99924,190.89228,4.59811,205.96229,0.02233,4.0005,285.98813,-2.95816
458,3.99919,217.06343,3.50479,203.69392,0.01721,4.0005,283.98788,-2.90535
459,3.99943,200.59207,4.14837,200.86558,0.02065,4.0005,281.98763,-2.92217
460,3.99908,227.44734,3.23074,175.01856,0.01846,4.0005,279.98737,-2.87087
461,3.99923,196.59103,4.31765,205.53883,0.02101,4.0005,277.98713,-2.88349
462,3.99902,206.37325,3.9031,201.43003,0.01938,4.0005,275.98688,-2.85914
463,3.99939,202.9356,4.02597,209.40314,0.01923,4.0005,273.98663,-2.84976
464,3.99951,207.15219,3.83255,220.55638,0.01738,4.0005,271.98638,-2.8304
465,3.99942,205.45254,3.89885,220.75142,0.01766,4.0005,269.98613,-2.80967
466,3.99949,206.05726,3.87271,221.92608,0.01745,4.0005,267.98588,-2.78231
467,3.99913,218.88198,3.47056,189.95097,0.01827,4.0005,265.98563,-2.75732
468,3.99891,210.44027,3.78411,185.11177,0.02044,4.0005,263.98538,-2.74305
469,3.9989,199.94568,4.174,201.76674,0.02069,4.0005,261.98513,-2.72528
470,3.99914,197.11858,4.29711,204.01381,0.02106,4.0005,259.98488,-2.71006
471,3.9988,214.41252,3.65921,176.17106,0.02077,4.0005,257.98462,-2.67487
472,3.99911,191.96981,4.55427,202.23894,0.02252,4.0005,255.98438,-2.67959
473,3.99911,192.10576,4.52111,210.77225,0.02145,4.0005,253.98413,-2.66577
474,3.99927,194.24638,4.40621,214.06973,0.02058,4.0005,251.98388,-2.65388
475,3.9993,198.14587,4.18233,232.58015,0.01798,4.0005,249.98363,-2.63406
476,3.99968,116.5714,14.48282,235.10114,0.0616,4.0005,247.98338,-2.61638
477,3.99921,134.88377,10.32043,205.68463,0.05018,4.0005,245.98313,-2.61013
478,3.99951,195.81667,4.2904,231.44289,0.01854,4.0005,243.98288,-2.60169
479,3.99922,208.64989,3.7805,217.52781,0.01738,4.0005,241.98263,-2.58269
480,3.99946,204.27085,3.95257,217.72492,0.01815,4.0005,239.98238,-2.57334
481,3.99933,197.22388,4.23415,227.59835,0.0186,4.0005,237.98213,-2.56085
482,3.99934,191.2338,4.52987,223.67585,0.02025,4.0005,235.98187,-2.54553
483,3.99942,195.99832,4.3006,223.12216,0.01927,4.0005,233.98163,-2.53763
484,3.99889,201.89553,4.06283,212.23506,0.01914,4.0005,231.98138,-2.50648
485,3.99934,204.83557,3.92306,220.95647,0.01775,4.0005,229.98113,-2.48804
486,3.99931,199.23978,4.15996,220.37803,0.01888,4.0005,227.98087,-2.47956
487,3.99954,197.87409,4.21494,223.12196,0.01889,4.0005,225.98063,-2.45851
488,3.99933,198.64279,4.1634,231.09951,0.01802,4.0005,223.98038,-2.44644
489,3.99936,198.95164,4.17275,220.38567,0.01893,4.0005,221.98013,-2.43406
490,3.99935,199.08503,4.14701,229.62591,0.01806,4.0005,219.97988,-2.41193
491,3.99952,197.11239,4.25623,220.18722,0.01933,4.0005,217.97963,-2.39025
492,3.99946,199.81995,4.134,220.67532,0.01873,4.0005,215.97938,-2.37056
493,3.99921,197.81415,4.24109,213.06497,0.01991,4.0005,213.97913,-2.35472
494,3.99915,199.15188,4.2013,204.96097,0.0205,4.0005,211.97888,-2.33885
495,3.99928,207.25729,3.84683,211.16033,0.01822,4.0005,209.97863,-2.3179
496,3.99941,199.17527,4.20678,202.65554,0.02076,4.0005,207.97838,-2.30866
497,3.99941,198.43044,4.22873,207.05069,0.02042,4.0005,205.97812,-2.29664
498,3.99945,197.48188,4.24785,216.59132,0.01961,4.0005,203.97788,-2.28615
499,3.99938,199.58055,4.20016,198.44487,0.02117,4.0005,201.97763,-2.27153
500,3.99919,197.88148,4.23194,215.52614,0.01964,4.0005,199.97738,-2.2653
501,3.9994,196.45506,4.23907,242.25983,0.0175,4.0005,197.97713,-2.25401
502,3.99914,197.67533,4.20498,231.66163,0.01815,4.0005,195.97688,-2.23545
503,3.99922,200.6794,4.08302,227.08754,0.01798,4.0005,193.97663,-2.22363
504,3.99926,203.1642,4.01722,208.97454,0.01922,4.0005,191.97638,-2.21347
505,3.99925,206.51724,3.88418,207.31914,0.01874,4.0005,189.97613,-2.19538
506,3.99921,217.73367,3.5223,184.1106,0.01913,4.0005,187.97588,-2.17793
507,3.9989,214.57068,3.66665,171.49628,0.02138,4.0005,185.97563,-2.16141
508,3.99932,208.34014,3.81012,208.63536,0.01826,4.0005,183.97537,-2.14989
509,3.99931,206.76176,3.86779,210.4586,0.01838,4.0005,181.97513,-2.13855
510,3.99941,203.08348,4.03835,201.73267,0.02002,4.0005,179.97488,-2.13398
511,3.99948,202.15378,4.04175,217.058,0.01862,4.0005,177.97463,-2.12227
512,3.99925,201.34833,4.05729,225.74798,0.01797,4.0005,175.97437,-2.10036
513,3.99893,198.34202,4.24268,203.15957,0.02088,4.0005,173.97413,-2.07455
514,3.99925,199.29099,4.20362,201.82991,0.02083,4.0005,171.97388,-2.06031
515,3.9993,198.73014,4.23367,200.20559,0.02115,4.0005,169.97363,-2.03893
516,3.99907,197.40492,4.28697,202.84435,0.02113,4.0005,167.97338,-2.0234
517,3.99942,203.35005,3.97597,224.77994,0.01769,4.0005,165.97313,-1.98577
518,3.99959,206.20624,3.88855,211.17997,0.01841,4.0005,163.97288,-1.97086
519,3.99942,201.26149,4.1034,206.92279,0.01983,4.0005,161.97262,-1.97361
520,3.9994,206.06936,3.92118,199.1742,0.01969,4.0005,159.97238,-1.96228
521,3.99929,209.07722,3.79559,202.19748,0.01877,4.0005,157.97213,-1.94453
522,3.99928,203.65672,4.01441,201.58962,0.01991,4.0005,155.97188,-1.93382
523,3.99918,200.54159,4.1614,196.85272,0.02114,4.0005,153.97162,-1.91914
524,3.99915,201.71681,4.08605,205.86199,0.01985,4.0005,151.97138,-1.90386
525,3.99902,202.97536,4.06118,194.6508,0.02086,4.0005,149.97113,-1.88902
526,3.99924,204.62288,4.00142,191.13218,0.02094,4.0005,147.97088,-1.87558
527,3.99941,204.99289,3.96552,199.0015,0.01993,4.0005,145.97063,-1.86456
528,3.99933,199.81093,4.15499,211.7109,0.01963,4.0005,143.97038,-1.85118
529,3.99946,202.47754,4.02553,218.26182,0.01844,4.0005,141.97013,-1.83857
530,3.99951,201.45784,4.07027,217.53886,0.01871,4.0005,139.96988,-1.83067
531,3.99954,201.90996,4.04349,221.08812,0.01829,4.0005,137.96963,-1.81709
532,3.99909,179.24943,5.38254,183.63818,0.02931,4.0005,135.96938,-1.80423
533,3.99912,197.76969,4.25174,209.64513,0.02028,4.0005,133.96913,-1.79148
534,3.99914,194.18738,4.41926,210.29546,0.02101,4.0005,131.96887,-1.77285
535,3.99932,201.68849,4.10739,198.19413,0.02072,4.0005,129.96863,-1.75029
536,3.99915,200.17855,4.17685,197.10382,0.02119,4.0005,127.96838,-1.72613
537,3.99909,194.29814,4.45055,198.04051,0.02247,4.0005,125.96813,-1.70694
538,3.99912,196.73146,4.31734,203.26548,0.02124,4.0005,123.96787,-1.68843
539,3.99885,194.28914,4.4181,208.8189,0.02116,4.0005,121.96763,-1.67175
540,3.99935,212.57191,3.6568,206.39684,0.01772,4.0005,119.96738,-1.62917
541,3.9995,222.50516,3.34451,194.47474,0.0172,4.0005,117.96713,-1.61011
542,3.99905,199.0266,4.18606,213.12069,0.01964,4.0005,115.96688,-1.62525
543,3.99922,208.25501,3.82574,202.87152,0.01886,4.0005,113.96663,-1.60654
544,3.9992,200.6605,4.09771,220.45966,0.01859,4.0005,111.96638,-1.59449
545,3.99944,198.34467,4.18178,228.65226,0.01829,4.0005,109.96612,-1.59109
546,3.99961,200.07635,4.14069,212.93878,0.01945,4.0005,107.96588,-1.57755
547,3.99942,205.45035,3.93245,204.9816,0.01918,4.0005,105.96563,-1.54712
548,3.99918,192.65122,4.51864,202.55838,0.02231,4.0005,103.96538,-1.54144
549,3.99913,184.81474,4.95586,199.7312,0.02481,4.0005,101.96512,-1.5104
550,3.99905,203.72057,4.018,199.01158,0.02019,4.0005,99.96488,-1.49622
551,3.99916,205.42214,3.94546,199.88518,0.01974,4.0005,97.96463,-1.47189
552,3.99896,202.1453,4.04692,214.61166,0.01886,4.0005,95.96438,-1.4609
553,3.99926,210.16918,3.79709,184.29698,0.0206,4.0005,93.96413,-1.44224
554,3.99901,216.13584,3.53335,205.22523,0.01722,4.0005,91.96388,-1.42727
555,3.999,208.76259,3.87234,177.16948,0.02186,4.0005,89.96363,-1.42807
556,3.99915,201.07936,4.13513,197.72452,0.02091,4.0005,87.96337,-1.4363
557,3.99907,197.64269,4.29015,197.93756,0.02167,4.0005,85.96313,-1.43486
558,3.99914,191.08913,4.53786,223.31651,0.02032,4.0005,83.96288,-1.4346
