Repository: edrossi93/mecanano-ml-nanomechanics-tutorial

File: data/nanoindent_maps/Duplex Steel 2um.csv (part 2 of 77)
Index,Load,Depth,HARDNESS,MODULUS,H/E,X Position,Y Position,Z Position
Integer,mN,nm,GPa,GPa,None,µm,µm,µm
559,3.99926,193.60098,4.42572,218.55031,0.02025,4.0005,81.96263,-1.42844
560,3.99941,199.92471,4.11802,225.97422,0.01822,4.0005,79.96237,-1.40621
561,3.99951,198.60683,4.17849,224.77972,0.01859,4.0005,77.96213,-1.39751
562,3.99948,198.40615,4.18566,225.57182,0.01856,4.0005,75.96188,-1.38561
563,3.99949,194.21055,4.37647,226.71105,0.0193,4.0005,73.96163,-1.37238
564,3.99934,141.35229,9.19695,203.32781,0.04523,4.0005,71.96137,-1.35593
565,3.99959,199.49865,4.16725,212.47901,0.01961,4.0005,69.96113,-1.35121
566,3.99921,208.85889,3.79923,204.31837,0.01859,4.0005,67.96088,-1.32719
567,3.99921,217.53647,3.49699,199.35782,0.01754,4.0005,65.96063,-1.30318
568,3.99946,216.23906,3.52058,210.62772,0.01671,4.0005,63.96038,-1.28548
569,3.99925,223.40009,3.30252,202.43267,0.01631,4.0005,61.96013,-1.25511
570,3.99915,213.58324,3.65157,191.48508,0.01907,4.0005,59.95988,-1.24326
571,3.9991,193.76976,4.48159,196.59059,0.0228,4.0005,57.95962,-1.23039
572,3.99897,196.76509,4.30359,207.5591,0.02073,4.0005,55.95938,-1.19684
573,3.99909,195.78911,4.32775,215.8316,0.02005,4.0005,53.95913,-1.15838
574,3.99923,212.12555,3.70073,193.33416,0.01914,4.0005,51.95888,-1.1207
575,3.99921,210.48438,3.78807,183.11255,0.02069,4.0005,49.95862,-1.09558
576,3.99907,200.8662,4.14146,198.8002,0.02083,4.0005,47.95838,-1.08934
577,3.9988,202.57737,4.06147,200.83087,0.02022,4.0005,45.95813,-1.07468
578,3.99937,196.17346,4.33239,207.37907,0.02089,4.0005,43.95788,-1.05858
579,3.99918,196.56756,4.30293,211.36151,0.02036,4.0005,41.95763,-1.04183
580,3.99922,201.41861,4.09297,208.30881,0.01965,4.0005,39.95738,-1.0268
581,3.99914,201.62529,4.10832,198.78819,0.02067,4.0005,37.95713,-1.00618
582,3.99889,195.68019,4.4005,192.53317,0.02286,4.0005,35.95687,-0.99152
583,3.99907,194.85555,4.39533,207.25983,0.02121,4.0005,33.95663,-0.98062
584,3.99893,220.96806,3.39928,191.1856,0.01778,4.0005,31.95638,-0.92782
585,3.99883,211.83814,3.71704,190.74397,0.01949,4.0005,29.95613,-0.92816
586,3.99901,203.66151,4.04927,188.50637,0.02148,4.0005,27.95587,-0.92375
587,3.9995,194.3034,4.41706,209.23204,0.02111,4.0005,25.95563,-0.9043
588,3.99903,199.88712,4.12928,221.25795,0.01866,4.0005,23.95538,-0.87262
589,3.99926,193.60296,4.41255,223.72994,0.01972,4.0005,21.95513,-0.87124
590,3.99908,199.92706,4.15408,209.87102,0.01979,4.0005,19.95487,-0.85525
591,3.9992,201.16775,4.12186,201.21853,0.02048,4.0005,17.95463,-0.84333
592,3.99893,200.15411,4.15812,204.26314,0.02036,4.0005,15.95438,-0.83212
593,3.9992,213.92415,3.63552,193.17744,0.01882,4.0005,13.95413,-0.81125
594,3.99874,187.43443,4.91525,174.5883,0.02815,4.0005,11.95388,-0.79248
595,3.99907,199.39669,4.28767,174.48382,0.02457,4.0005,9.95363,-0.79422
596,3.99916,206.3378,3.9162,196.69044,0.01991,4.0005,7.95338,-0.78781
597,3.99923,207.29611,3.90543,186.13878,0.02098,4.0005,5.95312,-0.77373
598,3.99897,205.82072,3.91942,203.92945,0.01922,4.0005,3.95288,-0.76174
599,3.99911,206.20472,3.91863,197.84954,0.01981,4.0005,1.95263,-0.74994
600,3.99902,203.50635,4.01537,203.62882,0.01972,4.0005,0,-0.74098
601,3.99909,206.1888,3.92273,196.45526,0.01997,6.00075,397.9545,-3.6914
602,3.99896,202.07342,4.05293,213.29229,0.019,6.00075,395.95425,-3.67212
603,3.99934,202.38724,4.05926,205.16883,0.01978,6.00075,393.954,-3.6574
604,3.99925,199.95058,4.14209,214.50193,0.01931,6.00075,391.95375,-3.64336
605,3.99888,199.33763,4.19602,203.68831,0.0206,6.00075,389.9535,-3.62728
606,3.99927,199.88919,4.17093,204.02087,0.02044,6.00075,387.95325,-3.61633
607,3.99903,202.14934,4.09619,194.86593,0.02102,6.00075,385.953,-3.59957
608,3.99892,200.17436,4.17087,199.19652,0.02094,6.00075,383.95275,-3.58229
609,3.99904,199.1845,4.19678,206.07048,0.02037,6.00075,381.9525,-3.56712
610,3.99904,204.44772,3.98464,200.19255,0.0199,6.00075,379.99988,-3.54912
611,3.99904,200.98981,4.09385,215.71327,0.01898,6.00075,377.99963,-3.5385
612,3.99903,201.77468,4.10458,197.72333,0.02076,6.00075,375.99938,-3.52759
613,3.99881,202.67639,4.03967,207.93575,0.01943,6.00075,373.99913,-3.5187
614,3.99901,210.2215,3.77794,190.86154,0.01979,6.00075,371.99888,-3.49737
615,3.99922,199.45131,4.18665,205.44966,0.02038,6.00075,369.99863,-3.49064
616,3.99928,213.5176,3.67063,184.54733,0.01989,6.00075,367.99838,-3.46174
617,3.99916,216.85265,3.52783,195.4919,0.01805,6.00075,365.99813,-3.44691
618,3.99917,205.98211,3.9257,198.66879,0.01976,6.00075,363.99788,-3.44976
619,3.99936,201.12803,4.10904,206.95381,0.01985,6.00075,361.99762,-3.42828
620,3.99961,195.62222,4.34096,214.00678,0.02028,6.00075,359.99738,-3.41329
621,3.99943,217.17035,3.51118,198.54161,0.01768,6.00075,357.99713,-3.37378
622,3.99903,193.77677,4.43639,211.29344,0.021,6.00075,355.99688,-3.3734
623,3.99921,191.94584,4.55622,202.05502,0.02255,6.00075,353.99663,-3.35516
624,3.99922,194.40554,4.37917,221.57368,0.01976,6.00075,351.99638,-3.34216
625,3.99912,194.84213,4.36541,218.68398,0.01996,6.00075,349.99613,-3.32728
626,3.99907,191.86016,4.49509,224.8531,0.01999,6.00075,347.99588,-3.30609
627,3.99911,192.48227,4.52188,204.21484,0.02214,6.00075,345.99563,-3.29436
628,3.99906,196.79069,4.30954,205.01232,0.02102,6.00075,343.99538,-3.26757
629,3.99917,191.32017,4.53682,219.33094,0.02068,6.00075,341.99513,-3.26682
630,3.99923,178.26124,5.21478,240.10222,0.02172,6.00075,339.99487,-3.25804
631,3.99943,166.98777,6.08798,222.50617,0.02736,6.00075,337.99463,-3.25024
632,3.99957,208.24757,3.81124,209.94298,0.01815,6.00075,335.99438,-3.20923
633,3.99933,200.60293,4.10678,217.539,0.01888,6.00075,333.99413,-3.20234
634,3.99898,203.07418,4.04127,200.54554,0.02015,6.00075,331.99387,-3.19744
635,3.99907,207.38984,3.84053,211.59413,0.01815,6.00075,329.99363,-3.1617
636,3.9993,202.48478,4.04546,209.15379,0.01934,6.00075,327.99338,-3.16159
637,3.99917,202.32646,4.03487,216.71286,0.01862,6.00075,325.99313,-3.14449
638,3.99893,196.06668,4.3162,215.17115,0.02006,6.00075,323.99288,-3.13074
639,3.99905,200.06515,4.12734,218.63979,0.01888,6.00075,321.99263,-3.12322
640,3.99929,207.83693,3.80661,220.18692,0.01729,6.00075,319.99238,-3.10603
641,3.99913,203.95853,3.9939,204.75519,0.01951,6.00075,317.99213,-3.0894
642,3.99954,198.10959,4.21641,217.87686,0.01935,6.00075,315.99188,-3.0839
643,3.99953,196.77879,4.25265,228.50215,0.01861,6.00075,313.99163,-3.07548
644,3.99937,202.01404,4.01382,233.86599,0.01716,6.00075,311.99138,-3.05221
645,3.99958,201.85593,4.04433,221.80063,0.01823,6.00075,309.99112,-3.03741
646,3.99938,204.32487,3.95575,215.10788,0.01839,6.00075,307.99088,-3.0197
647,3.99909,199.18419,4.20465,203.14596,0.0207,6.00075,305.99063,-3.00615
648,3.9993,191.65658,4.5733,201.41922,0.02271,6.00075,303.99038,-3.00745
649,3.99931,197.265,4.34337,186.99509,0.02323,6.00075,301.99013,-2.99516
650,3.99911,203.80082,3.95907,223.81822,0.01769,6.00075,299.98988,-2.98299
651,3.99947,216.57612,3.52845,200.09646,0.01763,6.00075,297.98963,-2.96016
652,3.99921,210.34053,3.70338,225.40505,0.01643,6.00075,295.98938,-2.95267
653,3.99943,198.1742,4.19626,225.42137,0.01862,6.00075,293.98913,-2.94501
654,3.99964,203.02604,3.98202,228.67031,0.01741,6.00075,291.98888,-2.92437
655,3.99924,205.73275,3.88381,222.68257,0.01744,6.00075,289.98863,-2.91137
656,3.99902,188.62023,4.76821,192.27285,0.0248,6.00075,287.98837,-2.8983
657,3.99913,190.33998,4.59724,215.65838,0.02132,6.00075,285.98813,-2.88711
658,3.99915,200.08002,4.10117,230.81884,0.01777,6.00075,283.98788,-2.8591
659,3.99897,189.97132,4.75471,177.90334,0.02673,6.00075,281.98763,-2.83385
660,3.99926,208.41719,3.86207,185.61385,0.02081,6.00075,279.98737,-2.82684
661,3.99862,199.83901,4.20938,191.06556,0.02203,6.00075,277.98713,-2.81808
662,3.99923,189.30075,4.61059,230.6861,0.01999,6.00075,275.98688,-2.79794
663,3.99935,200.76251,4.13077,204.66246,0.02018,6.00075,273.98663,-2.77764
664,3.99903,159.41695,7.06728,183.00046,0.03862,6.00075,271.98638,-2.76067
665,3.99935,202.28347,4.00727,231.3647,0.01732,6.00075,269.98613,-2.73815
666,3.99942,199.63175,4.13764,222.7519,0.01858,6.00075,267.98588,-2.72084
667,3.99925,206.61236,3.91171,194.12439,0.02015,6.00075,265.98563,-2.70023
668,3.99914,204.9871,3.97621,194.81098,0.02041,6.00075,263.98538,-2.675
669,3.99892,195.91898,4.37023,198.3827,0.02203,6.00075,261.98513,-2.65442
670,3.99892,194.44335,4.45696,193.84592,0.02299,6.00075,259.98488,-2.63644
671,3.99913,192.7207,4.52285,200.13159,0.0226,6.00075,257.98462,-2.62144
672,3.99923,192.23192,4.53029,205.64322,0.02203,6.00075,255.98438,-2.6059
673,3.99917,201.75104,4.04134,225.18208,0.01795,6.00075,253.98413,-2.58712
674,3.99923,208.65149,3.78802,213.60015,0.01773,6.00075,251.98388,-2.56625
675,3.99942,197.77303,4.22988,218.55759,0.01935,6.00075,249.98363,-2.5647
676,3.99931,199.16814,4.14168,230.42993,0.01797,6.00075,247.98338,-2.55141
677,3.99919,202.27725,4.06568,204.401,0.01989,6.00075,245.98313,-2.5403
678,3.9995,198.64026,4.15651,234.69928,0.01771,6.00075,243.98288,-2.52965
679,3.99947,195.66179,4.30237,229.23154,0.01877,6.00075,241.98263,-2.52462
680,3.99948,204.35391,3.95398,215.43836,0.01835,6.00075,239.98238,-2.50044
681,3.99921,194.85648,4.3335,232.01294,0.01868,6.00075,237.98213,-2.49013
682,3.99933,198.58629,4.17653,226.01216,0.01848,6.00075,235.98187,-2.46376
683,3.99909,194.47022,4.40044,212.1141,0.02075,6.00075,233.98163,-2.45455
684,3.99907,200.75662,4.10622,214.72182,0.01912,6.00075,231.98138,-2.43072
685,3.99916,207.0266,3.87018,204.49744,0.01893,6.00075,229.98113,-2.41395
686,3.99907,200.27329,4.12317,216.48746,0.01905,6.00075,227.98087,-2.40704
687,3.99929,197.45191,4.21027,234.04844,0.01799,6.00075,225.98063,-2.38776
688,3.99934,200.27919,4.10554,224.57077,0.01828,6.00075,223.98038,-2.37429
689,3.99924,196.75373,4.27797,217.85232,0.01964,6.00075,221.98013,-2.36187
690,3.99944,210.40734,3.74026,204.55312,0.01829,6.00075,219.97988,-2.32489
691,3.99953,196.67987,4.25377,230.06938,0.01849,6.00075,217.97963,-2.31886
692,3.99931,201.78915,4.04514,222.61443,0.01817,6.00075,215.97938,-2.2975
693,3.99914,196.80876,4.2906,211.7578,0.02026,6.00075,213.97913,-2.28086
694,3.99917,195.20714,4.3763,208.0431,0.02104,6.00075,211.97888,-2.26432
695,3.99917,195.16515,4.33475,225.03858,0.01926,6.00075,209.97863,-2.25352
696,3.99916,196.41038,4.30527,213.27234,0.02019,6.00075,207.97838,-2.23429
697,3.99934,189.63934,4.63523,215.25295,0.02153,6.00075,205.97812,-2.22339
698,3.99932,199.34737,4.17237,213.00781,0.01959,6.00075,203.97788,-2.21398
699,3.99875,222.32711,3.37103,183.52217,0.01837,6.00075,201.97763,-2.17872
700,3.99914,199.15039,4.15378,224.90103,0.01847,6.00075,199.97738,-2.19381
701,3.99943,200.62212,4.11234,214.77869,0.01915,6.00075,197.97713,-2.17933
702,3.99916,202.67568,3.99631,228.46019,0.01749,6.00075,195.97688,-2.16488
703,3.99907,203.99478,3.96792,215.56983,0.01841,6.00075,193.97663,-2.15356
704,3.9991,202.06705,4.07011,206.20332,0.01974,6.00075,191.97638,-2.15013
705,3.99892,215.14345,3.57821,199.70919,0.01792,6.00075,189.97613,-2.12327
706,3.99914,223.49422,3.33029,185.53389,0.01795,6.00075,187.97588,-2.10257
707,3.99913,196.95774,4.31631,199.96219,0.02159,6.00075,185.97563,-2.11426
708,3.99937,200.4335,4.08714,230.37478,0.01774,6.00075,183.97537,-2.09221
709,3.99951,199.91518,4.13974,216.3082,0.01914,6.00075,181.97513,-2.07663
710,3.99922,205.03054,3.91583,220.58139,0.01775,6.00075,179.97488,-2.05984
711,3.99937,201.92276,4.05963,213.36755,0.01903,6.00075,177.97463,-2.0506
712,3.99929,200.70045,4.0614,237.91194,0.01707,6.00075,175.97437,-2.03038
713,3.9991,199.81256,4.205,193.08654,0.02178,6.00075,173.97413,-2.0051
714,3.99901,204.57593,3.99489,194.15108,0.02058,6.00075,171.97388,-1.98523
715,3.99899,198.83624,4.23382,198.32408,0.02135,6.00075,169.97363,-1.9677
716,3.99925,205.56209,3.93482,201.96614,0.01948,6.00075,167.97338,-1.94686
717,3.99948,206.41906,3.85103,225.95909,0.01704,6.00075,165.97313,-1.91364
718,3.99948,211.75787,3.66668,216.9342,0.0169,6.00075,163.97288,-1.89237
719,3.99915,202.01518,4.08859,199.84857,0.02046,6.00075,161.97262,-1.90488
720,3.99914,209.41944,3.80898,190.84293,0.01996,6.00075,159.97238,-1.88647
721,3.99937,205.98271,3.94024,193.02872,0.02041,6.00075,157.97213,-1.87402
722,3.9993,203.37294,4.02231,203.21392,0.01979,6.00075,155.97188,-1.86489
723,3.99938,202.77493,4.06956,194.88118,0.02088,6.00075,153.97162,-1.84676
724,3.99893,200.06975,4.1867,195.27837,0.02144,6.00075,151.97138,-1.83189
725,3.99905,203.45855,4.01335,205.2999,0.01955,6.00075,149.97113,-1.81795
726,3.99913,203.56925,4.01143,204.21275,0.01964,6.00075,147.97088,-1.8044
727,3.99916,202.03303,4.08912,199.36444,0.02051,6.00075,145.97063,-1.79806
728,3.99926,203.1139,3.9855,224.78135,0.01773,6.00075,143.97038,-1.78296
729,3.99943,201.40414,4.05595,225.34704,0.018,6.00075,141.97013,-1.77354
730,3.9993,200.97231,4.06701,228.88854,0.01777,6.00075,139.96988,-1.76638
731,3.99891,171.95648,5.78096,206.17179,0.02804,6.00075,137.96963,-1.75248
732,3.99925,179.89393,5.3511,181.57138,0.02947,6.00075,135.96938,-1.73334
733,3.99931,196.99279,4.29554,206.77171,0.02077,6.00075,133.96913,-1.72054
734,3.99917,199.56652,4.189,202.61374,0.02067,6.00075,131.96887,-1.70097
735,3.99898,203.71284,4.0344,192.95708,0.02091,6.00075,129.96863,-1.67774
736,3.99934,202.75132,4.0587,199.27997,0.02037,6.00075,127.96838,-1.65832
737,3.99909,203.96191,4.04365,186.10513,0.02173,6.00075,125.96813,-1.63112
738,3.99908,213.74408,3.66173,184.71844,0.01982,6.00075,123.96787,-1.60646
739,3.99929,198.81734,4.20433,209.66043,0.02005,6.00075,121.96763,-1.59732
740,3.99934,199.6505,4.1351,223.50623,0.0185,6.00075,119.96738,-1.5633
741,3.99961,201.17797,4.10376,208.33596,0.0197,6.00075,117.96713,-1.55149
742,3.9994,199.10622,4.17539,216.27456,0.01931,6.00075,115.96688,-1.54872
743,3.99913,220.37706,3.40514,198.25062,0.01718,6.00075,113.96663,-1.5205
744,3.99946,218.57984,3.46679,197.01112,0.0176,6.00075,111.96638,-1.50845
745,3.99938,198.01802,4.21267,221.17908,0.01905,6.00075,109.96612,-1.5245
746,3.9994,198.5849,4.16739,230.43861,0.01808,6.00075,107.96588,-1.5129
747,3.99903,183.04047,5.03919,205.35026,0.02454,6.00075,105.96563,-1.48163
748,3.99907,189.46662,4.67011,206.82506,0.02258,6.00075,103.96538,-1.46626
749,3.99893,197.31345,4.26904,210.96904,0.02024,6.00075,101.96512,-1.44678
750,3.99905,199.98032,4.14159,214.05849,0.01935,6.00075,99.96488,-1.42856
751,3.99903,202.25909,4.07731,200.08505,0.02038,6.00075,97.96463,-1.40665
752,3.9993,203.14837,4.03926,200.24719,0.02017,6.00075,95.96438,-1.3938
753,3.99928,205.50879,3.95207,195.89387,0.02017,6.00075,93.96413,-1.3832
754,3.99918,200.35678,4.16471,198.60114,0.02097,6.00075,91.96388,-1.37844
755,3.99884,201.30606,4.12739,196.79577,0.02097,6.00075,89.96363,-1.37489
756,3.99903,198.73071,4.21101,208.45489,0.0202,6.00075,87.96337,-1.37644
757,3.99899,193.56883,4.45083,209.77543,0.02122,6.00075,85.96313,-1.37166
758,3.99882,198.19135,4.25125,202.51198,0.02099,6.00075,83.96288,-1.35296
759,3.99944,193.80835,4.44427,208.15888,0.02135,6.00075,81.96263,-1.36516
760,3.99952,203.16383,3.99236,220.4924,0.01811,6.00075,79.96237,-1.33821
761,3.99934,197.63292,4.20026,235.02608,0.01787,6.00075,77.96213,-1.33337
762,3.99961,204.89648,3.91739,222.75884,0.01759,6.00075,75.96188,-1.31423
763,3.99927,203.17893,3.99888,216.94015,0.01843,6.00075,73.96163,-1.30237
764,3.99932,202.72915,4.01407,218.62778,0.01836,6.00075,71.96137,-1.29418
765,3.99954,200.05899,4.11964,222.53143,0.01851,6.00075,69.96113,-1.289
766,3.99954,207.9981,3.81718,211.72154,0.01803,6.00075,67.96088,-1.26544
767,3.99929,205.63285,3.90174,215.64481,0.01809,6.00075,65.96063,-1.25113
768,3.99956,213.92935,3.6282,196.62472,0.01845,6.00075,63.96038,-1.22392
769,3.99942,198.9436,4.15073,230.87958,0.01798,6.00075,61.96013,-1.21512
770,3.99909,208.94502,3.81903,194.1974,0.01967,6.00075,59.95988,-1.18745
771,3.99917,194.89584,4.38976,208.58369,0.02105,6.00075,57.95962,-1.17338
772,3.99932,205.1023,3.96809,196.17976,0.02023,6.00075,55.95938,-1.12508
773,3.99923,204.79355,3.98138,195.9383,0.02032,6.00075,53.95913,-1.07969
774,3.99922,207.02829,3.89609,193.67918,0.02012,6.00075,51.95888,-1.06452
775,3.999,204.89518,3.96795,199.45605,0.01989,6.00075,49.95862,-1.04147
776,3.99904,200.40008,4.15356,201.9217,0.02057,6.00075,47.95838,-1.02363
777,3.99886,199.83656,4.1635,207.60121,0.02006,6.00075,45.95813,-1.01089
778,3.99917,197.02602,4.27241,214.97204,0.01987,6.00075,43.95788,-0.9933
779,3.99908,196.66519,4.32842,200.51635,0.02159,6.00075,41.95763,-0.97941
780,3.99933,222.39458,3.36698,184.69206,0.01823,6.00075,39.95738,-0.94151
781,3.99909,200.76597,4.10007,217.26749,0.01887,6.00075,37.95713,-0.94502
782,3.99913,206.52784,3.92835,189.07246,0.02078,6.00075,35.95687,-0.92201
783,3.99918,198.86467,4.20288,209.34355,0.02008,6.00075,33.95663,-0.91603
784,3.99943,199.96465,4.17391,201.72259,0.02069,6.00075,31.95638,-0.89488
785,3.99903,206.21882,3.88756,211.12425,0.01841,6.00075,29.95613,-0.86121
786,3.99915,201.49968,4.10857,200.74437,0.02047,6.00075,27.95587,-0.862
787,3.99881,219.10201,3.49869,174.35148,0.02007,6.00075,25.95563,-0.81734
788,3.99923,211.72216,3.68942,205.4797,0.01796,6.00075,23.95538,-0.79749
789,3.99922,222.86635,3.31604,204.21668,0.01624,6.00075,21.95513,-0.77499
790,3.99949,200.69299,4.0941,221.64266,0.01847,6.00075,19.95487,-0.77852
791,3.99931,195.61852,4.33063,217.98145,0.01987,6.00075,17.95463,-0.78024
792,3.99909,202.15151,4.06092,208.49864,0.01948,6.00075,15.95438,-0.77006
793,3.99907,202.08266,4.09364,196.85253,0.0208,6.00075,13.95413,-0.76257
794,3.99947,204.06025,4.00026,200.58796,0.01994,6.00075,11.95388,-0.7371
795,3.99904,202.38355,4.07341,199.53957,0.02041,6.00075,9.95363,-0.73843
796,3.99908,209.66387,3.79281,193.558,0.0196,6.00075,7.95338,-0.72314
797,3.99915,209.04346,3.82832,188.99085,0.02026,6.00075,5.95312,-0.71345
798,3.99921,206.74945,3.86156,213.62931,0.01808,6.00075,3.95288,-0.70185
799,3.99877,223.20194,3.33623,186.9782,0.01784,6.00075,1.95263,-0.67501
800,3.99902,205.79724,3.88873,218.70796,0.01778,6.00075,0,-0.68057
801,3.99909,203.46228,4.04281,193.80798,0.02086,8.001,397.9545,-3.62439
802,3.99909,199.34048,4.20526,200.35993,0.02099,8.001,395.95425,-3.607
803,3.99907,208.16096,3.83044,202.3346,0.01893,8.001,393.954,-3.58555
804,3.99943,202.24674,4.06769,204.23238,0.01992,8.001,391.95375,-3.57531
805,3.99922,197.92887,4.24918,207.88551,0.02044,8.001,389.9535,-3.56109
806,3.99926,201.55984,4.10523,201.0699,0.02042,8.001,387.95325,-3.55185
807,3.99934,198.44266,4.24963,199.24037,0.02133,8.001,385.953,-3.5351
808,3.99916,200.38408,4.11916,216.17952,0.01905,8.001,383.95275,-3.51737
809,3.99925,202.53389,4.04325,209.18505,0.01933,8.001,381.9525,-3.5001
810,3.99919,202.42912,4.05686,205.34884,0.01976,8.001,379.99988,-3.48716
811,3.99914,203.12193,4.02377,206.88806,0.01945,8.001,377.99963,-3.4727
812,3.99924,204.43941,3.98467,200.41182,0.01988,8.001,375.99938,-3.46203
813,3.9989,217.14213,3.55405,179.22961,0.01983,8.001,373.99913,-3.44305
814,3.99906,202.45653,4.08483,194.18782,0.02104,8.001,371.99888,-3.44196
815,3.99883,196.47702,4.3101,210.07976,0.02052,8.001,369.99863,-3.43227
816,3.99933,204.05951,3.96818,214.34122,0.01851,8.001,367.99838,-3.41085
817,3.99919,202.01902,4.04178,219.52952,0.01841,8.001,365.99813,-3.40067
818,3.99929,205.98907,3.90174,208.9243,0.01868,8.001,363.99788,-3.38926
819,3.99938,202.51362,4.04679,208.1116,0.01945,8.001,361.99762,-3.36815
820,3.99933,198.5151,4.14211,245.21003,0.01689,8.001,359.99738,-3.35026
821,3.99956,197.95897,4.20657,225.18898,0.01868,8.001,357.99713,-3.33398
822,3.99911,200.00318,4.19058,195.0514,0.02148,8.001,355.99688,-3.30451
823,3.99923,199.05148,4.23901,193.36075,0.02192,8.001,353.99663,-3.28415
824,3.99914,195.37518,4.37255,206.5022,0.02117,8.001,351.99638,-3.27836
825,3.99898,196.96022,4.31267,201.10123,0.02145,8.001,349.99613,-3.26349
826,3.99913,195.85519,4.36614,200.81901,0.02174,8.001,347.99588,-3.24289
827,3.99914,197.26317,4.31006,197.25983,0.02185,8.001,345.99563,-3.22893
828,3.99923,204.70812,4.00071,190.10035,0.02105,8.001,343.99538,-3.20589
829,3.99924,194.19993,4.41394,212.03787,0.02082,8.001,341.99513,-3.20745
830,3.99917,196.1705,4.30675,217.1149,0.01984,8.001,339.99487,-3.18836
831,3.99908,199.05857,4.17324,217.94185,0.01915,8.001,337.99463,-3.18069
832,3.99938,212.75601,3.66068,201.18547,0.0182,8.001,335.99438,-3.14679
833,3.99919,200.86068,4.08044,224.54471,0.01817,8.001,333.99413,-3.14578
834,3.99938,200.91285,4.12044,206.15282,0.01999,8.001,331.99387,-3.13936
835,3.9993,208.6588,3.79768,208.71363,0.0182,8.001,329.99363,-3.09611
836,3.9992,202.21978,4.11635,187.01862,0.02201,8.001,327.99338,-3.09167
837,3.99953,182.91021,4.94602,236.26021,0.02093,8.001,325.99313,-3.10082
838,3.9992,208.92005,3.81366,196.89253,0.01937,8.001,323.99288,-3.05666
839,3.99909,199.59327,4.19198,201.04403,0.02085,8.001,321.99263,-3.06246
840,3.99913,203.86931,3.97068,216.72791,0.01832,8.001,319.99238,-3.05327
841,3.99927,197.85548,4.23982,212.85059,0.01992,8.001,317.99213,-3.04516
842,3.99949,203.29553,4.00264,213.09991,0.01878,8.001,315.99188,-3.02409
843,3.99924,193.90945,4.43928,208.0786,0.02133,8.001,313.99163,-3.02033
844,3.99933,205.49763,3.90644,216.01162,0.01808,8.001,311.99138,-2.98436
845,3.99936,206.49249,3.89609,202.54945,0.01924,8.001,309.99112,-2.9677
846,3.99925,197.76323,4.23413,216.87211,0.01952,8.001,307.99088,-2.95576
847,3.99927,201.74672,4.12036,192.6465,0.02139,8.001,305.99063,-2.93886
848,3.99895,191.78853,4.55965,203.38604,0.02242,8.001,303.99038,-2.94571
849,3.99918,202.27616,4.03501,217.63262,0.01854,8.001,301.99013,-2.93404
850,3.99944,202.32345,4.01087,228.64545,0.01754,8.001,299.98988,-2.92427
851,3.99915,198.30092,4.20853,217.36257,0.01936,8.001,297.98963,-2.91369
852,3.99957,199.47197,4.13199,228.82813,0.01806,8.001,295.98938,-2.90272
853,3.99955,198.24705,4.1689,237.24716,0.01757,8.001,293.98913,-2.88675
854,3.99945,200.95586,4.08614,220.0715,0.01857,8.001,291.98888,-2.86602
855,3.99955,200.40788,4.07764,236.00309,0.01728,8.001,289.98863,-2.85706
856,3.99879,176.60469,5.57492,182.15138,0.03061,8.001,287.98837,-2.84248
857,3.99879,202.56909,4.07806,194.75669,0.02094,8.001,285.98813,-2.81559
858,3.99896,197.23586,4.25988,216.03272,0.01972,8.001,283.98788,-2.80344
859,3.99918,198.20883,4.2073,219.67798,0.01915,8.001,281.98763,-2.77948
860,3.99919,203.42524,4.02949,199.4421,0.0202,8.001,279.98737,-2.77369
861,3.99912,212.11809,3.69741,194.86156,0.01897,8.001,277.98713,-2.75314
862,3.99902,196.06806,4.325,211.78875,0.02042,8.001,275.98688,-2.73889
863,3.99933,196.00139,4.36703,198.30665,0.02202,8.001,273.98663,-2.72132
864,3.99922,187.09657,4.78623,210.71362,0.02271,8.001,271.98638,-2.70435
865,3.99921,203.56214,3.96362,226.55494,0.0175,8.001,269.98613,-2.67855
866,3.99907,212.712,3.67243,196.27386,0.01871,8.001,267.98588,-2.65537
867,3.99923,204.76967,4.00633,187.2287,0.0214,8.001,265.98563,-2.64229
868,3.99945,203.75332,4.02454,196.16429,0.02052,8.001,263.98538,-2.61954
869,3.99893,196.36195,4.37588,190.03766,0.02303,8.001,261.98513,-2.59645
870,3.9991,191.53003,4.59043,198.1908,0.02316,8.001,259.98488,-2.57831
871,3.99902,201.90373,4.11877,190.73406,0.02159,8.001,257.98462,-2.55748
872,3.99915,205.40723,3.96075,194.10409,0.02041,8.001,255.98438,-2.54598
873,3.99935,199.09789,4.19967,206.59557,0.02033,8.001,253.98413,-2.53677
874,3.9993,196.99565,4.23752,230.82901,0.01836,8.001,251.98388,-2.52195
875,3.99949,198.22996,4.2211,213.64691,0.01976,8.001,249.98363,-2.50702
876,3.99923,198.01965,4.21717,219.12296,0.01925,8.001,247.98338,-2.49621
877,3.99937,209.88021,3.77037,199.79082,0.01887,8.001,245.98313,-2.47534
878,3.99951,197.64048,4.23286,219.8909,0.01925,8.001,243.98288,-2.47553
879,3.99944,196.46336,4.25843,232.47348,0.01832,8.001,241.98263,-2.46741
880,3.99934,195.86761,4.29565,227.88945,0.01885,8.001,239.98238,-2.4532
881,3.99918,196.73024,4.27621,218.99537,0.01953,8.001,237.98213,-2.42964
882,3.99921,220.67215,3.41358,188.97977,0.01806,8.001,235.98187,-2.38443
883,3.99921,195.78046,4.33421,213.53843,0.0203,8.001,233.98163,-2.39221
884,3.99916,199.38986,4.16015,217.30582,0.01914,8.001,231.98138,-2.37336
885,3.99932,199.22851,4.16307,219.22735,0.01899,8.001,229.98113,-2.3665
886,3.99915,198.80707,4.17382,222.66183,0.01875,8.001,227.98087,-2.35067
887,3.99942,198.27623,4.17017,235.85689,0.01768,8.001,225.98063,-2.33278
888,3.99932,199.06501,4.18023,214.96499,0.01945,8.001,223.98038,-2.32201
889,3.99928,195.17885,4.39061,203.59568,0.02157,8.001,221.98013,-2.31238
890,3.99906,193.4027,4.41074,228.40524,0.01931,8.001,219.97988,-2.29121
891,3.9994,195.26169,4.32221,228.6564,0.0189,8.001,217.97963,-2.26776
892,3.99918,215.24465,3.59247,191.37268,0.01877,8.001,215.97938,-2.22802
893,3.99885,194.86368,4.36689,217.55962,0.02007,8.001,213.97913,-2.22615
894,3.99895,195.91315,4.36784,199.26304,0.02192,8.001,211.97888,-2.21087
895,3.99898,196.02656,4.3311,210.21325,0.0206,8.001,209.97863,-2.19572
896,3.99907,198.88271,4.19123,213.64562,0.01962,8.001,207.97838,-2.18044
897,3.99813,150.95866,8.0144,186.98943,0.04286,8.001,205.97812,-2.16709
898,3.99911,187.36472,4.87847,183.08893,0.02665,8.001,203.97788,-2.15679
899,3.99922,205.39414,3.94304,201.37486,0.01958,8.001,201.97763,-2.13763
900,3.999,205.8302,3.88069,222.16644,0.01747,8.001,199.97738,-2.13139
901,3.99929,220.54959,3.38941,204.06468,0.01661,8.001,197.97713,-2.10503
902,3.9993,201.9919,4.0394,221.26225,0.01826,8.001,195.97688,-2.11252
903,3.99828,227.95367,3.20162,181.5843,0.01763,8.001,193.97663,-2.07971
904,3.99921,207.43622,3.87284,196.46863,0.01971,8.001,191.97638,-2.09516
905,3.99895,205.12239,3.96552,196.69313,0.02016,8.001,189.97613,-2.08031
906,3.99902,198.91738,4.27724,183.44426,0.02332,8.001,187.97588,-2.06529
907,3.99915,207.61364,3.85784,199.77348,0.01931,8.001,185.97563,-2.06504
908,3.99934,204.07302,3.95099,222.42139,0.01776,8.001,183.97537,-2.03693
909,3.99937,198.00814,4.20443,225.05666,0.01868,8.001,181.97513,-2.02463
910,3.99948,202.20858,4.03743,217.99022,0.01852,8.001,179.97488,-2.01338
911,3.99921,200.69166,4.09664,220.336,0.01859,8.001,177.97463,-1.99962
912,3.99931,198.7266,4.17392,224.3331,0.01861,8.001,175.97437,-1.9791
913,3.99929,194.81182,4.4126,202.20083,0.02182,8.001,173.97413,-1.96305
914,3.99923,197.40208,4.30122,198.06349,0.02172,8.001,171.97388,-1.94089
915,3.99919,202.33133,4.08901,194.68273,0.021,8.001,169.97363,-1.91564
916,3.99945,190.82732,4.53804,228.58705,0.01985,8.001,167.97338,-1.90413
917,3.99944,224.93174,3.26199,198.79083,0.01641,8.001,165.97313,-1.84391
918,3.99939,202.6431,4.0457,206.28966,0.01961,8.001,163.97288,-1.8468
919,3.99923,203.10311,4.05134,196.3499,0.02063,8.001,161.97262,-1.85128
920,3.99938,203.18342,4.03491,201.40879,0.02003,8.001,159.97238,-1.83919
921,3.99904,209.02518,3.82875,189.05473,0.02025,8.001,157.97213,-1.81767
922,3.99906,203.72345,4.02659,195.69568,0.02058,8.001,155.97188,-1.81212
923,3.99914,202.92088,4.0414,203.13594,0.0199,8.001,153.97162,-1.79667
924,3.99901,198.69934,4.25938,191.93128,0.02219,8.001,151.97138,-1.78101
925,3.99938,199.40006,4.20701,198.90608,0.02115,8.001,149.97113,-1.76825
926,3.99909,206.98682,3.9181,186.0244,0.02106,8.001,147.97088,-1.7529
927,3.99906,202.52337,4.07361,197.21904,0.02066,8.001,145.97063,-1.74753
928,3.99938,198.67702,4.184,220.81242,0.01895,8.001,143.97038,-1.73538
929,3.99941,199.56809,4.12401,230.6168,0.01788,8.001,141.97013,-1.72509
930,3.99928,200.45232,4.10544,221.07794,0.01857,8.001,139.96988,-1.7158
931,3.99943,199.50609,4.15021,219.55494,0.0189,8.001,137.96963,-1.70171
932,3.99974,199.01462,4.17777,217.17324,0.01924,8.001,135.96938,-1.68267
933,3.99899,209.00567,3.81058,196.69626,0.01937,8.001,133.96913,-1.65617
934,3.99921,200.47624,4.16536,196.4971,0.0212,8.001,131.96887,-1.64763
935,3.99947,202.16984,4.09615,194.7532,0.02103,8.001,129.96863,-1.62934
936,3.99906,207.29112,3.89858,188.6376,0.02067,8.001,127.96838,-1.60364
937,3.99912,199.66028,4.20838,194.27322,0.02166,8.001,125.96813,-1.58788
938,3.99924,200.41575,4.15144,202.54507,0.0205,8.001,123.96787,-1.57212
939,3.99924,192.66387,4.46901,219.57529,0.02035,8.001,121.96763,-1.54479
940,3.99954,192.40547,4.47286,223.18702,0.02004,8.001,119.96738,-1.5242
941,3.99948,199.67068,4.13025,225.44561,0.01832,8.001,117.96713,-1.50698
942,3.9993,197.83251,4.21832,222.3251,0.01897,8.001,115.96688,-1.49905
943,3.99936,198.95283,4.16794,222.51894,0.01873,8.001,113.96663,-1.49282
944,3.99936,201.57216,4.07321,213.96265,0.01904,8.001,111.96638,-1.48553
945,3.99913,209.52509,3.75137,215.41094,0.01741,8.001,109.96612,-1.46474
946,3.99925,214.10495,3.60225,206.24468,0.01747,8.001,107.96588,-1.44667
947,3.99881,185.71883,5.07334,164.96416,0.03075,8.001,105.96563,-1.43007
948,3.99904,189.06716,4.75465,189.49702,0.02509,8.001,103.96538,-1.42399
949,3.99944,212.69962,3.68134,192.67669,0.01911,8.001,101.96512,-1.3861
950,3.9991,207.81051,3.86521,193.51666,0.01997,8.001,99.96488,-1.37323
951,3.99905,204.72244,3.96005,205.69548,0.01925,8.001,97.96463,-1.3554
952,3.99918,201.87722,4.07381,208.05596,0.01958,8.001,95.96438,-1.34818
953,3.99923,201.42191,4.13948,190.98952,0.02167,8.001,93.96413,-1.33919
954,3.99904,204.06856,3.99401,202.76982,0.0197,8.001,91.96388,-1.32487
955,3.99899,217.4855,3.53319,182.99362,0.01931,8.001,89.96363,-1.31256
956,3.99898,195.98949,4.32465,213.31979,0.02027,8.001,87.96337,-1.33345
957,3.99904,196.67439,4.33135,199.36916,0.02173,8.001,85.96313,-1.30692
958,3.99905,194.23655,4.39792,217.28745,0.02024,8.001,83.96288,-1.30912
959,3.99909,213.67855,3.6421,194.14329,0.01876,8.001,81.96263,-1.29753
960,3.99942,219.14228,3.43362,204.93725,0.01675,8.001,79.96237,-1.27424
961,3.9994,197.59873,4.24821,214.24835,0.01983,8.001,77.96213,-1.28356
962,3.9994,198.72367,4.19687,214.42414,0.01957,8.001,75.96188,-1.27202
963,3.99934,201.02724,4.10937,208.58736,0.0197,8.001,73.96163,-1.25654
964,3.99947,201.14361,4.05841,229.66783,0.01767,8.001,71.96137,-1.24687
965,3.99942,209.77063,3.75945,206.82261,0.01818,8.001,69.96113,-1.23205
966,3.99958,208.83358,3.7853,211.66492,0.01788,8.001,67.96088,-1.21473
967,3.99944,219.47857,3.42876,201.48938,0.01702,8.001,65.96063,-1.19085
968,3.99949,200.7157,4.09273,221.82622,0.01845,8.001,63.96038,-1.19166
969,3.99916,201.60098,4.076,212.11637,0.01922,8.001,61.96013,-1.1635
970,3.99941,204.9348,3.97194,197.41172,0.02012,8.001,59.95988,-1.14539
971,3.99912,201.04004,4.1414,196.09129,0.02112,8.001,57.95962,-1.10834
972,3.99931,191.22395,4.57773,207.01072,0.02211,8.001,55.95938,-1.08396
973,3.99912,206.36063,3.91775,195.68798,0.02002,8.001,53.95913,-1.04669
974,3.99938,201.20704,4.13108,197.26502,0.02094,8.001,51.95888,-1.0229
975,3.99935,206.19455,3.89912,206.43128,0.01889,8.001,49.95862,-0.99214
976,3.99891,211.01598,3.75879,186.39876,0.02017,8.001,47.95838,-0.9666
977,3.99917,205.36972,3.96769,192.08133,0.02066,8.001,45.95813,-0.95505
978,3.99921,200.74514,4.16659,191.96309,0.02171,8.001,43.95788,-0.94074
979,3.99939,198.3671,4.19409,222.48086,0.01885,8.001,41.95763,-0.93197
980,3.99902,217.14739,3.55093,180.47979,0.01967,8.001,39.95738,-0.89876
981,3.99927,202.06088,4.06037,210.4549,0.01929,8.001,37.95713,-0.89507
982,3.99899,199.42491,4.19921,201.12301,0.02088,8.001,35.95687,-0.88341
983,3.9991,200.38224,4.11009,220.23506,0.01866,8.001,33.95663,-0.86907
984,3.99914,195.91052,4.34124,208.57549,0.02081,8.001,31.95638,-0.84722
985,3.99896,205.34868,3.92278,210.90292,0.0186,8.001,29.95613,-0.81484
986,3.99908,215.88865,3.57576,188.66212,0.01895,8.001,27.95587,-0.79383
987,3.99936,192.98515,4.507,200.99043,0.02242,8.001,25.95563,-0.79667
988,3.99965,198.06835,4.22728,214.18991,0.01974,8.001,23.95538,-0.76409
989,3.99917,205.95098,3.87551,222.47552,0.01742,8.001,21.95513,-0.75223
990,3.99959,212.20867,3.68219,200.53158,0.01836,8.001,19.95487,-0.71942
991,3.99929,206.78595,3.86744,210.16105,0.0184,8.001,17.95463,-0.71429
992,3.99922,202.68187,4.041,207.47817,0.01948,8.001,15.95438,-0.72115
993,3.99924,209.85344,3.80052,187.61907,0.02026,8.001,13.95413,-0.70866
994,3.99917,196.35136,4.36017,195.07161,0.02235,8.001,11.95388,-0.71268
995,3.99899,202.29641,4.08348,197.15407,0.02071,8.001,9.95363,-0.69517
996,3.99915,210.83417,3.77658,182.37199,0.02071,8.001,7.95338,-0.67397
997,3.99932,206.2601,3.89117,208.827,0.01863,8.001,5.95312,-0.66218
998,3.99889,212.63651,3.64956,208.68759,0.01749,8.001,3.95288,-0.64639
999,3.999,206.45677,3.88879,206.19652,0.01886,8.001,1.95263,-0.64102
1000,3.99891,201.76418,4.07266,210.43444,0.01935,8.001,0,-0.63456
1001,3.99903,204.54906,3.99675,193.88635,0.02061,10.00125,397.9545,-3.58259
1002,3.9991,204.5181,3.98741,197.97106,0.02014,10.00125,395.95425,-3.56175
1003,3.99902,198.72666,4.20997,208.92045,0.02015,10.00125,393.954,-3.55043
1004,3.99912,202.95845,4.05921,195.67766,0.02074,10.00125,391.95375,-3.53342
1005,3.99936,208.30822,3.80676,210.8739,0.01805,10.00125,389.9535,-3.5112
1006,3.99901,198.17345,4.24773,204.16397,0.02081,10.00125,387.95325,-3.50987
1007,3.99889,200.06876,4.19695,191.8359,0.02188,10.00125,385.953,-3.49275
1008,3.99907,199.63548,4.16004,212.70136,0.01956,10.00125,383.95275,-3.47712
1009,3.9993,203.8786,4.00425,201.94949,0.01983,10.00125,381.9525,-3.45867
1010,3.99915,204.07908,4.00439,198.50328,0.02017,10.00125,379.99988,-3.44398
1011,3.99893,201.0541,4.10995,207.67784,0.01979,10.00125,377.99963,-3.42655
1012,3.99899,201.94281,4.11187,192.50047,0.02136,10.00125,375.99938,-3.41912
1013,3.99901,200.79612,4.11605,209.80792,0.01962,10.00125,373.99913,-3.41253
1014,3.999,200.18971,4.15064,206.57913,0.02009,10.00125,371.99888,-3.40013
1015,3.99918,205.42363,3.96202,193.37648,0.02049,10.00125,369.99863,-3.37718
1016,3.99952,205.84958,3.89438,215.14798,0.0181,10.00125,367.99838,-3.36889
1017,3.99932,205.78044,3.90413,211.69821,0.01844,10.00125,365.99813,-3.35828
1018,3.99921,202.38671,4.02234,221.44852,0.01816,10.00125,363.99788,-3.34603
1019,3.99941,203.20021,3.97827,226.75526,0.01754,10.00125,361.99762,-3.32808
1020,3.99945,198.61181,4.15652,235.30169,0.01766,10.00125,359.99738,-3.30243
1021,3.99925,198.23508,4.20114,221.90015,0.01893,10.00125,357.99713,-3.28737
1022,3.99902,201.98723,4.06978,207.70142,0.01959,10.00125,355.99688,-3.26697
1023,3.99926,198.69899,4.23501,200.21225,0.02115,10.00125,353.99663,-3.24798
1024,3.99908,194.89646,4.39961,205.09415,0.02145,10.00125,351.99638,-3.23852
1025,3.99871,198.53765,4.21912,208.54279,0.02023,10.00125,349.99613,-3.22295
1026,3.99889,195.29597,4.38203,204.42393,0.02144,10.00125,347.99588,-3.20611
1027,3.99914,192.89725,4.4903,207.74222,0.02161,10.00125,345.99563,-3.19469
1028,3.99922,189.96382,4.63213,210.57883,0.022,10.00125,343.99538,-3.18244
1029,3.99941,203.32257,3.97746,224.58996,0.01771,10.00125,341.99513,-3.15843
1030,3.9993,200.3813,4.09609,226.98543,0.01805,10.00125,339.99487,-3.1456
1031,3.99938,200.9332,4.063,231.84512,0.01752,10.00125,337.99463,-3.1363
1032,3.99913,203.15019,3.97765,227.98789,0.01745,10.00125,335.99438,-3.11959
1033,3.99931,200.98839,4.04089,242.65107,0.01665,10.00125,333.99413,-3.10434
1034,3.99929,209.75906,3.78803,194.11806,0.01951,10.00125,331.99387,-3.08246
1035,3.99927,200.58743,4.10046,220.67943,0.01858,10.00125,329.99363,-3.07084
1036,3.99925,173.90814,5.60515,213.16839,0.02629,10.00125,327.99338,-3.06507
1037,3.99915,190.5245,4.65321,195.39775,0.02381,10.00125,325.99313,-3.03679
1038,3.99941,199.67999,4.16147,211.46363,0.01968,10.00125,323.99288,-3.02663
1039,3.99878,209.28631,3.83801,181.72959,0.02112,10.00125,321.99263,-3.01066
1040,3.9992,198.01627,4.26418,200.95334,0.02122,10.00125,319.99238,-3.03217
1041,3.99931,196.10804,4.32157,212.52098,0.02033,10.00125,317.99213,-3.00538
1042,3.99948,198.14983,4.17433,236.62068,0.01764,10.00125,315.99188,-2.99139
1043,3.99938,219.57996,3.42559,201.37422,0.01701,10.00125,313.99163,-2.94692
1044,3.99925,202.52305,4.04653,207.99255,0.01946,10.00125,311.99138,-2.94375
1045,3.99941,200.89327,4.08182,223.33446,0.01828,10.00125,309.99112,-2.92686
1046,3.99921,200.17647,4.14312,209.92082,0.01974,10.00125,307.99088,-2.90786
1047,3.99892,197.4847,4.25995,211.43512,0.02015,10.00125,305.99063,-2.89959
1048,3.99905,203.39655,4.01691,204.89937,0.0196,10.00125,303.99038,-2.89142
1049,3.99903,201.29544,4.05325,228.77001,0.01772,10.00125,301.99013,-2.89232
1050,3.99936,213.435,3.62061,209.15315,0.01731,10.00125,299.98988,-2.87208
1051,3.9994,214.66796,3.57425,210.80804,0.01695,10.00125,297.98963,-2.85848
1052,3.9995,198.20876,4.19324,226.14327,0.01854,10.00125,295.98938,-2.86103
1053,3.99962,196.96138,4.26261,220.47188,0.01933,10.00125,293.98913,-2.84196
1054,3.9994,200.5734,4.09791,222.2162,0.01844,10.00125,291.98888,-2.82326
1055,3.99945,202.50222,4.00732,226.65799,0.01768,10.00125,289.98863,-2.81455
1056,3.99942,204.35119,3.94293,220.83968,0.01785,10.00125,287.98837,-2.7999
1057,3.99901,198.83547,4.20107,210.49114,0.01996,10.00125,285.98813,-2.7882
1058,3.99946,206.38871,3.8751,214.08805,0.0181,10.00125,283.98788,-2.76011
1059,3.99942,198.16745,4.26911,196.96108,0.02167,10.00125,281.98763,-2.75418
1060,3.99952,205.96723,3.91964,201.57948,0.01944,10.00125,279.98737,-2.73165
1061,3.99901,213.05552,3.71754,173.36666,0.02144,10.00125,277.98713,-2.70953
1062,3.99895,203.57881,4.01052,204.34031,0.01963,10.00125,275.98688,-2.70272
1063,3.99925,198.49634,4.17054,230.71845,0.01808,10.00125,273.98663,-2.67871
1064,3.99955,203.24021,3.97756,226.35118,0.01757,10.00125,271.98638,-2.66039
1065,3.99964,207.09383,3.85871,208.75154,0.01848,10.00125,269.98613,-2.63449
1066,3.99932,206.38495,3.89877,203.22587,0.01918,10.00125,267.98588,-2.61876
1067,3.99917,203.66921,4.04288,190.67188,0.0212,10.00125,265.98563,-2.60295
1068,3.99945,206.2721,3.92371,194.90192,0.02013,10.00125,263.98538,-2.58112
1069,3.99926,201.51548,4.10321,202.57581,0.02026,10.00125,261.98513,-2.55829
1070,3.99913,210.05188,3.78134,192.1721,0.01968,10.00125,259.98488,-2.52429
1071,3.99914,200.56793,4.19355,185.83319,0.02257,10.00125,257.98462,-2.52375
1072,3.99922,198.43268,4.2093,214.59834,0.01961,10.00125,255.98438,-2.5134
1073,3.99942,201.00386,4.09089,216.95733,0.01886,10.00125,253.98413,-2.49708
1074,3.99937,198.78278,4.17206,224.07494,0.01862,10.00125,251.98388,-2.48809
1075,3.9994,197.97495,4.22128,218.31411,0.01934,10.00125,249.98363,-2.47121
1076,3.99919,197.94192,4.19726,229.67217,0.01828,10.00125,247.98338,-2.46003
1077,3.99941,198.38576,4.1917,223.18883,0.01878,10.00125,245.98313,-2.45106
1078,3.99927,195.18399,4.32664,228.23372,0.01896,10.00125,243.98288,-2.44232
1079,3.9995,194.3771,4.35988,230.48465,0.01892,10.00125,241.98263,-2.43109
1080,3.99949,210.11197,3.7334,213.52411,0.01748,10.00125,239.98238,-2.39875
1081,3.99917,193.35396,4.43299,220.3564,0.02012,10.00125,237.98213,-2.39054
1082,3.99923,192.26554,4.47828,223.6215,0.02003,10.00125,235.98187,-2.36758
1083,3.99924,204.29243,3.99943,197.01426,0.0203,10.00125,233.98163,-2.34334
1084,3.99922,205.86514,3.92642,200.3369,0.0196,10.00125,231.98138,-2.32421
1085,3.99913,197.55141,4.27029,206.44035,0.02069,10.00125,229.98113,-2.3181
1086,3.99895,199.58778,4.14274,221.04763,0.01874,10.00125,227.98087,-2.31023
1087,3.99943,197.72158,4.23671,216.67325,0.01955,10.00125,225.98063,-2.2943
1088,3.99959,196.30847,4.29908,217.82682,0.01974,10.00125,223.98038,-2.28531
1089,3.99926,194.62008,4.34531,231.73058,0.01875,10.00125,221.98013,-2.27218
1090,3.99896,196.05011,4.29857,222.71574,0.0193,10.00125,219.97988,-2.24553
1091,3.99941,200.12231,4.14032,212.1534,0.01952,10.00125,217.97963,-2.22299
1092,3.99895,197.16477,4.27682,210.62347,0.02031,10.00125,215.97938,-2.20845
1093,3.9992,196.48946,4.29827,214.58686,0.02003,10.00125,213.97913,-2.18655
1094,3.99897,208.60851,3.83364,193.53244,0.01981,10.00125,211.97888,-2.15933
1095,3.9991,196.23547,4.31755,211.66951,0.0204,10.00125,209.97863,-2.15809
1096,3.99897,205.96326,3.90213,209.05717,0.01867,10.00125,207.97838,-2.13848
1097,3.99906,204.5849,3.92231,226.4143,0.01732,10.00125,205.97812,-2.12386
1098,3.99893,210.07323,3.71694,223.04382,0.01666,10.00125,203.97788,-2.10824
1099,3.99916,203.26611,4.0027,213.45459,0.01875,10.00125,201.97763,-2.1011
1100,3.9992,201.04898,4.12084,203.58237,0.02024,10.00125,199.97738,-2.09449
1101,3.99902,201.95347,4.03502,224.0149,0.01801,10.00125,197.97713,-2.0866
