Repository: edrossi93/mecanano-ml-nanomechanics-tutorial

File: data/nanoindent_maps/Duplex Steel 2um.csv (part 3 of 77)
Index,Load,Depth,HARDNESS,MODULUS,H/E,X Position,Y Position,Z Position
Integer,mN,nm,GPa,GPa,None,µm,µm,µm
1102,3.99913,204.41854,3.98918,198.91167,0.02006,10.00125,195.97688,-2.07307
1103,3.99927,201.92587,4.07274,207.68362,0.01961,10.00125,193.97663,-2.06927
1104,3.99902,204.48849,3.98807,198.15768,0.02013,10.00125,191.97638,-2.05476
1105,3.99925,207.30989,3.87356,198.25623,0.01954,10.00125,189.97613,-2.0385
1106,3.99923,207.39613,3.87922,194.54554,0.01994,10.00125,187.97588,-2.02893
1107,3.99897,225.06537,3.31469,170.10095,0.01949,10.00125,185.97563,-2.00431
1108,3.99942,201.74604,4.05835,217.33095,0.01867,10.00125,183.97537,-1.99918
1109,3.9996,199.44807,4.16277,215.29959,0.01933,10.00125,181.97513,-1.98614
1110,3.99931,195.51139,4.35789,209.49864,0.0208,10.00125,179.97488,-1.98362
1111,3.99949,198.71331,4.17811,222.78579,0.01875,10.00125,177.97463,-1.96322
1112,3.99927,216.44629,3.52236,205.57146,0.01713,10.00125,175.97437,-1.92337
1113,3.99925,197.66116,4.28282,200.21332,0.02139,10.00125,173.97413,-1.9203
1114,3.99893,209.99194,3.79534,187.42421,0.02025,10.00125,171.97388,-1.89731
1115,3.9991,205.24299,3.96671,194.38689,0.02041,10.00125,169.97363,-1.87746
1116,3.99936,193.29076,4.43843,219.53472,0.02022,10.00125,167.97338,-1.8658
1117,3.9995,204.12915,3.94826,222.74023,0.01773,10.00125,165.97313,-1.82826
1118,3.99935,202.70866,4.03869,208.03396,0.01941,10.00125,163.97288,-1.81393
1119,3.99909,204.7705,3.97495,198.75706,0.02,10.00125,161.97262,-1.81443
1120,3.99915,205.72604,3.92818,201.91749,0.01945,10.00125,159.97238,-1.80193
1121,3.99905,214.01968,3.65147,184.79979,0.01976,10.00125,157.97213,-1.77814
1122,3.99913,204.654,3.9874,195.80795,0.02036,10.00125,155.97188,-1.77352
1123,3.99923,204.8562,3.98721,192.76268,0.02068,10.00125,153.97162,-1.75691
1124,3.99901,203.8006,4.06684,180.82987,0.02249,10.00125,151.97138,-1.74464
1125,3.99874,203.44804,4.03478,196.8545,0.0205,10.00125,149.97113,-1.73399
1126,3.99905,217.56664,3.51535,189.7375,0.01853,10.00125,147.97088,-1.71086
1127,3.99925,203.46467,4.05187,190.61121,0.02126,10.00125,145.97063,-1.70716
1128,3.99938,200.40289,4.09169,228.74827,0.01789,10.00125,143.97038,-1.70015
1129,3.99944,201.38881,4.06288,222.30913,0.01828,10.00125,141.97013,-1.69132
1130,3.99937,199.62084,4.12532,228.81333,0.01803,10.00125,139.96988,-1.67968
1131,3.99947,199.26414,4.13123,233.67109,0.01768,10.00125,137.96963,-1.66516
1132,3.99935,199.22629,4.14028,229.89218,0.01801,10.00125,135.96938,-1.64674
1133,3.99913,195.84538,4.37423,198.31692,0.02206,10.00125,133.96913,-1.63251
1134,3.9991,202.95237,4.05446,197.52897,0.02053,10.00125,131.96887,-1.61001
1135,3.9991,203.92903,4.01037,198.6025,0.02019,10.00125,129.96863,-1.59471
1136,3.99926,201.70678,4.10778,197.73345,0.02077,10.00125,127.96838,-1.57425
1137,3.99928,196.38741,4.37592,189.79152,0.02306,10.00125,125.96813,-1.55528
1138,3.99909,197.61601,4.35242,179.72066,0.02422,10.00125,123.96787,-1.53772
1139,3.99941,190.52828,4.54799,230.66255,0.01972,10.00125,121.96763,-1.51688
1140,3.99925,198.89341,4.19189,213.26713,0.01966,10.00125,119.96738,-1.48697
1141,3.9995,195.77818,4.31014,223.46775,0.01929,10.00125,117.96713,-1.47936
1142,3.99945,199.27006,4.17621,212.90281,0.01962,10.00125,115.96688,-1.4699
1143,3.99934,202.84445,4.00869,218.91065,0.01831,10.00125,113.96663,-1.45943
1144,3.99908,222.32184,3.3737,182.49429,0.01849,10.00125,111.96638,-1.42147
1145,3.99936,209.58389,3.75886,210.54932,0.01785,10.00125,109.96612,-1.43648
1146,3.99891,199.99942,4.15172,209.4499,0.01982,10.00125,107.96588,-1.4283
1147,3.99906,200.79532,4.15303,195.78585,0.02121,10.00125,105.96563,-1.40916
1148,3.99913,199.91745,4.19148,196.07527,0.02138,10.00125,103.96538,-1.38342
1149,3.99891,204.49506,3.99463,195.47964,0.02043,10.00125,101.96512,-1.3599
1150,3.999,204.75431,3.97458,199.1278,0.01996,10.00125,99.96488,-1.3391
1151,3.99919,199.60755,4.17093,208.8432,0.01997,10.00125,97.96463,-1.32314
1152,3.99917,202.17201,4.08094,200.19422,0.02038,10.00125,95.96438,-1.31326
1153,3.99899,209.24254,3.84582,179.68517,0.0214,10.00125,93.96413,-1.29841
1154,3.99897,219.14273,3.49759,174.30245,0.02007,10.00125,91.96388,-1.2792
1155,3.99929,194.18736,4.44015,203.19788,0.02185,10.00125,89.96363,-1.30324
1156,3.99922,196.48243,4.35136,195.89379,0.02221,10.00125,87.96337,-1.30062
1157,3.99884,199.43389,4.21343,195.9196,0.02151,10.00125,85.96313,-1.27783
1158,3.99917,188.95615,4.654,221.13184,0.02105,10.00125,83.96288,-1.29075
1159,3.99907,198.77695,4.23669,198.30175,0.02136,10.00125,81.96263,-1.27555
1160,3.99935,197.34635,4.23813,223.31655,0.01898,10.00125,79.96237,-1.26132
1161,3.99917,199.88487,4.18278,199.67665,0.02095,10.00125,77.96213,-1.24447
1162,3.99914,206.01,3.9629,184.36501,0.02149,10.00125,75.96188,-1.22975
1163,3.99944,195.87173,4.33954,210.01313,0.02066,10.00125,73.96163,-1.22323
1164,3.99952,199.18929,4.16633,218.65789,0.01905,10.00125,71.96137,-1.2168
1165,3.99936,216.55742,3.51542,207.36957,0.01695,10.00125,69.96113,-1.19234
1166,3.99951,197.26866,4.2465,221.29753,0.01919,10.00125,67.96088,-1.1927
1167,3.99962,200.37634,4.11277,219.40902,0.01874,10.00125,65.96063,-1.17545
1168,3.99941,202.6655,4.00738,223.19295,0.01795,10.00125,63.96038,-1.15662
1169,3.99928,202.98878,4.01874,211.52449,0.019,10.00125,61.96013,-1.1319
1170,3.99926,203.71691,3.99679,207.84168,0.01923,10.00125,59.95988,-1.12377
1171,3.99947,204.88534,3.95924,203.41001,0.01946,10.00125,57.95962,-1.06867
1172,3.99876,208.57193,3.84771,188.48142,0.02041,10.00125,55.95938,-1.04144
1173,3.99911,204.06612,3.98861,205.09018,0.01945,10.00125,53.95913,-1.03233
1174,3.99946,202.64883,4.0357,210.44574,0.01918,10.00125,51.95888,-0.99659
1175,3.99897,205.07896,3.95107,203.27476,0.01944,10.00125,49.95862,-0.96163
1176,3.99901,198.596,4.26371,192.0724,0.0222,10.00125,47.95838,-0.94249
1177,3.99919,194.59278,4.43905,197.13753,0.02252,10.00125,45.95813,-0.92935
1178,3.99914,201.7073,4.10433,198.94502,0.02063,10.00125,43.95788,-0.9128
1179,3.99909,198.88747,4.19381,212.51367,0.01973,10.00125,41.95763,-0.89825
1180,3.99921,203.0642,4.04539,199.21643,0.02031,10.00125,39.95738,-0.88147
1181,3.99911,201.90126,4.08974,201.26555,0.02032,10.00125,37.95713,-0.86442
1182,3.99885,200.75827,4.13452,203.06333,0.02036,10.00125,35.95687,-0.84922
1183,3.99915,201.2732,4.13296,195.45533,0.02115,10.00125,33.95663,-0.83674
1184,3.99915,204.89812,3.97553,196.48775,0.02023,10.00125,31.95638,-0.81883
1185,3.99928,202.05292,4.07855,203.15251,0.02008,10.00125,29.95613,-0.79969
1186,3.99915,216.14389,3.59062,178.72474,0.02009,10.00125,27.95587,-0.77058
1187,3.99936,204.02444,4.00019,201.16241,0.01989,10.00125,25.95563,-0.74744
1188,3.99949,201.4671,4.0293,237.96767,0.01693,10.00125,23.95538,-0.73098
1189,3.99898,198.97852,4.19696,209.55878,0.02003,10.00125,21.95513,-0.73556
1190,3.99935,198.159,4.196,225.81429,0.01858,10.00125,19.95487,-0.70726
1191,3.99929,218.21642,3.48646,193.13978,0.01805,10.00125,17.95463,-0.66845
1192,3.99934,202.01927,4.06981,207.27686,0.01963,10.00125,15.95438,-0.68416
1193,3.99925,201.07779,4.12356,202.08572,0.0204,10.00125,13.95413,-0.67687
1194,3.99908,197.33835,4.31909,193.18612,0.02236,10.00125,11.95388,-0.6644
1195,3.99912,212.39009,3.72864,178.30294,0.02091,10.00125,9.95363,-0.63639
1196,3.99884,202.73948,4.03897,207.12669,0.0195,10.00125,7.95338,-0.64164
1197,3.99902,206.35457,3.87764,213.27698,0.01818,10.00125,5.95312,-0.62894
1198,3.99917,209.71584,3.7801,198.15852,0.01908,10.00125,3.95288,-0.61455
1199,3.99901,211.46725,3.71345,198.41935,0.01872,10.00125,1.95263,-0.60551
1200,3.99879,206.69743,3.8653,212.57833,0.01818,10.00125,0,-0.59677
1201,3.99885,203.92918,4.02055,194.62583,0.02066,12.0015,397.9545,-3.55567
1202,3.99923,199.93422,4.1743,201.98871,0.02067,12.0015,395.95425,-3.54014
1203,3.99903,200.68154,4.13675,203.57915,0.02032,12.0015,393.954,-3.52269
1204,3.99907,197.71431,4.28383,198.94302,0.02153,12.0015,391.95375,-3.50885
1205,3.99908,208.18991,3.85365,192.14854,0.02006,12.0015,389.9535,-3.48584
1206,3.99896,204.53914,3.98742,197.56145,0.02018,12.0015,387.95325,-3.47926
1207,3.99912,203.07049,4.0405,200.9696,0.02011,12.0015,385.953,-3.46578
1208,3.99904,207.5437,3.85838,200.67124,0.01923,12.0015,383.95275,-3.44216
1209,3.9991,206.19551,3.91504,199.46547,0.01963,12.0015,381.9525,-3.43247
1210,3.99922,203.82904,4.01247,199.4682,0.02012,12.0015,379.99988,-3.41645
1211,3.99924,201.33756,4.06406,222.67307,0.01825,12.0015,377.99963,-3.39068
1212,3.99923,206.27362,3.91509,198.21425,0.01975,12.0015,375.99938,-3.38984
1213,3.99897,204.75638,3.96949,201.12984,0.01974,12.0015,373.99913,-3.38443
1214,3.99888,216.64884,3.56455,181.96949,0.01959,12.0015,371.99888,-3.36074
1215,3.99926,201.99412,4.09322,198.50466,0.02062,12.0015,369.99863,-3.3558
1216,3.9996,205.06462,3.89708,230.05599,0.01694,12.0015,367.99838,-3.34476
1217,3.99927,206.16942,3.88714,212.37211,0.0183,12.0015,365.99813,-3.33154
1218,3.99905,192.30125,4.48062,221.92336,0.02019,12.0015,363.99788,-3.33398
1219,3.99946,201.24125,4.06467,224.47633,0.01811,12.0015,361.99762,-3.30331
1220,3.99935,198.09625,4.203,223.89965,0.01877,12.0015,359.99738,-3.27816
1221,3.99942,208.50952,3.81498,203.37237,0.01876,12.0015,357.99713,-3.2484
1222,3.99938,198.83429,4.18972,215.32626,0.01946,12.0015,355.99688,-3.24547
1223,3.99913,196.89375,4.30426,205.20538,0.02098,12.0015,353.99663,-3.22163
1224,3.99918,198.26452,4.2529,200.88749,0.02117,12.0015,351.99638,-3.20813
1225,3.9991,197.14916,4.27951,209.94565,0.02038,12.0015,349.99613,-3.1992
1226,3.99906,195.31432,4.37657,206.07966,0.02124,12.0015,347.99588,-3.18393
1227,3.99919,193.31582,4.47667,205.33897,0.0218,12.0015,345.99563,-3.17036
1228,3.99902,194.08873,4.41064,215.14918,0.0205,12.0015,343.99538,-3.15871
1229,3.99938,214.3519,3.59506,205.52731,0.01749,12.0015,341.99513,-3.12089
1230,3.99949,222.18857,3.34138,201.84996,0.01655,12.0015,339.99487,-3.0996
1231,3.99939,202.50435,4.03212,214.67606,0.01878,12.0015,337.99463,-3.11612
1232,3.99942,202.62785,4.031,212.86614,0.01894,12.0015,335.99438,-3.09605
1233,3.99925,206.65133,3.89921,198.50852,0.01964,12.0015,333.99413,-3.07626
1234,3.99934,190.05471,4.58501,225.56685,0.02033,12.0015,331.99387,-3.06555
1235,3.99939,204.99615,3.91759,220.48362,0.01777,12.0015,329.99363,-3.02807
1236,3.9992,209.44442,3.8221,185.43401,0.02061,12.0015,327.99338,-3.02254
1237,3.99918,199.36453,4.18765,206.53842,0.02028,12.0015,325.99313,-3.02935
1238,3.99941,220.75099,3.3743,209.34595,0.01612,12.0015,323.99288,-2.98254
1239,3.99924,200.57061,4.10044,221.00766,0.01855,12.0015,321.99263,-2.99037
1240,3.99908,201.99373,4.08036,203.34618,0.02007,12.0015,319.99238,-3.00358
1241,3.99936,197.16444,4.26139,216.95893,0.01964,12.0015,317.99213,-2.97735
1242,3.99945,200.39958,4.10218,223.75636,0.01833,12.0015,315.99188,-2.96242
1243,3.99942,197.58086,4.21429,229.39733,0.01837,12.0015,313.99163,-2.94195
1244,3.9994,202.38073,4.01931,223.15442,0.01801,12.0015,311.99138,-2.91418
1245,3.9991,199.93026,4.14128,215.15392,0.01925,12.0015,309.99112,-2.89809
1246,3.9992,198.93689,4.21719,202.69619,0.02081,12.0015,307.99088,-2.88294
1247,3.99923,197.10261,4.30189,202.62741,0.02123,12.0015,305.99063,-2.87662
1248,3.99919,211.01485,3.73661,195.69781,0.01909,12.0015,303.99038,-2.85812
1249,3.99949,203.48006,3.98539,217.54701,0.01832,12.0015,301.99013,-2.86551
1250,3.9996,219.35638,3.41707,210.70649,0.01622,12.0015,299.98988,-2.84085
1251,3.99944,200.5242,4.11947,213.55022,0.01929,12.0015,297.98963,-2.84912
1252,3.99904,204.68124,3.9235,223.73543,0.01754,12.0015,295.98938,-2.83425
1253,3.99953,202.84224,4.0314,208.82615,0.01931,12.0015,293.98913,-2.81205
1254,3.99952,204.05342,3.96162,217.66714,0.0182,12.0015,291.98888,-2.79781
1255,3.99939,210.56526,3.73692,203.30742,0.01838,12.0015,289.98863,-2.7869
1256,3.99937,204.28795,3.9561,215.64966,0.01835,12.0015,287.98837,-2.77752
1257,3.9992,200.44654,4.12049,214.43866,0.01922,12.0015,285.98813,-2.76674
1258,3.99928,200.51267,4.12084,213.09897,0.01934,12.0015,283.98788,-2.74348
1259,3.99925,203.82447,4.01217,199.67382,0.02009,12.0015,281.98763,-2.72756
1260,3.99929,205.07437,3.95254,202.89337,0.01948,12.0015,279.98737,-2.70423
1261,3.99885,201.93573,4.10196,196.0512,0.02092,12.0015,277.98713,-2.69074
1262,3.99907,202.88508,4.07575,190.88012,0.02135,12.0015,275.98688,-2.66782
1263,3.99945,200.23313,4.13202,213.61771,0.01934,12.0015,273.98663,-2.64724
1264,3.99957,202.86161,4.00379,221.04472,0.01811,12.0015,271.98638,-2.63398
1265,3.99951,204.39322,3.92987,226.76499,0.01733,12.0015,269.98613,-2.60929
1266,3.99931,201.42736,4.08906,209.81571,0.01949,12.0015,267.98588,-2.59815
1267,3.9992,203.72539,4.04164,190.2824,0.02124,12.0015,265.98563,-2.57427
1268,3.9992,202.06851,4.1077,192.1304,0.02138,12.0015,263.98538,-2.55241
1269,3.99899,199.05286,4.21521,201.41429,0.02093,12.0015,261.98513,-2.53393
1270,3.99888,199.48319,4.18968,203.6148,0.02058,12.0015,259.98488,-2.51533
1271,3.99938,197.28052,4.30007,200.4396,0.02145,12.0015,257.98462,-2.50252
1272,3.99937,210.07461,3.75074,205.4784,0.01825,12.0015,255.98438,-2.47858
1273,3.99929,199.97319,4.15736,207.84269,0.02,12.0015,253.98413,-2.477
1274,3.99935,199.60963,4.12375,229.81115,0.01794,12.0015,251.98388,-2.46322
1275,3.99963,208.04796,3.79788,220.73325,0.01721,12.0015,249.98363,-2.43676
1276,3.99935,202.71091,4.02823,212.5112,0.01896,12.0015,247.98338,-2.43364
1277,3.99939,200.08013,4.12868,217.93753,0.01894,12.0015,245.98313,-2.42674
1278,3.99904,195.53299,4.33944,215.95884,0.02009,12.0015,243.98288,-2.423
1279,3.99922,195.79851,4.2985,227.98495,0.01885,12.0015,241.98263,-2.40665
1280,3.99935,212.41405,3.67202,201.69414,0.01821,12.0015,239.98238,-2.37032
1281,3.9992,194.02911,4.40236,219.52906,0.02005,12.0015,237.98213,-2.35695
1282,3.99933,188.62129,4.66885,222.22389,0.02101,12.0015,235.98187,-2.34577
1283,3.99922,201.12158,4.12164,202.07382,0.0204,12.0015,233.98163,-2.31961
1284,3.99904,212.37413,3.69163,193.2185,0.01911,12.0015,231.98138,-2.29102
1285,3.99923,195.11285,4.34289,222.67789,0.0195,12.0015,229.98113,-2.29816
1286,3.99961,194.23848,4.35032,237.94975,0.01828,12.0015,227.98087,-2.2874
1287,3.99931,195.39919,4.31509,228.91619,0.01885,12.0015,225.98063,-2.27502
1288,3.9995,214.33435,3.599,203.86536,0.01765,12.0015,223.98038,-2.24483
1289,3.99933,198.83633,4.18091,219.03087,0.01909,12.0015,221.98013,-2.24803
1290,3.99959,198.13776,4.18285,232.66484,0.01798,12.0015,219.97988,-2.22356
1291,3.99931,198.07347,4.19862,226.34263,0.01855,12.0015,217.97963,-2.20348
1292,3.99927,194.74564,4.38649,212.4429,0.02065,12.0015,215.97938,-2.18605
1293,3.99928,195.88408,4.33144,212.75917,0.02036,12.0015,213.97913,-2.16523
1294,3.99914,194.37625,4.43453,201.93196,0.02196,12.0015,211.97888,-2.14815
1295,3.99926,199.12479,4.15544,224.71855,0.01849,12.0015,209.97863,-2.13486
1296,3.99923,206.65224,3.86069,215.95287,0.01788,12.0015,207.97838,-2.11188
1297,3.99885,220.78793,3.39563,196.07372,0.01732,12.0015,205.97812,-2.08346
1298,3.99882,222.72985,3.37052,177.86824,0.01895,12.0015,203.97788,-2.0763
1299,3.99901,203.54337,4.01235,204.22044,0.01965,12.0015,201.97763,-2.08379
1300,3.99916,200.44351,4.19172,188.17439,0.02228,12.0015,199.97738,-2.07615
1301,3.99915,197.87929,4.21745,221.70181,0.01902,12.0015,197.97713,-2.06599
1302,3.99893,201.40842,4.13261,193.4097,0.02137,12.0015,195.97688,-2.04752
1303,3.99894,203.40207,4.03639,197.06678,0.02048,12.0015,193.97663,-2.03578
1304,3.99908,208.1231,3.84365,197.27787,0.01948,12.0015,191.97638,-2.0209
1305,3.9993,205.86041,3.93644,196.40175,0.02004,12.0015,189.97613,-2.00717
1306,3.99917,206.64523,3.88011,206.82042,0.01876,12.0015,187.97588,-2.00006
1307,3.99925,200.98592,4.13069,200.91563,0.02056,12.0015,185.97563,-1.9992
1308,3.99942,207.27414,3.83825,215.12595,0.01784,12.0015,183.97537,-1.96728
1309,3.99938,210.05049,3.74557,208.44241,0.01797,12.0015,181.97513,-1.9555
1310,3.99938,198.16822,4.23866,207.8007,0.0204,12.0015,179.97488,-1.95698
1311,3.99935,216.88019,3.49351,213.75038,0.01634,12.0015,177.97463,-1.92258
1312,3.99933,199.61497,4.15787,214.11943,0.01942,12.0015,175.97437,-1.91796
1313,3.99911,195.15465,4.44618,186.89905,0.02379,12.0015,173.97413,-1.90601
1314,3.99923,205.38559,3.94924,198.99291,0.01985,12.0015,171.97388,-1.87988
1315,3.99913,208.26,3.87736,182.33213,0.02127,12.0015,169.97363,-1.8543
1316,3.99929,198.26694,4.25375,200.59596,0.02121,12.0015,167.97338,-1.84099
1317,3.99946,198.27722,4.18654,227.82337,0.01838,12.0015,165.97313,-1.81505
1318,3.99945,195.17607,4.37242,210.10871,0.02081,12.0015,163.97288,-1.80617
1319,3.99908,204.69862,4.02877,180.74469,0.02229,12.0015,161.97262,-1.7759
1320,3.99924,204.80368,4.00502,187.19041,0.0214,12.0015,159.97238,-1.77446
1321,3.99906,205.15145,3.96377,196.95855,0.02012,12.0015,157.97213,-1.76194
1322,3.99926,206.62049,3.89581,200.43947,0.01944,12.0015,155.97188,-1.74881
1323,3.99921,223.81017,3.32807,181.81852,0.0183,12.0015,153.97162,-1.71684
1324,3.99929,201.76764,4.10202,198.89925,0.02062,12.0015,151.97138,-1.72365
1325,3.99907,202.83778,4.08407,188.73772,0.02164,12.0015,149.97113,-1.71185
1326,3.99911,205.2968,3.97697,189.77215,0.02096,12.0015,147.97088,-1.70035
1327,3.99936,189.17352,4.69923,202.9264,0.02316,12.0015,145.97063,-1.69528
1328,3.99942,199.983,4.12398,221.98878,0.01858,12.0015,143.97038,-1.67624
1329,3.99948,201.14137,4.08079,218.89177,0.01864,12.0015,141.97013,-1.66888
1330,3.99949,198.14953,4.24333,206.41215,0.02056,12.0015,139.96988,-1.65712
1331,3.99917,194.88023,4.42931,195.7713,0.02262,12.0015,137.96963,-1.64471
1332,3.99902,206.66312,3.93174,185.82374,0.02116,12.0015,135.96938,-1.60808
1333,3.99919,220.77913,3.43102,179.28851,0.01914,12.0015,133.96913,-1.58311
1334,3.99909,200.19064,4.18213,195.05421,0.02144,12.0015,131.96887,-1.58611
1335,3.99914,209.53554,3.78867,197.41096,0.01919,12.0015,129.96863,-1.56657
1336,3.99926,204.8049,4.00006,188.90638,0.02117,12.0015,127.96838,-1.55137
1337,3.9993,191.8129,4.56029,202.94209,0.02247,12.0015,125.96813,-1.53465
1338,3.99927,194.519,4.41263,207.00558,0.02132,12.0015,123.96787,-1.51701
1339,3.99929,208.55485,3.78702,216.04233,0.01753,12.0015,121.96763,-1.48288
1340,3.99953,206.7674,3.84945,219.55143,0.01753,12.0015,119.96738,-1.4614
1341,3.99957,200.04247,4.12797,219.07939,0.01884,12.0015,117.96713,-1.458
1342,3.99942,197.3462,4.24858,218.85664,0.01941,12.0015,115.96688,-1.46067
1343,3.99939,199.49308,4.14239,223.34341,0.01855,12.0015,113.96663,-1.44074
1344,3.99904,191.84268,4.51009,219.41166,0.02056,12.0015,111.96638,-1.44182
1345,3.99911,198.81582,4.17017,224.12993,0.01861,12.0015,109.96612,-1.42326
1346,3.99926,207.03121,3.88224,199.26144,0.01948,12.0015,107.96588,-1.40898
1347,3.99907,197.04718,4.34104,190.67729,0.02277,12.0015,105.96563,-1.39282
1348,3.99944,197.75136,4.2617,206.35164,0.02065,12.0015,103.96538,-1.36494
1349,3.99921,198.50733,4.23107,204.77039,0.02066,12.0015,101.96512,-1.3377
1350,3.99907,214.07312,3.62123,197.25206,0.01836,12.0015,99.96488,-1.30263
1351,3.99909,195.08128,4.36202,215.53577,0.02024,12.0015,97.96463,-1.30412
1352,3.99903,201.34844,4.08076,214.68682,0.01901,12.0015,95.96438,-1.29238
1353,3.99916,194.21874,4.44572,200.83371,0.02214,12.0015,93.96413,-1.28843
1354,3.99897,199.45864,4.20176,199.64948,0.02105,12.0015,91.96388,-1.28136
1355,3.99914,195.28441,4.36612,210.37337,0.02075,12.0015,89.96363,-1.2849
1356,3.99873,189.671,4.60775,224.15346,0.02056,12.0015,87.96337,-1.28142
1357,3.99901,198.64386,4.21512,208.36773,0.02023,12.0015,85.96313,-1.25991
1358,3.99902,202.85696,4.02239,212.21747,0.01895,12.0015,83.96288,-1.26049
1359,3.99912,202.47074,4.094,190.78779,0.02146,12.0015,81.96263,-1.25425
1360,3.99949,198.06117,4.222,216.4152,0.01951,12.0015,79.96237,-1.24122
1361,3.99932,198.34785,4.26394,195.86092,0.02177,12.0015,77.96213,-1.22835
1362,3.99937,197.94453,4.23275,214.11547,0.01977,12.0015,75.96188,-1.22045
1363,3.99925,198.38936,4.23022,207.11825,0.02042,12.0015,73.96163,-1.2078
1364,3.99947,201.13632,4.06273,227.64235,0.01785,12.0015,71.96137,-1.19615
1365,3.99958,183.55085,4.92823,229.5768,0.02147,12.0015,69.96113,-1.19007
1366,3.99938,200.42558,4.10475,221.98435,0.01849,12.0015,67.96088,-1.1693
1367,3.99935,202.25512,4.02818,221.37127,0.0182,12.0015,65.96063,-1.15462
1368,3.9992,201.81155,4.04561,221.87818,0.01823,12.0015,63.96038,-1.13619
1369,3.99939,203.14708,4.01786,209.07305,0.01922,12.0015,61.96013,-1.11083
1370,3.99924,199.89054,4.16247,207.24507,0.02008,12.0015,59.95988,-1.09737
1371,3.99933,201.31003,4.13667,193.66928,0.02136,12.0015,57.95962,-1.05792
1372,3.99921,201.03914,4.12988,200.32553,0.02062,12.0015,55.95938,-1.03424
1373,3.99934,201.33282,4.09478,209.14561,0.01958,12.0015,53.95913,-1.01787
1374,3.99939,205.1515,3.96136,198.05519,0.02,12.0015,51.95888,-0.973
1375,3.99912,205.41364,3.9283,207.30613,0.01895,12.0015,49.95862,-0.94004
1376,3.99918,195.49417,4.37959,202.13796,0.02167,12.0015,47.95838,-0.92303
1377,3.99899,195.48625,4.35463,210.98869,0.02064,12.0015,45.95813,-0.90913
1378,3.99906,198.25328,4.2499,202.08225,0.02103,12.0015,43.95788,-0.89275
1379,3.99906,201.15345,4.12288,201.0009,0.02051,12.0015,41.95763,-0.87638
1380,3.9991,201.94646,4.05272,215.8563,0.01878,12.0015,39.95738,-0.86322
1381,3.99914,200.36183,4.16371,198.86519,0.02094,12.0015,37.95713,-0.84421
1382,3.99906,201.19879,4.13499,195.85635,0.02111,12.0015,35.95687,-0.82895
1383,3.99919,200.14314,4.15317,206.4872,0.02011,12.0015,33.95663,-0.81778
1384,3.99918,201.15933,4.12305,200.8934,0.02052,12.0015,31.95638,-0.79681
1385,3.99923,190.0208,4.59995,220.60358,0.02085,12.0015,29.95613,-0.77718
1386,3.99918,195.58251,4.30422,229.90065,0.01872,12.0015,27.95587,-0.75813
1387,3.99931,200.75292,4.11102,212.84887,0.01931,12.0015,25.95563,-0.72609
1388,3.99939,204.33357,3.95417,215.69382,0.01833,12.0015,23.95538,-0.72066
1389,3.99918,201.30413,4.10617,204.9683,0.02003,12.0015,21.95513,-0.71626
1390,3.99941,194.22186,4.38268,223.83844,0.01958,12.0015,19.95487,-0.69834
1391,3.99946,199.48507,4.14762,221.15251,0.01875,12.0015,17.95463,-0.67405
1392,3.99915,200.35239,4.16757,197.63796,0.02109,12.0015,15.95438,-0.66451
1393,3.99919,202.83007,4.05302,200.10067,0.02025,12.0015,13.95413,-0.6506
1394,3.99903,204.3563,3.98147,203.02124,0.01961,12.0015,11.95388,-0.63346
1395,3.99916,206.19366,3.95851,183.28726,0.0216,12.0015,9.95363,-0.6251
1396,3.99874,210.00508,3.80302,184.23737,0.02064,12.0015,7.95338,-0.61165
1397,3.999,207.61822,3.90427,181.88865,0.02147,12.0015,5.95312,-0.60554
1398,3.99906,201.81536,4.10101,198.39901,0.02067,12.0015,3.95288,-0.5961
1399,3.99924,201.97242,4.07768,204.85381,0.01991,12.0015,1.95263,-0.58924
1400,3.99899,200.89269,4.0929,217.98025,0.01878,12.0015,0,-0.58413
1401,3.99896,210.28225,3.79839,182.08791,0.02086,14.00175,397.9545,-3.52808
1402,3.99892,203.73485,4.02994,194.21649,0.02075,14.00175,395.95425,-3.51558
1403,3.99909,202.38025,4.06562,202.63293,0.02006,14.00175,393.954,-3.49932
1404,3.99903,201.24416,4.13392,195.51884,0.02114,14.00175,391.95375,-3.4863
1405,3.9991,198.21497,4.25981,199.23885,0.02138,14.00175,389.9535,-3.4708
1406,3.9989,199.57689,4.20834,195.47283,0.02153,14.00175,387.95325,-3.45997
1407,3.99915,211.25377,3.73706,191.65695,0.0195,14.00175,385.953,-3.43404
1408,3.99925,206.50043,3.92123,192.19787,0.0204,14.00175,383.95275,-3.42379
1409,3.99894,206.53241,3.89801,200.84855,0.01941,14.00175,381.9525,-3.4076
1410,3.99898,201.99623,4.08097,203.01697,0.0201,14.00175,379.99988,-3.39248
1411,3.99933,201.18205,4.09119,213.40915,0.01917,14.00175,377.99963,-3.3803
1412,3.99918,227.49023,3.239,170.69897,0.01897,14.00175,375.99938,-3.34929
1413,3.999,195.32995,4.37695,205.65999,0.02128,14.00175,373.99913,-3.36754
1414,3.999,198.02354,4.24891,206.25682,0.0206,14.00175,371.99888,-3.35577
1415,3.99911,215.89597,3.59187,181.71793,0.01977,14.00175,369.99863,-3.32558
1416,3.99934,206.06715,3.8738,221.07269,0.01752,14.00175,367.99838,-3.32015
1417,3.99922,200.86417,4.13774,200.26812,0.02066,14.00175,365.99813,-3.31102
1418,3.99927,199.80148,4.16824,206.55177,0.02018,14.00175,363.99788,-3.30995
1419,3.99917,203.63112,4.01341,202.36971,0.01983,14.00175,361.99762,-3.28236
1420,3.99908,222.01006,3.33814,206.94841,0.01613,14.00175,359.99738,-3.23656
1421,3.99928,217.27497,3.52964,187.86479,0.01879,14.00175,357.99713,-3.21989
1422,3.99933,205.44357,3.93746,202.91927,0.0194,14.00175,355.99688,-3.21745
1423,3.99921,197.49339,4.26968,207.70089,0.02056,14.00175,353.99663,-3.2009
1424,3.99907,195.40469,4.37955,203.56225,0.02151,14.00175,351.99638,-3.19021
1425,3.99907,193.15856,4.46971,210.30698,0.02125,14.00175,349.99613,-3.17965
1426,3.99912,207.88427,3.86734,191.5334,0.02019,14.00175,347.99588,-3.1483
1427,3.99901,195.25658,4.37906,206.15865,0.02124,14.00175,345.99563,-3.14656
1428,3.99935,204.36424,3.95434,214.99938,0.01839,14.00175,343.99538,-3.12804
1429,3.99946,198.96877,4.18351,215.45697,0.01942,14.00175,341.99513,-3.1137
1430,3.99906,201.7287,4.06282,215.45392,0.01886,14.00175,339.99487,-3.1057
1431,3.99909,201.15152,4.12132,201.6388,0.02044,14.00175,337.99463,-3.0975
1432,3.99951,198.13175,4.21345,218.69587,0.01927,14.00175,335.99438,-3.07681
1433,3.99947,196.29195,4.29376,220.27386,0.01949,14.00175,333.99413,-3.06938
1434,3.99925,197.43207,4.27768,205.8084,0.02078,14.00175,331.99387,-3.05029
1435,3.99945,207.1948,3.85526,208.41557,0.0185,14.00175,329.99363,-3.00733
1436,3.99909,194.22622,4.43002,205.865,0.02152,14.00175,327.99338,-3.01878
1437,3.99901,198.45777,4.23015,205.86596,0.02055,14.00175,325.99313,-3.00735
1438,3.99944,200.32119,4.10495,224.04184,0.01832,14.00175,323.99288,-2.98475
1439,3.99929,204.25885,3.96935,210.07086,0.0189,14.00175,321.99263,-2.96762
1440,3.99905,206.42535,3.89535,203.88016,0.01911,14.00175,319.99238,-2.96489
1441,3.99915,202.04809,4.03459,222.36258,0.01814,14.00175,317.99213,-2.95469
1442,3.99948,200.75025,4.11858,209.8159,0.01963,14.00175,315.99188,-2.94018
1443,3.99929,195.57611,4.32927,219.33026,0.01974,14.00175,313.99163,-2.92102
1444,3.99944,201.26566,4.07241,220.28888,0.01849,14.00175,311.99138,-2.89752
1445,3.99916,199.78195,4.14825,214.99012,0.0193,14.00175,309.99112,-2.87486
1446,3.9992,204.06929,3.99386,202.8953,0.01968,14.00175,307.99088,-2.86096
1447,3.99934,214.01968,3.66595,179.23081,0.02045,14.00175,305.99063,-2.83786
1448,3.99911,195.79525,4.34781,208.16051,0.02089,14.00175,303.99038,-2.8563
1449,3.99936,205.30507,3.90043,222.94172,0.0175,14.00175,301.99013,-2.84709
1450,3.99949,206.15221,3.85535,229.37488,0.01681,14.00175,299.98988,-2.83491
1451,3.99942,195.48441,4.32024,224.9697,0.0192,14.00175,297.98963,-2.83018
1452,3.99945,200.8836,4.09703,216.54791,0.01892,14.00175,295.98938,-2.8187
1453,3.9994,203.41623,3.98895,217.05675,0.01838,14.00175,293.98913,-2.79402
1454,3.99941,203.30839,3.99564,216.0198,0.0185,14.00175,291.98888,-2.7844
1455,3.99959,209.71663,3.7624,206.47002,0.01822,14.00175,289.98863,-2.76926
1456,3.99925,202.20141,4.03843,217.54489,0.01856,14.00175,287.98837,-2.76367
1457,3.99911,200.94509,4.10492,211.80325,0.01938,14.00175,285.98813,-2.74961
1458,3.9991,203.99648,3.97126,213.99639,0.01856,14.00175,283.98788,-2.7251
1459,3.99933,205.69421,3.92561,203.63683,0.01928,14.00175,281.98763,-2.7063
1460,3.99924,205.14339,3.93855,207.67373,0.01897,14.00175,279.98737,-2.68151
1461,3.99909,198.33131,4.26078,197.07848,0.02162,14.00175,277.98713,-2.66625
1462,3.99915,195.88678,4.37661,196.92818,0.02222,14.00175,275.98688,-2.65557
1463,3.99903,206.67797,3.89111,201.34962,0.01933,14.00175,273.98663,-2.61946
1464,3.99948,204.43769,3.93422,223.52069,0.0176,14.00175,271.98638,-2.60851
1465,3.99951,203.80154,3.95385,226.73921,0.01744,14.00175,269.98613,-2.58752
1466,3.9993,205.18976,3.96667,195.32942,0.02031,14.00175,267.98588,-2.57165
1467,3.99921,201.18532,4.15186,190.34728,0.02181,14.00175,265.98563,-2.54983
1468,3.99913,203.7878,4.01766,198.08792,0.02028,14.00175,263.98538,-2.52748
1469,3.99898,216.43905,3.57268,181.68576,0.01966,14.00175,261.98513,-2.49496
1470,3.99927,202.47277,4.10178,188.19815,0.0218,14.00175,259.98488,-2.49037
1471,3.99894,198.44013,4.26088,195.30497,0.02182,14.00175,257.98462,-2.48043
1472,3.99928,200.76765,4.12314,207.55708,0.01987,14.00175,255.98438,-2.46723
1473,3.99934,198.07642,4.25135,204.61692,0.02078,14.00175,253.98413,-2.45828
1474,3.9992,199.86749,4.13009,221.37005,0.01866,14.00175,251.98388,-2.44603
1475,3.99934,198.09576,4.19248,228.76551,0.01833,14.00175,249.98363,-2.4265
1476,3.99944,197.23451,4.24334,223.31116,0.019,14.00175,247.98338,-2.42022
1477,3.99937,198.27245,4.16789,237.07726,0.01758,14.00175,245.98313,-2.41155
1478,3.9994,195.80071,4.28477,234.36869,0.01828,14.00175,243.98288,-2.39907
1479,3.99938,195.35545,4.31913,228.06409,0.01894,14.00175,241.98263,-2.38626
1480,3.99947,197.18006,4.26348,215.86809,0.01975,14.00175,239.98238,-2.3668
1481,3.99928,191.92365,4.47388,232.39556,0.01925,14.00175,237.98213,-2.34347
1482,3.99925,143.57372,8.71284,214.18344,0.04068,14.00175,235.98187,-2.31481
1483,3.99899,196.9737,4.28324,211.57842,0.02024,14.00175,233.98163,-2.30058
1484,3.99913,198.54543,4.21254,211.18761,0.01995,14.00175,231.98138,-2.28578
1485,3.9991,198.74482,4.22217,204.0217,0.02069,14.00175,229.98113,-2.2785
1486,3.99931,194.79382,4.34447,228.47819,0.01901,14.00175,227.98087,-2.27093
1487,3.99917,196.19239,4.27886,228.60105,0.01872,14.00175,225.98063,-2.25912
1488,3.99937,195.06075,4.34488,222.94465,0.01949,14.00175,223.98038,-2.24795
1489,3.9994,212.13517,3.68528,200.25036,0.0184,14.00175,221.98013,-2.21802
1490,3.99937,198.31347,4.17716,231.5092,0.01804,14.00175,219.97988,-2.21114
1491,3.99943,200.26706,4.08957,232.81382,0.01757,14.00175,217.97963,-2.18617
1492,3.99917,200.15908,4.10999,224.82595,0.01828,14.00175,215.97938,-2.16863
1493,3.99921,198.88137,4.16776,223.96008,0.01861,14.00175,213.97913,-2.15161
1494,3.99914,207.59454,3.83268,211.57067,0.01812,14.00175,211.97888,-2.12585
1495,3.99929,199.90315,4.11081,229.888,0.01788,14.00175,209.97863,-2.11419
1496,3.99934,198.40359,4.21588,212.51127,0.01984,14.00175,207.97838,-2.09622
1497,3.9991,195.14248,4.3664,212.7621,0.02052,14.00175,205.97812,-2.09369
1498,3.99863,223.51301,3.34648,177.37458,0.01887,14.00175,203.97788,-2.0573
1499,3.99919,196.72662,4.30238,208.77376,0.02061,14.00175,201.97763,-2.06574
1500,3.9991,195.39691,4.36357,209.32325,0.02085,14.00175,199.97738,-2.05345
1501,3.99894,202.07353,4.11171,190.57717,0.02158,14.00175,197.97713,-2.04214
1502,3.99908,223.64245,3.33029,183.22043,0.01818,14.00175,195.97688,-2.00814
1503,3.99894,205.54541,3.9875,182.50533,0.02185,14.00175,193.97663,-2.00845
1504,3.99919,208.76261,3.80891,201.60045,0.01889,14.00175,191.97638,-1.99343
1505,3.99887,208.98325,3.80244,200.54119,0.01896,14.00175,189.97613,-1.98023
1506,3.99917,201.04051,4.14705,194.12808,0.02136,14.00175,187.97588,-1.97738
1507,3.99893,200.27374,4.166,199.36217,0.0209,14.00175,185.97563,-1.97443
1508,3.99927,199.33171,4.15357,221.4053,0.01876,14.00175,183.97537,-1.95377
1509,3.99946,199.20124,4.15337,224.22756,0.01852,14.00175,181.97513,-1.94654
1510,3.99932,202.10408,4.03621,220.5444,0.0183,14.00175,179.97488,-1.93492
1511,3.99947,198.42001,4.20021,218.7948,0.0192,14.00175,177.97463,-1.91554
1512,3.99915,198.80066,4.18781,216.65035,0.01933,14.00175,175.97437,-1.89788
1513,3.99907,183.1367,5.01603,209.98489,0.02389,14.00175,173.97413,-1.89454
1514,3.99915,197.11234,4.30547,201.19286,0.0214,14.00175,171.97388,-1.8599
1515,3.99912,192.90047,4.52,198.22023,0.0228,14.00175,169.97363,-1.83849
1516,3.99923,190.89927,4.58965,208.54506,0.02201,14.00175,167.97338,-1.8229
1517,3.99936,196.52855,4.28504,219.28756,0.01954,14.00175,165.97313,-1.80187
1518,3.9993,195.92307,4.34165,208.28469,0.02084,14.00175,163.97288,-1.78862
1519,3.99929,189.03805,4.61177,235.74616,0.01956,14.00175,161.97262,-1.7691
1520,3.99924,197.51509,4.26313,209.81666,0.02032,14.00175,159.97238,-1.7551
1521,3.9989,205.47732,3.96254,192.23596,0.02061,14.00175,157.97213,-1.74133
1522,3.9991,208.26561,3.84383,194.90177,0.01972,14.00175,155.97188,-1.72708
1523,3.99898,204.76602,3.99316,191.8498,0.02081,14.00175,153.97162,-1.7165
1524,3.99903,209.22653,3.82952,185.77221,0.02061,14.00175,151.97138,-1.70131
1525,3.99911,203.87475,4.02373,194.40512,0.0207,14.00175,149.97113,-1.69223
1526,3.99915,202.76522,4.04444,204.56954,0.01977,14.00175,147.97088,-1.68107
1527,3.99912,198.02518,4.25476,204.13378,0.02084,14.00175,145.97063,-1.66859
1528,3.99932,207.74628,3.8001,225.69084,0.01684,14.00175,143.97038,-1.65172
1529,3.99938,209.96567,3.76096,202.60432,0.01856,14.00175,141.97013,-1.64131
1530,3.9992,198.22452,4.24243,205.33766,0.02066,14.00175,139.96988,-1.6394
1531,3.99871,198.00692,4.29069,192.08657,0.02234,14.00175,137.96963,-1.61759
1532,3.99881,207.76758,3.88228,187.49997,0.02071,14.00175,135.96938,-1.58924
1533,3.99918,214.85498,3.62914,181.69268,0.01997,14.00175,133.96913,-1.5657
1534,3.99917,202.17321,4.08638,198.12815,0.02062,14.00175,131.96887,-1.56349
1535,3.99928,209.50532,3.79647,194.6568,0.0195,14.00175,129.96863,-1.54522
1536,3.99934,205.64354,3.98095,183.47689,0.0217,14.00175,127.96838,-1.52761
1537,3.99917,189.32197,4.66269,211.62984,0.02203,14.00175,125.96813,-1.51845
1538,3.99908,198.60327,4.21671,208.49985,0.02022,14.00175,123.96787,-1.49562
1539,3.9991,208.60492,3.80099,208.01175,0.01827,14.00175,121.96763,-1.47041
1540,3.99939,202.13961,4.02426,225.69758,0.01783,14.00175,119.96738,-1.45298
1541,3.9994,204.78011,3.92864,219.31113,0.01791,14.00175,117.96713,-1.44346
1542,3.99936,198.30775,4.20001,221.01772,0.019,14.00175,115.96688,-1.44531
1543,3.99913,212.44288,3.65553,209.34915,0.01746,14.00175,113.96663,-1.41023
1544,3.9993,201.40241,4.06909,219.04904,0.01858,14.00175,111.96638,-1.41632
1545,3.99934,199.97654,4.09652,235.63677,0.01738,14.00175,109.96612,-1.40611
1546,3.99914,203.89841,4.00083,202.93015,0.01972,14.00175,107.96588,-1.39745
1547,3.9991,221.24107,3.4339,171.70565,0.02,14.00175,105.96563,-1.3423
1548,3.99907,196.01003,4.37812,194.55256,0.0225,14.00175,103.96538,-1.34092
1549,3.99925,198.5765,4.25336,195.84339,0.02172,14.00175,101.96512,-1.32298
1550,3.99924,214.12878,3.67638,173.89999,0.02114,14.00175,99.96488,-1.28607
1551,3.99904,194.42276,4.39504,214.95496,0.02045,14.00175,97.96463,-1.28836
1552,3.99906,190.69065,4.60414,207.2976,0.02221,14.00175,95.96438,-1.2796
1553,3.99894,195.30459,4.3656,210.11753,0.02078,14.00175,93.96413,-1.26852
1554,3.99905,204.03848,3.99886,201.3212,0.01986,14.00175,91.96388,-1.25878
1555,3.999,193.35774,4.43502,219.41013,0.02021,14.00175,89.96363,-1.27125
1556,3.99891,215.80374,3.58596,185.45467,0.01934,14.00175,87.96337,-1.23863
1557,3.99901,195.45496,4.3644,207.9834,0.02098,14.00175,85.96313,-1.24616
1558,3.99909,198.33854,4.22656,209.33737,0.02019,14.00175,83.96288,-1.23791
1559,3.99911,189.42185,4.64472,215.80683,0.02152,14.00175,81.96263,-1.25029
1560,3.99945,197.85358,4.22998,216.9909,0.01949,14.00175,79.96237,-1.22541
1561,3.99908,190.73761,4.60752,205.46713,0.02242,14.00175,77.96213,-1.22628
1562,3.99909,191.35941,4.54075,217.13406,0.02091,14.00175,75.96188,-1.20753
1563,3.99922,205.48975,3.9318,204.47932,0.01923,14.00175,73.96163,-1.18279
1564,3.9995,199.51367,4.13088,228.44514,0.01808,14.00175,71.96137,-1.17995
1565,3.99946,198.8583,4.16762,224.63151,0.01855,14.00175,69.96113,-1.17242
1566,3.9994,201.5176,4.07009,216.40447,0.01881,14.00175,67.96088,-1.15313
1567,3.99939,202.90812,3.99351,225.09845,0.01774,14.00175,65.96063,-1.13583
1568,3.99904,202.18449,4.04427,215.09497,0.0188,14.00175,63.96038,-1.115
1569,3.99891,201.58943,4.11899,195.38695,0.02108,14.00175,61.96013,-1.09025
1570,3.99915,207.43728,3.86471,199.81113,0.01934,14.00175,59.95988,-1.07723
1571,3.99922,220.45473,3.4177,190.44654,0.01795,14.00175,57.95962,-1.01916
1572,3.99915,200.1012,4.16404,203.01048,0.02051,14.00175,55.95938,-1.01151
1573,3.99907,204.29566,4.0007,196.40342,0.02037,14.00175,53.95913,-0.98633
1574,3.99916,199.17307,4.19359,207.54865,0.02021,14.00175,51.95888,-0.94991
1575,3.99931,199.08228,4.22105,199.0021,0.02121,14.00175,49.95862,-0.91877
1576,3.99878,199.46075,4.14869,220.78592,0.01879,14.00175,47.95838,-0.90222
1577,3.99916,202.2942,4.10627,189.25091,0.0217,14.00175,45.95813,-0.88972
1578,3.99888,202.6826,4.05636,201.10544,0.02017,14.00175,43.95788,-0.87317
1579,3.99914,200.88172,4.14146,198.58314,0.02086,14.00175,41.95763,-0.85898
1580,3.99898,203.00637,4.03717,203.3068,0.01986,14.00175,39.95738,-0.84452
1581,3.99907,198.4065,4.25901,196.4983,0.02167,14.00175,37.95713,-0.82579
1582,3.99905,200.55934,4.14459,202.6521,0.02045,14.00175,35.95687,-0.81082
1583,3.99927,198.59402,4.22582,205.28318,0.02059,14.00175,33.95663,-0.79863
1584,3.99917,212.75818,3.68811,188.74676,0.01954,14.00175,31.95638,-0.76737
1585,3.99932,200.60348,4.10696,217.44074,0.01889,14.00175,29.95613,-0.75162
1586,3.99947,196.09578,4.32834,210.25869,0.02059,14.00175,27.95587,-0.74131
1587,3.99935,196.84134,4.29044,211.34241,0.0203,14.00175,25.95563,-0.71153
1588,3.99937,196.98997,4.28286,211.60987,0.02024,14.00175,23.95538,-0.71746
1589,3.99921,202.24941,4.0798,199.37797,0.02046,14.00175,21.95513,-0.69875
1590,3.99947,203.26109,3.98977,219.76523,0.01815,14.00175,19.95487,-0.66763
1591,3.99931,201.9952,4.06113,211.34771,0.01922,14.00175,17.95463,-0.66285
1592,3.99942,193.97372,4.42043,213.77674,0.02068,14.00175,15.95438,-0.64316
1593,3.99948,201.00739,4.09329,215.85479,0.01896,14.00175,13.95413,-0.62814
1594,3.99928,201.85409,4.10852,195.1559,0.02105,14.00175,11.95388,-0.61443
1595,3.99896,206.24677,3.96297,180.98824,0.0219,14.00175,9.95363,-0.60507
1596,3.99898,202.42331,4.08385,195.01888,0.02094,14.00175,7.95338,-0.5985
1597,3.99889,204.0493,4.05418,181.40281,0.02235,14.00175,5.95312,-0.59152
1598,3.99897,204.74982,3.96219,204.26895,0.0194,14.00175,3.95288,-0.57763
1599,3.99916,198.93061,4.18784,214.20863,0.01955,14.00175,1.95263,-0.57411
1600,3.99902,201.75085,4.05078,220.53677,0.01837,14.00175,0,-0.56843
1601,3.99909,201.45601,4.10217,203.90364,0.02012,16.002,397.9545,-3.52269
1602,3.99898,216.25843,3.57493,183.38452,0.01949,16.002,395.95425,-3.48746
1603,3.99893,199.82494,4.19154,197.41811,0.02123,16.002,393.954,-3.49078
1604,3.99903,202.20622,4.1028,191.67998,0.0214,16.002,391.95375,-3.47373
1605,3.99886,202.26645,4.08298,197.76098,0.02065,16.002,389.9535,-3.45903
1606,3.99897,198.75335,4.2139,206.921,0.02036,16.002,387.95325,-3.44817
1607,3.99926,206.66387,3.92127,189.69686,0.02067,16.002,385.953,-3.42453
1608,3.99915,204.70639,3.98814,194.70499,0.02048,16.002,383.95275,-3.40989
1609,3.9993,217.51389,3.51424,191.2224,0.01838,16.002,381.9525,-3.37942
1610,3.99917,200.33746,4.14637,205.78316,0.02015,16.002,379.99988,-3.36968
1611,3.99904,193.83778,4.40812,220.83163,0.01996,16.002,377.99963,-3.37021
1612,3.99911,203.9161,4.01353,197.59351,0.02031,16.002,375.99938,-3.36101
1613,3.99905,200.11764,4.18975,193.5621,0.02165,16.002,373.99913,-3.35307
1614,3.99917,219.27537,3.445,196.21161,0.01756,16.002,371.99888,-3.32906
1615,3.99895,203.14045,4.04555,197.806,0.02045,16.002,369.99863,-3.32651
1616,3.99933,216.39461,3.53176,201.52443,0.01753,16.002,367.99838,-3.29723
1617,3.99879,203.15322,4.05042,195.70854,0.0207,16.002,365.99813,-3.29495
1618,3.999,226.14467,3.24874,185.48171,0.01752,16.002,363.99788,-3.27435
1619,3.99914,193.40662,4.42975,220.60567,0.02008,16.002,361.99762,-3.28014
1620,3.99878,200.47693,4.12163,213.17283,0.01933,16.002,359.99738,-3.24033
1621,3.99913,203.05455,4.00234,217.6676,0.01839,16.002,357.99713,-3.21546
1622,3.99937,198.32478,4.21892,212.73762,0.01983,16.002,355.99688,-3.21427
1623,3.99904,196.821,4.27125,219.2484,0.01948,16.002,353.99663,-3.19217
1624,3.99902,193.84643,4.42852,212.89729,0.0208,16.002,351.99638,-3.18059
1625,3.99932,193.61941,4.45981,205.99263,0.02165,16.002,349.99613,-3.17018
1626,3.99905,193.70732,4.45209,207.01155,0.02151,16.002,347.99588,-3.15242
1627,3.99887,211.07944,3.7361,194.72154,0.01919,16.002,345.99563,-3.12448
1628,3.99905,182.70372,5.05435,206.69482,0.02445,16.002,343.99538,-3.12463
1629,3.99923,193.36254,4.4479,214.57782,0.02073,16.002,341.99513,-3.09974
1630,3.99931,202.1775,4.05195,211.96574,0.01912,16.002,339.99487,-3.09588
1631,3.99898,202.60948,4.08321,192.3919,0.02122,16.002,337.99463,-3.08328
