Repository: edrossi93/mecanano-ml-nanomechanics-tutorial

File: data/nanoindent_maps/Duplex Steel 2um.csv (part 4 of 77)
Index,Load,Depth,HARDNESS,MODULUS,H/E,X Position,Y Position,Z Position
Integer,mN,nm,GPa,GPa,None,µm,µm,µm
1632,3.9991,193.80757,4.42466,215.06077,0.02057,16.002,335.99438,-3.06559
1633,3.99924,199.86553,4.15907,209.03075,0.0199,16.002,333.99413,-3.05486
1634,3.99934,201.93733,4.0648,210.84445,0.01928,16.002,331.99387,-3.03582
1635,3.99902,216.53214,3.54127,194.24157,0.01823,16.002,329.99363,-3.00236
1636,3.99918,195.74338,4.37675,199.11539,0.02198,16.002,327.99338,-3.00239
1637,3.99899,210.99723,3.74501,192.296,0.01948,16.002,325.99313,-2.98135
1638,3.99938,198.29245,4.21782,213.78245,0.01973,16.002,323.99288,-2.9719
1639,3.99939,202.57003,4.01293,222.40611,0.01804,16.002,321.99263,-2.95637
1640,3.99938,209.6783,3.75434,211.04254,0.01779,16.002,319.99238,-2.94938
1641,3.99957,213.806,3.61309,206.27837,0.01752,16.002,317.99213,-2.93059
1642,3.99927,201.22223,4.06236,225.89493,0.01798,16.002,315.99188,-2.93116
1643,3.99925,213.98295,3.59298,213.65428,0.01682,16.002,313.99163,-2.89784
1644,3.99922,217.11754,3.52874,190.73894,0.0185,16.002,311.99138,-2.87333
1645,3.99909,198.04857,4.24202,208.46732,0.02035,16.002,309.99112,-2.86782
1646,3.99922,196.62415,4.31891,204.533,0.02112,16.002,307.99088,-2.85622
1647,3.99896,205.97365,3.93611,194.57891,0.02023,16.002,305.99063,-2.84103
1648,3.99912,200.10996,4.16369,202.9809,0.02051,16.002,303.99038,-2.84705
1649,3.99924,208.21611,3.79386,219.21742,0.01731,16.002,301.99013,-2.8354
1650,3.99934,205.87839,3.88474,219.28004,0.01772,16.002,299.98988,-2.8251
1651,3.99917,200.91077,4.08794,219.98589,0.01858,16.002,297.98963,-2.8216
1652,3.99949,203.20678,4.01289,210.1906,0.01909,16.002,295.98938,-2.81164
1653,3.99919,202.97795,4.03139,206.25824,0.01955,16.002,293.98913,-2.78581
1654,3.99954,205.12163,3.9396,207.75272,0.01896,16.002,291.98888,-2.77546
1655,3.99938,202.72053,4.04159,206.62616,0.01956,16.002,289.98863,-2.77141
1656,3.99938,219.24501,3.42873,205.79696,0.01666,16.002,287.98837,-2.73804
1657,3.99911,205.46974,3.91087,214.29133,0.01825,16.002,285.98813,-2.73748
1658,3.9993,204.99522,3.95354,203.83173,0.0194,16.002,283.98788,-2.72057
1659,3.99948,203.7849,4.03188,192.97226,0.02089,16.002,281.98763,-2.69674
1660,3.99928,202.78691,4.07637,192.22906,0.02121,16.002,279.98737,-2.66819
1661,3.99896,198.95517,4.23747,195.21994,0.02171,16.002,277.98713,-2.65066
1662,3.9992,197.88886,4.28287,196.5934,0.02179,16.002,275.98688,-2.63888
1663,3.99926,212.10243,3.67652,205.00005,0.01793,16.002,273.98663,-2.60027
1664,3.9993,204.34778,3.93392,225.46788,0.01745,16.002,271.98638,-2.59316
1665,3.99925,207.97383,3.80153,220.0727,0.01727,16.002,269.98613,-2.57164
1666,3.99934,204.67828,3.98052,198.1768,0.02009,16.002,267.98588,-2.56025
1667,3.99919,203.99029,4.01841,194.61226,0.02065,16.002,265.98563,-2.54
1668,3.99889,203.11973,4.06562,190.82052,0.02131,16.002,263.98538,-2.51969
1669,3.99915,225.21252,3.30784,171.12529,0.01933,16.002,261.98513,-2.48102
1670,3.99907,222.9213,3.37103,175.06104,0.01926,16.002,259.98488,-2.46408
1671,3.99893,197.63827,4.30499,193.11741,0.02229,16.002,257.98462,-2.47159
1672,3.99922,217.36226,3.52797,187.24138,0.01884,16.002,255.98438,-2.44178
1673,3.99908,202.16593,4.04559,214.87809,0.01883,16.002,253.98413,-2.44607
1674,3.9991,204.12167,3.95362,219.9846,0.01797,16.002,251.98388,-2.43088
1675,3.99934,205.34414,3.92494,210.19466,0.01867,16.002,249.98363,-2.41336
1676,3.99933,209.29953,3.76211,214.34206,0.01755,16.002,247.98338,-2.40009
1677,3.99919,198.43781,4.18456,225.26978,0.01858,16.002,245.98313,-2.40421
1678,3.99935,198.8894,4.18686,215.48189,0.01943,16.002,243.98288,-2.38941
1679,3.99912,246.22612,2.75235,164.96149,0.01668,16.002,241.98263,-2.32661
1680,3.99925,192.4796,4.46236,225.76433,0.01977,16.002,239.98238,-2.36547
1681,3.99921,211.36847,3.71345,200.2016,0.01855,16.002,237.98213,-2.31971
1682,3.99914,215.37521,3.58975,190.50358,0.01884,16.002,235.98187,-2.29342
1683,3.99915,196.84924,4.3022,206.70925,0.02081,16.002,233.98163,-2.29468
1684,3.99917,218.156,3.52496,176.92037,0.01992,16.002,231.98138,-2.26092
1685,3.99936,199.96259,4.10819,229.95923,0.01786,16.002,229.98113,-2.2683
1686,3.99914,196.93769,4.2444,228.75268,0.01855,16.002,227.98087,-2.26383
1687,3.99944,193.17265,4.42109,228.94258,0.01931,16.002,225.98063,-2.25731
1688,3.99929,194.24728,4.36193,232.19948,0.01879,16.002,223.98038,-2.24634
1689,3.99949,200.61048,4.12103,211.32971,0.0195,16.002,221.98013,-2.22477
1690,3.99939,209.25725,3.79289,200.35862,0.01893,16.002,219.97988,-2.19779
1691,3.9995,196.77909,4.23062,239.13238,0.01769,16.002,217.97963,-2.18712
1692,3.99937,199.51745,4.12313,232.13757,0.01776,16.002,215.97938,-2.16328
1693,3.99927,200.52894,4.1193,213.44523,0.0193,16.002,213.97913,-2.14153
1694,3.99927,196.65664,4.26819,223.90212,0.01906,16.002,211.97888,-2.12615
1695,3.99906,211.57578,3.72547,191.41508,0.01946,16.002,209.97863,-2.09539
1696,3.99917,207.94302,3.86011,193.48933,0.01995,16.002,207.97838,-2.08109
1697,3.99908,196.61188,4.32054,204.09784,0.02117,16.002,205.97812,-2.082
1698,3.99909,217.29309,3.51599,193.88822,0.01813,16.002,203.97788,-2.04809
1699,3.99924,198.82539,4.20207,210.38762,0.01997,16.002,201.97763,-2.04928
1700,3.99919,199.57709,4.17619,207.30462,0.02015,16.002,199.97738,-2.03589
1701,3.99911,205.9209,3.95664,187.81711,0.02107,16.002,197.97713,-2.02029
1702,3.9988,215.54785,3.60617,180.80664,0.01994,16.002,195.97688,-1.99246
1703,3.99906,216.46379,3.55218,190.24752,0.01867,16.002,193.97663,-1.97836
1704,3.99908,198.91538,4.20474,207.68075,0.02025,16.002,191.97638,-1.98363
1705,3.99927,197.08865,4.29011,207.11009,0.02071,16.002,189.97613,-1.96719
1706,3.99936,199.36272,4.19692,203.15154,0.02066,16.002,187.97588,-1.96375
1707,3.99901,197.28704,4.2766,208.58881,0.0205,16.002,185.97563,-1.96541
1708,3.99947,198.33527,4.17871,230.34033,0.01814,16.002,183.97537,-1.94182
1709,3.99959,198.42158,4.19648,220.44818,0.01904,16.002,181.97513,-1.93434
1710,3.99937,200.79123,4.08031,226.14871,0.01804,16.002,179.97488,-1.92639
1711,3.99949,198.45368,4.18847,223.32747,0.01875,16.002,177.97463,-1.90563
1712,3.99915,209.42703,3.76646,209.60373,0.01797,16.002,175.97437,-1.87879
1713,3.99905,204.10348,4.02265,191.26683,0.02103,16.002,173.97413,-1.86335
1714,3.99908,212.65822,3.68817,190.23276,0.01939,16.002,171.97388,-1.83193
1715,3.99909,208.44881,3.85558,187.48467,0.02056,16.002,169.97363,-1.815
1716,3.99905,208.21079,3.8623,188.48072,0.02049,16.002,167.97338,-1.80673
1717,3.99911,196.78863,4.32601,199.37565,0.0217,16.002,165.97313,-1.79467
1718,3.99886,194.83443,4.38424,211.50573,0.02073,16.002,163.97288,-1.78245
1719,3.99927,196.07211,4.30736,218.78397,0.01969,16.002,161.97262,-1.75912
1720,3.99894,215.21611,3.59195,191.95742,0.01871,16.002,159.97238,-1.72323
1721,3.99905,203.60416,4.0365,193.89523,0.02082,16.002,157.97213,-1.73256
1722,3.99888,202.92003,4.05358,198.28418,0.02044,16.002,155.97188,-1.7248
1723,3.99896,204.47973,4.01217,189.3258,0.02119,16.002,153.97162,-1.70848
1724,3.99914,209.47986,3.80258,192.48176,0.01976,16.002,151.97138,-1.69043
1725,3.99896,202.02192,4.12381,187.32382,0.02201,16.002,149.97113,-1.68476
1726,3.99925,198.52893,4.25466,196.14044,0.02169,16.002,147.97088,-1.67878
1727,3.99924,209.33859,3.79817,196.62843,0.01932,16.002,145.97063,-1.65457
1728,3.99946,200.18451,4.12874,215.94237,0.01912,16.002,143.97038,-1.64912
1729,3.99944,200.01662,4.12255,221.98056,0.01857,16.002,141.97013,-1.64242
1730,3.9991,201.93742,4.11954,190.01197,0.02168,16.002,139.96988,-1.62187
1731,3.99913,206.95991,3.93892,179.31091,0.02197,16.002,137.96963,-1.60949
1732,3.99901,201.31297,4.13107,195.44798,0.02114,16.002,135.96938,-1.59309
1733,3.99935,202.29728,4.12115,184.4492,0.02234,16.002,133.96913,-1.57618
1734,3.99929,198.42462,4.27079,192.45912,0.02219,16.002,131.96887,-1.55786
1735,3.99917,204.43306,4.02484,185.7337,0.02167,16.002,129.96863,-1.54171
1736,3.99899,217.53595,3.55886,172.07352,0.02068,16.002,127.96838,-1.49936
1737,3.99888,202.12311,4.09762,194.70079,0.02105,16.002,125.96813,-1.49743
1738,3.99917,211.18208,3.78434,174.92035,0.02163,16.002,123.96787,-1.47519
1739,3.99895,194.77288,4.41477,201.96792,0.02186,16.002,121.96763,-1.47704
1740,3.99922,214.78321,3.6248,184.51651,0.01964,16.002,119.96738,-1.44792
1741,3.9992,197.10092,4.27458,212.75929,0.02009,16.002,117.96713,-1.45681
1742,3.99925,202.27778,4.03946,215.59813,0.01874,16.002,115.96688,-1.43573
1743,3.99934,210.52687,3.72496,209.84078,0.01775,16.002,113.96663,-1.41422
1744,3.9991,201.91898,4.06174,212.38257,0.01912,16.002,111.96638,-1.41251
1745,3.99889,202.86974,4.04058,204.22121,0.01979,16.002,109.96612,-1.39716
1746,3.99895,195.88125,4.33272,212.16611,0.02042,16.002,107.96588,-1.39037
1747,3.99925,191.52994,4.55074,210.69954,0.0216,16.002,105.96563,-1.36537
1748,3.9992,195.14224,4.37154,210.9023,0.02073,16.002,103.96538,-1.33279
1749,3.99909,200.65671,4.10594,216.75496,0.01894,16.002,101.96512,-1.31168
1750,3.99925,198.30284,4.20906,217.15414,0.01938,16.002,99.96488,-1.29922
1751,3.99902,196.64958,4.30932,207.46148,0.02077,16.002,97.96463,-1.2837
1752,3.99912,191.92782,4.53793,208.15436,0.0218,16.002,95.96438,-1.27157
1753,3.99909,194.19528,4.43072,206.13899,0.02149,16.002,93.96413,-1.26759
1754,3.99895,198.70871,4.25633,192.74345,0.02208,16.002,91.96388,-1.26152
1755,3.99898,198.21365,4.2338,208.67912,0.02029,16.002,89.96363,-1.26262
1756,3.99901,201.34343,4.10178,205.95406,0.01992,16.002,87.96337,-1.24531
1757,3.99906,196.98192,4.35924,186.24013,0.02341,16.002,85.96313,-1.23671
1758,3.99915,189.44032,4.66715,208.20649,0.02242,16.002,83.96288,-1.2507
1759,3.99916,213.34646,3.67026,187.1972,0.01961,16.002,81.96263,-1.21389
1760,3.99915,216.6582,3.51453,205.85343,0.01707,16.002,79.96237,-1.19939
1761,3.99921,191.51575,4.51239,224.8939,0.02006,16.002,77.96213,-1.20589
1762,3.99914,186.99174,4.7406,227.73012,0.02082,16.002,75.96188,-1.21111
1763,3.99942,200.66823,4.08207,227.90279,0.01791,16.002,73.96163,-1.18229
1764,3.99964,199.17211,4.16346,220.326,0.0189,16.002,71.96137,-1.17505
1765,3.99926,200.64886,4.09064,224.04109,0.01826,16.002,69.96113,-1.16396
1766,3.99956,198.57348,4.16952,229.73711,0.01815,16.002,67.96088,-1.14646
1767,3.99942,201.20362,4.05827,228.41764,0.01777,16.002,65.96063,-1.12839
1768,3.99943,209.65869,3.77467,201.67807,0.01872,16.002,63.96038,-1.09483
1769,3.99903,213.88222,3.63277,195.03028,0.01863,16.002,61.96013,-1.07072
1770,3.99933,214.03067,3.6202,198.59677,0.01823,16.002,59.95988,-1.05614
1771,3.99888,201.50134,4.10212,203.0606,0.0202,16.002,57.95962,-1.01917
1772,3.99951,202.69952,4.10697,183.4199,0.02239,16.002,55.95938,-1.00066
1773,3.99913,216.453,3.56263,185.79039,0.01918,16.002,53.95913,-0.96027
1774,3.99915,197.19777,4.30239,200.87567,0.02142,16.002,51.95888,-0.93915
1775,3.99902,201.12764,4.12271,201.47579,0.02046,16.002,49.95862,-0.90931
1776,3.99923,199.31421,4.21799,196.37836,0.02148,16.002,47.95838,-0.89306
1777,3.99893,203.22033,4.04455,196.89484,0.02054,16.002,45.95813,-0.87883
1778,3.99908,203.16144,4.02886,204.06715,0.01974,16.002,43.95788,-0.86346
1779,3.99919,207.98203,3.86231,192.0167,0.02011,16.002,41.95763,-0.84213
1780,3.99891,205.52307,3.94845,196.92,0.02005,16.002,39.95738,-0.83369
1781,3.99913,206.8232,3.93761,181.5996,0.02168,16.002,37.95713,-0.81455
1782,3.99909,205.35085,3.9573,196.29466,0.02016,16.002,35.95687,-0.80431
1783,3.99932,205.2983,3.95152,199.55014,0.0198,16.002,33.95663,-0.79209
1784,3.99905,198.85203,4.20883,207.19305,0.02031,16.002,31.95638,-0.7755
1785,3.99947,199.41942,4.20814,198.23918,0.02123,16.002,29.95613,-0.75283
1786,3.99917,194.52037,4.40765,208.68144,0.02112,16.002,27.95587,-0.74335
1787,3.99942,210.24723,3.74369,205.77231,0.01819,16.002,25.95563,-0.70242
1788,3.99924,207.60517,3.85215,202.42716,0.01903,16.002,23.95538,-0.70585
1789,3.99893,198.07822,4.29049,191.19561,0.02244,16.002,21.95513,-0.69767
1790,3.9994,216.19695,3.5537,194.01582,0.01832,16.002,19.95487,-0.64834
1791,3.99915,215.74203,3.58278,187.8736,0.01907,16.002,17.95463,-0.6366
1792,3.99929,195.39683,4.35124,214.0071,0.02033,16.002,15.95438,-0.63917
1793,3.9996,196.76482,4.30661,206.74746,0.02083,16.002,13.95413,-0.61668
1794,3.9994,200.5581,4.16304,196.1113,0.02123,16.002,11.95388,-0.60927
1795,3.99916,200.22508,4.14447,208.48553,0.01988,16.002,9.95363,-0.59941
1796,3.99916,203.91791,4.01173,198.2826,0.02023,16.002,7.95338,-0.58929
1797,3.99909,201.86771,4.10171,197.31993,0.02079,16.002,5.95312,-0.58445
1798,3.99919,202.23687,4.08485,197.68767,0.02066,16.002,3.95288,-0.57386
1799,3.99908,204.03821,4.01941,193.45008,0.02078,16.002,1.95263,-0.56853
1800,3.99909,207.62669,3.86054,198.38942,0.01946,16.002,0,-0.55708
1801,3.99896,202.08737,4.12269,186.75356,0.02208,18.00225,397.9545,-3.51933
1802,3.999,199.79535,4.20102,194.64384,0.02158,18.00225,395.95425,-3.50187
1803,3.99898,200.21306,4.16862,199.41271,0.0209,18.00225,393.954,-3.48652
1804,3.99902,195.32177,4.38422,203.31382,0.02156,18.00225,391.95375,-3.47237
1805,3.99905,196.17011,4.32852,208.69983,0.02074,18.00225,389.9535,-3.45218
1806,3.99907,202.49746,4.06943,199.20839,0.02043,18.00225,387.95325,-3.43831
1807,3.99902,200.80794,4.1395,200.44263,0.02065,18.00225,385.953,-3.41815
1808,3.9991,199.44138,4.20924,197.35479,0.02133,18.00225,383.95275,-3.40829
1809,3.99897,213.76175,3.63217,197.29322,0.01841,18.00225,381.9525,-3.37309
1810,3.99918,143.36211,8.93427,199.29915,0.04483,18.00225,379.99988,-3.36183
1811,3.99908,199.95252,4.16534,204.98838,0.02032,18.00225,377.99963,-3.36534
1812,3.99901,206.79028,3.87885,204.7273,0.01895,18.00225,375.99938,-3.3573
1813,3.99919,201.41785,4.11883,198.27511,0.02077,18.00225,373.99913,-3.34792
1814,3.99921,200.33411,4.12887,212.96386,0.01939,18.00225,371.99888,-3.33755
1815,3.99909,202.72869,4.04307,205.73308,0.01965,18.00225,369.99863,-3.31533
1816,3.9993,206.88942,3.84169,220.99965,0.01738,18.00225,367.99838,-3.29962
1817,3.99922,201.67161,4.0928,203.98156,0.02006,18.00225,365.99813,-3.29452
1818,3.99877,202.09319,4.06076,209.45648,0.01939,18.00225,363.99788,-3.2882
1819,3.99885,200.8061,4.10494,214.23852,0.01916,18.00225,361.99762,-3.27489
1820,3.99901,206.20224,3.91238,200.41317,0.01952,18.00225,359.99738,-3.23086
1821,3.99937,201.73233,4.06963,212.54998,0.01915,18.00225,357.99713,-3.21217
1822,3.99925,207.23134,3.87274,199.90986,0.01937,18.00225,355.99688,-3.19691
1823,3.99914,195.14802,4.37819,208.36835,0.02101,18.00225,353.99663,-3.19019
1824,3.99918,189.06664,4.67779,211.14578,0.02215,18.00225,351.99638,-3.17757
1825,3.99926,191.36198,4.54566,215.41056,0.0211,18.00225,349.99613,-3.1688
1826,3.99909,194.26258,4.42681,206.3497,0.02145,18.00225,347.99588,-3.15142
1827,3.99929,193.95809,4.46913,197.59463,0.02262,18.00225,345.99563,-3.13832
1828,3.99938,210.72614,3.71038,213.59795,0.01737,18.00225,343.99538,-3.11399
1829,3.99951,203.65922,3.98014,216.54495,0.01838,18.00225,341.99513,-3.09671
1830,3.99915,210.34952,3.73891,206.09257,0.01814,18.00225,339.99487,-3.08453
1831,3.99903,212.07109,3.70067,194.1484,0.01906,18.00225,337.99463,-3.06966
1832,3.99916,193.55658,4.43482,215.86689,0.02054,18.00225,335.99438,-3.06072
1833,3.99918,195.2971,4.36248,211.51174,0.02063,18.00225,333.99413,-3.05218
1834,3.99922,197.92159,4.27025,200.37079,0.02131,18.00225,331.99387,-3.02926
1835,3.99935,198.63329,4.23578,201.0394,0.02107,18.00225,329.99363,-3.00926
1836,3.99918,196.51881,4.3059,211.09269,0.0204,18.00225,327.99338,-2.9969
1837,3.99918,200.5982,4.12554,209.53817,0.01969,18.00225,325.99313,-2.9877
1838,3.99946,198.03985,4.24008,209.53781,0.02024,18.00225,323.99288,-2.97212
1839,3.99913,205.17535,3.95202,201.31638,0.01963,18.00225,321.99263,-2.9504
1840,3.99951,204.96707,3.89506,233.33774,0.01669,18.00225,319.99238,-2.95116
1841,3.99943,202.67491,4.0174,218.18374,0.01841,18.00225,317.99213,-2.93723
1842,3.99955,220.19782,3.40397,202.34565,0.01682,18.00225,315.99188,-2.9081
1843,3.99936,203.88699,3.95193,225.83659,0.0175,18.00225,313.99163,-2.90415
1844,3.99918,204.66555,3.94244,214.73649,0.01836,18.00225,311.99138,-2.88123
1845,3.99903,217.77742,3.52481,182.30187,0.01934,18.00225,309.99112,-2.84914
1846,3.99903,217.30142,3.53,187.18546,0.01886,18.00225,307.99088,-2.83767
1847,3.99918,197.6002,4.28246,201.2882,0.02128,18.00225,305.99063,-2.84772
1848,3.99914,192.78175,4.4989,206.80071,0.02175,18.00225,303.99038,-2.84548
1849,3.99938,205.73251,3.89449,217.30517,0.01792,18.00225,301.99013,-2.83137
1850,3.9994,204.36509,3.95661,213.94409,0.01849,18.00225,299.98988,-2.82254
1851,3.99943,222.49231,3.35409,189.59697,0.01769,18.00225,297.98963,-2.79772
1852,3.99949,200.29777,4.08139,236.47482,0.01726,18.00225,295.98938,-2.80948
1853,3.99931,202.53777,4.01093,224.0113,0.01791,18.00225,293.98913,-2.79447
1854,3.99915,218.38111,3.49996,184.19304,0.019,18.00225,291.98888,-2.76015
1855,3.99926,201.95519,4.08705,201.47242,0.02029,18.00225,289.98863,-2.76891
1856,3.99928,196.03584,4.32056,214.20045,0.02017,18.00225,287.98837,-2.75462
1857,3.99941,205.11502,3.91049,221.68553,0.01764,18.00225,285.98813,-2.73645
1858,3.9989,203.94252,4.01642,195.97957,0.02049,18.00225,283.98788,-2.7106
1859,3.99911,200.81916,4.14961,196.63787,0.0211,18.00225,281.98763,-2.69506
1860,3.9991,203.14462,4.04669,197.37449,0.0205,18.00225,279.98737,-2.66607
1861,3.99908,210.62604,3.77195,187.12667,0.02016,18.00225,277.98713,-2.63481
1862,3.99917,195.41899,4.35866,210.76419,0.02068,18.00225,275.98688,-2.63165
1863,3.99909,204.13868,3.98079,207.12585,0.01922,18.00225,273.98663,-2.59391
1864,3.99927,210.05799,3.7334,214.46208,0.01741,18.00225,271.98638,-2.57769
1865,3.99937,210.06221,3.75419,204.05969,0.0184,18.00225,269.98613,-2.5602
1866,3.99916,209.02339,3.82372,191.1052,0.02001,18.00225,267.98588,-2.54701
1867,3.99891,220.38979,3.44308,179.51528,0.01918,18.00225,265.98563,-2.51015
1868,3.9992,221.91108,3.39684,178.06194,0.01908,18.00225,263.98538,-2.49034
1869,3.99918,200.96296,4.14398,196.40854,0.0211,18.00225,261.98513,-2.49509
1870,3.99914,198.94476,4.25334,190.30104,0.02235,18.00225,259.98488,-2.47804
1871,3.99922,200.03283,4.1743,200.37281,0.02083,18.00225,257.98462,-2.46461
1872,3.99921,213.40802,3.65087,194.6497,0.01876,18.00225,255.98438,-2.43952
1873,3.99942,201.17324,4.13107,197.8168,0.02088,18.00225,253.98413,-2.44318
1874,3.99907,198.85467,4.15915,228.48159,0.0182,18.00225,251.98388,-2.43308
1875,3.99934,203.89289,3.93854,232.93933,0.01691,18.00225,249.98363,-2.41076
1876,3.99941,200.40925,4.13059,210.96832,0.01958,18.00225,247.98338,-2.40656
1877,3.99948,196.40647,4.27313,226.91374,0.01883,18.00225,245.98313,-2.4012
1878,3.99954,196.41809,4.27591,225.47801,0.01896,18.00225,243.98288,-2.38948
1879,3.99939,188.57499,4.66193,225.65431,0.02066,18.00225,241.98263,-2.38094
1880,3.99935,205.78639,3.96648,186.39931,0.02128,18.00225,239.98238,-2.34422
1881,3.9995,200.47977,4.18229,190.81976,0.02192,18.00225,237.98213,-2.32781
1882,3.99953,198.11846,4.2005,224.67991,0.0187,18.00225,235.98187,-2.31062
1883,3.99926,206.36082,3.90467,201.08867,0.01942,18.00225,233.98163,-2.2848
1884,3.99912,195.1907,4.365,212.43231,0.02055,18.00225,231.98138,-2.27981
1885,3.99939,197.09364,4.2386,228.30022,0.01857,18.00225,229.98113,-2.27185
1886,3.99929,191.86527,4.4889,227.35094,0.01974,18.00225,227.98087,-2.27215
1887,3.99939,203.61868,3.97368,220.38929,0.01803,18.00225,225.98063,-2.25092
1888,3.99939,201.24627,4.07636,218.81997,0.01863,18.00225,223.98038,-2.24423
1889,3.99933,204.41725,3.95723,212.63746,0.01861,18.00225,221.98013,-2.221
1890,3.99947,208.48684,3.79537,213.19184,0.0178,18.00225,219.97988,-2.19982
1891,3.99946,196.2631,4.2576,237.31144,0.01794,18.00225,217.97963,-2.1916
1892,3.99955,199.68503,4.1096,235.47477,0.01745,18.00225,215.97938,-2.16671
1893,3.99934,198.56832,4.26145,193.34158,0.02204,18.00225,213.97913,-2.14642
1894,3.99921,198.1984,4.24853,203.54697,0.02087,18.00225,211.97888,-2.12322
1895,3.99919,192.35414,4.52982,203.7891,0.02223,18.00225,209.97863,-2.11847
1896,3.99901,206.43969,3.93141,189.21528,0.02078,18.00225,207.97838,-2.07846
1897,3.99907,200.1335,4.15821,204.64338,0.02032,18.00225,205.97812,-2.07201
1898,3.99903,196.80522,4.32773,198.51071,0.0218,18.00225,203.97788,-2.05687
1899,3.99893,196.75885,4.30632,206.64978,0.02084,18.00225,201.97763,-2.04022
1900,3.99897,203.16137,4.04154,199.00276,0.02031,18.00225,199.97738,-2.0243
1901,3.99898,204.13815,3.99868,199.7037,0.02002,18.00225,197.97713,-2.01219
1902,3.99909,204.85482,3.97581,197.04626,0.02018,18.00225,195.97688,-1.99459
1903,3.99918,205.53744,3.95218,195.35064,0.02023,18.00225,193.97663,-1.98483
1904,3.9993,205.75582,3.92868,201.27435,0.01952,18.00225,191.97638,-1.97507
1905,3.99915,200.70083,4.13135,205.40304,0.02011,18.00225,189.97613,-1.96273
1906,3.99923,216.37744,3.57567,181.45377,0.01971,18.00225,187.97588,-1.94166
1907,3.99898,216.79281,3.54103,190.10735,0.01863,18.00225,185.97563,-1.9412
1908,3.9993,213.24613,3.62426,210.7695,0.0172,18.00225,183.97537,-1.92297
1909,3.9994,198.38904,4.19947,219.68418,0.01912,18.00225,181.97513,-1.92985
1910,3.99954,193.28289,4.42895,223.52213,0.01981,18.00225,179.97488,-1.93126
1911,3.99931,193.2665,4.48009,205.07508,0.02185,18.00225,177.97463,-1.90658
1912,3.99886,211.59643,3.74146,184.57869,0.02027,18.00225,175.97437,-1.86972
1913,3.9991,203.63411,4.04282,191.19126,0.02115,18.00225,173.97413,-1.85467
1914,3.99888,211.46287,3.75923,179.82987,0.0209,18.00225,171.97388,-1.82373
1915,3.99924,219.67085,3.46297,181.40981,0.01909,18.00225,169.97363,-1.80785
1916,3.99912,203.29059,4.01409,207.97909,0.0193,18.00225,167.97338,-1.80584
1917,3.99922,200.9736,4.14139,197.1834,0.021,18.00225,165.97313,-1.78714
1918,3.99913,201.20137,4.11214,204.35015,0.02012,18.00225,163.97288,-1.76951
1919,3.99905,200.55854,4.14836,201.25301,0.02061,18.00225,161.97262,-1.74142
1920,3.99923,202.72522,4.0555,200.89018,0.02019,18.00225,159.97238,-1.73827
1921,3.99923,203.43822,4.04443,193.64924,0.02089,18.00225,157.97213,-1.72849
1922,3.99885,203.72299,4.00604,203.65615,0.01967,18.00225,155.97188,-1.71898
1923,3.99913,203.69766,4.01913,198.98457,0.0202,18.00225,153.97162,-1.70426
1924,3.99881,203.65207,4.01014,203.17538,0.01974,18.00225,151.97138,-1.69398
1925,3.99921,200.79068,4.14513,198.7379,0.02086,18.00225,149.97113,-1.68169
1926,3.99923,201.4351,4.07325,216.48185,0.01882,18.00225,147.97088,-1.66968
1927,3.99948,201.25901,4.05627,228.28485,0.01777,18.00225,145.97063,-1.6539
1928,3.99935,200.41116,4.12108,214.92701,0.01917,18.00225,143.97038,-1.6439
1929,3.99918,204.12779,4.03496,186.68733,0.02161,18.00225,141.97013,-1.63333
1930,3.99936,195.70239,4.42755,184.674,0.02397,18.00225,139.96988,-1.62598
1931,3.99923,194.5866,4.41979,203.43643,0.02173,18.00225,137.96963,-1.60955
1932,3.99918,192.12907,4.58119,192.03264,0.02386,18.00225,135.96938,-1.58741
1933,3.99933,202.35942,4.063,204.1368,0.0199,18.00225,133.96913,-1.57232
1934,3.99911,196.77197,4.32398,200.32612,0.02158,18.00225,131.96887,-1.553
1935,3.99909,202.9885,4.07105,190.97592,0.02132,18.00225,129.96863,-1.53671
1936,3.99919,201.40531,4.14805,188.38673,0.02202,18.00225,127.96838,-1.51743
1937,3.99901,200.37315,4.15127,203.219,0.02043,18.00225,125.96813,-1.50015
1938,3.99896,194.53834,4.43873,197.9745,0.02242,18.00225,123.96787,-1.48875
1939,3.99915,203.08294,4.07351,188.75813,0.02158,18.00225,121.96763,-1.46831
1940,3.99933,203.92576,3.97294,214.68522,0.01851,18.00225,119.96738,-1.45962
1941,3.99951,203.18155,4.02791,204.31279,0.01971,18.00225,117.96713,-1.45021
1942,3.99963,199.59837,4.1479,218.88511,0.01895,18.00225,115.96688,-1.43782
1943,3.99936,200.0233,4.10114,232.20088,0.01766,18.00225,113.96663,-1.4191
1944,3.99932,217.60956,3.50438,194.41957,0.01802,18.00225,111.96638,-1.39106
1945,3.99905,214.49636,3.60358,198.49176,0.01815,18.00225,109.96612,-1.37731
1946,3.99904,204.94718,3.97052,197.60636,0.02009,18.00225,107.96588,-1.37891
1947,3.99918,196.51559,4.33801,199.7152,0.02172,18.00225,105.96563,-1.35923
1948,3.9993,201.8195,4.08547,204.39587,0.01999,18.00225,103.96538,-1.33347
1949,3.9994,193.57382,4.40349,228.1578,0.0193,18.00225,101.96512,-1.30318
1950,3.99926,199.26542,4.18266,210.27205,0.01989,18.00225,99.96488,-1.28882
1951,3.9992,199.73438,4.1778,204.00274,0.02048,18.00225,97.96463,-1.27538
1952,3.99912,194.75756,4.39955,207.46082,0.02121,18.00225,95.96438,-1.26747
1953,3.99877,190.88382,4.61485,200.79229,0.02298,18.00225,93.96413,-1.26347
1954,3.99894,197.21588,4.30312,200.24645,0.02149,18.00225,91.96388,-1.25801
1955,3.99909,197.44707,4.28659,202.29633,0.02119,18.00225,89.96363,-1.25959
1956,3.99924,195.07772,4.40364,200.87023,0.02192,18.00225,87.96337,-1.25894
1957,3.99921,192.49182,4.50386,210.0639,0.02144,18.00225,85.96313,-1.24968
1958,3.99924,194.24228,4.41294,211.65263,0.02085,18.00225,83.96288,-1.24612
1959,3.99923,195.91932,4.34987,205.38157,0.02118,18.00225,81.96263,-1.22449
1960,3.99919,199.50345,4.12775,230.02422,0.01794,18.00225,79.96237,-1.21305
1961,3.99912,206.00226,3.93472,194.73238,0.02021,18.00225,77.96213,-1.19418
1962,3.99925,192.29716,4.5259,206.0022,0.02197,18.00225,75.96188,-1.20018
1963,3.99956,205.63234,3.91033,211.69857,0.01847,18.00225,73.96163,-1.17313
1964,3.9995,201.88063,4.04418,221.32985,0.01827,18.00225,71.96137,-1.16915
1965,3.99926,200.70507,4.10707,215.42161,0.01907,18.00225,69.96113,-1.15711
1966,3.99958,198.66892,4.1851,220.59657,0.01897,18.00225,67.96088,-1.1389
1967,3.99963,198.13483,4.2205,215.7299,0.01956,18.00225,65.96063,-1.12278
1968,3.99922,211.78239,3.68811,205.02935,0.01799,18.00225,63.96038,-1.08544
1969,3.99902,208.18003,3.82558,204.16232,0.01874,18.00225,61.96013,-1.06809
1970,3.99922,215.03857,3.58569,197.98539,0.01811,18.00225,59.95988,-1.04442
1971,3.99924,220.2015,3.45317,178.00818,0.0194,18.00225,57.95962,-1.00288
1972,3.99889,202.50499,4.08337,193.88922,0.02106,18.00225,55.95938,-0.99314
1973,3.99908,196.27871,4.33254,205.41599,0.02109,18.00225,53.95913,-0.97849
1974,3.99899,201.30724,4.09145,210.82722,0.01941,18.00225,51.95888,-0.93518
1975,3.99905,198.48844,4.26258,194.05839,0.02197,18.00225,49.95862,-0.90638
1976,3.99913,197.58511,4.28353,201.14375,0.0213,18.00225,47.95838,-0.88984
1977,3.99933,195.57551,4.34797,212.05205,0.0205,18.00225,45.95813,-0.87942
1978,3.99911,203.4388,4.00455,209.41689,0.01912,18.00225,43.95788,-0.86004
1979,3.99905,207.05825,3.88348,198.20007,0.01959,18.00225,41.95763,-0.84425
1980,3.99924,224.18006,3.33294,174.29767,0.01912,18.00225,39.95738,-0.81373
1981,3.99918,205.33661,3.97601,189.54799,0.02098,18.00225,37.95713,-0.81188
1982,3.99907,218.29145,3.48501,192.50959,0.0181,18.00225,35.95687,-0.78613
1983,3.99899,221.10294,3.43918,171.38194,0.02007,18.00225,33.95663,-0.76631
1984,3.99892,218.38359,3.50557,181.62228,0.0193,18.00225,31.95638,-0.75193
1985,3.99913,193.04818,4.43502,225.49082,0.01967,18.00225,29.95613,-0.75513
1986,3.99937,199.28996,4.1587,219.98286,0.0189,18.00225,27.95587,-0.7466
1987,3.99935,198.31015,4.16041,240.12053,0.01733,18.00225,25.95563,-0.73516
1988,3.99914,198.97381,4.21848,201.59451,0.02093,18.00225,23.95538,-0.71498
1989,3.99923,198.20492,4.2585,199.91451,0.0213,18.00225,21.95513,-0.69027
1990,3.99947,201.02006,4.10668,209.88539,0.01957,18.00225,19.95487,-0.65627
1991,3.99939,216.647,3.57129,179.45759,0.0199,18.00225,17.95463,-0.62686
1992,3.99937,205.06332,3.96121,199.55095,0.01985,18.00225,15.95438,-0.61568
1993,3.99938,198.98172,4.16724,222.26045,0.01875,18.00225,13.95413,-0.61944
1994,3.99919,202.73129,4.05196,202.1579,0.02004,18.00225,11.95388,-0.60046
1995,3.99912,203.71487,4.05047,187.37099,0.02162,18.00225,9.95363,-0.59087
1996,3.9989,205.65185,3.93579,199.89368,0.01969,18.00225,7.95338,-0.58449
1997,3.99909,207.29841,3.89696,189.14776,0.0206,18.00225,5.95312,-0.57772
1998,3.99924,210.74082,3.7701,186.21319,0.02025,18.00225,3.95288,-0.56798
1999,3.99918,204.4555,3.97693,203.27014,0.01956,18.00225,1.95263,-0.56328
2000,3.99914,206.43821,3.92878,190.26204,0.02065,18.00225,0,-0.55471
2001,3.99912,207.25767,3.86794,201.45109,0.0192,20.0025,397.9545,-3.51078
2002,3.99914,198.52405,4.24871,198.18401,0.02144,20.0025,395.95425,-3.49757
2003,3.99902,202.45325,4.07907,196.30416,0.02078,20.0025,393.954,-3.48015
2004,3.99902,203.38962,4.04147,195.40093,0.02068,20.0025,391.95375,-3.46387
2005,3.99915,200.07238,4.15683,206.25634,0.02015,20.0025,389.9535,-3.45155
2006,3.99909,201.77193,4.10033,199.36683,0.02057,20.0025,387.95325,-3.43488
2007,3.99915,196.41445,4.30664,212.66348,0.02025,20.0025,385.953,-3.41976
2008,3.99925,204.10953,4.03601,186.62378,0.02163,20.0025,383.95275,-3.40014
2009,3.99909,186.69438,4.86713,194.66362,0.025,20.0025,381.9525,-3.37688
2010,3.99937,155.18977,7.20091,220.14846,0.03271,20.0025,379.99988,-3.37217
2011,3.99901,206.1391,3.92387,196.76838,0.01994,20.0025,377.99963,-3.36038
2012,3.99915,205.82548,3.90831,208.84895,0.01871,20.0025,375.99938,-3.35267
2013,3.99908,202.63615,4.06501,198.63686,0.02046,20.0025,373.99913,-3.34206
2014,3.99905,203.90834,3.98482,209.49565,0.01902,20.0025,371.99888,-3.31646
2015,3.99909,215.00171,3.591,195.98842,0.01832,20.0025,369.99863,-3.29835
2016,3.99949,220.20547,3.41993,193.56557,0.01767,20.0025,367.99838,-3.27521
2017,3.99914,207.63653,3.86049,198.26776,0.01947,20.0025,365.99813,-3.28486
2018,3.99909,204.87308,3.95687,204.44197,0.01935,20.0025,363.99788,-3.27869
2019,3.99916,208.12578,3.8449,196.75067,0.01954,20.0025,361.99762,-3.25657
2020,3.99912,201.36863,4.08708,211.61905,0.01931,20.0025,359.99738,-3.22775
2021,3.99932,215.15479,3.5877,195.10648,0.01839,20.0025,357.99713,-3.19667
2022,3.99904,199.51486,4.20146,198.88938,0.02112,20.0025,355.99688,-3.20093
2023,3.99921,196.37791,4.33255,203.81764,0.02126,20.0025,353.99663,-3.18385
2024,3.99886,199.13803,4.21498,200.06045,0.02107,20.0025,351.99638,-3.16905
2025,3.99913,190.75243,4.56917,218.0639,0.02095,20.0025,349.99613,-3.16405
2026,3.99924,191.32919,4.55336,213.29518,0.02135,20.0025,347.99588,-3.14614
2027,3.99923,203.67736,4.0188,199.48892,0.02015,20.0025,345.99563,-3.12933
2028,3.99945,196.39209,4.29332,218.52383,0.01965,20.0025,343.99538,-3.12171
2029,3.9993,143.89096,8.86129,198.70857,0.04459,20.0025,341.99513,-3.09669
2030,3.99945,200.43615,4.10204,223.08289,0.01839,20.0025,339.99487,-3.0862
2031,3.99923,213.77221,3.62569,200.35199,0.0181,20.0025,337.99463,-3.05939
2032,3.99907,197.6061,4.25076,212.93011,0.01996,20.0025,335.99438,-3.05204
2033,3.99917,211.14502,3.72777,197.44393,0.01888,20.0025,333.99413,-3.02411
2034,3.99911,196.85008,4.31831,200.99709,0.02148,20.0025,331.99387,-3.02243
2035,3.99928,202.39869,4.06499,202.65455,0.02006,20.0025,329.99363,-3.00206
2036,3.99913,201.43379,4.10581,202.88368,0.02024,20.0025,327.99338,-2.99099
2037,3.99936,206.43111,3.90863,198.31999,0.01971,20.0025,325.99313,-2.97834
2038,3.99946,204.55339,3.95721,210.18331,0.01883,20.0025,323.99288,-2.95351
2039,3.99959,206.67266,3.85352,219.396,0.01756,20.0025,321.99263,-2.95022
2040,3.99955,205.99327,3.87346,222.89898,0.01738,20.0025,319.99238,-2.94903
2041,3.99955,200.72159,4.14123,201.45125,0.02056,20.0025,317.99213,-2.93325
2042,3.9993,202.71772,3.98061,236.1316,0.01686,20.0025,315.99188,-2.91883
2043,3.99921,199.35323,4.13409,230.13156,0.01796,20.0025,313.99163,-2.90108
2044,3.99899,197.87983,4.24209,211.37564,0.02007,20.0025,311.99138,-2.88402
2045,3.99916,195.59762,4.36207,206.45376,0.02113,20.0025,309.99112,-2.86383
2046,3.99914,194.6746,4.43372,197.51911,0.02245,20.0025,307.99088,-2.85381
2047,3.9993,194.46939,4.44411,197.49555,0.0225,20.0025,305.99063,-2.8454
2048,3.99918,191.09524,4.623,195.41839,0.02366,20.0025,303.99038,-2.84059
2049,3.99938,193.70405,4.39251,230.17801,0.01908,20.0025,301.99013,-2.83559
2050,3.99887,201.30715,4.04233,234.11857,0.01727,20.0025,299.98988,-2.8257
2051,3.9994,201.85706,4.02367,232.10556,0.01734,20.0025,297.98963,-2.81503
2052,3.99943,214.64632,3.56497,216.599,0.01646,20.0025,295.98938,-2.79082
2053,3.9994,210.97638,3.75137,190.17187,0.01973,20.0025,293.98913,-2.78353
2054,3.99881,212.47549,3.67157,200.56099,0.01831,20.0025,291.98888,-2.77454
2055,3.99935,210.26022,3.723,216.04916,0.01723,20.0025,289.98863,-2.76292
2056,3.99922,206.29783,3.88348,211.66371,0.01835,20.0025,287.98837,-2.75202
2057,3.9992,201.19137,4.06148,226.94127,0.0179,20.0025,285.98813,-2.73653
2058,3.99913,207.64259,3.85424,200.82085,0.01919,20.0025,283.98788,-2.70918
2059,3.99912,208.69387,3.80805,203.14462,0.01875,20.0025,281.98763,-2.68148
2060,3.99906,201.41371,4.0953,207.36546,0.01975,20.0025,279.98737,-2.66739
2061,3.99876,199.50192,4.16556,212.70928,0.01958,20.0025,277.98713,-2.64569
2062,3.99924,197.578,4.27026,206.05443,0.02072,20.0025,275.98688,-2.62624
2063,3.99932,206.81996,3.864,211.16645,0.0183,20.0025,273.98663,-2.5885
2064,3.99936,206.63028,3.87097,211.43172,0.01831,20.0025,271.98638,-2.57068
2065,3.99947,207.55085,3.85656,201.5409,0.01914,20.0025,269.98613,-2.55202
2066,3.99935,207.00848,3.90019,192.45037,0.02027,20.0025,267.98588,-2.54182
2067,3.99924,202.3448,4.08448,196.12995,0.02083,20.0025,265.98563,-2.52182
2068,3.99916,214.80388,3.65189,173.78769,0.02101,20.0025,263.98538,-2.49123
2069,3.99911,205.63369,3.9572,191.91908,0.02062,20.0025,261.98513,-2.48561
2070,3.99926,202.02187,4.11317,190.97965,0.02154,20.0025,259.98488,-2.47145
2071,3.9991,197.23733,4.30284,200.06923,0.02151,20.0025,257.98462,-2.46029
2072,3.99927,205.48301,3.93822,201.89929,0.01951,20.0025,255.98438,-2.44369
2073,3.9992,200.30953,4.1666,198.68528,0.02097,20.0025,253.98413,-2.43765
2074,3.99924,217.39071,3.50862,195.95476,0.01791,20.0025,251.98388,-2.41108
2075,3.99953,202.71208,3.99266,229.81391,0.01737,20.0025,249.98363,-2.41126
2076,3.99948,198.05874,4.19313,229.32353,0.01828,20.0025,247.98338,-2.40877
2077,3.99938,196.78197,4.22851,240.07578,0.01761,20.0025,245.98313,-2.40225
2078,3.99931,194.64196,4.35534,226.87597,0.0192,20.0025,243.98288,-2.3913
2079,3.99937,191.74492,4.48919,229.72753,0.01954,20.0025,241.98263,-2.38065
2080,3.99927,199.35424,4.16188,217.2891,0.01915,20.0025,239.98238,-2.35165
2081,3.99912,198.33471,4.19174,224.048,0.01871,20.0025,237.98213,-2.33364
2082,3.99925,196.65059,4.23222,241.13699,0.01755,20.0025,235.98187,-2.31014
2083,3.99947,197.51865,4.22132,227.45432,0.01856,20.0025,233.98163,-2.29275
2084,3.99935,198.41591,4.17114,232.22862,0.01796,20.0025,231.98138,-2.27839
2085,3.99958,210.02141,3.76048,201.95166,0.01862,20.0025,229.98113,-2.26107
2086,3.99938,198.56009,4.16903,230.15972,0.01811,20.0025,227.98087,-2.26847
2087,3.99932,210.58593,3.71474,213.99465,0.01736,20.0025,225.98063,-2.24509
2088,3.99929,199.44953,4.16152,215.64496,0.0193,20.0025,223.98038,-2.24587
2089,3.9995,197.33975,4.26476,212.43775,0.02008,20.0025,221.98013,-2.2335
2090,3.99933,196.58751,4.28207,219.37175,0.01952,20.0025,219.97988,-2.21216
2091,3.99938,197.53949,4.21443,230.18781,0.01831,20.0025,217.97963,-2.19279
2092,3.99941,200.84132,4.11342,210.27831,0.01956,20.0025,215.97938,-2.17161
2093,3.99913,215.47829,3.60128,183.94687,0.01958,20.0025,213.97913,-2.13294
2094,3.99912,192.0813,4.50917,215.39549,0.02093,20.0025,211.97888,-2.12698
2095,3.99908,195.97054,4.35149,203.90162,0.02134,20.0025,209.97863,-2.1045
2096,3.99918,196.27364,4.34243,202.10099,0.02149,20.0025,207.97838,-2.08088
2097,3.99901,199.44349,4.1741,210.40699,0.01984,20.0025,205.97812,-2.06464
2098,3.99903,198.09641,4.27661,195.40282,0.02189,20.0025,203.97788,-2.05008
2099,3.99912,194.27062,4.43409,203.77842,0.02176,20.0025,201.97763,-2.03044
2100,3.99905,200.66622,4.14213,201.8049,0.02053,20.0025,199.97738,-2.01429
2101,3.99909,206.86875,3.91078,190.44981,0.02053,20.0025,197.97713,-2.00181
2102,3.99898,204.70799,3.97158,201.09368,0.01975,20.0025,195.97688,-1.98885
2103,3.99916,201.47328,4.11687,198.08956,0.02078,20.0025,193.97663,-1.9812
2104,3.99924,212.9695,3.68734,185.904,0.01983,20.0025,191.97638,-1.96173
2105,3.99919,200.77567,4.13548,202.56089,0.02042,20.0025,189.97613,-1.964
2106,3.99909,202.06349,4.08618,199.94368,0.02044,20.0025,187.97588,-1.95366
2107,3.99928,200.59158,4.11123,215.76431,0.01905,20.0025,185.97563,-1.94483
2108,3.9992,214.92958,3.58671,199.35081,0.01799,20.0025,183.97537,-1.91511
2109,3.99946,200.17286,4.11908,220.46729,0.01868,20.0025,181.97513,-1.92553
2110,3.99936,212.2087,3.6691,206.83775,0.01774,20.0025,179.97488,-1.89984
2111,3.99913,210.70562,3.75878,191.21618,0.01966,20.0025,177.97463,-1.87892
2112,3.9992,200.77155,4.11359,211.36663,0.01946,20.0025,175.97437,-1.86539
2113,3.99902,203.07167,4.05086,196.94125,0.02057,20.0025,173.97413,-1.85066
2114,3.9991,202.12156,4.08068,201.09421,0.02029,20.0025,171.97388,-1.83005
2115,3.99904,205.42847,3.94248,200.94335,0.01962,20.0025,169.97363,-1.80487
2116,3.99923,195.95457,4.36352,200.14675,0.0218,20.0025,167.97338,-1.80002
2117,3.99956,196.2828,4.34598,200.91305,0.02163,20.0025,165.97313,-1.78323
2118,3.99915,199.21282,4.19784,205.23644,0.02045,20.0025,163.97288,-1.76501
2119,3.99916,200.90409,4.14107,198.37627,0.02087,20.0025,161.97262,-1.74118
2120,3.99898,208.81144,3.81722,197.06508,0.01937,20.0025,159.97238,-1.73314
2121,3.99911,207.9501,3.87643,187.09707,0.02072,20.0025,157.97213,-1.72089
2122,3.99924,205.20907,3.96244,196.63107,0.02015,20.0025,155.97188,-1.71359
2123,3.99908,203.80905,3.99594,206.48293,0.01935,20.0025,153.97162,-1.70284
2124,3.9989,201.80365,4.07161,210.15886,0.01937,20.0025,151.97138,-1.69007
2125,3.99916,201.60353,4.11417,197.00001,0.02088,20.0025,149.97113,-1.6794
2126,3.99915,224.97707,3.25535,201.84002,0.01613,20.0025,147.97088,-1.64486
2127,3.99934,201.38449,4.07073,218.66867,0.01862,20.0025,145.97063,-1.64654
2128,3.99937,201.04824,4.06386,228.89422,0.01775,20.0025,143.97038,-1.64216
2129,3.99915,204.61441,3.97557,201.11878,0.01977,20.0025,141.97013,-1.6241
2130,3.9991,197.50365,4.30838,194.12033,0.02219,20.0025,139.96988,-1.61837
2131,3.99925,191.81279,4.5324,212.04579,0.02137,20.0025,137.96963,-1.60243
2132,3.99911,191.9184,4.53054,210.78491,0.02149,20.0025,135.96938,-1.58308
2133,3.99904,199.63588,4.22465,189.30695,0.02232,20.0025,133.96913,-1.56618
2134,3.99913,194.82466,4.42364,198.36804,0.0223,20.0025,131.96887,-1.55093
2135,3.99907,188.72292,4.68439,214.91325,0.0218,20.0025,129.96863,-1.53687
2136,3.9991,201.01403,4.15467,191.90381,0.02165,20.0025,127.96838,-1.51372
2137,3.99919,198.7046,4.2039,211.80376,0.01985,20.0025,125.96813,-1.50015
2138,3.9991,199.96203,4.16353,205.53404,0.02026,20.0025,123.96787,-1.4868
2139,3.99924,201.94881,4.05323,215.65606,0.01879,20.0025,121.96763,-1.46137
2140,3.99939,197.93283,4.23595,213.04685,0.01988,20.0025,119.96738,-1.45806
2141,3.99944,211.31092,3.70846,203.67657,0.01821,20.0025,117.96713,-1.4333
2142,3.99936,199.40724,4.17392,211.30074,0.01975,20.0025,115.96688,-1.43712
2143,3.99949,202.5698,4.00137,228.3036,0.01753,20.0025,113.96663,-1.41558
2144,3.99931,199.14524,4.16884,218.30459,0.0191,20.0025,111.96638,-1.40599
2145,3.9995,197.29659,4.25603,216.73796,0.01964,20.0025,109.96612,-1.38613
2146,3.99916,195.57473,4.31301,226.13743,0.01907,20.0025,107.96588,-1.3754
2147,3.99911,199.09538,4.18435,212.58819,0.01968,20.0025,105.96563,-1.35498
2148,3.99926,194.81271,4.35649,222.94402,0.01954,20.0025,103.96538,-1.33061
2149,3.99916,197.07493,4.2224,236.34806,0.01787,20.0025,101.96512,-1.3048
2150,3.99923,199.60164,4.15313,216.3299,0.0192,20.0025,99.96488,-1.29062
2151,3.99915,197.76906,4.28155,198.89026,0.02153,20.0025,97.96463,-1.27309
2152,3.99903,194.39337,4.44199,199.22497,0.0223,20.0025,95.96438,-1.26399
2153,3.99895,195.08303,4.43064,192.28596,0.02304,20.0025,93.96413,-1.25834
2154,3.99889,197.75504,4.28004,199.51554,0.02145,20.0025,91.96388,-1.25361
2155,3.99888,195.49676,4.36457,207.15126,0.02107,20.0025,89.96363,-1.25524
2156,3.99897,195.78771,4.35676,205.04633,0.02125,20.0025,87.96337,-1.25717
2157,3.99914,190.35552,4.62611,205.92996,0.02246,20.0025,85.96313,-1.24754
2158,3.99911,192.04442,4.54067,205.32006,0.02212,20.0025,83.96288,-1.24539
2159,3.9995,195.48603,4.32934,221.14452,0.01958,20.0025,81.96263,-1.22651
2160,3.99927,199.96102,4.12739,220.78334,0.01869,20.0025,79.96237,-1.20931
2161,3.99907,188.15724,4.75775,201.88992,0.02357,20.0025,77.96213,-1.21574
2162,3.99924,195.26355,4.3986,199.57819,0.02204,20.0025,75.96188,-1.1974
2163,3.99947,200.50577,4.09319,225.89291,0.01812,20.0025,73.96163,-1.17577
