Repository: edrossi93/mecanano-ml-nanomechanics-tutorial

File: data/nanoindent_maps/Duplex Steel 2um.csv (part 5 of 77)
Index,Load,Depth,HARDNESS,MODULUS,H/E,X Position,Y Position,Z Position
Integer,mN,nm,GPa,GPa,None,µm,µm,µm
2164,3.99948,201.26895,4.07545,218.83588,0.01862,20.0025,71.96137,-1.16553
2165,3.99937,207.91653,3.81934,212.11774,0.01801,20.0025,69.96113,-1.14917
2166,3.99929,200.46206,4.10671,220.30779,0.01864,20.0025,67.96088,-1.136
2167,3.99953,201.11392,4.12551,200.87567,0.02054,20.0025,65.96063,-1.11642
2168,3.99929,200.0019,4.10128,232.56155,0.01764,20.0025,63.96038,-1.09609
2169,3.99922,205.53208,3.8989,219.00847,0.0178,20.0025,61.96013,-1.06714
2170,3.99909,208.75476,3.78525,212.93099,0.01778,20.0025,59.95988,-1.04371
2171,3.99911,205.99954,3.91788,201.58293,0.01944,20.0025,57.95962,-1.01479
2172,3.99931,199.46886,4.19389,202.48899,0.02071,20.0025,55.95938,-0.98359
2173,3.99912,200.02587,4.18657,196.08267,0.02135,20.0025,53.95913,-0.95486
2174,3.99907,213.92907,3.66397,181.15024,0.02023,20.0025,51.95888,-0.9108
2175,3.99902,199.95897,4.1671,204.18275,0.02041,20.0025,49.95862,-0.90101
2176,3.99906,202.92279,4.05378,198.24652,0.02045,20.0025,47.95838,-0.88675
2177,3.99914,203.67488,3.9815,215.40482,0.01848,20.0025,45.95813,-0.87625
2178,3.99909,205.49258,3.91046,214.03532,0.01827,20.0025,43.95788,-0.85792
2179,3.99905,202.21687,4.09054,195.85801,0.02089,20.0025,41.95763,-0.84326
2180,3.99934,226.64605,3.25452,175.31294,0.01856,20.0025,39.95738,-0.80675
2181,3.99906,210.37535,3.79111,183.48498,0.02066,20.0025,37.95713,-0.80173
2182,3.99925,205.15768,3.9749,192.69521,0.02063,20.0025,35.95687,-0.79105
2183,3.99921,198.25845,4.24918,202.32194,0.021,20.0025,33.95663,-0.78147
2184,3.99912,201.8003,4.10749,196.29713,0.02092,20.0025,31.95638,-0.76466
2185,3.99921,193.38611,4.48907,200.23408,0.02242,20.0025,29.95613,-0.7501
2186,3.99949,199.98509,4.12489,221.5618,0.01862,20.0025,27.95587,-0.7323
2187,3.99927,196.44467,4.27554,224.95376,0.01901,20.0025,25.95563,-0.73127
2188,3.99935,197.08109,4.24076,227.54969,0.01864,20.0025,23.95538,-0.70706
2189,3.99944,211.99542,3.70512,193.61625,0.01914,20.0025,21.95513,-0.67125
2190,3.99931,198.82076,4.18521,217.46119,0.01925,20.0025,19.95487,-0.65645
2191,3.99937,217.29966,3.53594,184.73537,0.01914,20.0025,17.95463,-0.62553
2192,3.99953,195.71377,4.28418,236.65482,0.0181,20.0025,15.95438,-0.6266
2193,3.99937,208.87682,3.82691,192.20085,0.01991,20.0025,13.95413,-0.60435
2194,3.99924,214.59772,3.63042,184.95137,0.01963,20.0025,11.95388,-0.58445
2195,3.99898,201.27297,4.12396,198.62533,0.02076,20.0025,9.95363,-0.58918
2196,3.99895,207.29257,3.90507,186.20372,0.02097,20.0025,7.95338,-0.58222
2197,3.99939,207.04838,3.89478,193.95345,0.02008,20.0025,5.95312,-0.5764
2198,3.99925,203.72715,4.00979,202.24844,0.01983,20.0025,3.95288,-0.56501
2199,3.99911,205.49264,3.95492,194.97417,0.02028,20.0025,1.95263,-0.56038
2200,3.99924,211.22535,3.70783,205.41987,0.01805,20.0025,0,-0.54361
2201,3.99868,201.39028,4.11706,199.14065,0.02067,22.00275,397.9545,-3.51396
2202,3.99887,213.37093,3.68558,180.63779,0.0204,22.00275,395.95425,-3.4813
2203,3.99922,198.73998,4.23282,200.30764,0.02113,22.00275,393.954,-3.47871
2204,3.9987,200.93947,4.14407,196.541,0.02109,22.00275,391.95375,-3.46267
2205,3.99923,201.40368,4.10793,202.61775,0.02027,22.00275,389.9535,-3.44853
2206,3.99935,205.19893,3.95189,201.07543,0.01965,22.00275,387.95325,-3.43411
2207,3.99886,206.1676,3.92223,196.89341,0.01992,22.00275,385.953,-3.41673
2208,3.99899,207.94119,3.85402,195.90286,0.01967,22.00275,383.95275,-3.3942
2209,3.9991,203.96457,3.95733,221.32252,0.01788,22.00275,381.9525,-3.37264
2210,3.99896,206.57142,3.93456,186.1278,0.02114,22.00275,379.99988,-3.36363
2211,3.99924,205.53578,3.95065,196.00146,0.02016,22.00275,377.99963,-3.36064
2212,3.99921,216.0396,3.57243,187.85664,0.01902,22.00275,375.99938,-3.33901
2213,3.99902,202.63136,4.03876,209.22891,0.0193,22.00275,373.99913,-3.34294
2214,3.99923,204.38868,3.98181,202.41967,0.01967,22.00275,371.99888,-3.31836
2215,3.9995,202.46287,4.04461,210.01231,0.01926,22.00275,369.99863,-3.30485
2216,3.99944,204.44878,3.96097,210.40589,0.01883,22.00275,367.99838,-3.2913
2217,3.99906,205.03187,3.9698,196.52975,0.0202,22.00275,365.99813,-3.28535
2218,3.99922,206.46225,3.91849,193.83163,0.02022,22.00275,363.99788,-3.27191
2219,3.9991,208.57902,3.83984,191.56988,0.02004,22.00275,361.99762,-3.25614
2220,3.99931,205.41973,3.92835,207.26771,0.01895,22.00275,359.99738,-3.22456
2221,3.99945,203.23779,3.99843,216.10878,0.0185,22.00275,357.99713,-3.2069
2222,3.99934,201.52835,4.09838,204.27972,0.02006,22.00275,355.99688,-3.19912
2223,3.99909,195.02627,4.37318,212.29856,0.0206,22.00275,353.99663,-3.18367
2224,3.999,194.90795,4.3945,206.62961,0.02127,22.00275,351.99638,-3.1729
2225,3.9991,194.55563,4.40234,209.9276,0.02097,22.00275,349.99613,-3.16306
2226,3.99921,193.00756,4.4766,210.57917,0.02126,22.00275,347.99588,-3.14644
2227,3.99914,200.73743,4.12426,207.56873,0.01987,22.00275,345.99563,-3.13153
2228,3.99928,195.68278,4.39867,193.19796,0.02277,22.00275,343.99538,-3.11943
2229,3.99922,167.92779,6.14427,198.45053,0.03096,22.00275,341.99513,-3.0946
2230,3.99935,202.71097,3.99359,229.23888,0.01742,22.00275,339.99487,-3.08652
2231,3.99924,207.1688,3.86079,206.23159,0.01872,22.00275,337.99463,-3.06494
2232,3.99941,194.43925,4.41721,206.82771,0.02136,22.00275,335.99438,-3.0574
2233,3.99916,194.58489,4.38076,217.50084,0.02014,22.00275,333.99413,-3.03588
2234,3.9994,203.14669,4.02999,204.01001,0.01975,22.00275,331.99387,-3.00084
2235,3.99925,197.02776,4.27184,215.20906,0.01985,22.00275,329.99363,-3.00128
2236,3.99912,201.84578,4.08421,204.36159,0.01999,22.00275,327.99338,-2.99375
2237,3.99932,200.52144,4.0973,223.51292,0.01833,22.00275,325.99313,-2.98349
2238,3.99944,221.02797,3.39376,193.27755,0.01756,22.00275,323.99288,-2.93244
2239,3.9995,224.70058,3.27106,197.60174,0.01655,22.00275,321.99263,-2.93454
2240,3.99943,202.15399,4.03291,221.17929,0.01823,22.00275,319.99238,-2.95153
2241,3.99946,215.40194,3.56575,201.73229,0.01768,22.00275,317.99213,-2.92252
2242,3.99959,211.05249,3.72365,201.10126,0.01852,22.00275,315.99188,-2.90948
2243,3.99942,205.80937,3.9518,191.37143,0.02065,22.00275,313.99163,-2.90027
2244,3.99932,199.51999,4.20177,198.81763,0.02113,22.00275,311.99138,-2.88483
2245,3.99912,195.948,4.34295,207.30873,0.02095,22.00275,309.99112,-2.8647
2246,3.9992,196.25297,4.37514,191.93218,0.0228,22.00275,307.99088,-2.85363
2247,3.99918,204.28438,4.03536,184.33544,0.02189,22.00275,305.99063,-2.837
2248,3.99911,193.32335,4.47951,204.24677,0.02193,22.00275,303.99038,-2.84419
2249,3.99923,198.69488,4.19619,215.1585,0.0195,22.00275,301.99013,-2.82946
2250,3.99907,203.22061,3.98242,224.00148,0.01778,22.00275,299.98988,-2.82302
2251,3.99926,220.16551,3.40412,202.69227,0.01679,22.00275,297.98963,-2.80083
2252,3.99915,214.42119,3.5726,216.5354,0.0165,22.00275,295.98938,-2.79672
2253,3.99911,198.76977,4.19006,216.26343,0.01937,22.00275,293.98913,-2.79514
2254,3.99875,287.08236,2.02642,143.63045,0.01411,22.00275,291.98888,-2.69461
2255,3.99936,203.86715,3.96433,219.97036,0.01802,22.00275,289.98863,-2.76907
2256,3.99921,207.22192,3.85852,206.2983,0.0187,22.00275,287.98837,-2.75292
2257,3.9992,202.36825,4.00642,229.86117,0.01743,22.00275,285.98813,-2.73272
2258,3.99902,202.66608,4.03974,208.18822,0.0194,22.00275,283.98788,-2.71051
2259,3.99922,199.22929,4.20562,202.10055,0.02081,22.00275,281.98763,-2.69514
2260,3.99917,202.37025,4.07975,197.43624,0.02066,22.00275,279.98737,-2.67189
2261,3.99904,216.31922,3.56793,185.48187,0.01924,22.00275,277.98713,-2.63195
2262,3.99922,200.53879,4.05916,242.96244,0.01671,22.00275,275.98688,-2.61498
2263,3.99954,199.02344,4.14951,229.83076,0.01805,22.00275,273.98663,-2.58911
2264,3.9995,203.8441,3.97827,213.8622,0.0186,22.00275,271.98638,-2.5661
2265,3.99951,198.8455,4.23042,199.58297,0.0212,22.00275,269.98613,-2.55841
2266,3.99952,217.57661,3.5394,179.31215,0.01974,22.00275,267.98588,-2.52643
2267,3.99935,203.82774,4.00758,201.49205,0.01989,22.00275,265.98563,-2.52262
2268,3.99917,205.34865,3.96541,193.26107,0.02052,22.00275,263.98538,-2.50288
2269,3.99915,201.01279,4.1493,193.7673,0.02141,22.00275,261.98513,-2.48661
2270,3.99913,207.64824,3.88717,187.59384,0.02072,22.00275,259.98488,-2.4629
2271,3.99908,213.21178,3.68773,182.15146,0.02025,22.00275,257.98462,-2.44729
2272,3.99912,209.93773,3.77113,198.36411,0.01901,22.00275,255.98438,-2.43837
2273,3.99913,205.58624,3.92923,203.86053,0.01927,22.00275,253.98413,-2.43345
2274,3.99925,197.30995,4.22073,232.03747,0.01819,22.00275,251.98388,-2.43334
2275,3.99935,195.40201,4.31541,228.73499,0.01887,22.00275,249.98363,-2.42507
2276,3.99942,195.48041,4.26792,250.52685,0.01704,22.00275,247.98338,-2.41709
2277,3.99938,196.44868,4.25821,232.85721,0.01829,22.00275,245.98313,-2.4063
2278,3.99934,192.81853,4.42492,234.69567,0.01885,22.00275,243.98288,-2.39551
2279,3.99928,200.26256,4.13447,211.95953,0.01951,22.00275,241.98263,-2.376
2280,3.99932,190.98482,4.53065,228.29827,0.01985,22.00275,239.98238,-2.36473
2281,3.99934,201.51878,4.06593,218.24098,0.01863,22.00275,237.98213,-2.33381
2282,3.99928,199.14077,4.14572,229.02004,0.0181,22.00275,235.98187,-2.31233
2283,3.99929,210.0925,3.73311,213.94924,0.01745,22.00275,233.98163,-2.28441
2284,3.99935,209.62647,3.73924,220.05188,0.01699,22.00275,231.98138,-2.2717
2285,3.99943,198.07413,4.20054,225.51331,0.01863,22.00275,229.98113,-2.27854
2286,3.99921,197.82509,4.20656,227.76656,0.01847,22.00275,227.98087,-2.27497
2287,3.99937,196.57832,4.25656,230.83719,0.01844,22.00275,225.98063,-2.26338
2288,3.99914,201.67908,4.02668,234.32299,0.01718,22.00275,223.98038,-2.24732
2289,3.99953,207.40554,3.83821,212.66431,0.01805,22.00275,221.98013,-2.22602
2290,3.99937,193.15799,4.41528,231.71212,0.01906,22.00275,219.97988,-2.21678
2291,3.99938,197.35177,4.22165,230.76707,0.01829,22.00275,217.97963,-2.19583
2292,3.99916,201.79371,4.03955,225.17189,0.01794,22.00275,215.97938,-2.17046
2293,3.99912,197.35169,4.28517,204.38983,0.02097,22.00275,213.97913,-2.15308
2294,3.99912,195.23099,4.3883,203.45176,0.02157,22.00275,211.97888,-2.12304
2295,3.99922,191.80112,4.54431,208.21938,0.02182,22.00275,209.97863,-2.10031
2296,3.99901,196.56925,4.29419,214.63884,0.02001,22.00275,207.97838,-2.07696
2297,3.99895,197.82641,4.24665,210.53055,0.02017,22.00275,205.97812,-2.06235
2298,3.99907,194.45854,4.41933,205.62477,0.02149,22.00275,203.97788,-2.05039
2299,3.99914,189.30398,4.67038,209.46637,0.0223,22.00275,201.97763,-2.03088
2300,3.99958,194.89609,4.33787,229.41882,0.01891,22.00275,199.97738,-2.01748
2301,3.9993,197.1992,4.28194,208.24469,0.02056,22.00275,197.97713,-2.00902
2302,3.99913,199.17066,4.21243,200.558,0.021,22.00275,195.97688,-1.99051
2303,3.99908,202.82236,4.08137,189.88294,0.02149,22.00275,193.97663,-1.97908
2304,3.9992,199.67503,4.19233,199.63888,0.021,22.00275,191.97638,-1.97677
2305,3.99932,207.7568,3.81871,215.49443,0.01772,22.00275,189.97613,-1.9564
2306,3.99937,203.65711,3.98243,215.44022,0.01849,22.00275,187.97588,-1.94815
2307,3.99927,198.61389,4.18201,222.90465,0.01876,22.00275,185.97563,-1.94459
2308,3.99911,195.77006,4.33745,212.44205,0.02042,22.00275,183.97537,-1.93643
2309,3.99954,198.25087,4.17959,231.77335,0.01803,22.00275,181.97513,-1.92564
2310,3.99922,210.64206,3.75244,194.93073,0.01925,22.00275,179.97488,-1.90749
2311,3.99923,197.99888,4.25094,206.02933,0.02063,22.00275,177.97463,-1.886
2312,3.99912,197.45615,4.29324,199.86094,0.02148,22.00275,175.97437,-1.86905
2313,3.99911,199.75701,4.19679,196.72935,0.02133,22.00275,173.97413,-1.84664
2314,3.99937,194.10092,4.44963,201.53226,0.02208,22.00275,171.97388,-1.8248
2315,3.99914,200.56426,4.13653,205.71524,0.02011,22.00275,169.97363,-1.80861
2316,3.99914,198.06719,4.25208,204.41413,0.0208,22.00275,167.97338,-1.79827
2317,3.99952,198.02543,4.20818,223.09562,0.01886,22.00275,165.97313,-1.77407
2318,3.99918,196.0325,4.29189,226.07845,0.01898,22.00275,163.97288,-1.75717
2319,3.99921,198.04878,4.26917,198.70992,0.02148,22.00275,161.97262,-1.74975
2320,3.99893,211.22167,3.74851,187.38677,0.02,22.00275,159.97238,-1.7299
2321,3.99918,221.05675,3.41713,181.39768,0.01884,22.00275,157.97213,-1.7069
2322,3.99908,202.38914,4.0525,207.78953,0.0195,22.00275,155.97188,-1.71806
2323,3.99917,200.30733,4.17099,197.14604,0.02116,22.00275,153.97162,-1.70497
2324,3.99934,199.5961,4.18009,205.54169,0.02034,22.00275,151.97138,-1.69259
2325,3.99894,222.55512,3.39645,169.40219,0.02005,22.00275,149.97113,-1.65755
2326,3.9993,193.90676,4.39583,224.59222,0.01957,22.00275,147.97088,-1.66195
2327,3.99953,202.43961,4.02369,219.91264,0.0183,22.00275,145.97063,-1.64563
2328,3.99946,202.25526,4.01978,225.56205,0.01782,22.00275,143.97038,-1.63729
2329,3.99933,202.32843,4.12318,183.38112,0.02248,22.00275,141.97013,-1.62666
2330,3.9991,194.46265,4.4556,194.03423,0.02296,22.00275,139.96988,-1.61959
2331,3.99895,209.02379,3.83843,185.38032,0.02071,22.00275,137.96963,-1.58204
2332,3.99883,196.66256,4.34107,196.28266,0.02212,22.00275,135.96938,-1.578
2333,3.99914,193.20257,4.51065,196.44928,0.02296,22.00275,133.96913,-1.56387
2334,3.99899,206.3134,3.91196,198.72679,0.01969,22.00275,131.96887,-1.5384
2335,3.99907,191.28584,4.55336,213.98451,0.02128,22.00275,129.96863,-1.53223
2336,3.99924,222.6526,3.36993,179.4229,0.01878,22.00275,127.96838,-1.49409
2337,3.99927,212.15149,3.69578,195.10615,0.01894,22.00275,125.96813,-1.48575
2338,3.99889,198.79399,4.2058,209.30097,0.02009,22.00275,123.96787,-1.48562
2339,3.99916,206.50958,3.87497,211.69084,0.0183,22.00275,121.96763,-1.45659
2340,3.99932,203.5336,3.97213,222.85334,0.01782,22.00275,119.96738,-1.43956
2341,3.99947,202.0005,4.04716,217.54517,0.0186,22.00275,117.96713,-1.43022
2342,3.99957,201.26979,4.08504,214.56639,0.01904,22.00275,115.96688,-1.43474
2343,3.99928,202.81506,4.01406,216.92759,0.0185,22.00275,113.96663,-1.41469
2344,3.99947,202.81961,4.02062,213.94117,0.01879,22.00275,111.96638,-1.40405
2345,3.99932,193.59262,4.40683,226.32566,0.01947,22.00275,109.96612,-1.39661
2346,3.99928,181.52569,5.05714,226.25378,0.02235,22.00275,107.96588,-1.37451
2347,3.99908,202.09135,4.13251,183.63505,0.0225,22.00275,105.96563,-1.33475
2348,3.99908,194.11674,4.39432,220.98847,0.01988,22.00275,103.96538,-1.32738
2349,3.99931,202.31154,4.02772,220.43706,0.01827,22.00275,101.96512,-1.29629
2350,3.99903,197.13787,4.30421,201.16301,0.0214,22.00275,99.96488,-1.2898
2351,3.99906,198.21518,4.25437,201.11462,0.02115,22.00275,97.96463,-1.27376
2352,3.99918,198.08967,4.28113,194.09765,0.02206,22.00275,95.96438,-1.26115
2353,3.9991,194.88722,4.42635,196.55022,0.02252,22.00275,93.96413,-1.25625
2354,3.99922,195.12037,4.40248,200.56797,0.02195,22.00275,91.96388,-1.24922
2355,3.99894,199.03624,4.19682,208.57992,0.02012,22.00275,89.96363,-1.24647
2356,3.99913,198.74905,4.22642,202.41319,0.02088,22.00275,87.96337,-1.24684
2357,3.9989,213.85493,3.664,182.12712,0.02012,22.00275,85.96313,-1.22604
2358,3.99881,195.97291,4.34925,204.52068,0.02127,22.00275,83.96288,-1.24269
2359,3.99901,196.35494,4.32414,207.10458,0.02088,22.00275,81.96263,-1.22401
2360,3.99921,194.58396,4.37561,219.5695,0.01993,22.00275,79.96237,-1.213
2361,3.99919,203.03154,4.07588,188.72225,0.0216,22.00275,77.96213,-1.19656
2362,3.99936,199.10354,4.19781,207.2218,0.02026,22.00275,75.96188,-1.19653
2363,3.99936,199.73211,4.14003,219.63456,0.01885,22.00275,73.96163,-1.17856
2364,3.99952,200.64401,4.10787,216.36503,0.01899,22.00275,71.96137,-1.16754
2365,3.99935,200.86499,4.10848,211.8849,0.01939,22.00275,69.96113,-1.15555
2366,3.99955,198.20793,4.22353,213.10001,0.01982,22.00275,67.96088,-1.1381
2367,3.9994,197.94197,4.20578,225.81114,0.01863,22.00275,65.96063,-1.11858
2368,3.99928,215.35175,3.56602,202.39176,0.01762,22.00275,63.96038,-1.07791
2369,3.99907,209.56847,3.76475,207.77078,0.01812,22.00275,61.96013,-1.05214
2370,3.99898,214.40249,3.62977,188.05857,0.0193,22.00275,59.95988,-1.03032
2371,3.99906,201.61121,4.11743,195.66509,0.02104,22.00275,57.95962,-1.01076
2372,3.99932,197.9764,4.26874,200.05557,0.02134,22.00275,55.95938,-0.98245
2373,3.99894,219.59516,3.49981,167.61051,0.02088,22.00275,53.95913,-0.92762
2374,3.99908,203.16181,4.02917,203.93616,0.01976,22.00275,51.95888,-0.92246
2375,3.99917,207.12189,3.89881,191.15617,0.0204,22.00275,49.95862,-0.89859
2376,3.9989,202.04405,4.09486,196.94439,0.02079,22.00275,47.95838,-0.88361
2377,3.99905,200.14465,4.18,196.48684,0.02127,22.00275,45.95813,-0.87498
2378,3.99935,208.20263,3.84746,194.54484,0.01978,22.00275,43.95788,-0.85359
2379,3.99898,205.32541,3.96689,192.98147,0.02056,22.00275,41.95763,-0.84075
2380,3.99907,206.26139,3.90565,202.27668,0.01931,22.00275,39.95738,-0.82335
2381,3.99913,197.49191,4.28209,203.16872,0.02108,22.00275,37.95713,-0.80717
2382,3.99915,198.23948,4.27507,193.78868,0.02206,22.00275,35.95687,-0.79552
2383,3.99927,188.84597,4.6616,220.54787,0.02114,22.00275,33.95663,-0.78042
2384,3.99905,188.70137,4.69455,211.97353,0.02215,22.00275,31.95638,-0.76048
2385,3.99905,178.96032,5.2831,208.12529,0.02538,22.00275,29.95613,-0.74332
2386,3.99931,194.99522,4.38276,209.44084,0.02093,22.00275,27.95587,-0.73344
2387,3.99937,218.09002,3.47104,203.40661,0.01706,22.00275,25.95563,-0.68985
2388,3.9994,223.73109,3.3176,188.33577,0.01762,22.00275,23.95538,-0.66598
2389,3.99908,202.21465,4.02212,225.02004,0.01787,22.00275,21.95513,-0.67258
2390,3.99932,204.13616,4.02765,189.12989,0.0213,22.00275,19.95487,-0.65428
2391,3.99947,194.87062,4.29628,250.34441,0.01716,22.00275,17.95463,-0.64817
2392,3.99947,201.12728,4.08111,219.0151,0.01863,22.00275,15.95438,-0.63849
2393,3.999,197.87422,4.30272,190.39472,0.0226,22.00275,13.95413,-0.61791
2394,3.99915,201.44186,4.08856,209.68414,0.0195,22.00275,11.95388,-0.60181
2395,3.99929,222.56969,3.3935,170.52712,0.0199,22.00275,9.95363,-0.57404
2396,3.99935,202.26917,4.10748,189.29128,0.0217,22.00275,7.95338,-0.58419
2397,3.99902,202.74915,4.04886,203.00977,0.01994,22.00275,5.95312,-0.57735
2398,3.99929,203.35194,3.99538,215.23651,0.01856,22.00275,3.95288,-0.56485
2399,3.99912,202.51981,4.10262,187.18684,0.02192,22.00275,1.95263,-0.56103
2400,3.99937,213.33641,3.64012,200.99653,0.01811,22.00275,0,-0.54261
2401,3.99905,200.4875,4.13234,208.6805,0.0198,24.003,397.9545,-3.51506
2402,3.99916,197.39897,4.27662,206.71903,0.02069,24.003,395.95425,-3.49726
2403,3.99905,200.42654,4.16056,198.92161,0.02092,24.003,393.954,-3.48199
2404,3.99906,201.73618,4.10425,198.47488,0.02068,24.003,391.95375,-3.46668
2405,3.99894,201.75509,4.09832,200.33341,0.02046,24.003,389.9535,-3.45351
2406,3.99918,204.12166,4.02919,188.75184,0.02135,24.003,387.95325,-3.43971
2407,3.99896,209.72137,3.77169,201.71828,0.0187,24.003,385.953,-3.41917
2408,3.99892,201.9375,4.06745,209.51036,0.01941,24.003,383.95275,-3.40295
2409,3.99924,204.95991,3.93493,212.69616,0.0185,24.003,381.9525,-3.37657
2410,3.9988,196.92663,4.30442,204.45133,0.02105,24.003,379.99988,-3.37659
2411,3.99907,206.12877,3.90401,205.2918,0.01902,24.003,377.99963,-3.35887
2412,3.99892,201.43373,4.08485,211.28131,0.01933,24.003,375.99938,-3.35608
2413,3.99904,204.13744,4.02055,191.50123,0.02099,24.003,373.99913,-3.34668
2414,3.99932,209.55938,3.81396,186.86848,0.02041,24.003,371.99888,-3.32278
2415,3.99946,199.63708,4.15932,213.16581,0.01951,24.003,369.99863,-3.30665
2416,3.99934,203.50088,4.0014,209.77779,0.01907,24.003,367.99838,-3.29306
2417,3.99897,223.42505,3.34769,178.23194,0.01878,24.003,365.99813,-3.26835
2418,3.99919,205.24465,3.95945,197.21111,0.02008,24.003,363.99788,-3.27395
2419,3.99926,206.04945,3.92665,197.22113,0.01991,24.003,361.99762,-3.26142
2420,3.99924,205.56065,3.9032,216.31253,0.01804,24.003,359.99738,-3.23085
2421,3.99931,205.07101,3.93798,209.27463,0.01882,24.003,357.99713,-3.20986
2422,3.99922,207.41548,3.85381,204.99377,0.0188,24.003,355.99688,-3.19725
2423,3.99915,198.27622,4.21497,215.13221,0.01959,24.003,353.99663,-3.18945
2424,3.99914,193.2978,4.47478,206.24564,0.0217,24.003,351.99638,-3.17811
2425,3.99886,198.05587,4.27096,197.84378,0.02159,24.003,349.99613,-3.1669
2426,3.99909,195.32404,4.37592,206.16159,0.02123,24.003,347.99588,-3.1492
2427,3.99919,197.13438,4.29727,203.71055,0.0211,24.003,345.99563,-3.13645
2428,3.99931,195.55969,4.33904,215.75322,0.02011,24.003,343.99538,-3.12435
2429,3.99929,206.07352,3.88826,213.67216,0.0182,24.003,341.99513,-3.09424
2430,3.99937,201.59005,4.06323,218.10377,0.01863,24.003,339.99487,-3.08899
2431,3.99937,194.67511,4.36458,222.35844,0.01963,24.003,337.99463,-3.08261
2432,3.99905,191.8465,4.53824,209.39396,0.02167,24.003,335.99438,-3.06884
2433,3.99939,197.59833,4.22978,221.98961,0.01905,24.003,333.99413,-3.03723
2434,3.99946,193.76781,4.45843,204.06875,0.02185,24.003,331.99387,-3.02473
2435,3.99916,212.71635,3.6999,184.58715,0.02004,24.003,329.99363,-2.98844
2436,3.99953,199.512,4.16266,214.11431,0.01944,24.003,327.99338,-2.99705
2437,3.99932,196.99139,4.26107,220.38194,0.01933,24.003,325.99313,-2.98573
2438,3.99946,222.16621,3.35467,194.7435,0.01723,24.003,323.99288,-2.93632
2439,3.99969,205.32386,3.88547,230.86505,0.01683,24.003,321.99263,-2.95954
2440,3.99948,201.21522,4.07968,217.95575,0.01872,24.003,319.99238,-2.95962
2441,3.99935,198.97682,4.1887,213.09612,0.01966,24.003,317.99213,-2.94408
2442,3.99937,203.998,3.96311,217.96209,0.01818,24.003,315.99188,-2.92092
2443,3.99917,196.47164,4.3238,205.32292,0.02106,24.003,313.99163,-2.91378
2444,3.99922,201.83505,4.09364,200.9188,0.02037,24.003,311.99138,-2.88523
2445,3.99941,213.99135,3.63736,191.37077,0.01901,24.003,309.99112,-2.8562
2446,3.99906,197.12624,4.31187,198.76066,0.02169,24.003,307.99088,-2.85868
2447,3.99924,195.26708,4.40819,196.47602,0.02244,24.003,305.99063,-2.85193
2448,3.99913,196.48923,4.33709,200.41953,0.02164,24.003,303.99038,-2.84138
2449,3.9991,193.82948,4.37108,236.98752,0.01844,24.003,301.99013,-2.84113
2450,3.99928,200.94863,4.10906,210.08692,0.01956,24.003,299.98988,-2.82624
2451,3.99938,218.15013,3.45429,211.93594,0.0163,24.003,297.98963,-2.80289
2452,3.99931,201.06695,4.05306,234.06282,0.01732,24.003,295.98938,-2.8102
2453,3.99947,199.85387,4.12607,223.65238,0.01845,24.003,293.98913,-2.79196
2454,3.9992,209.6591,3.78015,199.1046,0.01899,24.003,291.98888,-2.77694
2455,3.99924,214.42938,3.61594,193.87392,0.01865,24.003,289.98863,-2.76483
2456,3.99906,206.83678,3.88498,201.27704,0.0193,24.003,287.98837,-2.75782
2457,3.99955,200.16828,4.14602,209.05392,0.01983,24.003,285.98813,-2.73465
2458,3.99922,204.13358,4.01627,193.18537,0.02079,24.003,283.98788,-2.71604
2459,3.99932,200.51529,4.13639,206.69801,0.02001,24.003,281.98763,-2.70639
2460,3.99913,203.51267,4.06491,185.45382,0.02192,24.003,279.98737,-2.67099
2461,3.9992,199.94321,4.16977,203.52023,0.02049,24.003,277.98713,-2.64989
2462,3.99916,203.07357,4.01263,212.59919,0.01887,24.003,275.98688,-2.61235
2463,3.99936,202.75325,4.02887,211.45316,0.01905,24.003,273.98663,-2.59893
2464,3.99942,200.08944,4.13193,216.3416,0.0191,24.003,271.98638,-2.57491
2465,3.99923,198.97398,4.22597,198.9712,0.02124,24.003,269.98613,-2.55678
2466,3.9992,205.2924,3.98666,186.45379,0.02138,24.003,267.98588,-2.53868
2467,3.9992,220.48186,3.43478,181.9607,0.01888,24.003,265.98563,-2.50822
2468,3.9991,204.34433,3.99112,199.35068,0.02002,24.003,263.98538,-2.50789
2469,3.99913,204.24078,4.02189,189.51769,0.02122,24.003,261.98513,-2.48822
2470,3.99895,201.21216,4.15226,189.72121,0.02189,24.003,259.98488,-2.47598
2471,3.99903,197.70337,4.2225,222.91145,0.01894,24.003,257.98462,-2.4657
2472,3.99903,198.76539,4.21769,205.30844,0.02054,24.003,255.98438,-2.45515
2473,3.99937,203.51854,3.94896,235.61643,0.01676,24.003,253.98413,-2.44245
2474,3.99922,199.04867,4.14634,230.66205,0.01798,24.003,251.98388,-2.4428
2475,3.99941,200.30209,4.09024,231.6851,0.01765,24.003,249.98363,-2.43207
2476,3.99936,197.36889,4.24466,220.04694,0.01929,24.003,247.98338,-2.42708
2477,3.99931,199.08121,4.14557,230.38774,0.01799,24.003,245.98313,-2.41823
2478,3.99916,195.69002,4.31917,221.2213,0.01952,24.003,243.98288,-2.40309
2479,3.99949,185.7201,4.83808,218.57275,0.02213,24.003,241.98263,-2.39791
2480,3.99943,191.24126,4.54772,216.94774,0.02096,24.003,239.98238,-2.37224
2481,3.99943,194.35323,4.37379,224.93172,0.01944,24.003,237.98213,-2.35143
2482,3.99933,199.22737,4.13715,231.40839,0.01788,24.003,235.98187,-2.32615
2483,3.99948,196.77418,4.28445,214.9617,0.01993,24.003,233.98163,-2.31278
2484,3.9994,198.11559,4.18868,230.19774,0.0182,24.003,231.98138,-2.29977
2485,3.99932,198.63325,4.16495,230.54314,0.01807,24.003,229.98113,-2.29358
2486,3.9993,196.45211,4.26045,231.67943,0.01839,24.003,227.98087,-2.28663
2487,3.99913,212.14885,3.67782,203.45441,0.01808,24.003,225.98063,-2.25745
2488,3.99926,199.53454,4.12419,231.16149,0.01784,24.003,223.98038,-2.25652
2489,3.99947,195.08851,4.34017,224.42993,0.01934,24.003,221.98013,-2.24467
2490,3.99936,196.73499,4.2629,224.69786,0.01897,24.003,219.97988,-2.22378
2491,3.99953,200.10399,4.10185,230.17995,0.01782,24.003,217.97963,-2.20005
2492,3.99925,201.16242,4.07461,221.21658,0.01842,24.003,215.97938,-2.18254
2493,3.99906,218.51055,3.50661,179.415,0.01954,24.003,213.97913,-2.1357
2494,3.99904,196.94663,4.30638,203.53176,0.02116,24.003,211.97888,-2.12328
2495,3.99917,194.55388,4.43479,199.05847,0.02228,24.003,209.97863,-2.10001
2496,3.99886,192.81643,4.49812,206.36103,0.0218,24.003,207.97838,-2.08228
2497,3.99905,194.05571,4.41607,213.73942,0.02066,24.003,205.97812,-2.06647
2498,3.99904,194.38011,4.38473,219.74323,0.01995,24.003,203.97788,-2.05323
2499,3.99913,203.02785,4.02791,206.80506,0.01948,24.003,201.97763,-2.0278
2500,3.99893,217.02957,3.52827,192.23976,0.01835,24.003,199.97738,-2.00724
2501,3.99886,200.06765,4.18077,197.34731,0.02118,24.003,197.97713,-2.01428
2502,3.99915,198.67921,4.2258,203.80204,0.02073,24.003,195.97688,-1.99666
2503,3.99883,193.17878,4.46546,211.33466,0.02113,24.003,193.97663,-1.99533
2504,3.99949,194.26093,4.39563,217.93628,0.02017,24.003,191.97638,-1.99138
2505,3.99936,206.46219,3.87432,213.0115,0.01819,24.003,189.97613,-1.96049
2506,3.99948,209.97005,3.75214,206.75297,0.01815,24.003,187.97588,-1.95155
2507,3.9996,197.12598,4.25169,221.9122,0.01916,24.003,185.97563,-1.95678
2508,3.99941,195.93131,4.27601,235.69637,0.01814,24.003,183.97537,-1.94476
2509,3.99929,201.33406,4.08127,214.86891,0.01899,24.003,181.97513,-1.92608
2510,3.99913,201.35719,4.10419,204.81869,0.02004,24.003,179.97488,-1.92187
2511,3.99931,195.66663,4.34997,209.69581,0.02074,24.003,177.97463,-1.89396
2512,3.99912,198.75982,4.22743,201.86558,0.02094,24.003,175.97437,-1.86934
2513,3.99901,198.289,4.26373,196.70945,0.02168,24.003,173.97413,-1.84821
2514,3.99908,209.0443,3.82889,188.72771,0.02029,24.003,171.97388,-1.81872
2515,3.99918,199.66797,4.13957,221.01276,0.01873,24.003,169.97363,-1.8174
2516,3.99912,197.37096,4.27457,207.94807,0.02056,24.003,167.97338,-1.80525
2517,3.99942,219.47905,3.43383,198.70426,0.01728,24.003,165.97313,-1.75085
2518,3.99943,210.67941,3.76763,188.17518,0.02002,24.003,163.97288,-1.7479
2519,3.99931,209.38555,3.80561,192.80372,0.01974,24.003,161.97262,-1.74816
2520,3.99911,201.14988,4.12455,200.45554,0.02058,24.003,159.97238,-1.74308
2521,3.99903,202.1198,4.06898,205.71015,0.01978,24.003,157.97213,-1.73121
2522,3.99914,210.27094,3.77896,189.74592,0.01992,24.003,155.97188,-1.71612
2523,3.99906,203.74741,4.01795,198.60166,0.02023,24.003,153.97162,-1.7069
2524,3.99912,196.89754,4.28701,211.54257,0.02027,24.003,151.97138,-1.69768
2525,3.99916,209.81664,3.80852,185.08543,0.02058,24.003,149.97113,-1.67001
2526,3.99946,157.11351,7.06773,210.67849,0.03355,24.003,147.97088,-1.66316
2527,3.99936,203.65971,3.97968,216.67025,0.01837,24.003,145.97063,-1.64953
2528,3.9995,200.10774,4.1323,215.87307,0.01914,24.003,143.97038,-1.64052
2529,3.99908,190.94963,4.60015,204.32703,0.02251,24.003,141.97013,-1.63885
2530,3.99924,191.20954,4.54899,216.97725,0.02097,24.003,139.96988,-1.61713
2531,3.99886,196.91718,4.30984,202.72152,0.02126,24.003,137.96963,-1.59541
2532,3.9989,193.56354,4.47623,201.35802,0.02223,24.003,135.96938,-1.58339
2533,3.99905,195.90099,4.37199,198.1464,0.02206,24.003,133.96913,-1.56257
2534,3.999,210.85728,3.75688,189.58749,0.01982,24.003,131.96887,-1.54501
2535,3.99892,193.40352,4.47392,204.69053,0.02186,24.003,129.96863,-1.53705
2536,3.99927,200.87343,4.17918,186.07231,0.02246,24.003,127.96838,-1.51761
2537,3.99923,198.06517,4.2461,206.70171,0.02054,24.003,125.96813,-1.50413
2538,3.99908,197.11087,4.30259,202.18196,0.02128,24.003,123.96787,-1.49143
2539,3.9993,204.52254,3.9453,216.20555,0.01825,24.003,121.96763,-1.45463
2540,3.99932,224.20974,3.29175,194.23916,0.01695,24.003,119.96738,-1.42942
2541,3.99933,205.55386,3.89457,220.83076,0.01764,24.003,117.96713,-1.43929
2542,3.99935,197.06534,4.25136,223.12606,0.01905,24.003,115.96688,-1.4411
2543,3.9995,202.95279,3.99833,221.83118,0.01802,24.003,113.96663,-1.41933
2544,3.99899,203.76569,4.01028,201.28373,0.01992,24.003,111.96638,-1.40794
2545,3.99907,214.18938,3.61617,197.68672,0.01829,24.003,109.96612,-1.3705
2546,3.99925,194.286,4.39267,218.50183,0.0201,24.003,107.96588,-1.3824
2547,3.99931,193.0248,4.46529,214.34596,0.02083,24.003,105.96563,-1.35718
2548,3.99927,188.97201,4.73245,196.64896,0.02407,24.003,103.96538,-1.31802
2549,3.99925,204.79643,3.94268,212.18109,0.01858,24.003,101.96512,-1.29956
2550,3.99927,199.70628,4.11849,230.29728,0.01788,24.003,99.96488,-1.29139
2551,3.99912,193.96931,4.4374,207.66055,0.02137,24.003,97.96463,-1.28036
2552,3.99897,209.94876,3.78773,191.10625,0.01982,24.003,95.96438,-1.25291
2553,3.99926,194.92077,4.41893,198.4185,0.02227,24.003,93.96413,-1.25784
2554,3.99898,199.34857,4.19298,204.68986,0.02048,24.003,91.96388,-1.24867
2555,3.99906,199.54471,4.20518,197.12216,0.02133,24.003,89.96363,-1.24457
2556,3.99905,210.97877,3.75625,188.01177,0.01998,24.003,87.96337,-1.23142
2557,3.99906,196.22185,4.35702,198.01713,0.022,24.003,85.96313,-1.24478
2558,3.99911,206.62553,3.94038,183.39532,0.02149,24.003,83.96288,-1.23111
2559,3.99923,192.65131,4.47095,219.06861,0.02041,24.003,81.96263,-1.22941
2560,3.99945,193.66172,4.38669,233.69629,0.01877,24.003,79.96237,-1.21955
2561,3.99915,193.49789,4.53039,186.70172,0.02427,24.003,77.96213,-1.21334
2562,3.99915,192.05094,4.56225,198.57257,0.02298,24.003,75.96188,-1.21348
2563,3.99943,207.30181,3.85913,204.71414,0.01885,24.003,73.96163,-1.17719
2564,3.99932,203.00193,4.02078,210.40418,0.01911,24.003,71.96137,-1.17229
2565,3.99958,198.3305,4.17863,230.54683,0.01812,24.003,69.96113,-1.16508
2566,3.99949,202.41949,4.02806,218.23176,0.01846,24.003,67.96088,-1.14142
2567,3.99922,201.09741,4.0407,240.08569,0.01683,24.003,65.96063,-1.12483
2568,3.99922,200.72725,4.09177,221.89347,0.01844,24.003,63.96038,-1.10054
2569,3.99892,203.72193,3.99914,206.58795,0.01936,24.003,61.96013,-1.06758
2570,3.99921,205.59157,3.95936,191.79685,0.02064,24.003,59.95988,-1.05214
2571,3.99923,198.28351,4.24289,204.1905,0.02078,24.003,57.95962,-1.02273
2572,3.99919,215.35644,3.59687,187.67656,0.01917,24.003,55.95938,-0.95955
2573,3.99893,207.23411,3.91472,183.61919,0.02132,24.003,53.95913,-0.95013
2574,3.99906,201.13106,4.11949,202.66293,0.02033,24.003,51.95888,-0.929
2575,3.99915,206.98098,3.90896,189.46119,0.02063,24.003,49.95862,-0.90064
2576,3.99906,198.54168,4.27582,189.08877,0.02261,24.003,47.95838,-0.89394
2577,3.99909,201.63474,4.09855,202.30122,0.02026,24.003,45.95813,-0.88105
2578,3.99904,215.07738,3.62394,180.52946,0.02007,24.003,43.95788,-0.84868
2579,3.99905,193.43004,4.50794,193.83918,0.02326,24.003,41.95763,-0.84568
2580,3.99918,202.18747,4.07778,201.15148,0.02027,24.003,39.95738,-0.82949
2581,3.99884,200.57634,4.155,198.43966,0.02094,24.003,37.95713,-0.81242
2582,3.99935,198.58189,4.22921,204.26665,0.0207,24.003,35.95687,-0.79716
2583,3.99923,195.87265,4.35523,204.28225,0.02132,24.003,33.95663,-0.78613
2584,3.99921,199.69733,4.21121,192.80681,0.02184,24.003,31.95638,-0.75956
2585,3.99918,228.63361,3.18784,178.81712,0.01783,24.003,29.95613,-0.70916
2586,3.99931,209.38337,3.78667,200.94401,0.01884,24.003,27.95587,-0.72116
2587,3.99921,214.81663,3.59167,198.87143,0.01806,24.003,25.95563,-0.69639
2588,3.99935,223.85352,3.32654,181.96424,0.01828,24.003,23.95538,-0.6723
2589,3.99947,220.13455,3.41699,196.28961,0.01741,24.003,21.95513,-0.66097
2590,3.99924,202.82103,4.00702,220.12066,0.0182,24.003,19.95487,-0.65952
2591,3.99919,202.62366,4.01541,220.01015,0.01825,24.003,17.95463,-0.64117
2592,3.99914,197.16817,4.25013,221.51052,0.01919,24.003,15.95438,-0.64096
2593,3.99924,199.87748,4.16942,204.77986,0.02036,24.003,13.95413,-0.62604
2594,3.99914,203.99245,4.03136,189.88352,0.02123,24.003,11.95388,-0.60635
2595,3.99917,201.07141,4.0962,213.22343,0.01921,24.003,9.95363,-0.59948
2596,3.99895,203.02237,4.06791,191.50081,0.02124,24.003,7.95338,-0.59219
2597,3.99894,204.6205,3.98466,197.31283,0.02019,24.003,5.95312,-0.58154
2598,3.99906,199.37831,4.20097,201.27588,0.02087,24.003,3.95288,-0.57334
2599,3.99877,221.48629,3.37476,195.20852,0.01729,24.003,1.95263,-0.54851
2600,3.99902,201.67909,4.05167,221.55755,0.01829,24.003,0,-0.55762
2601,3.99912,199.4455,4.18089,207.72916,0.02013,26.00325,397.9545,-3.51907
2602,3.999,199.91022,4.19471,195.02826,0.02151,26.00325,395.95425,-3.50106
2603,3.99918,200.9659,4.11747,206.32265,0.01996,26.00325,393.954,-3.48577
2604,3.99901,204.27516,4.00852,193.75978,0.02069,26.00325,391.95375,-3.47064
2605,3.99933,206.80945,3.8998,195.73168,0.01992,26.00325,389.9535,-3.4546
2606,3.99915,226.83266,3.25327,173.21285,0.01878,26.00325,387.95325,-3.42167
2607,3.99905,219.18397,3.46329,188.57869,0.01837,26.00325,385.953,-3.41136
2608,3.99891,210.49888,3.7628,192.69991,0.01953,26.00325,383.95275,-3.39264
2609,3.99931,205.27654,3.91029,218.46388,0.0179,26.00325,381.9525,-3.38126
2610,3.9992,195.7412,4.35986,204.84143,0.02128,26.00325,379.99988,-3.38381
2611,3.99912,201.96617,4.07816,204.7119,0.01992,26.00325,377.99963,-3.36966
2612,3.99918,205.2788,3.97469,190.89747,0.02082,26.00325,375.99938,-3.35902
2613,3.99924,207.02366,3.9165,186.1209,0.02104,26.00325,373.99913,-3.34524
2614,3.99932,200.72875,4.14649,199.28915,0.02081,26.00325,371.99888,-3.33194
2615,3.99925,206.90525,3.86569,208.75837,0.01852,26.00325,369.99863,-3.30395
2616,3.99923,201.61596,4.08692,207.30566,0.01971,26.00325,367.99838,-3.29452
2617,3.99892,200.23842,4.17493,196.73592,0.02122,26.00325,365.99813,-3.28928
2618,3.99914,197.88845,4.26519,202.65423,0.02105,26.00325,363.99788,-3.2807
2619,3.99922,203.53185,4.02707,198.65381,0.02027,26.00325,361.99762,-3.26593
2620,3.99909,217.67712,3.48418,203.61413,0.01711,26.00325,359.99738,-3.21887
2621,3.99828,215.64918,3.54513,207.50495,0.01708,26.00325,357.99713,-3.20226
2622,3.99926,204.27785,3.93954,223.98452,0.01759,26.00325,355.99688,-3.20096
2623,3.9994,196.89679,4.31877,200.21849,0.02157,26.00325,353.99663,-3.194
2624,3.99923,191.58297,4.54538,211.59181,0.02148,26.00325,351.99638,-3.18476
2625,3.99919,193.20462,4.4685,209.9863,0.02128,26.00325,349.99613,-3.17354
2626,3.99918,194.42879,4.41279,208.44357,0.02117,26.00325,347.99588,-3.15277
2627,3.99924,200.63323,4.18334,188.15094,0.02223,26.00325,345.99563,-3.12968
2628,3.99913,196.634,4.29895,211.67082,0.02031,26.00325,343.99538,-3.12362
2629,3.99938,198.02782,4.20577,224.05075,0.01877,26.00325,341.99513,-3.10233
2630,3.99963,203.37037,3.99368,215.85712,0.0185,26.00325,339.99487,-3.08877
2631,3.99922,199.74148,4.13347,222.35427,0.01859,26.00325,337.99463,-3.08286
2632,3.99913,198.14686,4.20196,223.22828,0.01882,26.00325,335.99438,-3.06207
2633,3.99908,196.63989,4.32666,201.51971,0.02147,26.00325,333.99413,-3.05295
2634,3.99902,200.27503,4.17917,194.74525,0.02146,26.00325,331.99387,-3.02393
2635,3.99873,207.77165,3.87009,192.03402,0.02015,26.00325,329.99363,-2.99434
2636,3.99939,203.84313,3.9739,215.85582,0.01841,26.00325,327.99338,-2.98502
2637,3.9992,204.28984,3.94935,218.77235,0.01805,26.00325,325.99313,-2.97614
2638,3.99958,203.74412,3.98465,212.8704,0.01872,26.00325,323.99288,-2.96407
2639,3.99943,216.39956,3.52701,204.00587,0.01729,26.00325,321.99263,-2.95686
2640,3.99937,204.56143,3.96342,207.24677,0.01912,26.00325,319.99238,-2.96475
2641,3.9991,201.34576,4.09801,207.4758,0.01975,26.00325,317.99213,-2.94748
2642,3.99956,202.22084,4.03239,220.15892,0.01832,26.00325,315.99188,-2.92651
2643,3.99931,210.88378,3.74231,195.41487,0.01915,26.00325,313.99163,-2.90122
2644,3.99948,203.04638,4.03444,203.95996,0.01978,26.00325,311.99138,-2.88608
2645,3.99917,200.26376,4.17443,196.62367,0.02123,26.00325,309.99112,-2.87043
2646,3.9993,197.25237,4.27654,209.35057,0.02043,26.00325,307.99088,-2.8649
2647,3.99927,196.54096,4.32956,202.20754,0.02141,26.00325,305.99063,-2.85583
2648,3.99919,195.71737,4.34727,209.74295,0.02073,26.00325,303.99038,-2.84904
2649,3.99904,205.08263,3.94204,207.127,0.01903,26.00325,301.99013,-2.8445
2650,3.99945,198.61887,4.18823,220.12934,0.01903,26.00325,299.98988,-2.83184
2651,3.99936,204.10027,3.96341,215.81904,0.01836,26.00325,297.98963,-2.81913
2652,3.9992,198.58327,4.1757,226.38937,0.01844,26.00325,295.98938,-2.81372
2653,3.99865,206.85185,3.85776,213.21448,0.01809,26.00325,293.98913,-2.79276
2654,3.99938,217.29206,3.51325,195.39276,0.01798,26.00325,291.98888,-2.76868
2655,3.99923,204.2447,3.94,224.42163,0.01756,26.00325,289.98863,-2.77183
2656,3.999,205.89744,3.91889,202.84151,0.01932,26.00325,287.98837,-2.75833
2657,3.99927,213.10286,3.62098,215.39987,0.01681,26.00325,285.98813,-2.73077
2658,3.99935,196.83633,4.29,211.60108,0.02027,26.00325,283.98788,-2.73501
2659,3.99938,200.85397,4.13611,201.11248,0.02057,26.00325,281.98763,-2.71488
2660,3.99942,198.60048,4.27519,188.58306,0.02267,26.00325,279.98737,-2.68463
2661,3.99898,210.48268,3.75728,195.33047,0.01924,26.00325,277.98713,-2.63816
2662,3.99911,216.72903,3.50781,208.2367,0.01685,26.00325,275.98688,-2.60586
2663,3.99929,201.9965,4.06842,208.23144,0.01954,26.00325,273.98663,-2.60644
2664,3.99942,199.76091,4.12731,224.94353,0.01835,26.00325,271.98638,-2.58072
2665,3.99936,212.14378,3.72082,184.82443,0.02013,26.00325,269.98613,-2.54634
2666,3.99923,204.03001,4.03509,188.07647,0.02145,26.00325,267.98588,-2.54138
2667,3.99913,206.57136,3.91503,193.42299,0.02024,26.00325,265.98563,-2.5213
2668,3.99928,215.42844,3.59399,187.86039,0.01913,26.00325,263.98538,-2.49797
2669,3.99916,198.76706,4.23268,199.898,0.02117,26.00325,261.98513,-2.498
2670,3.99914,196.0087,4.36322,199.358,0.02189,26.00325,259.98488,-2.4816
2671,3.99934,197.8977,4.25461,206.44004,0.02061,26.00325,257.98462,-2.4702
2672,3.99926,196.08806,4.26801,236.00411,0.01808,26.00325,255.98438,-2.46279
2673,3.99954,196.66844,4.25563,229.45611,0.01855,26.00325,253.98413,-2.45695
2674,3.99926,197.41165,4.20573,237.20322,0.01773,26.00325,251.98388,-2.45376
2675,3.99947,195.57455,4.29782,233.18152,0.01843,26.00325,249.98363,-2.44387
2676,3.99929,210.09724,3.72492,218.25918,0.01707,26.00325,247.98338,-2.42353
2677,3.99924,213.87929,3.61176,205.44243,0.01758,26.00325,245.98313,-2.41036
2678,3.99926,220.93136,3.38405,200.11538,0.01691,26.00325,243.98288,-2.38741
2679,3.99937,194.61038,4.40571,207.91469,0.02119,26.00325,241.98263,-2.39337
2680,3.9994,182.0613,5.00027,234.53714,0.02132,26.00325,239.98238,-2.39224
2681,3.99937,193.34002,4.4178,226.87032,0.01947,26.00325,237.98213,-2.36206
2682,3.99923,195.47873,4.3235,223.59446,0.01934,26.00325,235.98187,-2.3452
2683,3.99933,199.56185,4.12102,232.20266,0.01775,26.00325,233.98163,-2.32772
2684,3.99956,196.71096,4.23963,236.1944,0.01795,26.00325,231.98138,-2.31523
2685,3.99945,196.8101,4.26915,220.55376,0.01936,26.00325,229.98113,-2.30499
2686,3.99933,197.1893,4.25481,219.20561,0.01941,26.00325,227.98087,-2.29364
2687,3.99931,200.62233,4.11504,213.55487,0.01927,26.00325,225.98063,-2.2761
2688,3.99941,200.25606,4.13665,211.23791,0.01958,26.00325,223.98038,-2.26109
2689,3.99938,196.41555,4.29623,216.86046,0.01981,26.00325,221.98013,-2.24995
2690,3.99937,196.52601,4.27371,224.16783,0.01906,26.00325,219.97988,-2.22882
2691,3.99945,197.10567,4.24301,226.07114,0.01877,26.00325,217.97963,-2.20535
2692,3.99918,187.81275,4.75751,207.47276,0.02293,26.00325,215.97938,-2.18755
2693,3.99896,197.77599,4.29335,194.78669,0.02204,26.00325,213.97913,-2.15339
2694,3.99913,194.36133,4.42809,204.29514,0.02167,26.00325,211.97888,-2.12677
2695,3.99923,192.87216,4.48754,209.14156,0.02146,26.00325,209.97863,-2.1036
