Repository: edrossi93/mecanano-ml-nanomechanics-tutorial

File: data/nanoindent_maps/Duplex Steel 2um.csv (part 6 of 77)
Index,Load,Depth,HARDNESS,MODULUS,H/E,X Position,Y Position,Z Position
Integer,mN,nm,GPa,GPa,None,µm,µm,µm
2696,3.99934,199.17507,4.24294,190.31203,0.02229,26.00325,207.97838,-2.07632
2697,3.9992,196.01649,4.33397,209.42874,0.02069,26.00325,205.97812,-2.06626
2698,3.99912,193.71034,4.43616,212.58444,0.02087,26.00325,203.97788,-2.05762
2699,3.99908,212.91055,3.66879,194.65136,0.01885,26.00325,201.97763,-2.02096
2700,3.99899,196.03508,4.30538,220.16372,0.01956,26.00325,199.97738,-2.02855
2701,3.99946,198.72706,4.21726,206.321,0.02044,26.00325,197.97713,-2.01769
2702,3.99902,196.74476,4.30725,206.59222,0.02085,26.00325,195.97688,-2.003
2703,3.9993,205.8286,3.89805,213.66261,0.01824,26.00325,193.97663,-1.99485
2704,3.99942,200.38799,4.10531,222.50421,0.01845,26.00325,191.97638,-1.98812
2705,3.99936,214.67318,3.604,195.45786,0.01844,26.00325,189.97613,-1.96288
2706,3.99939,199.58799,4.12747,228.46942,0.01807,26.00325,187.97588,-1.97577
2707,3.99929,215.89979,3.54163,205.27033,0.01725,26.00325,185.97563,-1.94943
2708,3.99938,191.52276,4.4764,240.07856,0.01865,26.00325,183.97537,-1.95199
2709,3.99932,195.16595,4.32264,230.43032,0.01876,26.00325,181.97513,-1.93309
2710,3.99918,192.24278,4.52891,205.89262,0.022,26.00325,179.97488,-1.92029
2711,3.99901,195.5549,4.36493,206.09867,0.02118,26.00325,177.97463,-1.89453
2712,3.99909,197.29029,4.3023,199.40373,0.02158,26.00325,175.97437,-1.86956
2713,3.99901,205.56839,3.97678,185.82416,0.0214,26.00325,173.97413,-1.84485
2714,3.9993,200.14264,4.18151,196.09842,0.02132,26.00325,171.97388,-1.83288
2715,3.999,201.53192,4.08455,209.66868,0.01948,26.00325,169.97363,-1.82087
2716,3.9994,215.52496,3.57181,196.54587,0.01817,26.00325,167.97338,-1.78618
2717,3.99932,202.3741,4.0384,214.28312,0.01885,26.00325,165.97313,-1.77278
2718,3.99913,193.54143,4.4475,211.4948,0.02103,26.00325,163.97288,-1.76776
2719,3.99922,197.49416,4.29465,198.81949,0.0216,26.00325,161.97262,-1.76341
2720,3.99914,200.399,4.16591,197.48855,0.02109,26.00325,159.97238,-1.74781
2721,3.99902,220.59099,3.43113,181.90283,0.01886,26.00325,157.97213,-1.71885
2722,3.99929,207.7954,3.88546,186.12977,0.02087,26.00325,155.97188,-1.72162
2723,3.99903,202.51489,4.05469,204.67087,0.01981,26.00325,153.97162,-1.71305
2724,3.99901,213.08483,3.68921,183.37091,0.02012,26.00325,151.97138,-1.68912
2725,3.99924,194.91035,4.393,207.22364,0.0212,26.00325,149.97113,-1.69203
2726,3.99935,200.022,4.11228,226.67485,0.01814,26.00325,147.97088,-1.67458
2727,3.99956,200.26239,4.11331,221.38765,0.01858,26.00325,145.97063,-1.65524
2728,3.99936,197.52951,4.27642,204.67653,0.02089,26.00325,143.97038,-1.64524
2729,3.99924,194.2869,4.43377,203.66966,0.02177,26.00325,141.97013,-1.63593
2730,3.99909,209.82044,3.80531,186.20669,0.02044,26.00325,139.96988,-1.60012
2731,3.99904,193.75031,4.42405,216.30824,0.02045,26.00325,137.96963,-1.59804
2732,3.99925,191.3184,4.55528,212.82928,0.0214,26.00325,135.96938,-1.58162
2733,3.99912,196.10178,4.33022,209.29207,0.02069,26.00325,133.96913,-1.56483
2734,3.99937,196.87758,4.31403,202.13329,0.02134,26.00325,131.96887,-1.55699
2735,3.99921,192.00544,4.55942,200.14576,0.02278,26.00325,129.96863,-1.53928
2736,3.99917,191.6942,4.57135,201.36899,0.0227,26.00325,127.96838,-1.52404
2737,3.99924,192.85449,4.4552,221.27462,0.02013,26.00325,125.96813,-1.51104
2738,3.99955,195.69707,4.32858,217.44761,0.01991,26.00325,123.96787,-1.49845
2739,3.99941,214.01463,3.61071,203.61069,0.01773,26.00325,121.96763,-1.45196
2740,3.99923,206.56517,3.84829,224.18915,0.01717,26.00325,119.96738,-1.45628
2741,3.99945,201.33381,4.07127,219.47557,0.01855,26.00325,117.96713,-1.45537
2742,3.99916,220.44723,3.41711,190.83604,0.01791,26.00325,115.96688,-1.41683
2743,3.99947,202.51199,4.03308,214.13956,0.01883,26.00325,113.96663,-1.42342
2744,3.99886,205.33926,3.9428,202.23768,0.0195,26.00325,111.96638,-1.40607
2745,3.99918,219.63745,3.45825,183.97529,0.0188,26.00325,109.96612,-1.36907
2746,3.99892,202.37411,4.03934,213.65731,0.01891,26.00325,107.96588,-1.37935
2747,3.9993,196.78284,4.29212,211.71504,0.02027,26.00325,105.96563,-1.36256
2748,3.99901,195.34085,4.35804,212.30676,0.02053,26.00325,103.96538,-1.33521
2749,3.9992,193.6728,4.47681,199.58199,0.02243,26.00325,101.96512,-1.31361
2750,3.99943,194.77354,4.37758,215.36654,0.02033,26.00325,99.96488,-1.2984
2751,3.99923,198.01078,4.24956,206.33826,0.0206,26.00325,97.96463,-1.28471
2752,3.999,193.33501,4.46129,210.1619,0.02123,26.00325,95.96438,-1.27191
2753,3.99918,196.37361,4.33493,203.04843,0.02135,26.00325,93.96413,-1.25996
2754,3.99903,208.4369,3.8424,192.73994,0.01994,26.00325,91.96388,-1.2402
2755,3.99914,196.71966,4.29585,211.33301,0.02033,26.00325,89.96363,-1.24867
2756,3.99908,198.74289,4.20351,211.21367,0.0199,26.00325,87.96337,-1.24895
2757,3.9992,200.8349,4.12218,206.73253,0.01994,26.00325,85.96313,-1.24348
2758,3.99929,192.61697,4.50718,206.86538,0.02179,26.00325,83.96288,-1.25133
2759,3.99917,197.1859,4.28191,208.42646,0.02054,26.00325,81.96263,-1.23275
2760,3.99934,196.63546,4.26775,224.55613,0.01901,26.00325,79.96237,-1.2241
2761,3.99899,197.24455,4.25126,219.46222,0.01937,26.00325,77.96213,-1.21302
2762,3.99915,200.22133,4.17891,195.71396,0.02135,26.00325,75.96188,-1.20321
2763,3.99938,205.18812,3.92136,214.82835,0.01825,26.00325,73.96163,-1.18303
2764,3.99947,203.18731,3.98809,222.08031,0.01796,26.00325,71.96137,-1.17457
2765,3.99942,216.84759,3.51633,201.5592,0.01745,26.00325,69.96113,-1.14902
2766,3.99936,199.80499,4.12244,226.32144,0.01821,26.00325,67.96088,-1.14677
2767,3.99928,198.28537,4.17474,233.2671,0.0179,26.00325,65.96063,-1.12791
2768,3.9992,199.99825,4.13724,215.66186,0.01918,26.00325,63.96038,-1.10494
2769,3.9994,200.97819,4.09938,213.70823,0.01918,26.00325,61.96013,-1.07249
2770,3.9991,204.79484,3.98018,196.32282,0.02027,26.00325,59.95988,-1.04611
2771,3.99928,202.63236,4.05799,201.48296,0.02014,26.00325,57.95962,-1.02298
2772,3.99898,204.20095,3.99116,201.66354,0.01979,26.00325,55.95938,-0.97368
2773,3.99932,202.22269,4.07893,200.19625,0.02037,26.00325,53.95913,-0.96017
2774,3.99902,213.39929,3.69217,177.83608,0.02076,26.00325,51.95888,-0.92259
2775,3.99911,211.49784,3.73145,190.16632,0.01962,26.00325,49.95862,-0.90045
2776,3.99884,203.64267,4.02561,197.25437,0.02041,26.00325,47.95838,-0.89798
2777,3.99892,202.3237,4.09956,190.99452,0.02146,26.00325,45.95813,-0.88531
2778,3.99915,202.49683,4.06971,199.1472,0.02044,26.00325,43.95788,-0.86453
2779,3.99912,210.54499,3.78349,183.91572,0.02057,26.00325,41.95763,-0.83465
2780,3.99887,199.48869,4.18906,203.75149,0.02056,26.00325,39.95738,-0.83446
2781,3.99901,203.48839,4.02593,199.71029,0.02016,26.00325,37.95713,-0.81592
2782,3.99908,207.97786,3.8415,200.62159,0.01915,26.00325,35.95687,-0.79373
2783,3.99908,201.08741,4.14022,195.75343,0.02115,26.00325,33.95663,-0.78787
2784,3.9991,196.92483,4.29817,206.87124,0.02078,26.00325,31.95638,-0.77034
2785,3.99926,185.77047,4.80019,230.41279,0.02083,26.00325,29.95613,-0.75314
2786,3.99933,204.00822,3.97448,212.41449,0.01871,26.00325,27.95587,-0.72109
2787,3.99947,202.01546,4.0222,229.44806,0.01753,26.00325,25.95563,-0.70574
2788,3.99935,204.00977,3.96922,214.82533,0.01848,26.00325,23.95538,-0.68695
2789,3.99925,203.99396,3.98802,206.66996,0.0193,26.00325,21.95513,-0.68147
2790,3.99951,205.92998,3.88463,218.39061,0.01779,26.00325,19.95487,-0.66164
2791,3.99953,192.48702,4.4504,230.73461,0.01929,26.00325,17.95463,-0.66004
2792,3.99946,199.25452,4.17542,213.52115,0.01956,26.00325,15.95438,-0.6391
2793,3.99935,199.78666,4.14711,215.48419,0.01925,26.00325,13.95413,-0.62742
2794,3.99921,216.77819,3.55625,183.70359,0.01936,26.00325,11.95388,-0.59567
2795,3.99911,198.7223,4.21325,207.77283,0.02028,26.00325,9.95363,-0.60446
2796,3.99891,202.02111,4.07639,204.37546,0.01995,26.00325,7.95338,-0.59953
2797,3.99874,199.88638,4.18315,199.32893,0.02099,26.00325,5.95312,-0.59406
2798,3.99911,203.97996,3.96353,217.97465,0.01818,26.00325,3.95288,-0.57832
2799,3.99884,206.35375,3.8822,211.02477,0.0184,26.00325,1.95263,-0.57245
2800,3.99926,207.07341,3.84438,215.88593,0.01781,26.00325,0,-0.56115
2801,3.99896,202.07414,4.0941,196.76882,0.02081,28.0035,397.9545,-3.52176
2802,3.99916,201.83978,4.13209,187.31654,0.02206,28.0035,395.95425,-3.50558
2803,3.99924,203.28075,4.05057,193.86447,0.02089,28.0035,393.954,-3.4905
2804,3.99914,204.5501,4.02955,182.5383,0.02208,28.0035,391.95375,-3.47387
2805,3.99909,199.31086,4.20367,201.41585,0.02087,28.0035,389.9535,-3.46131
2806,3.99922,217.25724,3.52291,191.22446,0.01842,28.0035,387.95325,-3.43471
2807,3.99911,201.51522,4.08976,207.85981,0.01968,28.0035,385.953,-3.43532
2808,3.9989,207.42772,3.8759,195.22465,0.01985,28.0035,383.95275,-3.40065
2809,3.99937,203.99886,3.97232,213.59997,0.0186,28.0035,381.9525,-3.39154
2810,3.99925,194.66264,4.38085,216.06454,0.02028,28.0035,379.99988,-3.3904
2811,3.99905,208.73974,3.85591,183.13923,0.02105,28.0035,377.99963,-3.3708
2812,3.99904,213.49705,3.65054,193.27074,0.01889,28.0035,375.99938,-3.35603
2813,3.99913,205.99252,3.954,187.71437,0.02106,28.0035,373.99913,-3.35088
2814,3.99894,219.35469,3.48395,176.88935,0.0197,28.0035,371.99888,-3.31962
2815,3.99903,202.95695,4.0163,213.06939,0.01885,28.0035,369.99863,-3.31204
2816,3.99907,200.28023,4.1364,210.73856,0.01963,28.0035,367.99838,-3.30154
2817,3.99906,210.59599,3.75186,195.85857,0.01916,28.0035,365.99813,-3.28335
2818,3.99899,203.89934,3.99812,203.95296,0.0196,28.0035,363.99788,-3.28453
2819,3.99903,208.29634,3.81337,207.73907,0.01836,28.0035,361.99762,-3.27211
2820,3.99916,211.53249,3.73104,189.8157,0.01966,28.0035,359.99738,-3.24015
2821,3.99925,199.97035,4.16999,203.00544,0.02054,28.0035,357.99713,-3.22606
2822,3.99938,204.19897,3.95608,217.39841,0.0182,28.0035,355.99688,-3.20607
2823,3.99944,203.94004,3.96261,219.38913,0.01806,28.0035,353.99663,-3.19531
2824,3.99907,192.58214,4.51487,204.82938,0.02204,28.0035,351.99638,-3.19047
2825,3.99928,193.45912,4.43916,216.08711,0.02054,28.0035,349.99613,-3.1756
2826,3.99883,208.55245,3.8261,197.49393,0.01937,28.0035,347.99588,-3.13277
2827,3.99904,199.72412,4.27385,174.0765,0.02455,28.0035,345.99563,-3.10735
2828,3.99917,197.09885,4.24552,224.93583,0.01887,28.0035,343.99538,-3.12371
2829,3.99928,197.87571,4.27652,198.96892,0.02149,28.0035,341.99513,-3.11304
2830,3.99917,200.50894,4.10324,220.90635,0.01857,28.0035,339.99487,-3.10117
2831,3.99937,198.28855,4.18567,227.94832,0.01836,28.0035,337.99463,-3.09067
2832,3.99941,198.86413,4.1624,226.92329,0.01834,28.0035,335.99438,-3.07187
2833,3.99911,186.09118,4.7861,229.0438,0.0209,28.0035,333.99413,-3.05972
2834,3.99896,209.20662,3.8217,189.01357,0.02022,28.0035,331.99387,-3.02379
2835,3.99905,200.53893,4.1407,204.48261,0.02025,28.0035,329.99363,-3.01556
2836,3.99928,203.40736,3.98888,217.19956,0.01837,28.0035,327.99338,-2.99359
2837,3.99922,203.79801,3.97432,216.4431,0.01836,28.0035,325.99313,-2.98854
2838,3.99925,202.96113,4.01632,213.0921,0.01885,28.0035,323.99288,-2.98121
2839,3.99949,202.4926,4.01058,225.23231,0.01781,28.0035,321.99263,-2.98253
2840,3.99965,200.25234,4.11412,221.26474,0.01859,28.0035,319.99238,-2.97746
2841,3.99939,197.04602,4.27792,212.53067,0.02013,28.0035,317.99213,-2.95741
2842,3.99943,199.63513,4.1787,205.45106,0.02034,28.0035,315.99188,-2.93282
2843,3.99929,170.97422,5.85129,207.10958,0.02825,28.0035,313.99163,-2.92212
2844,3.99943,201.71549,4.08061,208.23374,0.0196,28.0035,311.99138,-2.89246
2845,3.99923,192.18166,4.53627,204.54442,0.02218,28.0035,309.99112,-2.87848
2846,3.99934,218.92643,3.48285,183.69379,0.01896,28.0035,307.99088,-2.85316
2847,3.99908,195.89629,4.34708,206.68945,0.02103,28.0035,305.99063,-2.86274
2848,3.99923,205.22007,3.94087,205.29674,0.0192,28.0035,303.99038,-2.8515
2849,3.99919,206.22761,3.94783,186.50379,0.02117,28.0035,301.99013,-2.84582
2850,3.99951,218.59728,3.45604,202.46663,0.01707,28.0035,299.98988,-2.81832
2851,3.99912,200.87205,4.06469,232.15936,0.01751,28.0035,297.98963,-2.82554
2852,3.99932,202.28883,4.04493,212.97911,0.01899,28.0035,295.98938,-2.81394
2853,3.99929,202.91811,4.00526,219.05661,0.01828,28.0035,293.98913,-2.79748
2854,3.9993,195.27074,4.33595,222.50067,0.01949,28.0035,291.98888,-2.78424
2855,3.99921,216.45435,3.60289,170.06124,0.02119,28.0035,289.98863,-2.75407
2856,3.99928,203.82088,3.96525,220.39983,0.01799,28.0035,287.98837,-2.76238
2857,3.99922,195.84382,4.33023,213.92303,0.02024,28.0035,285.98813,-2.75421
2858,3.99916,212.79226,3.6798,191.74227,0.01919,28.0035,283.98788,-2.72011
2859,3.99909,192.42076,4.49956,212.74102,0.02115,28.0035,281.98763,-2.7177
2860,3.99898,216.59052,3.54137,193.21421,0.01833,28.0035,279.98737,-2.66746
2861,3.9994,200.93744,4.08282,221.96471,0.01839,28.0035,277.98713,-2.64975
2862,3.99947,207.84457,3.82101,212.71723,0.01796,28.0035,275.98688,-2.61778
2863,3.99935,201.31211,4.07741,217.03768,0.01879,28.0035,273.98663,-2.60906
2864,3.9993,215.45882,3.59881,185.3429,0.01942,28.0035,271.98638,-2.57084
2865,3.99921,205.9625,3.94279,192.30919,0.0205,28.0035,269.98613,-2.55978
2866,3.99903,218.70802,3.53612,165.59066,0.02135,28.0035,267.98588,-2.53364
2867,3.99929,200.9425,4.13329,200.67282,0.0206,28.0035,265.98563,-2.52556
2868,3.99908,210.38696,3.81387,175.32547,0.02175,28.0035,263.98538,-2.51203
2869,3.9992,201.28581,4.12502,198.12672,0.02082,28.0035,261.98513,-2.50156
2870,3.99894,214.84458,3.62843,182.02614,0.01993,28.0035,259.98488,-2.47073
2871,3.99911,202.2855,4.03634,216.79976,0.01862,28.0035,257.98462,-2.47876
2872,3.99933,202.73416,4.00243,224.19523,0.01785,28.0035,255.98438,-2.46702
2873,3.99928,207.85537,3.79656,225.3153,0.01685,28.0035,253.98413,-2.46146
2874,3.99911,200.56442,4.06801,237.33823,0.01714,28.0035,251.98388,-2.46491
2875,3.99927,196.82556,4.26819,220.56811,0.01935,28.0035,249.98363,-2.45928
2876,3.99949,206.31937,3.8638,221.20217,0.01747,28.0035,247.98338,-2.43737
2877,3.99921,197.3117,4.21827,233.16699,0.01809,28.0035,245.98313,-2.43589
2878,3.9994,192.08634,4.46485,232.89713,0.01917,28.0035,243.98288,-2.42467
2879,3.99951,184.11605,4.88948,231.76404,0.0211,28.0035,241.98263,-2.41164
2880,3.9993,196.74907,4.26568,223.16528,0.01911,28.0035,239.98238,-2.39457
2881,3.99943,202.22407,4.04009,216.43848,0.01867,28.0035,237.98213,-2.37094
2882,3.99943,203.29886,3.98398,221.82027,0.01796,28.0035,235.98187,-2.35315
2883,3.99957,198.79897,4.15497,232.00744,0.01791,28.0035,233.98163,-2.34269
2884,3.99929,212.66147,3.63953,213.8282,0.01702,28.0035,231.98138,-2.31471
2885,3.99928,200.45276,4.09152,227.7159,0.01797,28.0035,229.98113,-2.3141
2886,3.99914,210.40388,3.72487,212.11945,0.01756,28.0035,227.98087,-2.2912
2887,3.99917,207.53888,3.83094,213.50598,0.01794,28.0035,225.98063,-2.27801
2888,3.99925,200.70067,4.08497,225.70317,0.0181,28.0035,223.98038,-2.26681
2889,3.99943,200.95731,4.06941,228.07614,0.01784,28.0035,221.98013,-2.25223
2890,3.99924,196.89499,4.24783,228.12107,0.01862,28.0035,219.97988,-2.23496
2891,3.99934,201.1652,4.08269,217.4903,0.01877,28.0035,217.97963,-2.20974
2892,3.99908,192.14805,4.49964,217.62861,0.02068,28.0035,215.97938,-2.19101
2893,3.99907,193.65059,4.48519,197.29432,0.02273,28.0035,213.97913,-2.15922
2894,3.99898,196.31436,4.34591,200.18765,0.02171,28.0035,211.97888,-2.13094
2895,3.9992,206.70561,3.90927,193.5874,0.02019,28.0035,209.97863,-2.09613
2896,3.99906,200.17376,4.17956,196.19267,0.0213,28.0035,207.97838,-2.08258
2897,3.9992,192.44757,4.50741,209.61097,0.0215,28.0035,205.97812,-2.07595
2898,3.99924,194.00537,4.43484,207.98864,0.02132,28.0035,203.97788,-2.06111
2899,3.99901,200.42787,4.14522,204.61075,0.02026,28.0035,201.97763,-2.04542
2900,3.99922,207.61731,3.83848,208.41501,0.01842,28.0035,199.97738,-2.02409
2901,3.99936,198.27934,4.19193,225.22009,0.01861,28.0035,197.97713,-2.02687
2902,3.99912,198.64663,4.19873,214.94465,0.01953,28.0035,195.97688,-2.01798
2903,3.99937,206.06415,3.88644,214.77949,0.0181,28.0035,193.97663,-2.00442
2904,3.99957,199.58256,4.11499,234.98646,0.01751,28.0035,191.97638,-2.00428
2905,3.9995,197.71256,4.20365,231.7109,0.01814,28.0035,189.97613,-1.99895
2906,3.99956,201.03687,4.06907,226.64215,0.01795,28.0035,187.97588,-1.9898
2907,3.99936,198.1615,4.19221,227.53232,0.01842,28.0035,185.97563,-1.98063
2908,3.99929,196.5382,4.26855,226.15745,0.01887,28.0035,183.97537,-1.96357
2909,3.99951,160.68261,6.54045,240.6248,0.02718,28.0035,181.97513,-1.94396
2910,3.99916,197.14032,4.28396,208.44693,0.02055,28.0035,179.97488,-1.9272
2911,3.99913,183.49341,5.01195,205.41586,0.0244,28.0035,177.97463,-1.90127
2912,3.99911,194.92479,4.39474,206.31241,0.0213,28.0035,175.97437,-1.88189
2913,3.99922,196.34658,4.33282,204.246,0.02121,28.0035,173.97413,-1.86327
2914,3.99918,197.06264,4.2721,214.42602,0.01992,28.0035,171.97388,-1.84839
2915,3.99911,194.95421,4.36069,218.43639,0.01996,28.0035,169.97363,-1.83403
2916,3.99955,207.27438,3.84106,213.79063,0.01797,28.0035,167.97338,-1.79768
2917,3.99948,201.92059,4.05091,217.38423,0.01863,28.0035,165.97313,-1.78667
2918,3.99924,192.6492,4.49413,210.71728,0.02133,28.0035,163.97288,-1.78949
2919,3.99905,188.56569,4.72617,204.53467,0.02311,28.0035,161.97262,-1.77423
2920,3.99896,199.72387,4.17201,206.28454,0.02022,28.0035,159.97238,-1.76084
2921,3.99927,203.11645,4.04106,200.06129,0.0202,28.0035,157.97213,-1.7428
2922,3.99909,214.84592,3.63098,181.0582,0.02005,28.0035,155.97188,-1.72267
2923,3.99934,214.86956,3.61521,187.29598,0.0193,28.0035,153.97162,-1.70801
2924,3.99915,200.81716,4.14117,199.73377,0.02073,28.0035,151.97138,-1.70896
2925,3.99919,202.5691,4.04016,209.83884,0.01925,28.0035,149.97113,-1.69593
2926,3.99928,199.96366,4.12551,221.5955,0.01862,28.0035,147.97088,-1.68122
2927,3.99947,205.39903,3.91096,215.8086,0.01812,28.0035,145.97063,-1.65737
2928,3.99918,199.38039,4.18149,208.6591,0.02004,28.0035,143.97038,-1.65805
2929,3.99918,200.77157,4.14457,199.24068,0.0208,28.0035,141.97013,-1.64525
2930,3.99918,220.20216,3.42841,189.22448,0.01812,28.0035,139.96988,-1.60473
2931,3.99922,206.08587,3.92577,196.96605,0.01993,28.0035,137.96963,-1.59247
2932,3.99923,213.2385,3.6688,189.49303,0.01936,28.0035,135.96938,-1.5759
2933,3.99914,201.81125,4.10187,198.18214,0.0207,28.0035,133.96913,-1.5665
2934,3.99926,210.19584,3.76933,194.95691,0.01933,28.0035,131.96887,-1.55133
2935,3.99896,209.65663,3.81551,184.71403,0.02066,28.0035,129.96863,-1.53719
2936,3.99883,200.1602,4.15671,204.65259,0.02031,28.0035,127.96838,-1.53258
2937,3.99923,199.92737,4.1547,209.68393,0.01981,28.0035,125.96813,-1.51981
2938,3.99904,205.86325,3.90903,207.78007,0.01881,28.0035,123.96787,-1.48634
2939,3.99942,200.07696,4.13034,217.2744,0.01901,28.0035,121.96763,-1.47999
2940,3.9995,213.0522,3.62344,215.15517,0.01684,28.0035,119.96738,-1.45901
2941,3.99959,199.0178,4.13645,236.5821,0.01748,28.0035,117.96713,-1.46123
2942,3.99954,201.90506,4.03673,224.46741,0.01798,28.0035,115.96688,-1.44744
2943,3.99919,199.38617,4.15487,219.70562,0.01891,28.0035,113.96663,-1.43108
2944,3.99904,195.75573,4.32383,217.99154,0.01983,28.0035,111.96638,-1.42668
2945,3.99919,195.49352,4.34654,214.00337,0.02031,28.0035,109.96612,-1.40733
2946,3.99926,198.55341,4.21215,211.25828,0.01994,28.0035,107.96588,-1.38965
2947,3.99915,203.11136,4.02921,204.8173,0.01967,28.0035,105.96563,-1.36159
2948,3.99913,200.64302,4.08206,228.28094,0.01788,28.0035,103.96538,-1.3453
2949,3.99904,196.36819,4.32635,206.0946,0.02099,28.0035,101.96512,-1.32282
2950,3.99923,200.14112,4.13315,214.74168,0.01925,28.0035,99.96488,-1.30435
2951,3.99909,198.27039,4.26121,197.88174,0.02153,28.0035,97.96463,-1.29087
2952,3.99903,194.33899,4.4399,200.74478,0.02212,28.0035,95.96438,-1.27939
2953,3.99903,198.12621,4.26666,198.26959,0.02152,28.0035,93.96413,-1.26916
2954,3.99911,197.42571,4.29099,201.11868,0.02134,28.0035,91.96388,-1.26032
2955,3.999,202.24292,4.08922,195.90592,0.02087,28.0035,89.96363,-1.2562
2956,3.99897,219.7818,3.4575,182.06911,0.01899,28.0035,87.96337,-1.24047
2957,3.9993,192.24002,4.53045,205.49151,0.02205,28.0035,85.96313,-1.26573
2958,3.99926,192.44784,4.50685,209.82274,0.02148,28.0035,83.96288,-1.26158
2959,3.99952,197.1952,4.25336,219.80483,0.01935,28.0035,81.96263,-1.24346
2960,3.99942,195.5822,4.27967,241.83957,0.0177,28.0035,79.96237,-1.23374
2961,3.99932,195.6603,4.30299,228.90256,0.0188,28.0035,77.96213,-1.22322
2962,3.99919,198.92913,4.17003,221.95114,0.01879,28.0035,75.96188,-1.21106
2963,3.99944,201.07312,4.06086,229.9247,0.01766,28.0035,73.96163,-1.19344
2964,3.99963,207.69667,3.81928,216.55989,0.01764,28.0035,71.96137,-1.17505
2965,3.99946,201.80154,4.04661,221.74301,0.01825,28.0035,69.96113,-1.1713
2966,3.99941,200.89715,4.10626,212.26483,0.01934,28.0035,67.96088,-1.15239
2967,3.99956,198.00437,4.18616,233.94436,0.01789,28.0035,65.96063,-1.13403
2968,3.99957,199.43696,4.16224,215.7173,0.01929,28.0035,63.96038,-1.10888
2969,3.999,209.76995,3.76528,203.84953,0.01847,28.0035,61.96013,-1.07355
2970,3.99943,203.57303,4.01255,203.83278,0.01969,28.0035,59.95988,-1.05404
2971,3.99934,201.6736,4.07812,209.98384,0.01942,28.0035,57.95962,-1.02286
2972,3.99938,197.86754,4.21651,222.4734,0.01895,28.0035,55.95938,-0.99914
2973,3.99897,203.40704,4.04595,193.47168,0.02091,28.0035,53.95913,-0.96376
2974,3.99903,199.11024,4.22367,197.52982,0.02138,28.0035,51.95888,-0.94026
2975,3.99918,197.80567,4.26467,204.22983,0.02088,28.0035,49.95862,-0.91548
2976,3.99909,202.98531,4.08313,186.93019,0.02184,28.0035,47.95838,-0.90358
2977,3.99919,201.83408,4.10643,196.18019,0.02093,28.0035,45.95813,-0.89075
2978,3.99918,204.25689,4.03327,185.41454,0.02175,28.0035,43.95788,-0.87299
2979,3.99912,203.69287,4.03716,192.32495,0.02099,28.0035,41.95763,-0.85435
2980,3.99895,202.77247,4.06044,198.10338,0.0205,28.0035,39.95738,-0.84026
2981,3.99904,226.82536,3.25656,171.78504,0.01896,28.0035,37.95713,-0.79971
2982,3.99887,205.3706,3.96139,194.31014,0.02039,28.0035,35.95687,-0.80584
2983,3.99935,202.25433,4.03604,217.67327,0.01854,28.0035,33.95663,-0.79393
2984,3.9991,194.68345,4.38445,214.24308,0.02046,28.0035,31.95638,-0.77758
2985,3.99905,186.93121,4.80756,207.04388,0.02322,28.0035,29.95613,-0.76176
2986,3.99923,197.57104,4.22724,223.56429,0.01891,28.0035,27.95587,-0.73092
2987,3.99947,204.36956,3.97014,207.80312,0.01911,28.0035,25.95563,-0.70715
2988,3.99927,194.38551,4.36564,227.65848,0.01918,28.0035,23.95538,-0.70965
2989,3.99927,198.87587,4.15578,229.77097,0.01809,28.0035,21.95513,-0.69507
2990,3.99941,197.09318,4.27055,214.59702,0.0199,28.0035,19.95487,-0.6844
2991,3.99934,216.22085,3.56217,189.67438,0.01878,28.0035,17.95463,-0.65499
2992,3.99933,203.20196,4.05806,192.42099,0.02109,28.0035,15.95438,-0.65367
2993,3.99925,200.30543,4.1433,207.58384,0.01996,28.0035,13.95413,-0.63614
2994,3.99899,200.22593,4.17361,197.42852,0.02114,28.0035,11.95388,-0.62081
2995,3.99944,196.55124,4.34329,197.52901,0.02199,28.0035,9.95363,-0.61543
2996,3.99913,200.26099,4.15736,202.84547,0.0205,28.0035,7.95338,-0.61322
2997,3.9991,200.8704,4.12947,203.22744,0.02032,28.0035,5.95312,-0.60269
2998,3.99897,195.64916,4.3501,209.79393,0.02074,28.0035,3.95288,-0.59047
2999,3.99908,200.5815,4.13052,207.76628,0.01988,28.0035,1.95263,-0.58128
3000,3.99924,203.45353,4.00103,210.7574,0.01898,28.0035,0,-0.56942
3001,3.99911,204.92554,3.98452,192.6364,0.02068,30.00375,397.9545,-3.53122
3002,3.99883,202.89174,4.03749,205.07407,0.01969,30.00375,395.95425,-3.51436
3003,3.99918,202.6768,4.04466,206.02686,0.01963,30.00375,393.954,-3.49688
3004,3.99911,200.5338,4.12483,210.9577,0.01955,30.00375,391.95375,-3.48309
3005,3.99907,204.89127,3.98689,192.27324,0.02074,30.00375,389.9535,-3.46751
3006,3.99905,197.92686,4.24701,208.66385,0.02035,30.00375,387.95325,-3.45878
3007,3.99909,203.2093,3.97841,226.29829,0.01758,30.00375,385.953,-3.44637
3008,3.99894,220.32899,3.47447,167.76726,0.02071,30.00375,383.95275,-3.39815
3009,3.99922,203.12854,3.98423,225.09703,0.0177,30.00375,381.9525,-3.39997
3010,3.99928,204.46734,3.97583,203.57419,0.01953,30.00375,379.99988,-3.39487
3011,3.99931,204.31204,4.00781,193.58389,0.0207,30.00375,377.99963,-3.37937
3012,3.99911,200.08219,4.18487,195.79593,0.02137,30.00375,375.99938,-3.37097
3013,3.99912,207.70088,3.84273,204.89868,0.01875,30.00375,373.99913,-3.35731
3014,3.9988,205.76396,3.9267,201.72751,0.01947,30.00375,371.99888,-3.34171
3015,3.99927,224.2452,3.33367,173.1026,0.01926,30.00375,369.99863,-3.30144
3016,3.99889,204.73443,4.00795,187.04095,0.02143,30.00375,367.99838,-3.3089
3017,3.99897,218.68494,3.48124,187.95483,0.01852,30.00375,365.99813,-3.28488
3018,3.99899,205.86685,3.91686,204.2415,0.01918,30.00375,363.99788,-3.29516
3019,3.99923,205.21968,3.92055,214.5238,0.01828,30.00375,361.99762,-3.29691
3020,3.9991,218.52614,3.47539,193.38508,0.01797,30.00375,359.99738,-3.26932
3021,3.99923,205.82033,3.9429,194.48568,0.02027,30.00375,357.99713,-3.23732
3022,3.99941,201.09792,4.07593,221.9797,0.01836,30.00375,355.99688,-3.21727
3023,3.99949,204.03918,3.93771,230.22269,0.0171,30.00375,353.99663,-3.20081
3024,3.99891,195.21498,4.39673,200.81457,0.02189,30.00375,351.99638,-3.19798
3025,3.99912,196.90002,4.3154,201.19341,0.02145,30.00375,349.99613,-3.18616
3026,3.99912,195.49447,4.37171,204.79578,0.02135,30.00375,347.99588,-3.1626
3027,3.99911,190.81886,4.68856,182.38935,0.02571,30.00375,345.99563,-3.14144
3028,3.99888,194.68837,4.44831,192.79433,0.02307,30.00375,343.99538,-3.12936
3029,3.99906,197.86362,4.24901,209.01154,0.02033,30.00375,341.99513,-3.11913
3030,3.99917,197.70824,4.23159,218.94625,0.01933,30.00375,339.99487,-3.11419
3031,3.99928,201.37623,4.07171,218.34557,0.01865,30.00375,337.99463,-3.09448
3032,3.99922,199.83353,4.13418,220.19496,0.01878,30.00375,335.99438,-3.0773
3033,3.99899,201.5375,4.07675,212.88237,0.01915,30.00375,333.99413,-3.05613
3034,3.99905,198.02281,4.22062,217.50405,0.0194,30.00375,331.99387,-3.04299
3035,3.99913,205.78419,3.90877,209.38614,0.01867,30.00375,329.99363,-3.01577
3036,3.99936,204.83987,3.94924,208.47055,0.01894,30.00375,327.99338,-3.00363
3037,3.99937,202.88753,4.01938,213.16224,0.01886,30.00375,325.99313,-3.00487
3038,3.9995,203.897,3.98954,207.86297,0.01919,30.00375,323.99288,-2.9977
3039,3.99931,201.91753,4.02254,231.31342,0.01739,30.00375,321.99263,-2.99635
3040,3.99952,198.82753,4.17066,223.89413,0.01863,30.00375,319.99238,-2.98747
3041,3.99923,194.11509,4.40375,217.38987,0.02026,30.00375,317.99213,-2.96879
3042,3.99944,207.303,3.8654,201.9345,0.01914,30.00375,315.99188,-2.93432
3043,3.99948,175.6857,5.69251,174.67973,0.03259,30.00375,313.99163,-2.91476
3044,3.99957,178.04022,5.29722,219.88861,0.02409,30.00375,311.99138,-2.89532
3045,3.99911,212.69893,3.69851,185.374,0.01995,30.00375,309.99112,-2.87054
3046,3.99929,209.20648,3.8032,196.67596,0.01934,30.00375,307.99088,-2.87061
3047,3.99916,219.25253,3.48329,178.68456,0.01949,30.00375,305.99063,-2.84958
3048,3.9991,201.79354,4.0532,218.60334,0.01854,30.00375,303.99038,-2.85722
3049,3.99902,198.21172,4.20455,220.73005,0.01905,30.00375,301.99013,-2.8572
3050,3.99936,218.21682,3.45786,208.49317,0.01658,30.00375,299.98988,-2.82434
3051,3.9993,200.787,4.09056,221.29972,0.01848,30.00375,297.98963,-2.83162
3052,3.99938,200.29697,4.11566,219.53011,0.01875,30.00375,295.98938,-2.81817
3053,3.99913,203.10783,4.00147,217.03445,0.01844,30.00375,293.98913,-2.79766
3054,3.99931,168.09508,6.02978,216.23058,0.02789,30.00375,291.98888,-2.79063
3055,3.99934,173.92753,5.64819,203.83268,0.02771,30.00375,289.98863,-2.78102
3056,3.99909,203.96111,3.95252,223.81798,0.01766,30.00375,287.98837,-2.76713
3057,3.99913,200.74543,4.1069,214.6717,0.01913,30.00375,285.98813,-2.75891
3058,3.99904,203.61031,3.99495,210.46306,0.01898,30.00375,283.98788,-2.73496
3059,3.99887,203.59577,4.0151,202.14799,0.01986,30.00375,281.98763,-2.71309
3060,3.99889,198.45928,4.18967,222.34586,0.01884,30.00375,279.98737,-2.69075
3061,3.99938,193.34584,4.38972,239.22937,0.01835,30.00375,277.98713,-2.66233
3062,3.9994,199.97004,4.10747,230.17691,0.01784,30.00375,275.98688,-2.64152
3063,3.9995,203.14129,4.01836,209.01678,0.01923,30.00375,273.98663,-2.6124
3064,3.99922,216.90645,3.54771,185.46647,0.01913,30.00375,271.98638,-2.5795
3065,3.99916,195.70713,4.33138,215.95712,0.02006,30.00375,269.98613,-2.5699
3066,3.999,204.36238,4.04463,180.23361,0.02244,30.00375,267.98588,-2.554
3067,3.99888,211.53875,3.73753,186.97874,0.01999,30.00375,265.98563,-2.52227
3068,3.99925,203.08804,4.08301,185.57311,0.022,30.00375,263.98538,-2.52257
3069,3.99919,198.28449,4.27818,192.14117,0.02227,30.00375,261.98513,-2.51013
3070,3.99902,199.46009,4.19825,200.90794,0.0209,30.00375,259.98488,-2.49614
3071,3.99906,217.10473,3.50931,200.47489,0.0175,30.00375,257.98462,-2.47465
3072,3.99915,199.2061,4.14778,226.57776,0.01831,30.00375,255.98438,-2.48326
3073,3.99942,199.73826,4.10013,239.23283,0.01714,30.00375,253.98413,-2.48101
3074,3.99933,197.67216,4.20243,233.08629,0.01803,30.00375,251.98388,-2.47874
3075,3.99935,198.19943,4.20268,221.97289,0.01893,30.00375,249.98363,-2.47082
3076,3.9994,198.98335,4.14989,230.42256,0.01801,30.00375,247.98338,-2.4586
3077,3.99933,196.83356,4.23936,233.47868,0.01816,30.00375,245.98313,-2.44837
3078,3.99939,195.38369,4.34246,217.72544,0.01994,30.00375,243.98288,-2.43161
3079,3.99927,196.38719,4.26352,231.61585,0.01841,30.00375,241.98263,-2.41482
3080,3.99919,201.21141,4.08945,213.54859,0.01915,30.00375,239.98238,-2.39688
3081,3.99923,204.6022,3.96073,207.62557,0.01908,30.00375,237.98213,-2.3828
3082,3.99921,202.09613,4.03557,220.94938,0.01826,30.00375,235.98187,-2.36922
3083,3.99934,200.36631,4.10621,222.48073,0.01846,30.00375,233.98163,-2.35569
3084,3.99949,199.15516,4.17254,216.61056,0.01926,30.00375,231.98138,-2.34102
3085,3.99935,197.12972,4.22748,232.75742,0.01816,30.00375,229.98113,-2.32854
3086,3.99948,195.1919,4.3271,227.98345,0.01898,30.00375,227.98087,-2.31499
3087,3.99925,198.25292,4.2073,218.85883,0.01922,30.00375,225.98063,-2.297
3088,3.99929,199.68431,4.14095,220.12589,0.01881,30.00375,223.98038,-2.27767
3089,3.99928,199.23582,4.13963,229.96816,0.018,30.00375,221.98013,-2.2629
3090,3.99941,199.72902,4.13767,220.78554,0.01874,30.00375,219.97988,-2.24062
3091,3.99923,200.35069,4.10739,222.18398,0.01849,30.00375,217.97963,-2.21887
3092,3.99903,193.82253,4.45667,203.57293,0.02189,30.00375,215.97938,-2.2009
3093,3.99923,194.44449,4.44032,199.0387,0.02231,30.00375,213.97913,-2.16616
3094,3.99907,197.80289,4.25651,207.23216,0.02054,30.00375,211.97888,-2.13545
3095,3.99931,193.41057,4.47942,202.95137,0.02207,30.00375,209.97863,-2.11469
3096,3.99928,195.18607,4.39075,203.42788,0.02158,30.00375,207.97838,-2.09431
3097,3.99892,206.20069,3.9398,189.67686,0.02077,30.00375,205.97812,-2.071
3098,3.99905,205.91461,3.93108,197.54396,0.0199,30.00375,203.97788,-2.06088
3099,3.99924,210.24295,3.75625,199.89689,0.01879,30.00375,201.97763,-2.04421
3100,3.99927,197.07815,4.2834,209.79536,0.02042,30.00375,199.97738,-2.04469
3101,3.99937,201.4258,4.05938,223.19293,0.01819,30.00375,197.97713,-2.03276
3102,3.99938,196.43,4.27997,223.37482,0.01916,30.00375,195.97688,-2.03153
3103,3.99944,199.58009,4.11912,232.83698,0.01769,30.00375,193.97663,-2.02068
3104,3.99945,199.60726,4.12414,229.72587,0.01795,30.00375,191.97638,-2.02334
3105,3.99966,196.81293,4.25788,225.50552,0.01888,30.00375,189.97613,-2.01651
3106,3.99955,198.90494,4.17535,220.24975,0.01896,30.00375,187.97588,-2.00783
3107,3.99948,194.23043,4.37942,225.05645,0.01946,30.00375,185.97563,-1.99935
3108,3.99919,199.47182,4.20654,197.85323,0.02126,30.00375,183.97537,-1.97554
3109,3.99912,181.01051,5.22826,190.93718,0.02738,30.00375,181.97513,-1.95439
3110,3.99914,171.41244,5.78954,212.73121,0.02722,30.00375,179.97488,-1.93898
3111,3.99929,201.23356,4.11503,202.76453,0.02029,30.00375,177.97463,-1.90411
3112,3.99938,202.8068,4.01745,215.5748,0.01864,30.00375,175.97437,-1.89045
3113,3.99922,203.34791,3.99416,215.84641,0.0185,30.00375,173.97413,-1.87339
3114,3.99939,210.47579,3.72961,208.4801,0.01789,30.00375,171.97388,-1.85057
3115,3.99918,201.57303,4.06138,219.19352,0.01853,30.00375,169.97363,-1.84288
3116,3.99913,201.82568,4.08941,202.66221,0.02018,30.00375,167.97338,-1.82252
3117,3.9993,208.86892,3.78198,212.50222,0.0178,30.00375,165.97313,-1.80094
3118,3.99906,172.07804,5.73411,213.93481,0.0268,30.00375,163.97288,-1.8065
3119,3.99884,201.25761,4.11756,201.19518,0.02047,30.00375,161.97262,-1.79076
3120,3.99947,196.92767,4.26754,218.96739,0.01949,30.00375,159.97238,-1.77455
3121,3.99908,201.35026,4.0923,209.73807,0.01951,30.00375,157.97213,-1.75811
3122,3.99933,197.00284,4.29674,206.1718,0.02084,30.00375,155.97188,-1.7518
3123,3.99939,198.12436,4.24203,207.28538,0.02046,30.00375,153.97162,-1.73505
3124,3.99923,200.516,4.11593,215.11956,0.01913,30.00375,151.97138,-1.71788
3125,3.99937,215.12809,3.56358,207.85959,0.01714,30.00375,149.97113,-1.69177
3126,3.99944,201.80889,4.05393,218.14649,0.01858,30.00375,147.97088,-1.68891
3127,3.99946,200.52795,4.09081,226.57955,0.01805,30.00375,145.97063,-1.67858
3128,3.99906,198.50398,4.20485,215.03535,0.01955,30.00375,143.97038,-1.66964
3129,3.99916,203.42264,4.01596,204.89233,0.0196,30.00375,141.97013,-1.64679
3130,3.99901,201.72724,4.08807,204.80356,0.01996,30.00375,139.96988,-1.6269
3131,3.99904,203.28272,4.02155,204.95204,0.01962,30.00375,137.96963,-1.60887
3132,3.99929,200.84088,4.12229,206.62406,0.01995,30.00375,135.96938,-1.59533
3133,3.99923,165.1207,6.44599,190.14392,0.0339,30.00375,133.96913,-1.5693
3134,3.99926,195.99687,4.35423,202.60537,0.02149,30.00375,131.96887,-1.56858
3135,3.9993,198.97136,4.23946,194.45054,0.0218,30.00375,129.96863,-1.55513
3136,3.99929,222.64252,3.34982,189.2814,0.0177,30.00375,127.96838,-1.51625
3137,3.9993,200.6804,4.07969,228.76755,0.01783,30.00375,125.96813,-1.52991
3138,3.99935,201.33749,4.07366,218.24762,0.01867,30.00375,123.96787,-1.50319
3139,3.99926,200.66252,4.09753,220.52949,0.01858,30.00375,121.96763,-1.49649
3140,3.99948,200.52842,4.08366,230.14041,0.01774,30.00375,119.96738,-1.48825
3141,3.99935,209.23716,3.79133,201.37956,0.01883,30.00375,117.96713,-1.47305
3142,3.99934,198.0608,4.21965,217.33377,0.01942,30.00375,115.96688,-1.47291
3143,3.99926,196.78514,4.28243,215.46386,0.01988,30.00375,113.96663,-1.45445
3144,3.99911,201.6296,4.09496,203.79591,0.02009,30.00375,111.96638,-1.43595
3145,3.99909,199.56713,4.18149,205.38428,0.02036,30.00375,109.96612,-1.41347
3146,3.99897,199.70353,4.16448,209.61496,0.01987,30.00375,107.96588,-1.3958
3147,3.99922,196.3418,4.35153,198.00655,0.02198,30.00375,105.96563,-1.37891
3148,3.99924,210.51968,3.7924,181.04997,0.02095,30.00375,103.96538,-1.34286
3149,3.99891,201.43545,4.08778,210.01082,0.01946,30.00375,101.96512,-1.33146
3150,3.99917,199.34132,4.17825,210.64477,0.01984,30.00375,99.96488,-1.31836
3151,3.99909,196.92706,4.30935,202.83391,0.02125,30.00375,97.96463,-1.30324
3152,3.99901,194.86613,4.38801,209.64852,0.02093,30.00375,95.96438,-1.29331
3153,3.9989,200.50835,4.14557,203.06569,0.02041,30.00375,93.96413,-1.283
3154,3.99904,223.45825,3.34685,178.16702,0.01878,30.00375,91.96388,-1.2512
3155,3.99904,199.79343,4.16732,206.93644,0.02014,30.00375,89.96363,-1.2762
3156,3.99915,203.05887,4.07097,189.98006,0.02143,30.00375,87.96337,-1.26619
3157,3.99906,194.21077,4.42856,206.60471,0.02143,30.00375,85.96313,-1.25673
3158,3.99924,189.99797,4.64164,206.99132,0.02242,30.00375,83.96288,-1.26906
3159,3.99901,197.0013,4.27744,213.3479,0.02005,30.00375,81.96263,-1.25569
3160,3.99907,200.7724,4.08145,225.81612,0.01807,30.00375,79.96237,-1.2436
3161,3.99921,196.74862,4.24235,233.82226,0.01814,30.00375,77.96213,-1.23372
3162,3.99909,199.73785,4.16045,210.68585,0.01975,30.00375,75.96188,-1.22172
3163,3.99926,256.22247,2.52914,167.9007,0.01506,30.00375,73.96163,-1.14405
3164,3.99935,199.32151,4.17506,212.38648,0.01966,30.00375,71.96137,-1.18745
3165,3.99948,196.02763,4.27288,235.11955,0.01817,30.00375,69.96113,-1.18114
3166,3.99953,198.25507,4.20915,218.1672,0.01929,30.00375,67.96088,-1.16012
3167,3.99948,197.16484,4.26016,217.51638,0.01959,30.00375,65.96063,-1.13972
3168,3.99928,203.9872,3.97781,211.27949,0.01883,30.00375,63.96038,-1.10876
3169,3.9989,197.56339,4.26767,207.10332,0.02061,30.00375,61.96013,-1.089
3170,3.99922,192.95588,4.46206,216.74937,0.02059,30.00375,59.95988,-1.07401
3171,3.99939,250.18611,2.64928,173.53817,0.01527,30.00375,57.95962,-0.97715
3172,3.99929,201.59012,4.04247,228.08315,0.01772,30.00375,55.95938,-0.99317
3173,3.99917,199.94712,4.13735,216.56484,0.0191,30.00375,53.95913,-0.97947
3174,3.99927,196.60376,4.29811,212.60668,0.02022,30.00375,51.95888,-0.95196
3175,3.99908,201.29596,4.10935,203.81103,0.02016,30.00375,49.95862,-0.92938
3176,3.99914,208.96911,3.82616,190.96621,0.02004,30.00375,47.95838,-0.90539
3177,3.99925,199.90471,4.17163,203.48447,0.0205,30.00375,45.95813,-0.89755
3178,3.99926,200.28105,4.18282,193.50926,0.02162,30.00375,43.95788,-0.88053
3179,3.99914,200.53294,4.14851,201.65985,0.02057,30.00375,41.95763,-0.86062
3180,3.99928,201.06121,4.12999,199.9548,0.02065,30.00375,39.95738,-0.84688
3181,3.9989,202.82622,4.04781,202.07152,0.02003,30.00375,37.95713,-0.82732
3182,3.99917,205.47059,3.91229,213.62543,0.01831,30.00375,35.95687,-0.81521
3183,3.99875,202.45108,4.04265,210.69238,0.01919,30.00375,33.95663,-0.80284
3184,3.99908,198.94471,4.19973,209.1176,0.02008,30.00375,31.95638,-0.78483
3185,3.99909,193.89802,4.41949,215.34119,0.02052,30.00375,29.95613,-0.76753
3186,3.99918,188.64228,4.68218,217.13596,0.02156,30.00375,27.95587,-0.75324
3187,3.99929,196.21319,4.29745,220.16972,0.01952,30.00375,25.95563,-0.73497
3188,3.99898,199.7789,4.21496,190.28892,0.02215,30.00375,23.95538,-0.72004
3189,3.99917,199.4389,4.20896,197.51804,0.02131,30.00375,21.95513,-0.70991
3190,3.99945,202.35173,4.1089,187.66209,0.0219,30.00375,19.95487,-0.69449
3191,3.99931,204.84388,3.98114,195.26503,0.02039,30.00375,17.95463,-0.67795
3192,3.99913,200.29912,4.17794,194.84254,0.02144,30.00375,15.95438,-0.66353
3193,3.99928,199.55689,4.20521,197.01412,0.02134,30.00375,13.95413,-0.64628
3194,3.99919,197.11211,4.29056,206.50357,0.02078,30.00375,11.95388,-0.63744
3195,3.99923,203.62338,4.02965,196.20782,0.02054,30.00375,9.95363,-0.62854
3196,3.99885,216.48273,3.54852,191.53544,0.01853,30.00375,7.95338,-0.60608
3197,3.99927,199.22299,4.21039,200.5018,0.021,30.00375,5.95312,-0.61255
3198,3.99936,201.01647,4.12294,203.39538,0.02027,30.00375,3.95288,-0.59996
3199,3.99907,200.8079,4.13012,204.01595,0.02024,30.00375,1.95263,-0.59282
3200,3.99905,198.83114,4.21674,204.55671,0.02061,30.00375,0,-0.58275
3201,3.99916,202.80537,4.03987,205.7471,0.01964,32.004,397.9545,-3.5382
3202,3.99877,204.24765,3.98427,203.59457,0.01957,32.004,395.95425,-3.51554
3203,3.99911,204.28784,3.99923,197.10942,0.02029,32.004,393.954,-3.50378
3204,3.99909,200.91588,4.12497,204.19018,0.0202,32.004,391.95375,-3.49027
3205,3.99907,217.83292,3.5083,188.80763,0.01858,32.004,389.9535,-3.4596
3206,3.99906,197.12257,4.29188,205.78738,0.02086,32.004,387.95325,-3.46567
3207,3.99891,201.72612,4.05984,216.76889,0.01873,32.004,385.953,-3.44932
3208,3.9993,197.78881,4.23813,214.76826,0.01973,32.004,383.95275,-3.43089
3209,3.99944,206.08007,3.87225,221.67074,0.01747,32.004,381.9525,-3.41232
3210,3.99884,198.49023,4.22357,207.72029,0.02033,32.004,379.99988,-3.40702
3211,3.99879,199.76535,4.17693,203.62156,0.02051,32.004,377.99963,-3.39169
3212,3.99914,204.10782,3.98151,207.38974,0.0192,32.004,375.99938,-3.37565
3213,3.99903,201.27118,4.12688,197.61215,0.02088,32.004,373.99913,-3.36496
3214,3.99911,200.49684,4.15377,200.28666,0.02074,32.004,371.99888,-3.34758
3215,3.99931,215.7803,3.59147,183.65695,0.01956,32.004,369.99863,-3.31499
3216,3.99923,210.49508,3.7476,199.50603,0.01878,32.004,367.99838,-3.30586
3217,3.99929,202.97266,4.03071,206.68208,0.0195,32.004,365.99813,-3.31022
3218,3.99925,203.51771,4.01235,204.7781,0.01959,32.004,363.99788,-3.30414
3219,3.99919,207.94168,3.82764,207.56448,0.01844,32.004,361.99762,-3.29941
3220,3.99922,220.0369,3.4188,196.88627,0.01736,32.004,359.99738,-3.27907
3221,3.99933,196.94053,4.25925,222.16179,0.01917,32.004,357.99713,-3.26555
3222,3.99944,196.88421,4.25998,223.02239,0.0191,32.004,355.99688,-3.22759
3223,3.99951,202.03007,4.05408,213.87859,0.01896,32.004,353.99663,-3.21193
3224,3.99913,194.21197,4.43482,204.49566,0.02169,32.004,351.99638,-3.21054
3225,3.99902,195.72819,4.34824,209.12189,0.02079,32.004,349.99613,-3.19501
