Repository: edrossi93/mecanano-ml-nanomechanics-tutorial

File: data/nanoindent_maps/Duplex Steel 2um.csv (part 7 of 77)
Index,Load,Depth,HARDNESS,MODULUS,H/E,X Position,Y Position,Z Position
Integer,mN,nm,GPa,GPa,None,µm,µm,µm
3226,3.99918,188.43162,4.70674,212.7657,0.02212,32.004,347.99588,-3.17306
3227,3.99919,187.1506,4.7789,212.03125,0.02254,32.004,345.99563,-3.16839
3228,3.99924,196.16562,4.34214,203.99202,0.02129,32.004,343.99538,-3.1392
3229,3.99932,200.82655,4.12542,205.64305,0.02006,32.004,341.99513,-3.12853
3230,3.99946,198.0436,4.21777,218.52356,0.0193,32.004,339.99487,-3.11784
3231,3.99944,199.07788,4.1747,217.12931,0.01923,32.004,337.99463,-3.09946
3232,3.99928,200.18518,4.12154,219.02004,0.01882,32.004,335.99438,-3.08094
3233,3.99922,190.79218,4.5508,224.1694,0.0203,32.004,333.99413,-3.07481
3234,3.99921,192.56836,4.48954,213.73427,0.02101,32.004,331.99387,-3.05621
3235,3.99921,213.28043,3.65202,196.23431,0.01861,32.004,329.99363,-3.01861
3236,3.99946,194.24308,4.4088,213.25822,0.02067,32.004,327.99338,-3.02443
3237,3.99927,200.95203,4.08514,220.5117,0.01853,32.004,325.99313,-3.01976
3238,3.9994,202.05498,4.0224,228.4442,0.01761,32.004,323.99288,-3.01169
3239,3.99931,196.10595,4.27712,231.30878,0.01849,32.004,321.99263,-3.01071
3240,3.99955,195.09356,4.34088,224.06776,0.01937,32.004,319.99238,-2.9981
3241,3.99941,186.0307,4.77585,234.21047,0.02039,32.004,317.99213,-2.98884
3242,3.99943,201.59866,4.0946,204.61297,0.02001,32.004,315.99188,-2.9448
3243,3.99921,179.73579,5.2893,195.44714,0.02706,32.004,313.99163,-2.93169
3244,3.9993,196.59399,4.28503,218.01097,0.01966,32.004,311.99138,-2.90604
3245,3.99947,203.84212,3.97733,214.31866,0.01856,32.004,309.99112,-2.88601
3246,3.99913,197.70948,4.27119,203.45981,0.02099,32.004,307.99088,-2.88588
3247,3.99924,195.19389,4.41262,196.20619,0.02249,32.004,305.99063,-2.87737
3248,3.99932,225.89589,3.2658,180.80798,0.01806,32.004,303.99038,-2.84223
3249,3.9994,218.97759,3.43704,206.06325,0.01668,32.004,301.99013,-2.84591
3250,3.99946,217.22064,3.51252,197.01113,0.01783,32.004,299.98988,-2.83147
3251,3.9993,198.55582,4.19911,216.58337,0.01939,32.004,297.98963,-2.83788
3252,3.99954,197.42418,4.23409,223.64211,0.01893,32.004,295.98938,-2.82246
3253,3.99966,197.22857,4.26725,213.55158,0.01998,32.004,293.98913,-2.80176
3254,3.99932,203.81561,3.942,232.73386,0.01694,32.004,291.98888,-2.79036
3255,3.99939,202.52211,4.02859,215.94379,0.01866,32.004,289.98863,-2.78675
3256,3.99936,207.60247,3.82289,216.42585,0.01766,32.004,287.98837,-2.77005
3257,3.99915,201.33579,4.06737,221.09494,0.0184,32.004,285.98813,-2.7603
3258,3.99909,213.48424,3.62432,206.12825,0.01758,32.004,283.98788,-2.73138
3259,3.99942,194.68125,4.38669,213.59273,0.02054,32.004,281.98763,-2.7221
3260,3.99934,195.65652,4.30372,228.66376,0.01882,32.004,279.98737,-2.696
3261,3.99947,206.66055,3.84939,221.7434,0.01736,32.004,277.98713,-2.65971
3262,3.99933,200.93746,4.08467,221.05191,0.01848,32.004,275.98688,-2.64991
3263,3.99913,200.4989,4.15238,200.7749,0.02068,32.004,273.98663,-2.61837
3264,3.99912,197.4115,4.28036,205.12609,0.02087,32.004,271.98638,-2.598
3265,3.99925,194.73458,4.39557,209.32571,0.021,32.004,269.98613,-2.58017
3266,3.99919,202.50181,4.08374,193.93397,0.02106,32.004,267.98588,-2.56159
3267,3.99906,207.14625,3.89844,190.87763,0.02042,32.004,265.98563,-2.54141
3268,3.99907,212.29657,3.71527,184.64184,0.02012,32.004,263.98538,-2.52372
3269,3.99914,198.14002,4.28417,192.35564,0.02227,32.004,261.98513,-2.51967
3270,3.99928,197.94498,4.22273,218.21352,0.01935,32.004,259.98488,-2.5086
3271,3.99934,213.02435,3.61851,218.4683,0.01656,32.004,257.98462,-2.48602
3272,3.99938,198.36228,4.18965,224.57687,0.01866,32.004,255.98438,-2.49414
3273,3.99942,198.56779,4.17895,225.31769,0.01855,32.004,253.98413,-2.49463
3274,3.99945,196.77226,4.24189,233.66521,0.01815,32.004,251.98388,-2.49218
3275,3.99948,197.87467,4.19982,230.05063,0.01826,32.004,249.98363,-2.48101
3276,3.99934,198.49394,4.21362,211.7816,0.0199,32.004,247.98338,-2.4701
3277,3.99945,197.49718,4.24754,216.43577,0.01962,32.004,245.98313,-2.45618
3278,3.99934,193.00602,4.43231,227.57113,0.01948,32.004,243.98288,-2.4418
3279,3.99945,203.37797,4.01929,204.43137,0.01966,32.004,241.98263,-2.41805
3280,3.99929,199.62168,4.12489,228.95882,0.01802,32.004,239.98238,-2.41341
3281,3.99933,200.58706,4.09269,224.36822,0.01824,32.004,237.98213,-2.39667
3282,3.99943,199.28675,4.13602,230.74136,0.01792,32.004,235.98187,-2.38231
3283,3.99951,212.0699,3.66849,209.83297,0.01748,32.004,233.98163,-2.35412
3284,3.99926,198.65799,4.15916,232.82877,0.01786,32.004,231.98138,-2.35142
3285,3.99935,198.01109,4.19558,229.09783,0.01831,32.004,229.98113,-2.33676
3286,3.99935,196.57743,4.24458,236.60896,0.01794,32.004,227.98087,-2.32435
3287,3.99957,198.54302,4.20901,212.85874,0.01977,32.004,225.98063,-2.30378
3288,3.99927,201.95589,4.03517,224.0349,0.01801,32.004,223.98038,-2.28345
3289,3.99944,216.25507,3.51912,211.14665,0.01667,32.004,221.98013,-2.25264
3290,3.99941,199.54883,4.13879,223.89287,0.01849,32.004,219.97988,-2.24711
3291,3.99942,204.25864,3.94688,220.73935,0.01788,32.004,217.97963,-2.2193
3292,3.99923,213.80303,3.65754,185.61108,0.01971,32.004,215.97938,-2.18552
3293,3.99919,192.15272,4.52979,207.09953,0.02187,32.004,213.97913,-2.17196
3294,3.99897,217.22806,3.54284,182.66195,0.0194,32.004,211.97888,-2.12378
3295,3.99902,203.14936,4.04813,196.72416,0.02058,32.004,209.97863,-2.11375
3296,3.99914,195.20051,4.38744,204.25891,0.02148,32.004,207.97838,-2.10277
3297,3.99906,189.96049,4.61807,215.24677,0.02145,32.004,205.97812,-2.0933
3298,3.9991,191.91526,4.56377,200.18877,0.0228,32.004,203.97788,-2.08214
3299,3.99952,202.06247,4.06168,209.99034,0.01934,32.004,201.97763,-2.06288
3300,3.99917,195.64671,4.36733,203.80992,0.02143,32.004,199.97738,-2.05618
3301,3.99947,213.96436,3.63005,195.13905,0.0186,32.004,197.97713,-2.03091
3302,3.99936,202.95407,3.99122,225.27952,0.01772,32.004,195.97688,-2.03742
3303,3.99952,195.57903,4.30059,231.82537,0.01855,32.004,193.97663,-2.03826
3304,3.9995,196.0209,4.26623,238.53881,0.01788,32.004,191.97638,-2.03973
3305,3.99961,196.88395,4.25469,225.45023,0.01887,32.004,189.97613,-2.02994
3306,3.99949,199.94608,4.12186,223.75999,0.01842,32.004,187.97588,-2.0208
3307,3.99914,198.98462,4.17995,216.50619,0.01931,32.004,185.97563,-2.01147
3308,3.99954,196.67633,4.27411,221.10827,0.01933,32.004,183.97537,-1.98944
3309,3.99933,197.88077,4.24323,211.07377,0.0201,32.004,181.97513,-1.97157
3310,3.99938,198.66793,4.19149,217.73027,0.01925,32.004,179.97488,-1.94772
3311,3.99923,185.5609,4.85228,216.79891,0.02238,32.004,177.97463,-1.92243
3312,3.9993,193.6799,4.48005,198.5087,0.02257,32.004,175.97437,-1.90304
3313,3.9992,199.21936,4.12698,236.71828,0.01743,32.004,173.97413,-1.88787
3314,3.99955,196.72083,4.25307,229.53987,0.01853,32.004,171.97388,-1.86898
3315,3.99925,209.13208,3.78329,206.91546,0.01828,32.004,169.97363,-1.85127
3316,3.99952,203.60376,3.97869,218.32915,0.01822,32.004,167.97338,-1.84274
3317,3.99947,200.69579,4.07681,229.98646,0.01773,32.004,165.97313,-1.82246
3318,3.99893,209.99625,3.78013,193.46211,0.01954,32.004,163.97288,-1.8145
3319,3.99948,199.10042,4.22045,198.99834,0.02121,32.004,161.97262,-1.81099
3320,3.99949,201.1182,4.05794,230.47125,0.01761,32.004,159.97238,-1.7855
3321,3.9995,197.13461,4.28573,208.04356,0.0206,32.004,157.97213,-1.77152
3322,3.99921,203.57621,3.98254,216.863,0.01836,32.004,155.97188,-1.75057
3323,3.99922,203.07832,4.0319,204.31827,0.01973,32.004,153.97162,-1.74206
3324,3.99933,200.1902,4.1182,220.46199,0.01868,32.004,151.97138,-1.73222
3325,3.99946,209.32534,3.76767,211.08109,0.01785,32.004,149.97113,-1.70611
3326,3.99948,214.35047,3.59154,207.46862,0.01731,32.004,147.97088,-1.68749
3327,3.9994,196.78215,4.24836,230.34993,0.01844,32.004,145.97063,-1.69158
3328,3.9994,162.55607,6.54635,209.07504,0.03131,32.004,143.97038,-1.67884
3329,3.99932,213.47032,3.66598,187.16583,0.01959,32.004,141.97013,-1.64241
3330,3.99916,200.63108,4.15442,197.91317,0.02099,32.004,139.96988,-1.63596
3331,3.99917,215.23382,3.61364,182.46193,0.0198,32.004,137.96963,-1.60395
3332,3.99934,194.22002,4.39491,218.91076,0.02008,32.004,135.96938,-1.60326
3333,3.99949,201.24161,4.06039,226.59202,0.01792,32.004,133.96913,-1.56823
3334,3.99896,202.72479,4.02635,212.88799,0.01891,32.004,131.96887,-1.56817
3335,3.99924,200.40929,4.14785,204.02057,0.02033,32.004,129.96863,-1.563
3336,3.99909,207.50768,3.83408,212.51207,0.01804,32.004,127.96838,-1.53037
3337,3.99932,201.70127,4.0723,211.94025,0.01921,32.004,125.96813,-1.51976
3338,3.99942,198.91594,4.20519,207.65664,0.02025,32.004,123.96787,-1.51816
3339,3.99935,213.67937,3.62527,202.25103,0.01792,32.004,121.96763,-1.50494
3340,3.99952,205.30184,3.90483,220.82468,0.01768,32.004,119.96738,-1.49599
3341,3.99922,212.92179,3.67716,190.86262,0.01927,32.004,117.96713,-1.48249
3342,3.99924,212.42856,3.67857,198.28906,0.01855,32.004,115.96688,-1.47443
3343,3.99928,207.62246,3.84246,206.49903,0.01861,32.004,113.96663,-1.45279
3344,3.99929,197.54894,4.26799,207.40896,0.02058,32.004,111.96638,-1.43845
3345,3.99909,201.38157,4.08277,213.21782,0.01915,32.004,109.96612,-1.41511
3346,3.99939,196.60139,4.29613,213.47398,0.02012,32.004,107.96588,-1.39977
3347,3.99934,193.94445,4.43084,210.48396,0.02105,32.004,105.96563,-1.38252
3348,3.99918,188.96991,4.62809,230.53868,0.02008,32.004,103.96538,-1.37489
3349,3.99908,196.00165,4.35011,203.86016,0.02134,32.004,101.96512,-1.34398
3350,3.99907,196.18909,4.32035,211.4228,0.02043,32.004,99.96488,-1.32763
3351,3.99887,193.69481,4.47623,199.28498,0.02246,32.004,97.96463,-1.31278
3352,3.99898,214.40852,3.63307,186.57136,0.01947,32.004,95.96438,-1.28516
3353,3.99904,200.29265,4.16173,200.65641,0.02074,32.004,93.96413,-1.29389
3354,3.99904,199.68639,4.19041,200.07904,0.02094,32.004,91.96388,-1.28876
3355,3.99918,196.09,4.34631,203.76622,0.02133,32.004,89.96363,-1.29299
3356,3.99919,194.76188,4.37827,215.20173,0.02034,32.004,87.96337,-1.2944
3357,3.99908,194.77333,4.38392,212.81241,0.0206,32.004,85.96313,-1.27073
3358,3.99896,204.5355,3.95162,212.80385,0.01857,32.004,83.96288,-1.26268
3359,3.99911,197.12435,4.23848,227.56117,0.01863,32.004,81.96263,-1.26499
3360,3.99943,200.58806,4.10587,218.2906,0.01881,32.004,79.96237,-1.24975
3361,3.99958,218.09868,3.47882,199.17588,0.01747,32.004,77.96213,-1.22138
3362,3.99956,198.6035,4.18722,220.93457,0.01895,32.004,75.96188,-1.22885
3363,3.99943,199.93471,4.1372,216.99813,0.01907,32.004,73.96163,-1.20903
3364,3.99931,200.00551,4.09357,236.53043,0.01731,32.004,71.96137,-1.19781
3365,3.99948,208.55915,3.82746,197.1082,0.01942,32.004,69.96113,-1.17806
3366,3.99948,216.70968,3.52045,201.89263,0.01744,32.004,67.96088,-1.14832
3367,3.99942,198.63208,4.17607,225.33081,0.01853,32.004,65.96063,-1.14305
3368,3.99899,208.60096,3.82624,196.71104,0.01945,32.004,63.96038,-1.1081
3369,3.99921,217.49013,3.54261,179.0939,0.01978,32.004,61.96013,-1.08446
3370,3.99912,218.04928,3.52265,179.33181,0.01964,32.004,59.95988,-1.05738
3371,3.9994,200.01238,4.13419,216.81733,0.01907,32.004,57.95962,-1.02854
3372,3.99956,201.35864,4.06749,220.80119,0.01842,32.004,55.95938,-0.99501
3373,3.9993,200.16083,4.18319,195.23733,0.02143,32.004,53.95913,-0.98722
3374,3.99925,200.92971,4.10184,213.47038,0.01922,32.004,51.95888,-0.95898
3375,3.9989,207.9775,3.83982,201.27393,0.01908,32.004,49.95862,-0.92912
3376,3.99881,202.67093,4.06617,197.52546,0.02059,32.004,47.95838,-0.92075
3377,3.99901,201.47307,4.12778,194.13007,0.02126,32.004,45.95813,-0.90643
3378,3.99915,199.76486,4.19549,197.07624,0.02129,32.004,43.95788,-0.88852
3379,3.99941,219.01504,3.50274,174.15918,0.02011,32.004,41.95763,-0.8501
3380,3.99901,202.24447,4.07696,200.45299,0.02034,32.004,39.95738,-0.85224
3381,3.99929,204.87432,3.94163,211.23367,0.01866,32.004,37.95713,-0.83743
3382,3.99933,212.50799,3.67984,196.41713,0.01873,32.004,35.95687,-0.81345
3383,3.99903,210.83135,3.73053,201.45991,0.01852,32.004,33.95663,-0.79623
3384,3.99909,199.25956,4.20877,200.41062,0.021,32.004,31.95638,-0.7747
3385,3.99902,216.37112,3.5353,199.95369,0.01768,32.004,29.95613,-0.74859
3386,3.99922,194.76777,4.43553,195.57884,0.02268,32.004,27.95587,-0.76004
3387,3.99905,222.55149,3.39181,171.351,0.01979,32.004,25.95563,-0.72245
3388,3.99891,200.18205,4.16768,200.22148,0.02082,32.004,23.95538,-0.73083
3389,3.99912,211.26161,3.76715,179.83512,0.02095,32.004,21.95513,-0.7085
3390,3.9993,199.35059,4.19017,205.86523,0.02035,32.004,19.95487,-0.70547
3391,3.99926,196.21284,4.3603,197.18048,0.02211,32.004,17.95463,-0.69141
3392,3.99915,201.95488,4.09279,199.24732,0.02054,32.004,15.95438,-0.6744
3393,3.99903,202.28165,4.08844,195.59201,0.0209,32.004,13.95413,-0.65752
3394,3.99941,205.27766,3.95216,199.67727,0.01979,32.004,11.95388,-0.64639
3395,3.99923,204.28657,3.96414,211.87144,0.01871,32.004,9.95363,-0.64396
3396,3.99927,201.86537,4.07391,208.27173,0.01956,32.004,7.95338,-0.63672
3397,3.99904,197.9868,4.24636,207.86689,0.02043,32.004,5.95312,-0.61928
3398,3.9994,210.18966,3.79747,183.91869,0.02065,32.004,3.95288,-0.60353
3399,3.99928,200.55072,4.09317,224.86222,0.0182,32.004,1.95263,-0.60398
3400,3.99936,199.23127,4.14392,228.02011,0.01817,32.004,0,-0.59305
3401,3.99938,206.37504,3.8934,205.78087,0.01892,34.00425,397.9545,-3.54876
3402,3.99914,204.67148,3.96942,202.67417,0.01959,34.00425,395.95425,-3.53142
3403,3.99911,207.38912,3.87499,196.30803,0.01974,34.00425,393.954,-3.51547
3404,3.99927,197.18165,4.29395,204.14552,0.02103,34.00425,391.95375,-3.50225
3405,3.99898,206.45297,3.92036,193.14911,0.0203,34.00425,389.9535,-3.47157
3406,3.9991,210.09479,3.75849,201.35595,0.01867,34.00425,387.95325,-3.46733
3407,3.99889,203.31612,4.0229,203.75203,0.01974,34.00425,385.953,-3.46038
3408,3.99902,202.52821,4.05282,205.1946,0.01975,34.00425,383.95275,-3.43372
3409,3.99933,202.4889,4.05565,204.87161,0.0198,34.00425,381.9525,-3.4216
3410,3.9991,201.82287,4.09092,202.10852,0.02024,34.00425,379.99988,-3.41226
3411,3.99903,201.75749,4.10954,196.19439,0.02095,34.00425,377.99963,-3.3982
3412,3.9992,204.60747,3.98131,198.96059,0.02001,34.00425,375.99938,-3.38617
3413,3.99897,215.42666,3.59606,186.85527,0.01925,34.00425,373.99913,-3.36221
3414,3.99923,197.92235,4.279,197.37585,0.02168,34.00425,371.99888,-3.36108
3415,3.99921,201.24106,4.09532,210.51057,0.01945,34.00425,369.99863,-3.34489
3416,3.9995,216.55923,3.51879,205.54908,0.01712,34.00425,367.99838,-3.30348
3417,3.99883,202.23999,4.06547,204.95812,0.01984,34.00425,365.99813,-3.3176
3418,3.99917,205.76283,3.91306,207.84675,0.01883,34.00425,363.99788,-3.31275
3419,3.99915,203.5781,4.02746,197.72391,0.02037,34.00425,361.99762,-3.31117
3420,3.99922,221.63578,3.38354,188.42233,0.01796,34.00425,359.99738,-3.29107
3421,3.99922,198.14691,4.23011,211.41313,0.02001,34.00425,357.99713,-3.27507
3422,3.99908,200.36069,4.11242,219.59061,0.01873,34.00425,355.99688,-3.23786
3423,3.99936,212.34067,3.66411,206.93916,0.01771,34.00425,353.99663,-3.21088
3424,3.99914,198.24403,4.29871,186.42457,0.02306,34.00425,351.99638,-3.21776
3425,3.99902,201.852,4.1061,195.94493,0.02096,34.00425,349.99613,-3.19843
3426,3.99932,196.45834,4.33537,201.5808,0.02151,34.00425,347.99588,-3.17951
3427,3.9992,201.48295,4.14555,188.08301,0.02204,34.00425,345.99563,-3.15875
3428,3.99917,197.22672,4.31501,196.21339,0.02199,34.00425,343.99538,-3.14646
3429,3.99927,221.20576,3.38189,196.45947,0.01721,34.00425,341.99513,-3.11459
3430,3.99942,196.60782,4.24616,235.20209,0.01805,34.00425,339.99487,-3.12753
3431,3.9993,199.45297,4.1102,240.36092,0.0171,34.00425,337.99463,-3.10805
3432,3.99938,197.80064,4.21317,225.32164,0.0187,34.00425,335.99438,-3.08882
3433,3.99922,206.43962,3.91695,194.79081,0.02011,34.00425,333.99413,-3.07339
3434,3.99925,199.72216,4.17362,205.82098,0.02028,34.00425,331.99387,-3.06783
3435,3.99942,195.34302,4.36449,210.07322,0.02078,34.00425,329.99363,-3.05206
3436,3.99942,201.20811,4.10001,209.25367,0.01959,34.00425,327.99338,-3.03178
3437,3.99928,202.32579,4.04145,213.80872,0.0189,34.00425,325.99313,-3.03142
3438,3.99947,198.02936,4.20147,226.02846,0.01859,34.00425,323.99288,-3.02773
3439,3.99936,193.98233,4.40932,217.77863,0.02025,34.00425,321.99263,-3.02405
3440,3.99922,194.26652,4.39459,218.10325,0.02015,34.00425,319.99238,-3.00942
3441,3.99926,205.54599,3.94325,198.77762,0.01984,34.00425,317.99213,-2.97823
3442,3.99926,190.50592,4.72322,178.43078,0.02647,34.00425,315.99188,-2.94885
3443,3.99925,188.69792,4.74233,198.02103,0.02395,34.00425,313.99163,-2.9391
3444,3.99964,198.46956,4.18746,223.54102,0.01873,34.00425,311.99138,-2.91122
3445,3.99941,201.67818,4.06517,215.54691,0.01886,34.00425,309.99112,-2.89652
3446,3.99951,201.13205,4.10034,210.52685,0.01948,34.00425,307.99088,-2.89478
3447,3.99925,196.81436,4.31544,202.62498,0.0213,34.00425,305.99063,-2.88832
3448,3.99938,199.78347,4.11739,229.2416,0.01796,34.00425,303.99038,-2.87741
3449,3.99941,209.04797,3.78226,209.04254,0.01809,34.00425,301.99013,-2.86498
3450,3.99936,202.80955,4.00538,221.20932,0.01811,34.00425,299.98988,-2.85778
3451,3.99942,198.8163,4.16558,226.42932,0.0184,34.00425,297.98963,-2.8472
3452,3.9992,200.46246,4.08352,231.49009,0.01764,34.00425,295.98938,-2.83061
3453,3.99941,199.83856,4.14664,214.74206,0.01931,34.00425,293.98913,-2.80754
3454,3.99956,200.96013,4.07921,223.29685,0.01827,34.00425,291.98888,-2.80017
3455,3.99939,200.47791,4.13632,207.41317,0.01994,34.00425,289.98863,-2.79957
3456,3.99937,201.99004,4.0332,224.35475,0.01798,34.00425,287.98837,-2.78768
3457,3.99931,198.8248,4.17413,222.25579,0.01878,34.00425,285.98813,-2.7709
3458,3.99907,203.3504,4.01368,207.06439,0.01938,34.00425,283.98788,-2.74798
3459,3.99904,198.99692,4.14742,231.13875,0.01794,34.00425,281.98763,-2.72757
3460,3.9995,198.90283,4.18943,214.23347,0.01956,34.00425,279.98737,-2.70181
3461,3.99962,201.89548,4.05631,215.48591,0.01882,34.00425,277.98713,-2.67456
3462,3.99909,196.92788,4.26187,221.16068,0.01927,34.00425,275.98688,-2.65252
3463,3.99942,200.56536,4.15353,199.40035,0.02083,34.00425,273.98663,-2.62427
3464,3.999,200.75704,4.1205,208.67411,0.01975,34.00425,271.98638,-2.60536
3465,3.99906,218.54673,3.47843,191.53525,0.01816,34.00425,269.98613,-2.56535
3466,3.99922,197.15625,4.32555,193.91965,0.02231,34.00425,267.98588,-2.56891
3467,3.99921,213.83477,3.67967,176.60111,0.02084,34.00425,265.98563,-2.54057
3468,3.99913,208.88235,3.85177,182.63972,0.02109,34.00425,263.98538,-2.53388
3469,3.99923,199.68476,4.21343,192.2731,0.02191,34.00425,261.98513,-2.52869
3470,3.99934,199.84662,4.13897,217.8694,0.019,34.00425,259.98488,-2.52013
3471,3.99938,201.71093,4.0326,230.60742,0.01749,34.00425,257.98462,-2.50976
3472,3.99925,197.95779,4.18812,233.81241,0.01791,34.00425,255.98438,-2.50672
3473,3.99945,199.43598,4.13783,226.69578,0.01825,34.00425,253.98413,-2.50689
3474,3.99929,201.19932,4.07512,220.26491,0.0185,34.00425,251.98388,-2.50269
3475,3.99923,196.02973,4.28819,227.81435,0.01882,34.00425,249.98363,-2.49446
3476,3.99917,198.73107,4.17547,223.45703,0.01869,34.00425,247.98338,-2.48114
3477,3.99935,194.58775,4.33223,238.6029,0.01816,34.00425,245.98313,-2.46904
3478,3.99935,208.46982,3.84403,191.71474,0.02005,34.00425,243.98288,-2.43144
3479,3.99919,195.53586,4.32775,220.67606,0.01961,34.00425,241.98263,-2.44067
3480,3.99936,203.09741,4.01488,211.26112,0.019,34.00425,239.98238,-2.42133
3481,3.99939,198.52148,4.1883,221.99184,0.01887,34.00425,237.98213,-2.40853
3482,3.99948,199.6103,4.14465,220.02433,0.01884,34.00425,235.98187,-2.39162
3483,3.99942,196.58766,4.25938,229.3575,0.01857,34.00425,233.98163,-2.37909
3484,3.99929,208.18154,3.80451,214.38696,0.01775,34.00425,231.98138,-2.35078
3485,3.9994,200.69536,4.08933,223.79343,0.01827,34.00425,229.98113,-2.34511
3486,3.99943,198.533,4.19764,217.70892,0.01928,34.00425,227.98087,-2.33183
3487,3.99925,200.89687,4.09927,215.20357,0.01905,34.00425,225.98063,-2.31123
3488,3.99936,197.8925,4.20454,227.38376,0.01849,34.00425,223.98038,-2.29717
3489,3.99929,198.69299,4.17271,225.56532,0.0185,34.00425,221.98013,-2.27977
3490,3.99937,211.11606,3.67745,224.09532,0.01641,34.00425,219.97988,-2.24322
3491,3.9994,216.43762,3.51891,207.7107,0.01694,34.00425,217.97963,-2.21489
3492,3.99925,203.25878,4.03334,200.71553,0.02009,34.00425,215.97938,-2.20675
3493,3.99918,193.79868,4.43267,212.30896,0.02088,34.00425,213.97913,-2.17867
3494,3.9992,195.79781,4.33387,213.34902,0.02031,34.00425,211.97888,-2.15285
3495,3.99931,192.13585,4.52362,209.48999,0.02159,34.00425,209.97863,-2.13366
3496,3.99896,192.38898,4.52701,204.02465,0.02219,34.00425,207.97838,-2.11452
3497,3.99917,191.15611,4.58861,204.61969,0.02243,34.00425,205.97812,-2.10209
3498,3.99909,192.26344,4.4876,219.98532,0.0204,34.00425,203.97788,-2.09276
3499,3.99927,201.1038,4.1263,200.6317,0.02057,34.00425,201.97763,-2.07562
3500,3.99921,200.78793,4.13243,203.52941,0.0203,34.00425,199.97738,-2.06871
3501,3.99931,207.51561,3.83218,213.413,0.01796,34.00425,197.97713,-2.05599
3502,3.99949,198.93356,4.13596,238.71474,0.01733,34.00425,195.97688,-2.05089
3503,3.99954,198.28243,4.19399,224.31571,0.0187,34.00425,193.97663,-2.05295
3504,3.9996,197.07576,4.23378,231.05437,0.01832,34.00425,191.97638,-2.0559
3505,3.99952,199.1814,4.16621,218.8672,0.01904,34.00425,189.97613,-2.04278
3506,3.9993,199.85518,4.11141,230.63617,0.01783,34.00425,187.97588,-2.0357
3507,3.99888,204.59482,3.99179,194.96691,0.02047,34.00425,185.97563,-2.02246
3508,3.99915,200.67707,4.14896,199.14569,0.02083,34.00425,183.97537,-2.00261
3509,3.99929,205.58558,3.89568,219.59753,0.01774,34.00425,181.97513,-1.97821
3510,3.99917,206.07238,3.92241,198.51784,0.01976,34.00425,179.97488,-1.96403
3511,3.99929,198.07209,4.19967,225.87803,0.01859,34.00425,177.97463,-1.94519
3512,3.99924,202.61957,4.03677,210.40323,0.01919,34.00425,175.97437,-1.91866
3513,3.9994,208.9303,3.75996,223.07263,0.01686,34.00425,173.97413,-1.89524
3514,3.99925,199.26075,4.14135,228.57385,0.01812,34.00425,171.97388,-1.8903
3515,3.99948,204.1907,3.96588,213.00264,0.01862,34.00425,169.97363,-1.87251
3516,3.99942,199.93995,4.11229,228.44778,0.018,34.00425,167.97338,-1.85791
3517,3.9994,199.70656,4.12424,227.53343,0.01813,34.00425,165.97313,-1.83771
3518,3.99914,210.82814,3.76429,187.13762,0.02012,34.00425,163.97288,-1.83355
3519,3.99933,191.31509,4.54109,217.93605,0.02084,34.00425,161.97262,-1.83532
3520,3.99941,192.78458,4.42488,235.48741,0.01879,34.00425,159.97238,-1.81211
3521,3.99954,199.19285,4.15922,221.76166,0.01876,34.00425,157.97213,-1.77522
3522,3.99952,197.53268,4.19887,238.10352,0.01763,34.00425,155.97188,-1.76145
3523,3.99957,195.99398,4.29206,227.00646,0.01891,34.00425,153.97162,-1.75522
3524,3.99952,197.84063,4.22493,219.40797,0.01926,34.00425,151.97138,-1.74458
3525,3.99941,200.96559,4.06401,230.63516,0.01762,34.00425,149.97113,-1.72662
3526,3.99943,200.8976,4.05526,236.80665,0.01712,34.00425,147.97088,-1.71487
3527,3.99956,199.79171,4.12611,224.95873,0.01834,34.00425,145.97063,-1.69925
3528,3.99939,135.42257,10.17875,207.76469,0.04899,34.00425,143.97038,-1.68381
3529,3.99905,192.43228,4.5086,209.39897,0.02153,34.00425,141.97013,-1.67083
3530,3.99908,189.50827,4.65388,211.24975,0.02203,34.00425,139.96988,-1.6479
3531,3.9991,197.81921,4.27271,201.11476,0.02125,34.00425,137.96963,-1.62921
3532,3.99933,192.11419,4.54239,203.73412,0.0223,34.00425,135.96938,-1.60913
3533,3.99945,200.04452,4.14364,212.21138,0.01953,34.00425,133.96913,-1.58378
3534,3.99911,191.57891,4.51246,223.57951,0.02018,34.00425,131.96887,-1.59051
3535,3.99915,194.80589,4.37746,214.68624,0.02039,34.00425,129.96863,-1.57733
3536,3.99927,195.56613,4.32771,220.14909,0.01966,34.00425,127.96838,-1.56426
3537,3.99928,196.24846,4.29139,222.02641,0.01933,34.00425,125.96813,-1.54157
3538,3.99916,208.57567,3.84514,189.58066,0.02028,34.00425,123.96787,-1.51743
3539,3.99946,200.28217,4.14596,207.03885,0.02003,34.00425,121.96763,-1.52332
3540,3.99919,204.75352,3.94196,213.29533,0.01848,34.00425,119.96738,-1.51214
3541,3.99942,199.57811,4.1612,213.44963,0.01949,34.00425,117.96713,-1.50871
3542,3.99932,200.6865,4.11877,210.80818,0.01954,34.00425,115.96688,-1.48959
3543,3.99937,202.53584,4.03698,211.91478,0.01905,34.00425,113.96663,-1.46272
3544,3.99918,210.81396,3.76577,186.78719,0.02016,34.00425,111.96638,-1.42976
3545,3.99911,196.98758,4.27933,212.90468,0.0201,34.00425,109.96612,-1.42097
3546,3.9994,193.51712,4.38841,236.03686,0.01859,34.00425,107.96588,-1.40601
3547,3.99893,200.74968,4.10965,213.3031,0.01927,34.00425,105.96563,-1.38741
3548,3.99914,198.04915,4.25066,205.23898,0.02071,34.00425,103.96538,-1.36719
3549,3.99933,194.61657,4.37974,217.39103,0.02015,34.00425,101.96512,-1.35105
3550,3.99906,196.32997,4.33002,205.43868,0.02108,34.00425,99.96488,-1.3358
3551,3.99917,206.48129,3.94451,184.0303,0.02143,34.00425,97.96463,-1.31103
3552,3.99896,193.90238,4.45609,202.44672,0.02201,34.00425,95.96438,-1.31747
3553,3.99901,200.04987,4.19436,193.02489,0.02173,34.00425,93.96413,-1.31006
3554,3.99907,201.26923,4.11171,203.34374,0.02022,34.00425,91.96388,-1.3057
3555,3.99889,210.99077,3.75879,186.76757,0.02013,34.00425,89.96363,-1.2953
3556,3.99905,205.0703,3.95868,200.31335,0.01976,34.00425,87.96337,-1.28954
3557,3.99921,197.89119,4.21492,222.61351,0.01893,34.00425,85.96313,-1.28331
3558,3.99928,215.0634,3.56029,210.87407,0.01688,34.00425,83.96288,-1.26557
3559,3.99946,198.74048,4.15724,232.09459,0.01791,34.00425,81.96263,-1.27768
3560,3.99952,201.13482,4.07444,221.99731,0.01835,34.00425,79.96237,-1.26124
3561,3.99954,201.56933,4.03588,232.09663,0.01739,34.00425,77.96213,-1.24827
3562,3.99927,199.84137,4.15142,212.60464,0.01953,34.00425,75.96188,-1.23659
3563,3.99967,208.45208,3.81101,206.34948,0.01847,34.00425,73.96163,-1.21001
3564,3.99947,199.43723,4.14762,222.10833,0.01867,34.00425,71.96137,-1.20828
3565,3.99969,200.19567,4.11452,222.24093,0.01851,34.00425,69.96113,-1.19473
3566,3.9995,168.55896,5.90456,235.85121,0.02504,34.00425,67.96088,-1.17473
3567,3.99937,197.51389,4.23716,220.43529,0.01922,34.00425,65.96063,-1.15083
3568,3.99908,206.06155,3.91785,200.53068,0.01954,34.00425,63.96038,-1.12
3569,3.99917,196.9659,4.30078,205.25897,0.02095,34.00425,61.96013,-1.11195
3570,3.99925,198.63478,4.24308,198.41975,0.02138,34.00425,59.95988,-1.07549
3571,3.99945,198.20345,4.23908,207.06791,0.02047,34.00425,57.95962,-1.03831
3572,3.99931,199.72425,4.19052,199.54245,0.021,34.00425,55.95938,-1.00669
3573,3.99937,196.03287,4.34707,204.52822,0.02125,34.00425,53.95913,-0.99595
3574,3.99896,195.24166,4.40459,197.88275,0.02226,34.00425,51.95888,-0.96765
3575,3.99916,203.81043,4.0287,193.60229,0.02081,34.00425,49.95862,-0.94317
3576,3.99895,203.39645,4.02259,202.53874,0.01986,34.00425,47.95838,-0.92875
3577,3.9991,201.6443,4.09059,205.26932,0.01993,34.00425,45.95813,-0.91771
3578,3.99898,199.56583,4.2003,198.45992,0.02116,34.00425,43.95788,-0.90004
3579,3.99919,194.60616,4.37554,219.17051,0.01996,34.00425,41.95763,-0.88773
3580,3.9991,195.8328,4.38947,193.71098,0.02266,34.00425,39.95738,-0.86558
3581,3.99916,202.24558,4.10625,189.97286,0.02161,34.00425,37.95713,-0.84467
3582,3.99897,203.80387,3.97279,216.9179,0.01831,34.00425,35.95687,-0.82953
3583,3.9991,194.98361,4.3873,207.924,0.0211,34.00425,33.95663,-0.80597
3584,3.9993,194.61761,4.364,223.69266,0.01951,34.00425,31.95638,-0.79915
3585,3.99931,202.55589,4.07964,194.61528,0.02096,34.00425,29.95613,-0.77604
3586,3.99907,199.79665,4.18706,199.51297,0.02099,34.00425,27.95587,-0.77088
3587,3.99914,201.32301,4.10387,205.53686,0.01997,34.00425,25.95563,-0.75703
3588,3.99938,205.20258,3.96238,196.82479,0.02013,34.00425,23.95538,-0.74432
3589,3.99925,204.13111,4.00907,195.91968,0.02046,34.00425,21.95513,-0.73385
3590,3.99893,200.2288,4.19136,191.3195,0.02191,34.00425,19.95487,-0.72394
3591,3.99922,199.18823,4.20799,201.91043,0.02084,34.00425,17.95463,-0.71133
3592,3.99953,201.22724,4.10232,208.0155,0.01972,34.00425,15.95438,-0.70034
3593,3.99941,203.19321,4.04806,196.22017,0.02063,34.00425,13.95413,-0.67964
3594,3.99938,205.00126,3.96299,199.86675,0.01983,34.00425,11.95388,-0.66727
3595,3.99925,203.238,4.03401,200.79429,0.02009,34.00425,9.95363,-0.66221
3596,3.99907,208.72152,3.84672,186.76619,0.0206,34.00425,7.95338,-0.64412
3597,3.99927,199.07856,4.18917,211.0181,0.01985,34.00425,5.95312,-0.63495
3598,3.9991,199.11883,4.14916,227.72139,0.01822,34.00425,3.95288,-0.62964
3599,3.9994,200.84554,4.08869,221.05497,0.0185,34.00425,1.95263,-0.61695
3600,3.99926,191.37212,4.50206,232.03442,0.0194,34.00425,0,-0.61447
3601,3.99905,203.23566,4.01944,206.65631,0.01945,36.0045,397.9545,-3.56171
3602,3.99918,200.36881,4.16936,196.75765,0.02119,36.0045,395.95425,-3.54375
3603,3.99899,196.09021,4.34873,202.84946,0.02144,36.0045,393.954,-3.52946
3604,3.99916,200.09428,4.17839,197.89376,0.02111,36.0045,391.95375,-3.50878
3605,3.99927,199.39135,4.1767,210.41946,0.01985,36.0045,389.9535,-3.49539
3606,3.99912,205.84432,3.93073,198.86785,0.01977,36.0045,387.95325,-3.48584
3607,3.99905,216.89261,3.56634,177.85953,0.02005,36.0045,385.953,-3.45938
3608,3.99932,220.89679,3.41049,186.97662,0.01824,36.0045,383.95275,-3.42949
3609,3.99934,204.48846,3.96166,209.32069,0.01893,36.0045,381.9525,-3.43397
3610,3.99907,204.88868,3.95952,203.0478,0.0195,36.0045,379.99988,-3.42523
3611,3.99896,204.20226,4.00652,195.62874,0.02048,36.0045,377.99963,-3.41272
3612,3.99879,206.20027,3.93319,192.08805,0.02048,36.0045,375.99938,-3.40126
3613,3.99901,215.6217,3.56124,199.90732,0.01781,36.0045,373.99913,-3.38335
3614,3.99913,206.41437,3.89526,204.14439,0.01908,36.0045,371.99888,-3.37295
3615,3.99912,222.97647,3.33698,190.3956,0.01753,36.0045,369.99863,-3.33798
3616,3.99942,206.38617,3.85955,222.01954,0.01738,36.0045,367.99838,-3.33018
3617,3.99923,200.27224,4.15499,203.59878,0.02041,36.0045,365.99813,-3.33008
3618,3.9993,226.04903,3.27599,173.81127,0.01885,36.0045,363.99788,-3.30446
3619,3.99907,217.08642,3.53227,189.5264,0.01864,36.0045,361.99762,-3.30877
3620,3.99936,205.90742,3.89826,212.09153,0.01838,36.0045,359.99738,-3.31124
3621,3.99938,200.61133,4.12417,209.96175,0.01964,36.0045,357.99713,-3.28483
3622,3.99941,200.62053,4.08699,226.47877,0.01805,36.0045,355.99688,-3.2506
3623,3.9995,203.01037,3.97722,231.49527,0.01718,36.0045,353.99663,-3.23258
3624,3.99936,196.13397,4.34963,201.99277,0.02153,36.0045,351.99638,-3.22914
3625,3.99918,199.28317,4.23034,192.7088,0.02195,36.0045,349.99613,-3.21178
3626,3.99918,194.57479,4.40723,207.90196,0.0212,36.0045,347.99588,-3.19741
3627,3.99913,217.17507,3.51086,198.47006,0.01769,36.0045,345.99563,-3.15885
3628,3.9991,196.01879,4.33288,209.74786,0.02066,36.0045,343.99538,-3.16544
3629,3.99941,197.3038,4.22152,231.88634,0.01821,36.0045,341.99513,-3.15118
3630,3.99942,195.68699,4.27714,240.68363,0.01777,36.0045,339.99487,-3.1395
3631,3.99933,199.88329,4.11374,228.88691,0.01797,36.0045,337.99463,-3.11813
3632,3.99899,195.35011,4.35918,211.70866,0.02059,36.0045,335.99438,-3.10763
3633,3.99896,195.22106,4.41825,193.96677,0.02278,36.0045,333.99413,-3.09485
3634,3.99892,201.08678,4.14626,193.59151,0.02142,36.0045,331.99387,-3.0805
3635,3.99954,195.87952,4.3412,209.31275,0.02074,36.0045,329.99363,-3.06638
3636,3.99925,213.98559,3.61931,199.75915,0.01812,36.0045,327.99338,-3.03552
3637,3.99923,202.53797,4.03867,211.06749,0.01913,36.0045,325.99313,-3.04807
3638,3.99938,196.14512,4.29597,222.17057,0.01934,36.0045,323.99288,-3.04228
3639,3.99911,193.94288,4.41727,215.36193,0.02051,36.0045,321.99263,-3.03718
3640,3.99923,192.83415,4.47807,213.11185,0.02101,36.0045,319.99238,-3.02292
3641,3.99938,190.81081,4.58232,212.55081,0.02156,36.0045,317.99213,-2.9986
3642,3.99901,171.97265,5.84884,193.76136,0.03019,36.0045,315.99188,-2.97255
3643,3.99936,200.60856,4.08234,229.01417,0.01783,36.0045,313.99163,-2.94996
3644,3.99969,202.92904,4.00039,221.4048,0.01807,36.0045,311.99138,-2.92242
3645,3.99938,204.11542,3.95472,219.71651,0.018,36.0045,309.99112,-2.91146
3646,3.99913,200.20488,4.18054,195.3976,0.0214,36.0045,307.99088,-2.90543
3647,3.99902,201.33251,4.14791,189.41643,0.0219,36.0045,305.99063,-2.89936
3648,3.99921,195.39507,4.35364,213.08782,0.02043,36.0045,303.99038,-2.89224
3649,3.99951,203.95851,3.97812,211.78629,0.01878,36.0045,301.99013,-2.88666
3650,3.99915,202.25306,4.01872,225.96385,0.01778,36.0045,299.98988,-2.87232
3651,3.99958,213.94323,3.58508,219.27203,0.01635,36.0045,297.98963,-2.84285
3652,3.99872,202.18063,4.02519,223.99534,0.01797,36.0045,295.98938,-2.84283
3653,3.99927,205.18352,3.95549,199.82746,0.01979,36.0045,293.98913,-2.81279
3654,3.9993,206.08788,3.88989,212.62216,0.01829,36.0045,291.98888,-2.80639
3655,3.9993,199.94559,4.1197,224.67629,0.01834,36.0045,289.98863,-2.81271
3656,3.99934,210.06154,3.75143,205.36499,0.01827,36.0045,287.98837,-2.79163
3657,3.99946,202.1784,4.03809,218.26253,0.0185,36.0045,285.98813,-2.7823
3658,3.99952,200.07351,4.13812,214.03082,0.01933,36.0045,283.98788,-2.75861
3659,3.99935,195.54047,4.30798,229.17625,0.0188,36.0045,281.98763,-2.74024
3660,3.99941,200.67571,4.068,234.98515,0.01731,36.0045,279.98737,-2.7095
3661,3.99929,203.01797,4.05822,195.17912,0.02079,36.0045,277.98713,-2.68072
3662,3.99918,206.05376,3.90366,206.83366,0.01887,36.0045,275.98688,-2.65391
3663,3.99919,205.13824,3.94199,206.23446,0.01911,36.0045,273.98663,-2.63426
3664,3.99923,200.01302,4.14892,210.49883,0.01971,36.0045,271.98638,-2.61888
3665,3.9993,205.47076,3.99569,180.98579,0.02208,36.0045,269.98613,-2.60016
3666,3.99924,196.88014,4.30247,206.12953,0.02087,36.0045,267.98588,-2.58525
3667,3.9991,210.43495,3.81105,175.64877,0.0217,36.0045,265.98563,-2.55895
3668,3.99915,199.09112,4.23646,193.56984,0.02189,36.0045,263.98538,-2.55489
3669,3.99908,211.75574,3.71352,193.66087,0.01918,36.0045,261.98513,-2.53152
3670,3.99905,200.43643,4.14263,205.48233,0.02016,36.0045,259.98488,-2.53248
3671,3.99926,199.54251,4.15048,218.64204,0.01898,36.0045,257.98462,-2.5248
3672,3.99934,201.42784,4.0503,227.60867,0.0178,36.0045,255.98438,-2.51985
3673,3.99937,203.11452,3.99298,221.1001,0.01806,36.0045,253.98413,-2.52038
3674,3.99931,214.66008,3.59085,202.07769,0.01777,36.0045,251.98388,-2.50289
3675,3.99932,219.24955,3.44543,196.506,0.01753,36.0045,249.98363,-2.48721
3676,3.99916,196.50546,4.33947,199.37987,0.02176,36.0045,247.98338,-2.49659
3677,3.99926,231.22709,3.10292,184.48947,0.01682,36.0045,245.98313,-2.44368
3678,3.99948,190.93715,4.54858,222.34255,0.02046,36.0045,243.98288,-2.45608
3679,3.99934,200.60749,4.11757,212.76746,0.01935,36.0045,241.98263,-2.45312
3680,3.99913,202.42276,4.0418,211.77519,0.01909,36.0045,239.98238,-2.43904
3681,3.99932,197.92464,4.24268,210.50468,0.02015,36.0045,237.98213,-2.42173
3682,3.99931,200.37419,4.11804,216.93595,0.01898,36.0045,235.98187,-2.40462
3683,3.99926,198.89743,4.15328,230.5324,0.01802,36.0045,233.98163,-2.39025
3684,3.9994,198.76363,4.19032,216.41762,0.01936,36.0045,231.98138,-2.37316
3685,3.99934,202.91969,4.02494,210.10661,0.01916,36.0045,229.98113,-2.35346
3686,3.99935,210.68162,3.7338,202.70125,0.01842,36.0045,227.98087,-2.33189
3687,3.99947,205.77412,3.9097,209.31548,0.01868,36.0045,225.98063,-2.31841
3688,3.99953,198.30246,4.2001,221.1718,0.01899,36.0045,223.98038,-2.30717
3689,3.99947,200.01495,4.11782,224.24065,0.01836,36.0045,221.98013,-2.28868
3690,3.99953,199.55237,4.12131,232.38602,0.01773,36.0045,219.97988,-2.2644
3691,3.99938,204.21151,3.96929,211.0098,0.01881,36.0045,217.97963,-2.23747
3692,3.99922,212.20819,3.67811,202.31077,0.01818,36.0045,215.97938,-2.20919
3693,3.99906,198.76614,4.19303,215.06129,0.0195,36.0045,213.97913,-2.18772
3694,3.99898,198.11225,4.26571,198.7922,0.02146,36.0045,211.97888,-2.16217
3695,3.99913,196.57474,4.33047,201.29264,0.02151,36.0045,209.97863,-2.14245
3696,3.99939,190.68621,4.60582,206.97552,0.02225,36.0045,207.97838,-2.1244
3697,3.99933,187.38079,4.787,205.87037,0.02325,36.0045,205.97812,-2.11528
3698,3.99908,188.7422,4.70151,209.10457,0.02248,36.0045,203.97788,-2.1059
3699,3.99919,192.79154,4.45599,222.15453,0.02006,36.0045,201.97763,-2.09191
3700,3.99919,220.47351,3.42151,188.26103,0.01817,36.0045,199.97738,-2.0657
3701,3.99942,202.12106,4.02934,223.57719,0.01802,36.0045,197.97713,-2.07708
3702,3.99962,198.64069,4.17687,224.89288,0.01857,36.0045,195.97688,-2.06941
3703,3.99947,195.87426,4.28669,231.91146,0.01848,36.0045,193.97663,-2.07213
3704,3.99956,198.11916,4.1963,226.61316,0.01852,36.0045,191.97638,-2.07026
3705,3.99946,199.94654,4.12444,222.52964,0.01853,36.0045,189.97613,-2.05928
3706,3.99917,197.5643,4.23109,221.97379,0.01906,36.0045,187.97588,-2.05294
3707,3.9991,198.45324,4.22336,208.56417,0.02025,36.0045,185.97563,-2.03856
3708,3.99895,199.38943,4.15311,220.30285,0.01885,36.0045,183.97537,-2.01958
3709,3.99909,201.56641,4.08792,207.69862,0.01968,36.0045,181.97513,-2.00244
3710,3.99918,199.67593,4.15624,213.59767,0.01946,36.0045,179.97488,-1.98578
3711,3.99925,213.80711,3.6321,196.69585,0.01847,36.0045,177.97463,-1.94495
3712,3.99921,203.26895,3.96747,230.87268,0.01718,36.0045,175.97437,-1.93935
3713,3.99943,202.84672,3.99937,223.4509,0.0179,36.0045,173.97413,-1.92253
3714,3.99947,201.59723,4.04063,228.97329,0.01765,36.0045,171.97388,-1.90619
3715,3.99962,200.65736,4.08669,225.97472,0.01808,36.0045,169.97363,-1.89175
3716,3.99961,200.66046,4.09246,223.13073,0.01834,36.0045,167.97338,-1.87527
3717,3.99929,216.58095,3.5397,194.32035,0.01822,36.0045,165.97313,-1.84477
3718,3.99929,199.19492,4.21735,198.49852,0.02125,36.0045,163.97288,-1.85531
3719,3.99928,194.60067,4.40034,209.94761,0.02096,36.0045,161.97262,-1.84942
3720,3.99933,200.58506,4.0784,231.50575,0.01762,36.0045,159.97238,-1.81534
3721,3.99944,201.0834,4.0577,231.32837,0.01754,36.0045,157.97213,-1.78941
3722,3.99937,202.85863,4.01338,216.44236,0.01854,36.0045,155.97188,-1.77365
3723,3.99963,199.83388,4.14549,215.43142,0.01924,36.0045,153.97162,-1.76639
3724,3.99921,196.89214,4.26007,222.70815,0.01913,36.0045,151.97138,-1.75623
3725,3.99937,212.48675,3.65301,209.97254,0.0174,36.0045,149.97113,-1.73299
3726,3.99956,200.62578,4.08082,229.52099,0.01778,36.0045,147.97088,-1.73164
3727,3.99945,201.259,4.05018,231.3913,0.0175,36.0045,145.97063,-1.71622
3728,3.99918,213.32197,3.67955,183.80873,0.02002,36.0045,143.97038,-1.67418
3729,3.99908,198.9461,4.23543,196.09607,0.0216,36.0045,141.97013,-1.68042
3730,3.99935,176.24225,5.42419,217.72456,0.02491,36.0045,139.96988,-1.66106
3731,3.99915,193.51751,4.44101,214.27599,0.02073,36.0045,137.96963,-1.64038
3732,3.99926,190.3183,4.59454,217.05222,0.02117,36.0045,135.96938,-1.62357
3733,3.99949,198.59676,4.19868,216.08841,0.01943,36.0045,133.96913,-1.60422
3734,3.99913,200.25399,4.16646,199.59917,0.02087,36.0045,131.96887,-1.6034
3735,3.99903,206.14651,3.90057,206.47857,0.01889,36.0045,129.96863,-1.59118
3736,3.99945,196.49002,4.28272,221.05177,0.01937,36.0045,127.96838,-1.59597
3737,3.99892,199.17878,4.20739,202.15617,0.02081,36.0045,125.96813,-1.56414
3738,3.99904,195.08852,4.40741,199.39391,0.0221,36.0045,123.96787,-1.55176
3739,3.9995,182.80224,4.99295,222.67274,0.02242,36.0045,121.96763,-1.54973
3740,3.99901,205.2087,3.93169,209.44531,0.01877,36.0045,119.96738,-1.52452
3741,3.99917,215.2078,3.57453,200.55595,0.01782,36.0045,117.96713,-1.51093
3742,3.99928,201.40271,4.11255,200.89432,0.02047,36.0045,115.96688,-1.49868
3743,3.99921,206.33815,3.90225,202.48461,0.01927,36.0045,113.96663,-1.46643
3744,3.99912,198.41679,4.23153,206.09649,0.02053,36.0045,111.96638,-1.44965
3745,3.9992,197.02376,4.25987,220.19936,0.01935,36.0045,109.96612,-1.42965
3746,3.9992,192.77063,4.4546,223.11471,0.01997,36.0045,107.96588,-1.4228
3747,3.99906,209.63258,3.80049,190.90816,0.01991,36.0045,105.96563,-1.38158
3748,3.99922,198.28375,4.25607,199.49192,0.02133,36.0045,103.96538,-1.37798
3749,3.99948,196.85718,4.28219,214.33394,0.01998,36.0045,101.96512,-1.36331
3750,3.99924,191.10505,4.57225,210.78136,0.02169,36.0045,99.96488,-1.3553
3751,3.99897,195.97054,4.33198,210.86815,0.02054,36.0045,97.96463,-1.33721
3752,3.99911,194.45922,4.40315,211.32597,0.02084,36.0045,95.96438,-1.33339
3753,3.99896,202.20691,4.05942,208.08182,0.01951,36.0045,93.96413,-1.328
3754,3.999,200.83235,4.11345,210.22555,0.01957,36.0045,91.96388,-1.32509
3755,3.99912,219.99243,3.43931,187.27235,0.01837,36.0045,89.96363,-1.30647
3756,3.9989,205.69259,3.94405,195.92048,0.02013,36.0045,87.96337,-1.30546
3757,3.99937,195.48991,4.30641,230.96204,0.01865,36.0045,85.96313,-1.30002
