Repository: edrossi93/mecanano-ml-nanomechanics-tutorial

File: data/nanoindent_maps/Duplex Steel 2um.csv (part 8 of 77)
Index,Load,Depth,HARDNESS,MODULUS,H/E,X Position,Y Position,Z Position
Integer,mN,nm,GPa,GPa,None,µm,µm,µm
3758,3.99945,198.59777,4.20326,214.14364,0.01963,36.0045,83.96288,-1.29623
3759,3.99939,200.31144,4.12828,213.72039,0.01932,36.0045,81.96263,-1.28922
3760,3.99934,199.17692,4.17732,214.10982,0.01951,36.0045,79.96237,-1.27326
3761,3.99941,199.79164,4.1051,235.34443,0.01744,36.0045,77.96213,-1.26239
3762,3.99919,201.70111,4.05081,221.61303,0.01828,36.0045,75.96188,-1.24793
3763,3.99947,199.77408,4.13678,220.33132,0.01878,36.0045,73.96163,-1.23052
3764,3.99936,200.50451,4.1054,220.10559,0.01865,36.0045,71.96137,-1.21957
3765,3.99942,200.38638,4.1151,218.06459,0.01887,36.0045,69.96113,-1.20439
3766,3.99928,199.82682,4.1337,220.58019,0.01874,36.0045,67.96088,-1.18286
3767,3.99915,196.49534,4.28518,219.76156,0.0195,36.0045,65.96063,-1.1602
3768,3.99895,202.75786,4.03591,208.13581,0.01939,36.0045,63.96038,-1.12947
3769,3.99909,218.44366,3.49558,185.17223,0.01888,36.0045,61.96013,-1.09422
3770,3.99897,204.43264,4.00194,193.73869,0.02066,36.0045,59.95988,-1.07795
3771,3.99913,201.85298,4.07816,206.67267,0.01973,36.0045,57.95962,-1.05051
3772,3.999,199.75297,4.18851,199.66498,0.02098,36.0045,55.95938,-1.02682
3773,3.99924,206.81469,3.88729,200.75497,0.01936,36.0045,53.95913,-0.99903
3774,3.99935,202.02059,4.07873,203.6583,0.02003,36.0045,51.95888,-0.97742
3775,3.99915,204.92868,3.98268,193.29315,0.0206,36.0045,49.95862,-0.95379
3776,3.99904,201.60438,4.12185,194.19932,0.02122,36.0045,47.95838,-0.94143
3777,3.99917,219.5875,3.48482,173.46957,0.02009,36.0045,45.95813,-0.91016
3778,3.99912,203.38758,4.03298,198.68179,0.0203,36.0045,43.95788,-0.90961
3779,3.99896,196.38365,4.33892,201.42367,0.02154,36.0045,41.95763,-0.89718
3780,3.99909,201.40029,4.08599,211.49171,0.01932,36.0045,39.95738,-0.87997
3781,3.99911,202.97833,4.01822,211.85907,0.01897,36.0045,37.95713,-0.86242
3782,3.99936,198.25174,4.24772,203.02388,0.02092,36.0045,35.95687,-0.85288
3783,3.99912,205.35708,3.95203,198.28726,0.01993,36.0045,33.95663,-0.81971
3784,3.99928,197.243,4.30545,199.17068,0.02162,36.0045,31.95638,-0.81523
3785,3.99931,196.16299,4.30337,218.70154,0.01968,36.0045,29.95613,-0.80015
3786,3.99899,200.35861,4.17357,195.3712,0.02136,36.0045,27.95587,-0.78645
3787,3.99928,199.7562,4.1951,197.40276,0.02125,36.0045,25.95563,-0.77506
3788,3.99934,202.36158,4.06324,204.00787,0.01992,36.0045,23.95538,-0.76724
3789,3.99923,212.869,3.70938,178.83442,0.02074,36.0045,21.95513,-0.74913
3790,3.99918,201.60431,4.12441,193.36921,0.02133,36.0045,19.95487,-0.74645
3791,3.99895,200.10642,4.17761,197.8866,0.02111,36.0045,17.95463,-0.73949
3792,3.99921,207.63989,3.86793,195.18324,0.01982,36.0045,15.95438,-0.73013
3793,3.99933,204.71406,3.98267,196.75579,0.02024,36.0045,13.95413,-0.71144
3794,3.99908,208.22127,3.84853,193.69759,0.01987,36.0045,11.95388,-0.70673
3795,3.99904,205.08375,3.97144,195.06398,0.02036,36.0045,9.95363,-0.68768
3796,3.99927,203.11061,4.09595,181.17785,0.02261,36.0045,7.95338,-0.67508
3797,3.99928,201.39872,4.07255,217.52506,0.01872,36.0045,5.95312,-0.65731
3798,3.99928,201.03753,4.07657,222.83036,0.01829,36.0045,3.95288,-0.64641
3799,3.9995,197.93119,4.21458,222.12163,0.01897,36.0045,1.95263,-0.63481
3800,3.99879,194.62695,4.36833,221.46338,0.01972,36.0045,0,-0.62799
3801,3.9991,205.68287,3.93146,201.25249,0.01953,38.00475,397.9545,-3.57401
3802,3.99905,198.75485,4.2355,199.05493,0.02128,38.00475,395.95425,-3.55313
3803,3.99907,196.08962,4.36903,196.19983,0.02227,38.00475,393.954,-3.53918
3804,3.99894,200.84368,4.11229,210.4749,0.01954,38.00475,391.95375,-3.52729
3805,3.99932,206.72037,3.89466,199.27702,0.01954,38.00475,389.9535,-3.5073
3806,3.99906,206.07935,3.93317,194.09353,0.02026,38.00475,387.95325,-3.49665
3807,3.99915,203.87851,4.00157,202.96921,0.01972,38.00475,385.953,-3.48406
3808,3.99936,201.36502,4.09554,208.26827,0.01966,38.00475,383.95275,-3.46389
3809,3.99921,161.98426,6.57728,212.40032,0.03097,38.00475,381.9525,-3.44443
3810,3.99923,201.7062,4.11459,195.2732,0.02107,38.00475,379.99988,-3.44049
3811,3.9992,204.11882,4.01629,193.40421,0.02077,38.00475,377.99963,-3.42515
3812,3.99899,204.96993,3.97784,194.39601,0.02046,38.00475,375.99938,-3.41612
3813,3.99932,203.91805,4.02182,194.53047,0.02067,38.00475,373.99913,-3.40582
3814,3.99937,206.18968,3.88826,211.51262,0.01838,38.00475,371.99888,-3.38724
3815,3.99926,199.31427,4.21216,198.41034,0.02123,38.00475,369.99863,-3.36657
3816,3.99951,201.65009,4.0426,226.86803,0.01782,38.00475,367.99838,-3.34585
3817,3.99906,200.23681,4.14219,209.14553,0.01981,38.00475,365.99813,-3.34819
3818,3.99897,206.3202,3.93702,188.93092,0.02084,38.00475,363.99788,-3.33665
3819,3.9989,207.5487,3.8644,197.97048,0.01952,38.00475,361.99762,-3.32894
3820,3.99916,207.99172,3.83119,205.00833,0.01869,38.00475,359.99738,-3.31356
3821,3.99918,201.8436,4.06262,213.43612,0.01903,38.00475,357.99713,-3.29364
3822,3.99946,197.56704,4.21814,227.90988,0.01851,38.00475,355.99688,-3.26522
3823,3.99951,209.82632,3.74898,211.01105,0.01777,38.00475,353.99663,-3.23653
3824,3.99909,202.89837,4.04433,202.32112,0.01999,38.00475,351.99638,-3.2374
3825,3.99908,195.37238,4.3912,200.20052,0.02193,38.00475,349.99613,-3.22929
3826,3.99905,193.70318,4.42549,216.63232,0.02043,38.00475,347.99588,-3.20864
3827,3.99944,201.48445,4.07841,213.37614,0.01911,38.00475,345.99563,-3.18738
3828,3.99913,206.23458,3.9108,200.58797,0.0195,38.00475,343.99538,-3.16816
3829,3.9993,196.63155,4.27622,220.96499,0.01935,38.00475,341.99513,-3.16323
3830,3.99933,198.1459,4.19145,228.19191,0.01837,38.00475,339.99487,-3.14247
3831,3.99928,199.31683,4.14929,223.66815,0.01855,38.00475,337.99463,-3.12751
3832,3.99905,195.08161,4.39546,203.44188,0.02161,38.00475,335.99438,-3.11924
3833,3.99915,196.03103,4.33769,207.79907,0.02087,38.00475,333.99413,-3.10467
3834,3.99915,208.84923,3.84638,185.06173,0.02078,38.00475,331.99387,-3.08409
3835,3.99912,195.89133,4.3481,206.42776,0.02106,38.00475,329.99363,-3.06809
3836,3.99916,202.0881,4.02902,224.26629,0.01797,38.00475,327.99338,-3.05404
3837,3.9993,206.20743,3.88241,213.94106,0.01815,38.00475,325.99313,-3.05483
3838,3.99957,206.828,3.86394,211.17734,0.0183,38.00475,323.99288,-3.04194
3839,3.99896,194.71763,4.35157,226.77347,0.01919,38.00475,321.99263,-3.04638
3840,3.99942,217.16957,3.51752,195.36676,0.018,38.00475,319.99238,-3.01276
3841,3.99919,185.62702,4.82689,223.82366,0.02157,38.00475,317.99213,-3.0163
3842,3.9992,195.28181,4.37556,207.04692,0.02113,38.00475,315.99188,-2.98061
3843,3.99939,199.2038,4.1422,229.455,0.01805,38.00475,313.99163,-2.96643
3844,3.99923,199.9851,4.15274,209.44731,0.01983,38.00475,311.99138,-2.94168
3845,3.99945,201.30564,4.09023,211.59934,0.01933,38.00475,309.99112,-2.92298
3846,3.99899,198.35977,4.26156,196.33435,0.02171,38.00475,307.99088,-2.91868
3847,3.99918,204.78218,4.02558,180.66871,0.02228,38.00475,305.99063,-2.90406
3848,3.99905,204.50915,4.00835,190.27846,0.02107,38.00475,303.99038,-2.8969
3849,3.99928,218.43204,3.45256,207.39541,0.01665,38.00475,301.99013,-2.88141
3850,3.99953,202.54785,4.03286,213.59336,0.01888,38.00475,299.98988,-2.88227
3851,3.99954,201.97349,4.02498,228.95185,0.01758,38.00475,297.98963,-2.86575
3852,3.99934,214.97352,3.58578,199.12028,0.01801,38.00475,295.98938,-2.83466
3853,3.99897,178.49721,5.46028,179.1347,0.03048,38.00475,293.98913,-2.82814
3854,3.99941,204.6674,3.94174,215.16238,0.01832,38.00475,291.98888,-2.81794
3855,3.99944,203.70259,3.98192,214.84125,0.01853,38.00475,289.98863,-2.81935
3856,3.99945,201.52722,4.03136,235.41824,0.01712,38.00475,287.98837,-2.80949
3857,3.99949,201.04279,4.05945,231.34806,0.01755,38.00475,285.98813,-2.79158
3858,3.99932,200.97143,4.0732,225.83799,0.01804,38.00475,283.98788,-2.76854
3859,3.99944,215.6715,3.55478,202.5559,0.01755,38.00475,281.98763,-2.72632
3860,3.99929,198.09211,4.26322,200.10485,0.0213,38.00475,279.98737,-2.72293
3861,3.99919,201.21532,4.14261,193.00683,0.02146,38.00475,277.98713,-2.6919
3862,3.9989,202.01517,4.0694,207.30448,0.01963,38.00475,275.98688,-2.67044
3863,3.99904,210.65086,3.7462,197.42549,0.01898,38.00475,273.98663,-2.63794
3864,3.99919,200.41254,4.15593,200.90227,0.02069,38.00475,271.98638,-2.6273
3865,3.99928,202.72233,4.08498,190.20887,0.02148,38.00475,269.98613,-2.61178
3866,3.99902,200.31458,4.18003,193.84734,0.02156,38.00475,267.98588,-2.59657
3867,3.99936,194.44028,4.44951,196.30463,0.02267,38.00475,265.98563,-2.5843
3868,3.99912,201.56236,4.15697,183.34757,0.02267,38.00475,263.98538,-2.56998
3869,3.99895,199.6591,4.19436,199.06414,0.02107,38.00475,261.98513,-2.55431
3870,3.99918,207.83126,3.88592,185.39838,0.02096,38.00475,259.98488,-2.53624
3871,3.99933,198.80982,4.16684,225.91804,0.01844,38.00475,257.98462,-2.53846
3872,3.99947,196.32214,4.25234,238.60043,0.01782,38.00475,255.98438,-2.53535
3873,3.99943,202.01472,4.01325,234.20293,0.01714,38.00475,253.98413,-2.53545
3874,3.9993,199.02827,4.16899,220.51646,0.01891,38.00475,251.98388,-2.52985
3875,3.99908,198.88676,4.14497,234.82039,0.01765,38.00475,249.98363,-2.51854
3876,3.99918,172.88888,5.88051,178.20356,0.033,38.00475,247.98338,-2.50171
3877,3.99938,202.95552,4.03767,204.15662,0.01978,38.00475,245.98313,-2.48322
3878,3.99918,194.37923,4.36394,228.47602,0.0191,38.00475,243.98288,-2.47248
3879,3.99927,194.4213,4.40318,212.05949,0.02076,38.00475,241.98263,-2.46399
3880,3.99865,202.66343,4.02907,212.67037,0.01895,38.00475,239.98238,-2.4509
3881,3.9994,199.10398,4.15701,224.48868,0.01852,38.00475,237.98213,-2.43322
3882,3.9992,198.11947,4.17197,238.35916,0.0175,38.00475,235.98187,-2.41811
3883,3.99942,198.45844,4.19633,219.70735,0.0191,38.00475,233.98163,-2.40208
3884,3.99942,197.89504,4.21503,222.60006,0.01894,38.00475,231.98138,-2.38426
3885,3.99944,199.94436,4.1361,217.30073,0.01903,38.00475,229.98113,-2.36831
3886,3.99921,200.76788,4.09674,218.78856,0.01872,38.00475,227.98087,-2.35368
3887,3.9994,199.11106,4.1356,234.80721,0.01761,38.00475,225.98063,-2.33676
3888,3.99934,199.34376,4.12457,235.24101,0.01753,38.00475,223.98038,-2.31806
3889,3.99936,199.31884,4.12961,233.21832,0.01771,38.00475,221.98013,-2.30043
3890,3.99931,201.02738,4.06471,228.88042,0.01776,38.00475,219.97988,-2.27502
3891,3.99937,203.03631,3.98681,225.80208,0.01766,38.00475,217.97963,-2.24811
3892,3.99925,199.78738,4.19446,197.12603,0.02128,38.00475,215.97938,-2.22418
3893,3.99903,199.80081,4.19751,195.76892,0.02144,38.00475,213.97913,-2.19224
3894,3.99895,195.15421,4.38609,205.40257,0.02135,38.00475,211.97888,-2.17488
3895,3.99907,197.68873,4.25914,208.21734,0.02046,38.00475,209.97863,-2.15162
3896,3.99887,192.05254,4.52105,211.60437,0.02137,38.00475,207.97838,-2.13759
3897,3.99904,195.33863,4.37969,204.58749,0.02141,38.00475,205.97812,-2.12407
3898,3.99898,197.20361,4.30391,200.18831,0.0215,38.00475,203.97788,-2.11739
3899,3.99913,209.37409,3.80796,191.95087,0.01984,38.00475,201.97763,-2.09258
3900,3.99909,204.00766,4.01701,194.81491,0.02062,38.00475,199.97738,-2.09478
3901,3.99939,200.81193,4.08194,224.94052,0.01815,38.00475,197.97713,-2.09331
3902,3.99946,200.24705,4.10538,225.37565,0.01822,38.00475,195.97688,-2.08505
3903,3.99944,197.10956,4.21987,237.0071,0.0178,38.00475,193.97663,-2.08977
3904,3.99944,196.5553,4.23333,242.91608,0.01743,38.00475,191.97638,-2.08755
3905,3.99932,197.16232,4.23385,229.02414,0.01849,38.00475,189.97613,-2.07632
3906,3.99935,198.0889,4.19939,225.69614,0.01861,38.00475,187.97588,-2.06448
3907,3.99918,197.44109,4.23863,221.13198,0.01917,38.00475,185.97563,-2.05173
3908,3.99943,201.91649,4.04425,220.53945,0.01834,38.00475,183.97537,-2.03074
3909,3.99939,212.31938,3.66893,204.91255,0.0179,38.00475,181.97513,-2.00405
3910,3.99911,200.42722,4.12183,214.18049,0.01924,38.00475,179.97488,-1.99742
3911,3.99944,201.2242,4.05018,232.14909,0.01745,38.00475,177.97463,-1.96981
3912,3.9995,202.60618,3.99022,233.45558,0.01709,38.00475,175.97437,-1.94761
3913,3.99942,201.42044,4.07239,217.25464,0.01874,38.00475,173.97413,-1.93189
3914,3.99915,200.02348,4.12575,220.22881,0.01873,38.00475,171.97388,-1.91643
3915,3.99948,200.19816,4.12103,219.09676,0.01881,38.00475,169.97363,-1.89976
3916,3.99951,197.218,4.30245,200.68433,0.02144,38.00475,167.97338,-1.8847
3917,3.99911,197.36208,4.27532,207.81501,0.02057,38.00475,165.97313,-1.87652
3918,3.99943,211.90659,3.70982,193.00228,0.01922,38.00475,163.97288,-1.84525
3919,3.99947,189.39912,4.63543,219.60584,0.02111,38.00475,161.97262,-1.84609
3920,3.99939,195.96923,4.31641,217.12861,0.01988,38.00475,159.97238,-1.81972
3921,3.99924,193.92355,4.4026,221.47995,0.01988,38.00475,157.97213,-1.80747
3922,3.99928,212.18979,3.66785,207.78291,0.01765,38.00475,155.97188,-1.77836
3923,3.99928,200.49127,4.1148,216.10387,0.01904,38.00475,153.97162,-1.77739
3924,3.99939,200.42516,4.07414,237.39177,0.01716,38.00475,151.97138,-1.76621
3925,3.99942,204.98869,3.92572,216.62298,0.01812,38.00475,149.97113,-1.75427
3926,3.99915,209.5398,3.75485,213.32028,0.0176,38.00475,147.97088,-1.73605
3927,3.99921,201.3957,4.04453,231.19018,0.01749,38.00475,145.97063,-1.72819
3928,3.99935,201.1523,4.08176,218.16413,0.01871,38.00475,143.97038,-1.70673
3929,3.99939,217.4475,3.50423,197.27629,0.01776,38.00475,141.97013,-1.67279
3930,3.99931,197.74455,4.26455,205.36069,0.02077,38.00475,139.96988,-1.67009
3931,3.99932,189.80295,4.61019,221.0259,0.02086,38.00475,137.96963,-1.64756
3932,3.99926,201.15976,4.10663,207.32349,0.01981,38.00475,135.96938,-1.614
3933,3.99938,200.56016,4.09411,224.27205,0.01826,38.00475,133.96913,-1.61385
3934,3.99908,215.37132,3.62019,177.90423,0.02035,38.00475,131.96887,-1.59835
3935,3.99901,196.94868,4.3085,202.74032,0.02125,38.00475,129.96863,-1.61803
3936,3.99944,194.80017,4.37866,214.47708,0.02042,38.00475,127.96838,-1.59593
3937,3.99907,203.41739,4.03748,196.47026,0.02055,38.00475,125.96813,-1.56513
3938,3.99915,185.66071,4.85317,214.74508,0.0226,38.00475,123.96787,-1.58158
3939,3.99905,200.86622,4.12667,204.35654,0.02019,38.00475,121.96763,-1.55384
3940,3.99906,200.16156,4.13438,213.75297,0.01934,38.00475,119.96738,-1.53548
3941,3.99914,208.29343,3.83325,198.88864,0.01927,38.00475,117.96713,-1.52673
3942,3.99919,196.77723,4.28361,215.10299,0.01991,38.00475,115.96688,-1.51133
3943,3.99925,196.19439,4.30366,217.958,0.01975,38.00475,113.96663,-1.48347
3944,3.99947,201.81792,4.02862,230.40376,0.01749,38.00475,111.96638,-1.45328
3945,3.99929,199.1221,4.20197,205.2816,0.02047,38.00475,109.96612,-1.43439
3946,3.99939,196.89792,4.26781,219.38423,0.01945,38.00475,107.96588,-1.42239
3947,3.99915,197.20872,4.28241,207.83857,0.0206,38.00475,105.96563,-1.40929
3948,3.99919,197.75809,4.20901,228.01507,0.01846,38.00475,103.96538,-1.3907
3949,3.99938,199.53252,4.16814,211.39924,0.01972,38.00475,101.96512,-1.37327
3950,3.99914,193.36698,4.45706,211.15727,0.02111,38.00475,99.96488,-1.36585
3951,3.99904,193.35975,4.47018,206.71176,0.02163,38.00475,97.96463,-1.35074
3952,3.99891,196.79776,4.32082,200.89632,0.02151,38.00475,95.96438,-1.34521
3953,3.99902,203.58923,4.07099,182.39564,0.02232,38.00475,93.96413,-1.34094
3954,3.99871,199.89827,4.1773,201.24896,0.02076,38.00475,91.96388,-1.34139
3955,3.99919,200.31216,4.1587,201.52514,0.02064,38.00475,89.96363,-1.33502
3956,3.99916,201.8965,4.08446,203.42025,0.02008,38.00475,87.96337,-1.31828
3957,3.99925,212.89491,3.68089,189.70731,0.0194,38.00475,85.96313,-1.29226
3958,3.99906,196.30248,4.31176,212.66636,0.02027,38.00475,83.96288,-1.30634
3959,3.99948,206.48137,3.8667,216.44836,0.01786,38.00475,81.96263,-1.28861
3960,3.99933,192.84273,4.47169,215.30732,0.02077,38.00475,79.96237,-1.28538
3961,3.99922,192.00318,4.50801,217.28802,0.02075,38.00475,77.96213,-1.2717
3962,3.99948,201.20297,4.10032,209.2422,0.0196,38.00475,75.96188,-1.25436
3963,3.99948,200.22402,4.10867,224.29183,0.01832,38.00475,73.96163,-1.23811
3964,3.99942,199.35624,4.1477,223.67929,0.01854,38.00475,71.96137,-1.22688
3965,3.99961,199.06111,4.1595,224.32647,0.01854,38.00475,69.96113,-1.21413
3966,3.99937,197.55674,4.23367,221.10438,0.01915,38.00475,67.96088,-1.19412
3967,3.9994,199.51234,4.14936,219.80171,0.01888,38.00475,65.96063,-1.16924
3968,3.99913,202.23179,4.06302,206.23422,0.0197,38.00475,63.96038,-1.1343
3969,3.99925,211.44188,3.73231,190.73862,0.01957,38.00475,61.96013,-1.10911
3970,3.99917,200.77586,4.12899,205.04865,0.02014,38.00475,59.95988,-1.08503
3971,3.99922,209.68473,3.78979,194.54237,0.01948,38.00475,57.95962,-1.04811
3972,3.99889,205.82097,3.93173,198.74111,0.01978,38.00475,55.95938,-1.0237
3973,3.99948,202.73909,4.04918,203.26424,0.01992,38.00475,53.95913,-1.01054
3974,3.99908,201.24313,4.10887,204.89856,0.02005,38.00475,51.95888,-0.98817
3975,3.99933,201.9807,4.10032,196.14114,0.0209,38.00475,49.95862,-0.96521
3976,3.99908,201.72978,4.11736,193.87094,0.02124,38.00475,47.95838,-0.95158
3977,3.99894,216.75556,3.60014,167.18609,0.02153,38.00475,45.95813,-0.92609
3978,3.99904,200.79529,4.1557,194.84274,0.02133,38.00475,43.95788,-0.92366
3979,3.9992,204.23222,4.03252,186.02451,0.02168,38.00475,41.95763,-0.89693
3980,3.99914,202.80798,4.07995,190.60917,0.0214,38.00475,39.95738,-0.88232
3981,3.9992,203.59491,4.0047,206.60661,0.01938,38.00475,37.95713,-0.86994
3982,3.99929,202.28942,4.02852,220.48596,0.01827,38.00475,35.95687,-0.86465
3983,3.99931,197.6253,4.24362,215.57561,0.01969,38.00475,33.95663,-0.84488
3984,3.99906,209.61538,3.79636,192.85028,0.01969,38.00475,31.95638,-0.81304
3985,3.9994,199.05336,4.20885,203.91845,0.02064,38.00475,29.95613,-0.81479
3986,3.99942,201.36389,4.12538,196.85166,0.02096,38.00475,27.95587,-0.80277
3987,3.99918,198.67004,4.23702,199.93804,0.02119,38.00475,25.95563,-0.79439
3988,3.99944,190.59943,4.58847,214.199,0.02142,38.00475,23.95538,-0.79806
3989,3.99902,208.48003,3.81124,205.41146,0.01855,38.00475,21.95513,-0.77308
3990,3.99902,195.80033,4.36643,201.55462,0.02166,38.00475,19.95487,-0.76073
3991,3.99867,193.6092,4.47516,200.87855,0.02228,38.00475,17.95463,-0.75542
3992,3.99905,194.26393,4.39623,217.43178,0.02022,38.00475,15.95438,-0.74289
3993,3.99912,199.61132,4.16843,209.73804,0.01987,38.00475,13.95413,-0.72355
3994,3.99928,201.63562,4.15722,182.33998,0.0228,38.00475,11.95388,-0.71515
3995,3.99927,206.69387,3.90232,196.55867,0.01985,38.00475,9.95363,-0.70086
3996,3.99927,203.06297,4.08182,186.32549,0.02191,38.00475,7.95338,-0.68599
3997,3.99947,202.03214,4.07421,205.32444,0.01984,38.00475,5.95312,-0.67519
3998,3.9993,200.38909,4.10303,223.48545,0.01836,38.00475,3.95288,-0.66079
3999,3.99947,200.51531,4.08874,227.86896,0.01794,38.00475,1.95263,-0.64626
4000,3.99949,198.49071,4.17771,227.5345,0.01836,38.00475,0,-0.63449
4001,3.99931,206.96525,3.90738,190.35352,0.02053,40.005,397.9545,-3.58378
4002,3.99906,202.52769,4.05713,203.48725,0.01994,40.005,395.95425,-3.56689
4003,3.99909,202.83517,4.06821,194.31034,0.02094,40.005,393.954,-3.5504
4004,3.99925,201.38897,4.15004,187.99783,0.02207,40.005,391.95375,-3.53435
4005,3.99935,197.43655,4.26003,212.47449,0.02005,40.005,389.9535,-3.5162
4006,3.99922,205.60662,3.94858,195.66423,0.02018,40.005,387.95325,-3.50873
4007,3.99907,209.91723,3.8027,185.77146,0.02047,40.005,385.953,-3.48807
4008,3.99931,213.71144,3.65507,188.05281,0.01944,40.005,383.95275,-3.47207
4009,3.99941,147.1432,8.48412,191.18109,0.04438,40.005,381.9525,-3.45556
4010,3.99927,200.82851,4.12492,205.7877,0.02004,40.005,379.99988,-3.45429
4011,3.99928,205.54732,3.95446,194.36394,0.02035,40.005,377.99963,-3.43875
4012,3.99911,206.61259,3.90231,197.80826,0.01973,40.005,375.99938,-3.4325
4013,3.99918,205.50787,3.96277,191.79908,0.02066,40.005,373.99913,-3.42182
4014,3.999,205.37767,3.94398,201.16225,0.01961,40.005,371.99888,-3.40641
4015,3.99933,200.4325,4.10743,220.58117,0.01862,40.005,369.99863,-3.38566
4016,3.99913,201.70109,4.03998,226.88869,0.01781,40.005,367.99838,-3.36227
4017,3.99904,202.56742,4.07677,195.35545,0.02087,40.005,365.99813,-3.36102
4018,3.99881,205.28105,3.96123,195.76087,0.02024,40.005,363.99788,-3.35393
4019,3.99909,204.37929,3.99319,197.9635,0.02017,40.005,361.99762,-3.34429
4020,3.99915,198.57623,4.20191,214.95552,0.01955,40.005,359.99738,-3.32739
4021,3.99909,209.57817,3.7695,205.32729,0.01836,40.005,357.99713,-3.28792
4022,3.99931,208.69463,3.77854,217.71921,0.01736,40.005,355.99688,-3.26975
4023,3.9993,209.68519,3.74711,214.58929,0.01746,40.005,353.99663,-3.25624
4024,3.99929,204.13853,4.00962,195.6105,0.0205,40.005,351.99638,-3.25178
4025,3.99893,197.06653,4.2957,205.29201,0.02092,40.005,349.99613,-3.2418
4026,3.99935,191.20746,4.58064,206.36791,0.0222,40.005,347.99588,-3.22349
4027,3.99913,214.27972,3.63308,188.59707,0.01926,40.005,345.99563,-3.18253
4028,3.99898,211.15779,3.72903,196.5796,0.01897,40.005,343.99538,-3.17935
4029,3.99933,198.98105,4.18498,214.54682,0.01951,40.005,341.99513,-3.17822
4030,3.99944,200.58802,4.08871,226.33969,0.01806,40.005,339.99487,-3.15062
4031,3.99941,200.3472,4.112,220.2208,0.01867,40.005,337.99463,-3.13863
4032,3.99914,208.20221,3.86273,188.48444,0.02049,40.005,335.99438,-3.11547
4033,3.99908,198.96272,4.24403,192.99024,0.02199,40.005,333.99413,-3.11433
4034,3.99906,198.21117,4.24376,205.0091,0.0207,40.005,331.99387,-3.10325
4035,3.99924,204.38728,3.95351,214.89323,0.0184,40.005,329.99363,-3.06983
4036,3.99926,205.964,3.90559,207.62411,0.01881,40.005,327.99338,-3.05906
4037,3.99951,202.76278,4.00681,221.54434,0.01809,40.005,325.99313,-3.06538
4038,3.99946,217.43795,3.48842,205.90776,0.01694,40.005,323.99288,-3.03837
4039,3.99911,195.96493,4.33243,210.86769,0.02055,40.005,321.99263,-3.05098
4040,3.99946,223.32506,3.32928,188.88285,0.01763,40.005,319.99238,-3.0127
4041,3.9993,194.88176,4.3412,228.09493,0.01903,40.005,317.99213,-3.01346
4042,3.9992,199.70847,4.10614,236.55356,0.01736,40.005,315.99188,-2.98769
4043,3.99929,201.71282,4.0632,215.70427,0.01884,40.005,313.99163,-2.9754
4044,3.99908,201.28219,4.0891,212.32606,0.01926,40.005,311.99138,-2.95059
4045,3.99891,198.48145,4.23419,203.92048,0.02076,40.005,309.99112,-2.93602
4046,3.99916,198.82003,4.2469,194.22901,0.02187,40.005,307.99088,-2.93183
4047,3.99908,202.71863,4.1091,182.33498,0.02254,40.005,305.99063,-2.92147
4048,3.99929,202.75328,4.03289,209.67696,0.01923,40.005,303.99038,-2.91156
4049,3.99964,201.17941,4.04604,235.49226,0.01718,40.005,301.99013,-2.90769
4050,3.99934,202.61988,3.98806,234.24076,0.01703,40.005,299.98988,-2.89163
4051,3.99951,202.06436,4.02979,224.57727,0.01794,40.005,297.98963,-2.87573
4052,3.99945,211.1658,3.70521,207.92012,0.01782,40.005,295.98938,-2.85084
4053,3.99936,199.81321,4.16027,209.5381,0.01985,40.005,293.98913,-2.84339
4054,3.99951,204.31107,3.9495,218.44585,0.01808,40.005,291.98888,-2.82935
4055,3.99947,204.96657,3.92416,217.84149,0.01801,40.005,289.98863,-2.82587
4056,3.99951,204.97825,3.91003,224.83688,0.01739,40.005,287.98837,-2.81425
4057,3.99958,215.89729,3.54317,204.65149,0.01731,40.005,285.98813,-2.78537
4058,3.99956,200.79504,4.0776,227.51674,0.01792,40.005,283.98788,-2.77689
4059,3.99914,208.18244,3.81678,208.26666,0.01833,40.005,281.98763,-2.73912
4060,3.99892,193.92008,4.48598,192.99614,0.02324,40.005,279.98737,-2.73119
4061,3.99916,201.31796,4.12527,197.50643,0.02089,40.005,277.98713,-2.70416
4062,3.99891,203.49401,4.00766,206.99684,0.01936,40.005,275.98688,-2.68005
4063,3.99913,205.31934,3.94213,202.98896,0.01942,40.005,273.98663,-2.65543
4064,3.99917,202.89761,4.05065,199.89706,0.02026,40.005,271.98638,-2.64312
4065,3.99912,211.34796,3.78729,171.80801,0.02204,40.005,269.98613,-2.61474
4066,3.99913,199.34021,4.21577,196.69526,0.02143,40.005,267.98588,-2.61159
4067,3.99901,200.04686,4.20181,190.62179,0.02204,40.005,265.98563,-2.59801
4068,3.99914,199.18656,4.23376,193.01981,0.02193,40.005,263.98538,-2.58386
4069,3.99922,200.11004,4.17398,199.23945,0.02095,40.005,261.98513,-2.56608
4070,3.99919,199.19721,4.20272,203.68638,0.02063,40.005,259.98488,-2.55844
4071,3.99932,199.43692,4.14172,224.7612,0.01843,40.005,257.98462,-2.55317
4072,3.99938,201.3539,4.02551,242.75528,0.01658,40.005,255.98438,-2.54743
4073,3.99927,210.27581,3.71922,217.74159,0.01708,40.005,253.98413,-2.54055
4074,3.99948,198.18086,4.18398,231.11509,0.0181,40.005,251.98388,-2.54609
4075,3.99912,207.64423,3.8293,212.26802,0.01804,40.005,249.98363,-2.52322
4076,3.99908,188.78195,4.67157,218.17275,0.02141,40.005,247.98338,-2.5197
4077,3.99941,199.27689,4.17267,214.22996,0.01948,40.005,245.98313,-2.50567
4078,3.99943,219.2711,3.42288,208.77055,0.0164,40.005,243.98288,-2.46222
4079,3.99903,206.17752,3.94842,186.95358,0.02112,40.005,241.98263,-2.47429
4080,3.99903,206.04673,3.92023,199.76921,0.01962,40.005,239.98238,-2.45849
4081,3.99918,207.5112,3.8369,211.11675,0.01817,40.005,237.98213,-2.4367
4082,3.99926,198.61394,4.19421,217.53601,0.01928,40.005,235.98187,-2.42743
4083,3.99942,208.49368,3.81091,205.52135,0.01854,40.005,233.98163,-2.40684
4084,3.99945,211.09409,3.71124,206.23932,0.01799,40.005,231.98138,-2.38535
4085,3.99935,202.08628,4.04457,217.0084,0.01864,40.005,229.98113,-2.38116
4086,3.99942,212.14546,3.66155,212.01602,0.01727,40.005,227.98087,-2.35328
4087,3.99938,198.59207,4.15102,238.56745,0.0174,40.005,225.98063,-2.34811
4088,3.99932,204.80652,3.94067,212.95811,0.0185,40.005,223.98038,-2.32399
4089,3.99939,211.76775,3.66327,218.60725,0.01676,40.005,221.98013,-2.29786
4090,3.9993,209.36801,3.7567,215.80833,0.01741,40.005,219.97988,-2.27392
4091,3.99924,199.20491,4.17917,212.77268,0.01964,40.005,217.97963,-2.26274
4092,3.99938,210.56133,3.77638,186.49302,0.02025,40.005,215.97938,-2.22511
4093,3.99907,195.40507,4.38163,202.8515,0.0216,40.005,213.97913,-2.20507
4094,3.99903,205.57821,3.96582,189.55747,0.02092,40.005,211.97888,-2.17319
4095,3.99895,194.1794,4.41987,210.12959,0.02103,40.005,209.97863,-2.1651
4096,3.99921,190.96189,4.59269,206.51845,0.02224,40.005,207.97838,-2.14661
4097,3.99888,195.49283,4.3863,199.81354,0.02195,40.005,205.97812,-2.13897
4098,3.99914,203.44112,4.02703,200.1206,0.02012,40.005,203.97788,-2.1256
4099,3.99956,196.41854,4.25692,234.23956,0.01817,40.005,201.97763,-2.1324
4100,3.99926,196.45939,4.27698,224.02094,0.01909,40.005,199.97738,-2.11814
4101,3.99954,197.34375,4.21335,235.073,0.01792,40.005,197.97713,-2.11209
4102,3.9995,205.25917,3.92294,212.7843,0.01844,40.005,195.97688,-2.09759
4103,3.99934,197.5144,4.20214,236.74263,0.01775,40.005,193.97663,-2.10638
4104,3.99937,203.39631,3.979,222.26369,0.0179,40.005,191.97638,-2.09428
4105,3.99947,198.28071,4.15277,245.05984,0.01695,40.005,189.97613,-2.09015
4106,3.9993,201.93747,4.05608,214.63104,0.0189,40.005,187.97588,-2.07507
4107,3.99933,199.92086,4.09473,237.85988,0.01721,40.005,185.97563,-2.0633
4108,3.99951,209.92333,3.75458,206.43846,0.01819,40.005,183.97537,-2.0305
4109,3.99945,209.48475,3.75381,215.10406,0.01745,40.005,181.97513,-2.01412
4110,3.99933,204.16034,3.9413,225.58009,0.01747,40.005,179.97488,-1.9957
4111,3.99938,201.56325,4.03762,231.22151,0.01746,40.005,177.97463,-1.97258
4112,3.99955,199.82229,4.09063,242.58439,0.01686,40.005,175.97437,-1.95087
4113,3.99955,201.53707,4.06566,218.121,0.01864,40.005,173.97413,-1.9357
4114,3.9996,193.73748,4.36775,240.94824,0.01813,40.005,171.97388,-1.93124
4115,3.99936,201.77243,4.02399,233.80138,0.01721,40.005,169.97363,-1.90786
4116,3.99884,198.27595,4.31045,182.50539,0.02362,40.005,167.97338,-1.89483
4117,3.99922,200.75399,4.12161,208.3858,0.01978,40.005,165.97313,-1.88703
4118,3.9994,190.8317,4.54395,226.13663,0.02009,40.005,163.97288,-1.87391
4119,3.99944,193.57391,4.44352,212.4922,0.02091,40.005,161.97262,-1.86143
4120,3.99944,193.49111,4.42481,221.07962,0.02001,40.005,159.97238,-1.8323
4121,3.99927,193.30397,4.42997,222.56236,0.0199,40.005,157.97213,-1.82238
4122,3.99948,211.27414,3.69251,212.44608,0.01738,40.005,155.97188,-1.79443
4123,3.99946,201.429,4.05052,227.54552,0.0178,40.005,153.97162,-1.79202
4124,3.99912,197.30925,4.20325,240.75559,0.01746,40.005,151.97138,-1.7903
4125,3.99925,204.02194,3.96056,218.6571,0.01811,40.005,149.97113,-1.77336
4126,3.99929,197.19601,4.22894,230.59632,0.01834,40.005,147.97088,-1.7595
4127,3.99919,196.76805,4.26067,224.9203,0.01894,40.005,145.97063,-1.74062
4128,3.99904,196.98678,4.29664,206.35107,0.02082,40.005,143.97038,-1.71461
4129,3.99927,199.33083,4.12583,234.8355,0.01757,40.005,141.97013,-1.6988
4130,3.99948,191.22356,4.5279,224.7123,0.02015,40.005,139.96988,-1.67896
4131,3.9992,197.78457,4.24405,212.42166,0.01998,40.005,137.96963,-1.64064
4132,3.99934,197.15218,4.24718,223.21584,0.01903,40.005,135.96938,-1.62647
4133,3.99949,197.56813,4.21165,230.96598,0.01823,40.005,133.96913,-1.6311
4134,3.99917,200.83257,4.11762,208.59291,0.01974,40.005,131.96887,-1.62852
4135,3.99928,196.7409,4.29534,211.21696,0.02034,40.005,129.96863,-1.62677
4136,3.99917,211.76776,3.6939,202.44803,0.01825,40.005,127.96838,-1.57937
4137,3.9991,190.96688,4.59892,204.44013,0.0225,40.005,125.96813,-1.59915
4138,3.99916,193.42092,4.49723,197.17777,0.02281,40.005,123.96787,-1.59289
4139,3.99897,191.2887,4.57069,208.06221,0.02197,40.005,121.96763,-1.56604
4140,3.99897,190.8198,4.5877,210.41363,0.0218,40.005,119.96738,-1.55892
4141,3.99909,213.27396,3.66305,191.34771,0.01914,40.005,117.96713,-1.52965
4142,3.99905,201.62459,4.11563,196.09997,0.02099,40.005,115.96688,-1.51857
4143,3.99919,195.97267,4.3641,199.65575,0.02186,40.005,113.96663,-1.49512
4144,3.99919,191.8123,4.51031,219.97284,0.0205,40.005,111.96638,-1.47508
4145,3.99943,206.31331,3.8788,213.72829,0.01815,40.005,109.96612,-1.44141
4146,3.99915,192.4693,4.50119,211.34751,0.0213,40.005,107.96588,-1.4418
4147,3.99934,208.37332,3.82388,201.71472,0.01896,40.005,105.96563,-1.41495
4148,3.99915,201.71288,4.10116,200.04435,0.0205,40.005,103.96538,-1.39861
4149,3.99913,205.58338,3.90806,213.46647,0.01831,40.005,101.96512,-1.38455
4150,3.99894,198.96924,4.25211,190.25473,0.02235,40.005,99.96488,-1.37516
4151,3.99905,203.50538,4.04533,192.22409,0.02104,40.005,97.96463,-1.3571
4152,3.99896,196.76612,4.31357,203.94851,0.02115,40.005,95.96438,-1.3639
4153,3.9989,201.7198,4.07264,211.24811,0.01928,40.005,93.96413,-1.3621
4154,3.99874,203.91726,4.01339,197.46734,0.02032,40.005,91.96388,-1.35084
4155,3.99904,200.7034,4.14427,200.39354,0.02068,40.005,89.96363,-1.34726
4156,3.999,195.86123,4.33993,209.84907,0.02068,40.005,87.96337,-1.34882
4157,3.99918,193.29615,4.44277,217.68867,0.02041,40.005,85.96313,-1.3235
4158,3.99922,193.96834,4.41021,217.63081,0.02026,40.005,83.96288,-1.3338
4159,3.9993,191.70818,4.56774,202.3055,0.02258,40.005,81.96263,-1.3245
4160,3.99908,187.38338,4.78794,205.45585,0.0233,40.005,79.96237,-1.30558
4161,3.99923,193.39245,4.45295,212.21631,0.02098,40.005,77.96213,-1.28493
4162,3.99928,200.33474,4.1263,214.07809,0.01927,40.005,75.96188,-1.26926
4163,3.99938,198.20321,4.20623,220.35773,0.01909,40.005,73.96163,-1.25472
4164,3.99942,198.52151,4.20393,215.26813,0.01953,40.005,71.96137,-1.23973
4165,3.99933,197.57439,4.23086,221.96031,0.01906,40.005,69.96113,-1.22382
4166,3.99925,200.41125,4.10906,220.21241,0.01866,40.005,67.96088,-1.20284
4167,3.99923,198.62324,4.17928,223.92973,0.01866,40.005,65.96063,-1.18016
4168,3.99938,196.95115,4.24909,226.46378,0.01876,40.005,63.96038,-1.14821
4169,3.99932,202.01433,4.06017,211.41687,0.0192,40.005,61.96013,-1.13036
4170,3.99949,204.21886,3.97705,207.50731,0.01917,40.005,59.95988,-1.09468
4171,3.99934,197.64889,4.23911,217.00873,0.01953,40.005,57.95962,-1.07148
4172,3.99913,220.86685,3.41004,187.57625,0.01818,40.005,55.95938,-1.02401
4173,3.99933,203.40876,4.01462,205.77218,0.01951,40.005,53.95913,-1.0217
4174,3.99946,199.96133,4.18231,198.74041,0.02104,40.005,51.95888,-0.99633
4175,3.99898,200.13712,4.17382,198.75876,0.021,40.005,49.95862,-0.97901
4176,3.99913,200.20846,4.15459,204.786,0.02029,40.005,47.95838,-0.95999
4177,3.99913,209.09029,3.83192,186.90846,0.0205,40.005,45.95813,-0.94606
4178,3.99878,204.01449,3.98899,205.66706,0.0194,40.005,43.95788,-0.93662
4179,3.99907,196.7067,4.34052,195.88376,0.02216,40.005,41.95763,-0.91875
4180,3.99919,199.74958,4.20789,193.1142,0.02179,40.005,39.95738,-0.90238
4181,3.99907,203.44928,4.05802,188.64156,0.02151,40.005,37.95713,-0.87207
4182,3.99887,205.79394,3.93368,198.38655,0.01983,40.005,35.95687,-0.86724
4183,3.99913,197.29814,4.25219,218.11416,0.0195,40.005,33.95663,-0.86134
4184,3.9991,204.65756,3.96516,204.67893,0.01937,40.005,31.95638,-0.82814
4185,3.99927,200.69026,4.1014,218.22556,0.01879,40.005,29.95613,-0.82992
4186,3.99948,204.76301,4.01994,182.85534,0.02198,40.005,27.95587,-0.81767
4187,3.99911,215.16123,3.61283,183.83153,0.01965,40.005,25.95563,-0.7883
4188,3.99897,197.19127,4.31426,196.91769,0.02191,40.005,23.95538,-0.8069
4189,3.9992,190.13195,4.60293,217.4664,0.02117,40.005,21.95513,-0.8041
4190,3.99963,200.21461,4.09175,232.96942,0.01756,40.005,19.95487,-0.77895
4191,3.99902,192.06655,4.49666,220.23563,0.02042,40.005,17.95463,-0.77831
4192,3.99922,193.98562,4.40554,219.1187,0.02011,40.005,15.95438,-0.76274
4193,3.99927,198.34973,4.21888,212.25497,0.01988,40.005,13.95413,-0.75072
4194,3.99918,200.63455,4.13835,203.82788,0.0203,40.005,11.95388,-0.73108
4195,3.99885,201.21284,4.11081,204.55063,0.0201,40.005,9.95363,-0.72511
4196,3.99912,196.29755,4.31467,211.67034,0.02038,40.005,7.95338,-0.71221
4197,3.99957,195.35647,4.34754,216.31405,0.0201,40.005,5.95312,-0.697
4198,3.99949,198.42953,4.19204,222.20523,0.01887,40.005,3.95288,-0.67751
4199,3.99963,196.42998,4.28767,220.23214,0.01947,40.005,1.95263,-0.66493
4200,3.99955,197.74638,4.18605,239.84483,0.01745,40.005,0,-0.64896
4201,3.99922,204.48959,3.97032,205.47859,0.01932,42.00525,397.9545,-3.6031
4202,3.99895,211.71792,3.69584,202.28316,0.01827,42.00525,395.95425,-3.57517
4203,3.9988,210.76522,3.77014,185.65065,0.02031,42.00525,393.954,-3.56163
4204,3.99893,213.39992,3.68597,180.10587,0.02047,42.00525,391.95375,-3.53874
4205,3.99921,198.93693,4.16709,223.14294,0.01867,42.00525,389.9535,-3.53571
4206,3.99923,203.43358,4.00757,208.26809,0.01924,42.00525,387.95325,-3.52769
4207,3.99905,202.62682,4.03006,213.11443,0.01891,42.00525,385.953,-3.51772
4208,3.99932,199.31235,4.20392,201.3991,0.02087,42.00525,383.95275,-3.50548
4209,3.99907,201.25029,4.08785,213.45179,0.01915,42.00525,381.9525,-3.47426
4210,3.99927,200.57278,4.10449,219.12622,0.01873,42.00525,379.99988,-3.4625
4211,3.9992,209.79603,3.79481,190.72108,0.0199,42.00525,377.99963,-3.45385
4212,3.99922,204.97597,3.95654,202.8665,0.0195,42.00525,375.99938,-3.45697
4213,3.99918,204.79881,3.96038,204.28465,0.01939,42.00525,373.99913,-3.453
4214,3.99928,222.14114,3.35706,193.79547,0.01732,42.00525,371.99888,-3.41357
4215,3.99937,199.2266,4.20124,203.82639,0.02061,42.00525,369.99863,-3.40701
4216,3.99932,219.51508,3.42034,205.52355,0.01664,42.00525,367.99838,-3.36844
4217,3.99931,203.86191,4.00132,203.43202,0.01967,42.00525,365.99813,-3.38146
4218,3.99925,205.23095,3.95302,200.02939,0.01976,42.00525,363.99788,-3.37207
4219,3.9991,202.49375,4.06595,200.61318,0.02027,42.00525,361.99762,-3.363
4220,3.99918,207.33103,3.86772,200.33523,0.01931,42.00525,359.99738,-3.33284
4221,3.99909,200.69984,4.11408,212.41554,0.01937,42.00525,357.99713,-3.31413
4222,3.9993,203.11607,3.98675,224.12568,0.01779,42.00525,355.99688,-3.29577
4223,3.99916,203.73532,3.97145,219.01665,0.01813,42.00525,353.99663,-3.27808
4224,3.99925,198.79972,4.22668,201.53912,0.02097,42.00525,351.99638,-3.27322
4225,3.99908,202.14889,4.08748,198.07196,0.02064,42.00525,349.99613,-3.25225
4226,3.9993,194.58735,4.4181,204.01882,0.02166,42.00525,347.99588,-3.23675
4227,3.99921,198.07774,4.25846,201.9719,0.02108,42.00525,345.99563,-3.21299
4228,3.99913,197.47041,4.25746,212.7694,0.02001,42.00525,343.99538,-3.20954
4229,3.99947,220.11127,3.40692,202.21624,0.01685,42.00525,341.99513,-3.16967
4230,3.99934,204.60497,3.94884,212.97794,0.01854,42.00525,339.99487,-3.16508
4231,3.99951,199.62016,4.15698,214.48677,0.01938,42.00525,337.99463,-3.15698
4232,3.99911,196.35377,4.3352,203.24688,0.02133,42.00525,335.99438,-3.14583
4233,3.99888,197.30383,4.29246,202.48859,0.0212,42.00525,333.99413,-3.13108
4234,3.99918,196.58134,4.32018,204.77959,0.0211,42.00525,331.99387,-3.118
4235,3.99939,196.60521,4.30203,211.13063,0.02038,42.00525,329.99363,-3.09321
4236,3.99922,205.59645,3.91478,210.12581,0.01863,42.00525,327.99338,-3.07219
4237,3.99964,198.92365,4.15414,229.75943,0.01808,42.00525,325.99313,-3.08591
4238,3.99954,204.03261,3.98196,208.7382,0.01908,42.00525,323.99288,-3.06216
4239,3.99923,198.21659,4.20868,218.95818,0.01922,42.00525,321.99263,-3.05762
4240,3.99944,200.04705,4.12907,218.42738,0.0189,42.00525,319.99238,-3.04356
4241,3.9992,194.53067,4.38289,217.70421,0.02013,42.00525,317.99213,-3.02144
4242,3.99939,203.961,3.97435,213.39548,0.01862,42.00525,315.99188,-2.99602
4243,3.99943,157.15117,6.90633,234.64612,0.02943,42.00525,313.99163,-2.99004
4244,3.99918,206.73641,3.91296,191.68277,0.02041,42.00525,311.99138,-2.9513
4245,3.99923,192.83958,4.51829,199.72218,0.02262,42.00525,309.99112,-2.94946
4246,3.99921,195.38787,4.42347,190.09897,0.02327,42.00525,307.99088,-2.94628
4247,3.99929,198.08609,4.29329,190.35102,0.02255,42.00525,305.99063,-2.94092
4248,3.99923,201.11698,4.10196,209.98084,0.01953,42.00525,303.99038,-2.92325
4249,3.99949,203.0409,3.97966,229.51207,0.01734,42.00525,301.99013,-2.91818
4250,3.99945,219.3563,3.43448,200.54561,0.01713,42.00525,299.98988,-2.88718
4251,3.99956,202.19211,4.02195,225.85341,0.01781,42.00525,297.98963,-2.88661
4252,3.99939,203.62992,3.98475,214.88947,0.01854,42.00525,295.98938,-2.86764
4253,3.9994,204.23558,3.95059,219.35948,0.01801,42.00525,293.98913,-2.84888
4254,3.99965,214.15884,3.60015,206.56484,0.01743,42.00525,291.98888,-2.82915
4255,3.99959,204.34237,3.96218,211.90671,0.0187,42.00525,289.98863,-2.8382
4256,3.99956,202.05943,4.01723,231.14763,0.01738,42.00525,287.98837,-2.8272
4257,3.99945,200.44767,4.10896,219.64774,0.01871,42.00525,285.98813,-2.813
4258,3.99942,201.95837,4.02989,226.69406,0.01778,42.00525,283.98788,-2.78823
4259,3.99923,194.31988,4.40272,214.02783,0.02057,42.00525,281.98763,-2.77443
4260,3.99925,199.33744,4.19583,203.92708,0.02058,42.00525,279.98737,-2.74859
4261,3.99918,207.47852,3.85753,202.22403,0.01908,42.00525,277.98713,-2.71767
4262,3.9994,197.29753,4.28952,203.8569,0.02104,42.00525,275.98688,-2.69872
4263,3.9991,199.13297,4.20206,204.97601,0.0205,42.00525,273.98663,-2.67472
4264,3.99922,202.70824,4.04509,205.32525,0.0197,42.00525,271.98638,-2.65697
4265,3.99921,195.94079,4.39941,189.23679,0.02325,42.00525,269.98613,-2.64347
4266,3.99906,199.28765,4.22911,192.9944,0.02191,42.00525,267.98588,-2.62375
4267,3.99895,208.41234,3.87475,181.05653,0.0214,42.00525,265.98563,-2.60171
4268,3.99921,198.55347,4.25704,194.95726,0.02184,42.00525,263.98538,-2.59839
4269,3.99904,202.89462,4.03891,204.54214,0.01975,42.00525,261.98513,-2.58145
4270,3.99934,196.96479,4.25228,224.73563,0.01892,42.00525,259.98488,-2.57431
4271,3.99922,203.57451,3.96495,225.5988,0.01758,42.00525,257.98462,-2.56751
4272,3.99926,205.8039,3.8538,238.15469,0.01618,42.00525,255.98438,-2.55689
4273,3.99931,197.83317,4.21218,225.06723,0.01872,42.00525,253.98413,-2.56421
4274,3.99914,195.95072,4.33348,210.74026,0.02056,42.00525,251.98388,-2.56019
4275,3.99904,204.23399,4.01703,191.30744,0.021,42.00525,249.98363,-2.54622
4276,3.9993,202.71953,4.04916,203.51739,0.0199,42.00525,247.98338,-2.52895
4277,3.99927,195.46435,4.30264,233.19684,0.01845,42.00525,245.98313,-2.52157
4278,3.99928,211.55266,3.73393,188.3868,0.01982,42.00525,243.98288,-2.47587
4279,3.99914,219.45202,3.45745,187.16766,0.01847,42.00525,241.98263,-2.47712
4280,3.99912,201.23071,4.09533,210.64843,0.01944,42.00525,239.98238,-2.48088
4281,3.99935,204.85362,3.92466,219.78915,0.01786,42.00525,237.98213,-2.45798
4282,3.99914,200.44801,4.09804,224.56577,0.01825,42.00525,235.98187,-2.44145
4283,3.99936,216.23059,3.52489,208.28818,0.01692,42.00525,233.98163,-2.4181
4284,3.99916,206.33437,3.87212,216.45742,0.01789,42.00525,231.98138,-2.40816
4285,3.99927,204.15979,3.95802,217.17607,0.01822,42.00525,229.98113,-2.39719
4286,3.99937,199.62864,4.13828,222.49064,0.0186,42.00525,227.98087,-2.38075
4287,3.99939,199.14015,4.16344,220.82959,0.01885,42.00525,225.98063,-2.36145
4288,3.99937,195.74075,4.34884,208.84638,0.02082,42.00525,223.98038,-2.34361
4289,3.99941,208.5406,3.7874,216.19318,0.01752,42.00525,221.98013,-2.31327
