Repository: edrossi93/mecanano-ml-nanomechanics-tutorial

File: data/nanoindent_maps/Duplex Steel 2um.csv (part 9 of 77)
Index,Load,Depth,HARDNESS,MODULUS,H/E,X Position,Y Position,Z Position
Integer,mN,nm,GPa,GPa,None,µm,µm,µm
4290,3.99946,199.40684,4.1332,229.56737,0.018,42.00525,219.97988,-2.29532
4291,3.99899,200.49954,4.12593,211.05788,0.01955,42.00525,217.97963,-2.27114
4292,3.99932,201.55436,4.08186,210.55367,0.01939,42.00525,215.97938,-2.24727
4293,3.99908,195.75162,4.33618,213.24187,0.02033,42.00525,213.97913,-2.21812
4294,3.9992,190.64309,4.60176,208.91354,0.02203,42.00525,211.97888,-2.19885
4295,3.99908,193.66182,4.47413,200.54395,0.02231,42.00525,209.97863,-2.18138
4296,3.99914,195.21788,4.39368,201.87052,0.02176,42.00525,207.97838,-2.16322
4297,3.99895,197.42817,4.26732,209.60468,0.02036,42.00525,205.97812,-2.15719
4298,3.99924,202.32301,4.05142,209.50394,0.01934,42.00525,203.97788,-2.14511
4299,3.99921,203.21389,3.98607,222.39264,0.01792,42.00525,201.97763,-2.13627
4300,3.99929,205.63469,3.88999,221.5151,0.01756,42.00525,199.97738,-2.12603
4301,3.99921,199.65192,4.12368,228.86067,0.01802,42.00525,197.97713,-2.13041
4302,3.9996,205.23031,3.90113,224.27626,0.01739,42.00525,195.97688,-2.11791
4303,3.99919,201.46635,4.05125,226.2366,0.01791,42.00525,193.97663,-2.12166
4304,3.99966,196.00461,4.27892,232.84554,0.01838,42.00525,191.97638,-2.1201
4305,3.99941,196.44018,4.2858,220.70511,0.01942,42.00525,189.97613,-2.10633
4306,3.99941,199.91357,4.13114,220.09212,0.01877,42.00525,187.97588,-2.08989
4307,3.99917,201.03401,4.06332,229.35658,0.01772,42.00525,185.97563,-2.07603
4308,3.99937,198.45928,4.17497,229.44165,0.0182,42.00525,183.97537,-2.05417
4309,3.99944,205.28649,3.90532,220.84324,0.01768,42.00525,181.97513,-2.02647
4310,3.99944,199.99866,4.10042,233.15962,0.01759,42.00525,179.97488,-2.00422
4311,3.99951,194.70313,4.33468,234.96104,0.01845,42.00525,177.97463,-1.98707
4312,3.99961,193.15137,4.41879,230.45761,0.01917,42.00525,175.97437,-1.97015
4313,3.99946,198.49097,4.17855,227.11762,0.0184,42.00525,173.97413,-1.9487
4314,3.99922,216.94011,3.49799,209.8402,0.01667,42.00525,171.97388,-1.91233
4315,3.99942,200.45426,4.06491,241.85262,0.01681,42.00525,169.97363,-1.92352
4316,3.99937,198.67639,4.18177,221.81762,0.01885,42.00525,167.97338,-1.91525
4317,3.99907,193.78672,4.43738,210.78143,0.02105,42.00525,165.97313,-1.90906
4318,3.99923,184.40252,4.90269,221.6877,0.02212,42.00525,163.97288,-1.89276
4319,3.99922,191.78416,4.52512,215.08802,0.02104,42.00525,161.97262,-1.86736
4320,3.99903,191.68159,4.51556,220.38767,0.02049,42.00525,159.97238,-1.85
4321,3.99936,198.01665,4.20304,225.50962,0.01864,42.00525,157.97213,-1.83882
4322,3.99932,200.0919,4.12548,219.09564,0.01883,42.00525,155.97188,-1.82596
4323,3.99928,202.1601,4.0263,224.18847,0.01796,42.00525,153.97162,-1.80921
4324,3.999,157.23361,7.17756,195.77421,0.03666,42.00525,151.97138,-1.79333
4325,3.99914,197.15187,4.24876,222.42693,0.0191,42.00525,149.97113,-1.79473
4326,3.9991,194.84131,4.39004,209.39296,0.02097,42.00525,147.97088,-1.77293
4327,3.99901,195.25377,4.36909,209.76186,0.02083,42.00525,145.97063,-1.75507
4328,3.99916,191.65681,4.54433,210.63669,0.02157,42.00525,143.97038,-1.74431
4329,3.99915,178.31987,5.32563,207.9951,0.0256,42.00525,141.97013,-1.71976
4330,3.99944,199.6844,4.12473,227.7927,0.01811,42.00525,139.96988,-1.67625
4331,3.99927,196.26503,4.30656,215.48001,0.01999,42.00525,137.96963,-1.65748
4332,3.99938,192.86447,4.46933,215.80371,0.02071,42.00525,135.96938,-1.65839
4333,3.99913,202.2258,4.01272,229.62165,0.01748,42.00525,133.96913,-1.64296
4334,3.99907,198.8328,4.18082,219.00282,0.01909,42.00525,131.96887,-1.6458
4335,3.99927,198.15584,4.20773,220.56981,0.01908,42.00525,129.96863,-1.6319
4336,3.99924,193.76654,4.45675,204.55057,0.02179,42.00525,127.96838,-1.60577
4337,3.99918,206.60744,3.91086,194.50288,0.02011,42.00525,125.96813,-1.60537
4338,3.99917,202.39213,4.11067,186.40159,0.02205,42.00525,123.96787,-1.59377
4339,3.99908,197.68293,4.29687,195.10991,0.02202,42.00525,121.96763,-1.57633
4340,3.99911,186.71485,4.77561,220.76602,0.02163,42.00525,119.96738,-1.57444
4341,3.99913,192.87016,4.51574,199.98854,0.02258,42.00525,117.96713,-1.56006
4342,3.99904,196.4601,4.3282,203.90524,0.02123,42.00525,115.96688,-1.53464
4343,3.99942,196.37281,4.35548,196.33465,0.02218,42.00525,113.96663,-1.50866
4344,3.99909,193.48868,4.46652,205.81309,0.0217,42.00525,111.96638,-1.49143
4345,3.99912,196.77855,4.31429,203.55928,0.02119,42.00525,109.96612,-1.47248
4346,3.99952,186.82104,4.80533,209.696,0.02292,42.00525,107.96588,-1.45257
4347,3.99925,193.57063,4.43766,214.60043,0.02068,42.00525,105.96563,-1.43697
4348,3.99921,199.83755,4.18835,198.45942,0.0211,42.00525,103.96538,-1.41701
4349,3.99926,206.16169,3.87496,218.50981,0.01773,42.00525,101.96512,-1.40062
4350,3.9991,206.40524,3.91937,194.33596,0.02017,42.00525,99.96488,-1.38424
4351,3.99905,194.26275,4.44633,199.89484,0.02224,42.00525,97.96463,-1.38423
4352,3.99922,197.60457,4.29151,198.14266,0.02166,42.00525,95.96438,-1.38236
4353,3.9991,214.13537,3.63669,189.26259,0.01922,42.00525,93.96413,-1.36729
4354,3.99911,203.2677,4.05592,192.08956,0.02111,42.00525,91.96388,-1.35404
4355,3.99899,196.71902,4.30801,206.7406,0.02084,42.00525,89.96363,-1.35907
4356,3.99914,194.10165,4.43798,205.25799,0.02162,42.00525,87.96337,-1.35929
4357,3.99917,195.75808,4.36664,202.2275,0.02159,42.00525,85.96313,-1.3508
4358,3.99953,205.98202,3.92606,198.68426,0.01976,42.00525,83.96288,-1.32786
4359,3.99906,195.87422,4.34336,208.39503,0.02084,42.00525,81.96263,-1.32169
4360,3.99859,203.97225,4.03789,187.70259,0.02151,42.00525,79.96237,-1.30537
4361,3.99918,197.38977,4.2598,213.32931,0.01997,42.00525,77.96213,-1.30614
4362,3.99923,200.27116,4.10352,225.64568,0.01819,42.00525,75.96188,-1.2808
4363,3.99941,201.83012,4.02429,232.37833,0.01732,42.00525,73.96163,-1.26037
4364,3.99942,197.79313,4.20933,227.25894,0.01852,42.00525,71.96137,-1.25541
4365,3.99925,200.57476,4.1058,218.48602,0.01879,42.00525,69.96113,-1.23663
4366,3.99923,201.57137,4.06277,218.60696,0.01858,42.00525,67.96088,-1.21628
4367,3.99938,198.58243,4.18518,222.16725,0.01884,42.00525,65.96063,-1.19237
4368,3.99921,217.12399,3.51822,195.68523,0.01798,42.00525,63.96038,-1.14501
4369,3.99905,219.46879,3.47459,179.23855,0.01939,42.00525,61.96013,-1.13085
4370,3.99948,193.8477,4.40673,221.41336,0.0199,42.00525,59.95988,-1.1339
4371,3.9993,210.05871,3.75002,206.07404,0.0182,42.00525,57.95962,-1.0764
4372,3.9988,208.79419,3.83211,191.16649,0.02005,42.00525,55.95938,-1.04273
4373,3.9992,203.85634,3.9816,211.9585,0.01878,42.00525,53.95913,-1.03507
4374,3.99933,198.00918,4.24305,208.87134,0.02031,42.00525,51.95888,-1.01459
4375,3.99925,203.13163,4.03601,201.781,0.02,42.00525,49.95862,-0.98224
4376,3.99904,176.20312,5.43625,215.2819,0.02525,42.00525,47.95838,-0.98291
4377,3.99903,196.90479,4.3025,205.61173,0.02093,42.00525,45.95813,-0.97134
4378,3.999,192.40789,4.56495,192.4618,0.02372,42.00525,43.95788,-0.95365
4379,3.99918,187.07628,4.76946,216.28905,0.02205,42.00525,41.95763,-0.93907
4380,3.99926,194.40879,4.45233,195.87864,0.02273,42.00525,39.95738,-0.9192
4381,3.99889,205.94456,3.93566,195.18161,0.02016,42.00525,37.95713,-0.88239
4382,3.99913,212.5533,3.70038,186.79752,0.01981,42.00525,35.95687,-0.88028
4383,3.99937,202.75447,3.99884,225.60638,0.01772,42.00525,33.95663,-0.86937
4384,3.99923,216.85175,3.55255,184.19499,0.01929,42.00525,31.95638,-0.84406
4385,3.99926,214.20033,3.63843,187.59394,0.0194,42.00525,29.95613,-0.83644
4386,3.99904,195.21085,4.39359,201.97315,0.02175,42.00525,27.95587,-0.83975
4387,3.9991,194.86825,4.42499,197.25818,0.02243,42.00525,25.95563,-0.82984
4388,3.99899,197.75571,4.28631,197.42769,0.02171,42.00525,23.95538,-0.82354
4389,3.9991,188.20392,4.71208,214.96858,0.02192,42.00525,21.95513,-0.82497
4390,3.99914,158.82633,7.11889,184.13744,0.03866,42.00525,19.95487,-0.80297
4391,3.99921,197.00043,4.26818,217.18743,0.01965,42.00525,17.95463,-0.79585
4392,3.99928,210.28787,3.76957,193.38821,0.01949,42.00525,15.95438,-0.78018
4393,3.9992,197.09114,4.27662,212.13334,0.02016,42.00525,13.95413,-0.77637
4394,3.99931,213.06788,3.66251,195.00796,0.01878,42.00525,11.95388,-0.74632
4395,3.99882,212.62487,3.68093,193.77317,0.019,42.00525,9.95363,-0.73573
4396,3.99933,210.90173,3.74152,195.47255,0.01914,42.00525,7.95338,-0.72092
4397,3.99942,195.41054,4.30471,233.48516,0.01844,42.00525,5.95312,-0.71644
4398,3.99954,196.50609,4.28716,218.93379,0.01958,42.00525,3.95288,-0.69699
4399,3.99971,197.64037,4.23291,219.97624,0.01924,42.00525,1.95263,-0.6805
4400,3.99955,199.81524,4.11655,229.0824,0.01797,42.00525,0,-0.66283
4401,3.99933,212.80929,3.6642,198.56621,0.01845,44.0055,397.9545,-3.60898
4402,3.99894,203.27369,4.01854,206.31141,0.01948,44.0055,395.95425,-3.59594
4403,3.9991,202.68937,4.01766,217.60109,0.01846,44.0055,393.954,-3.58168
4404,3.99927,205.97046,3.88572,216.90767,0.01791,44.0055,391.95375,-3.56682
4405,3.99919,206.69703,3.86305,213.89461,0.01806,44.0055,389.9535,-3.55009
4406,3.99928,203.31563,4.03136,200.56346,0.0201,44.0055,387.95325,-3.54383
4407,3.99912,202.23713,4.07888,199.88937,0.02041,44.0055,385.953,-3.53429
4408,3.99938,198.92487,4.18669,214.90459,0.01948,44.0055,383.95275,-3.51761
4409,3.99901,148.57987,8.09767,206.81584,0.03915,44.0055,381.9525,-3.48584
4410,3.99934,204.62224,3.93584,218.86755,0.01798,44.0055,379.99988,-3.47721
4411,3.99908,201.91989,4.1209,189.80439,0.02171,44.0055,377.99963,-3.47142
4412,3.99916,201.121,4.14158,194.78683,0.02126,44.0055,375.99938,-3.47333
4413,3.99924,201.20585,4.08921,213.77716,0.01913,44.0055,373.99913,-3.47629
4414,3.9991,208.62728,3.81066,203.11786,0.01876,44.0055,371.99888,-3.44262
4415,3.99931,205.05714,3.94771,205.24684,0.01923,44.0055,369.99863,-3.41592
4416,3.99961,201.7928,4.0328,228.86015,0.01762,44.0055,367.99838,-3.40341
4417,3.99931,192.65295,4.54522,194.59014,0.02336,44.0055,365.99813,-3.39792
4418,3.99933,198.30945,4.2758,192.58249,0.0222,44.0055,363.99788,-3.39311
4419,3.99911,200.31124,4.15165,204.1628,0.02034,44.0055,361.99762,-3.38043
4420,3.99903,197.39101,4.24519,219.22114,0.01936,44.0055,359.99738,-3.35736
4421,3.9992,198.09234,4.19629,226.97322,0.01849,44.0055,357.99713,-3.3297
4422,3.99902,208.58659,3.83016,195.32222,0.01961,44.0055,355.99688,-3.30329
4423,3.99938,200.14614,4.10751,226.40631,0.01814,44.0055,353.99663,-3.29389
4424,3.99914,194.25537,4.41946,209.04981,0.02114,44.0055,351.99638,-3.2877
4425,3.99914,194.16959,4.41454,212.31167,0.02079,44.0055,349.99613,-3.27453
4426,3.99916,193.5296,4.47793,201.46135,0.02223,44.0055,347.99588,-3.25427
4427,3.99921,191.23559,4.56762,210.07453,0.02174,44.0055,345.99563,-3.23681
4428,3.99924,178.12558,5.28693,221.03131,0.02392,44.0055,343.99538,-3.2211
4429,3.9994,196.81344,4.24493,231.29233,0.01835,44.0055,341.99513,-3.20037
4430,3.9995,205.31357,3.92259,211.92908,0.01851,44.0055,339.99487,-3.17724
4431,3.99928,202.90177,4.01944,212.82658,0.01889,44.0055,337.99463,-3.16988
4432,3.99923,201.4097,4.12731,195.36797,0.02113,44.0055,335.99438,-3.15631
4433,3.99911,197.43,4.31033,194.60852,0.02215,44.0055,333.99413,-3.14519
4434,3.99919,189.3032,4.62334,225.70232,0.02048,44.0055,331.99387,-3.13303
4435,3.99938,219.30944,3.44823,194.07782,0.01777,44.0055,329.99363,-3.08221
4436,3.9995,202.27657,4.04404,213.69516,0.01892,44.0055,327.99338,-3.09992
4437,3.99925,198.95578,4.19199,212.09006,0.01977,44.0055,325.99313,-3.10142
4438,3.99941,204.13605,3.95789,217.7794,0.01817,44.0055,323.99288,-3.06969
4439,3.99931,212.34636,3.67495,201.44483,0.01824,44.0055,321.99263,-3.05302
4440,3.99929,201.23496,4.06,226.81249,0.0179,44.0055,319.99238,-3.04975
4441,3.99903,197.08375,4.28376,209.44789,0.02045,44.0055,317.99213,-3.03049
4442,3.99943,203.61584,3.98984,212.84346,0.01875,44.0055,315.99188,-3.007
4443,3.99913,186.3536,4.77752,226.96121,0.02105,44.0055,313.99163,-3.00416
4444,3.99929,195.60635,4.3724,202.79423,0.02156,44.0055,311.99138,-2.98116
4445,3.99887,205.27856,3.95535,198.13571,0.01996,44.0055,309.99112,-2.95453
4446,3.99903,196.21679,4.33956,203.95176,0.02128,44.0055,307.99088,-2.95421
4447,3.99915,195.21609,4.40661,197.71496,0.02229,44.0055,305.99063,-2.9494
4448,3.99909,208.44496,3.78677,218.26202,0.01735,44.0055,303.99038,-2.92508
4449,3.99943,199.46419,4.12434,232.73041,0.01772,44.0055,301.99013,-2.93075
4450,3.99957,202.63002,4.00633,224.54118,0.01784,44.0055,299.98988,-2.91428
4451,3.9996,199.56029,4.14362,221.54242,0.0187,44.0055,297.98963,-2.89631
4452,3.99953,202.31084,4.03407,217.57535,0.01854,44.0055,295.98938,-2.88007
4453,3.99946,200.21459,4.08541,236.19732,0.0173,44.0055,293.98913,-2.85894
4454,3.99953,199.84415,4.14109,217.08675,0.01908,44.0055,291.98888,-2.85264
4455,3.99948,202.5711,4.02625,216.11521,0.01863,44.0055,289.98863,-2.84667
4456,3.99943,201.96543,4.0362,223.41809,0.01807,44.0055,287.98837,-2.83285
4457,3.99953,197.08311,4.26158,218.50755,0.0195,44.0055,285.98813,-2.82138
4458,3.99942,202.11812,4.06332,208.25713,0.01951,44.0055,283.98788,-2.80019
4459,3.99914,191.34311,4.55095,213.83891,0.02128,44.0055,281.98763,-2.78982
4460,3.99933,196.91885,4.25594,224.03649,0.019,44.0055,279.98737,-2.75601
4461,3.99921,199.52246,4.19936,199.58742,0.02104,44.0055,277.98713,-2.73305
4462,3.99906,196.52915,4.31929,205.91837,0.02098,44.0055,275.98688,-2.71246
4463,3.99936,201.25794,4.10981,204.40841,0.02011,44.0055,273.98663,-2.69096
4464,3.99945,201.57182,4.09924,203.25808,0.02017,44.0055,271.98638,-2.67385
4465,3.99913,198.80189,4.2416,196.26226,0.02161,44.0055,269.98613,-2.65425
4466,3.99904,197.62021,4.30556,193.25028,0.02228,44.0055,267.98588,-2.64028
4467,3.999,196.94022,4.34439,191.17958,0.02272,44.0055,265.98563,-2.62552
4468,3.999,214.82217,3.63331,180.44028,0.02014,44.0055,263.98538,-2.59452
4469,3.99929,202.9805,4.04839,199.46563,0.0203,44.0055,261.98513,-2.59432
4470,3.9991,197.91071,4.22822,216.46897,0.01953,44.0055,259.98488,-2.58832
4471,3.99936,200.41122,4.07578,236.80717,0.01721,44.0055,257.98462,-2.58108
4472,3.99941,205.72332,3.87888,225.60911,0.01719,44.0055,255.98438,-2.57161
4473,3.99926,197.93958,4.21671,220.89491,0.01909,44.0055,253.98413,-2.57771
4474,3.99931,200.17552,4.14985,207.28618,0.02002,44.0055,251.98388,-2.57434
4475,3.99917,202.90543,4.07102,192.26957,0.02117,44.0055,249.98363,-2.55855
4476,3.99918,199.63826,4.19326,199.88984,0.02098,44.0055,247.98338,-2.54898
4477,3.99923,192.06146,4.46937,231.39475,0.01931,44.0055,245.98313,-2.53826
4478,3.99953,189.02797,4.64234,224.15665,0.02071,44.0055,243.98288,-2.52163
4479,3.99932,198.27579,4.22046,212.98425,0.01982,44.0055,241.98263,-2.51066
4480,3.99915,193.70988,4.50488,190.71464,0.02362,44.0055,239.98238,-2.50041
4481,3.99918,207.29768,3.84218,212.59227,0.01807,44.0055,237.98213,-2.47382
4482,3.99922,205.74331,3.8845,222.08963,0.01749,44.0055,235.98187,-2.45843
4483,3.99933,212.91884,3.66507,196.31779,0.01867,44.0055,233.98163,-2.43295
4484,3.99935,200.43568,4.11031,219.21484,0.01875,44.0055,231.98138,-2.42976
4485,3.99931,203.43735,3.98873,216.70657,0.01841,44.0055,229.98113,-2.4093
4486,3.99925,200.98753,4.09208,216.65214,0.01889,44.0055,227.98087,-2.39465
4487,3.99948,200.54252,4.12235,212.01358,0.01944,44.0055,225.98063,-2.37557
4488,3.99952,197.37901,4.23119,225.85015,0.01873,44.0055,223.98038,-2.35673
4489,3.99932,198.37689,4.1769,230.23926,0.01814,44.0055,221.98013,-2.33364
4490,3.99934,200.96805,4.08273,221.35557,0.01844,44.0055,219.97988,-2.30327
4491,3.99917,202.8107,4.03157,209.14484,0.01928,44.0055,217.97963,-2.27656
4492,3.99908,194.25247,4.42778,206.18407,0.02147,44.0055,215.97938,-2.25254
4493,3.99918,192.84716,4.48086,211.86854,0.02115,44.0055,213.97913,-2.22964
4494,3.99906,211.87497,3.72122,188.5503,0.01974,44.0055,211.97888,-2.19192
4495,3.99913,189.99404,4.61467,215.84531,0.02138,44.0055,209.97863,-2.19508
4496,3.99932,198.04859,4.2751,196.76038,0.02173,44.0055,207.97838,-2.1803
4497,3.9992,200.78429,4.08129,225.72515,0.01808,44.0055,205.97812,-2.16551
4498,3.99943,202.9616,4.01234,214.97978,0.01866,44.0055,203.97788,-2.15603
4499,3.9994,197.3015,4.20885,238.20661,0.01767,44.0055,201.97763,-2.15299
4500,3.99953,201.82313,4.04122,223.95247,0.01804,44.0055,199.97738,-2.14714
4501,3.99936,206.90217,3.83236,225.829,0.01697,44.0055,197.97713,-2.14512
4502,3.99933,203.29914,3.99504,216.43908,0.01846,44.0055,195.97688,-2.14254
4503,3.99933,196.81135,4.26871,220.65059,0.01935,44.0055,193.97663,-2.14194
4504,3.99931,200.03235,4.11371,225.74995,0.01822,44.0055,191.97638,-2.12842
4505,3.99941,209.88772,3.72727,221.34967,0.01684,44.0055,189.97613,-2.10652
4506,3.99937,197.09961,4.25198,222.18377,0.01914,44.0055,187.97588,-2.10317
4507,3.99938,196.36889,4.302,215.42442,0.01997,44.0055,185.97563,-2.08373
4508,3.99889,200.62085,4.05856,241.10827,0.01683,44.0055,183.97537,-2.05964
4509,3.99956,197.62975,4.1967,237.0231,0.01771,44.0055,181.97513,-2.03843
4510,3.99926,217.93896,3.47197,205.63455,0.01688,44.0055,179.97488,-1.98884
4511,3.99949,204.919,3.91123,225.44294,0.01735,44.0055,177.97463,-1.97793
4512,3.99924,210.26766,3.72281,215.93744,0.01724,44.0055,175.97437,-1.95927
4513,3.9993,211.71817,3.67927,210.76858,0.01746,44.0055,173.97413,-1.94008
4514,3.99935,166.56342,6.24154,201.27984,0.03101,44.0055,171.97388,-1.93991
4515,3.99944,199.6586,4.11897,231.18613,0.01782,44.0055,169.97363,-1.93665
4516,3.99929,201.04059,4.08486,218.90389,0.01866,44.0055,167.97338,-1.92607
4517,3.9995,193.53708,4.42702,219.36903,0.02018,44.0055,165.97313,-1.92606
4518,3.99926,176.24104,5.52199,196.22499,0.02814,44.0055,163.97288,-1.90514
4519,3.99923,197.79704,4.25214,209.06161,0.02034,44.0055,161.97262,-1.88798
4520,3.99944,197.39721,4.23948,221.76344,0.01912,44.0055,159.97238,-1.86116
4521,3.99938,198.85311,4.16121,227.70806,0.01827,44.0055,157.97213,-1.84902
4522,3.99938,210.13091,3.72861,215.62859,0.01729,44.0055,155.97188,-1.82689
4523,3.99937,198.85585,4.14815,234.06617,0.01772,44.0055,153.97162,-1.82397
4524,3.99932,178.67128,5.30874,206.61185,0.02569,44.0055,151.97138,-1.81061
4525,3.99924,218.27768,3.47912,195.75117,0.01777,44.0055,149.97113,-1.7854
4526,3.9992,193.16775,4.47904,207.01518,0.02164,44.0055,147.97088,-1.79183
4527,3.99909,203.0973,4.05445,195.2363,0.02077,44.0055,145.97063,-1.76426
4528,3.99895,195.40695,4.46154,179.47879,0.02486,44.0055,143.97038,-1.73828
4529,3.99904,180.44518,5.21628,201.37791,0.0259,44.0055,141.97013,-1.7266
4530,3.99944,203.90125,3.94502,229.24876,0.01721,44.0055,139.96988,-1.68228
4531,3.99959,193.84369,4.39207,227.59581,0.0193,44.0055,137.96963,-1.68346
4532,3.99926,194.43857,4.34824,234.29895,0.01856,44.0055,135.96938,-1.67273
4533,3.99936,199.9885,4.12485,221.44529,0.01863,44.0055,133.96913,-1.65643
4534,3.99929,197.49408,4.25523,213.30017,0.01995,44.0055,131.96887,-1.66198
4535,3.99937,190.54004,4.52373,240.76223,0.01879,44.0055,129.96863,-1.67023
4536,3.99914,198.26332,4.2661,196.36893,0.02172,44.0055,127.96838,-1.61683
4537,3.99901,190.44776,4.62163,205.76354,0.02246,44.0055,125.96813,-1.62907
4538,3.99912,189.85213,4.65252,205.95862,0.02259,44.0055,123.96787,-1.61389
4539,3.99911,202.92216,4.06755,193.21666,0.02105,44.0055,121.96763,-1.58815
4540,3.99922,204.53632,3.9864,198.12266,0.02012,44.0055,119.96738,-1.5631
4541,3.99906,190.1077,4.62458,210.51101,0.02197,44.0055,117.96713,-1.57153
4542,3.99923,196.56896,4.31817,205.72434,0.02099,44.0055,115.96688,-1.54662
4543,3.99919,202.40535,4.12347,182.18955,0.02263,44.0055,113.96663,-1.51629
4544,3.99909,194.90641,4.36537,217.47529,0.02007,44.0055,111.96638,-1.5072
4545,3.99909,204.9758,3.9385,210.67853,0.01869,44.0055,109.96612,-1.47992
4546,3.99917,187.80939,4.7437,211.73224,0.0224,44.0055,107.96588,-1.46339
4547,3.99916,195.79233,4.31451,221.16806,0.01951,44.0055,105.96563,-1.4457
4548,3.99938,195.92301,4.32441,214.81396,0.02013,44.0055,103.96538,-1.43219
4549,3.99931,211.40294,3.72743,193.44005,0.01927,44.0055,101.96512,-1.40903
4550,3.99918,195.51101,4.3772,202.67411,0.0216,44.0055,99.96488,-1.41062
4551,3.99911,194.9688,4.40415,202.39021,0.02176,44.0055,97.96463,-1.39857
4552,3.99903,216.51648,3.55529,188.00275,0.01891,44.0055,95.96438,-1.3798
4553,3.99905,216.88529,3.53587,191.05593,0.01851,44.0055,93.96413,-1.37846
4554,3.99886,202.70869,4.07719,192.94921,0.02113,44.0055,91.96388,-1.37306
4555,3.99912,204.38168,4.01015,191.58131,0.02093,44.0055,89.96363,-1.36488
4556,3.99907,190.89541,4.57669,212.84379,0.0215,44.0055,87.96337,-1.37185
4557,3.99909,198.07818,4.27055,197.72853,0.0216,44.0055,85.96313,-1.36133
4558,3.99949,199.44773,4.1689,212.68462,0.0196,44.0055,83.96288,-1.33155
4559,3.99915,197.17264,4.31745,196.23891,0.022,44.0055,81.96263,-1.32391
4560,3.99938,190.7317,4.59773,208.80312,0.02202,44.0055,79.96237,-1.32614
4561,3.99894,192.43478,4.57666,188.88128,0.02423,44.0055,77.96213,-1.3131
4562,3.9993,207.98429,3.82693,207.17841,0.01847,44.0055,75.96188,-1.28193
4563,3.99958,199.01404,4.14911,230.24847,0.01802,44.0055,73.96163,-1.27339
4564,3.9996,197.02006,4.2552,222.48715,0.01913,44.0055,71.96137,-1.26297
4565,3.99922,200.86461,4.08733,221.21202,0.01848,44.0055,69.96113,-1.24708
4566,3.99917,199.87692,4.12776,222.23494,0.01857,44.0055,67.96088,-1.22551
4567,3.99934,198.73379,4.19519,214.90441,0.01952,44.0055,65.96063,-1.20132
4568,3.99902,204.88087,3.97749,195.94963,0.0203,44.0055,63.96038,-1.17294
4569,3.9993,204.61354,3.98893,195.94039,0.02036,44.0055,61.96013,-1.15294
4570,3.99929,201.00598,4.10394,211.19596,0.01943,44.0055,59.95988,-1.12531
4571,3.99924,210.26763,3.76759,194.52608,0.01937,44.0055,57.95962,-1.08
4572,3.99923,193.42329,4.44503,214.53729,0.02072,44.0055,55.95938,-1.07335
4573,3.9995,198.63834,4.16319,231.39756,0.01799,44.0055,53.95913,-1.05157
4574,3.99925,191.16461,4.54138,220.59877,0.02059,44.0055,51.95888,-1.0278
4575,3.9989,200.74729,4.13138,204.47749,0.0202,44.0055,49.95862,-0.9929
4576,3.99919,182.4525,5.12302,193.96975,0.02641,44.0055,47.95838,-0.99166
4577,3.99885,202.8986,4.02863,208.65892,0.01931,44.0055,45.95813,-0.98083
4578,3.99882,214.01691,3.64413,187.78583,0.01941,44.0055,43.95788,-0.95478
4579,3.99899,195.77729,4.37062,200.51108,0.0218,44.0055,41.95763,-0.9531
4580,3.99923,205.32666,3.96848,192.4733,0.02062,44.0055,39.95738,-0.93247
4581,3.99922,218.28692,3.49309,188.79975,0.0185,44.0055,37.95713,-0.89993
4582,3.99953,202.23563,4.08455,197.96542,0.02063,44.0055,35.95687,-0.90301
4583,3.99919,200.11028,4.1789,197.47526,0.02116,44.0055,33.95663,-0.89182
4584,3.99923,199.44033,4.16718,213.40381,0.01953,44.0055,31.95638,-0.88217
4585,3.99894,198.90639,4.20621,207.2051,0.0203,44.0055,29.95613,-0.86629
4586,3.99909,203.41697,4.02634,200.76849,0.02005,44.0055,27.95587,-0.84585
4587,3.99913,198.79829,4.20457,209.82685,0.02004,44.0055,25.95563,-0.85006
4588,3.99907,202.05094,4.13231,184.25082,0.02243,44.0055,23.95538,-0.84183
4589,3.99922,193.26233,4.50178,198.23912,0.02271,44.0055,21.95513,-0.8289
4590,3.99933,182.8726,5.06217,202.22379,0.02503,44.0055,19.95487,-0.83337
4591,3.99906,195.36213,4.39056,200.56437,0.02189,44.0055,17.95463,-0.82536
4592,3.99916,196.98866,4.31659,199.39508,0.02165,44.0055,15.95438,-0.81413
4593,3.99934,197.42583,4.21539,232.15388,0.01816,44.0055,13.95413,-0.79949
4594,3.99942,199.33152,4.16437,216.72901,0.01921,44.0055,11.95388,-0.78114
4595,3.99951,200.62424,4.11322,214.40337,0.01918,44.0055,9.95363,-0.76663
4596,3.99928,202.63501,4.04298,207.50496,0.01948,44.0055,7.95338,-0.74903
4597,3.99951,199.38135,4.1651,215.51764,0.01933,44.0055,5.95312,-0.72994
4598,3.99933,199.93567,4.14053,215.4872,0.01921,44.0055,3.95288,-0.70904
4599,3.99929,195.23202,4.35834,214.28748,0.02034,44.0055,1.95263,-0.69498
4600,3.99929,197.96499,4.20725,224.60806,0.01873,44.0055,0,-0.67794
4601,3.99914,208.35308,3.82042,203.51836,0.01877,46.00575,397.9545,-3.62836
4602,3.99897,202.08729,4.07421,204.1436,0.01996,46.00575,395.95425,-3.61048
4603,3.99878,204.0535,3.99575,202.19731,0.01976,46.00575,393.954,-3.59471
4604,3.99893,201.22356,4.10089,208.37561,0.01968,46.00575,391.95375,-3.58375
4605,3.99896,209.90765,3.79222,189.9348,0.01997,46.00575,389.9535,-3.5626
4606,3.99903,222.81845,3.38052,172.43541,0.0196,46.00575,387.95325,-3.54065
4607,3.99908,206.26644,3.92928,192.67531,0.02039,46.00575,385.953,-3.54684
4608,3.99923,214.85107,3.63154,180.82221,0.02008,46.00575,383.95275,-3.51595
4609,3.99905,209.58257,3.77458,202.85453,0.01861,46.00575,381.9525,-3.50307
4610,3.99898,209.55533,3.76038,210.1218,0.0179,46.00575,379.99988,-3.48947
4611,3.99904,202.88263,4.03863,204.86241,0.01971,46.00575,377.99963,-3.49153
4612,3.99914,223.91229,3.32129,183.51601,0.0181,46.00575,375.99938,-3.47231
4613,3.99931,199.8764,4.13907,217.23704,0.01905,46.00575,373.99913,-3.48493
4614,3.99898,212.53003,3.69982,187.31086,0.01975,46.00575,371.99888,-3.4451
4615,3.99911,210.17967,3.76798,195.73072,0.01925,46.00575,369.99863,-3.43471
4616,3.99926,203.45518,3.97537,222.80441,0.01784,46.00575,367.99838,-3.42321
4617,3.99905,207.05719,3.87435,202.08117,0.01917,46.00575,365.99813,-3.4078
4618,3.99938,204.41567,3.99292,197.60868,0.02021,46.00575,363.99788,-3.41029
4619,3.99947,199.95561,4.17038,203.20522,0.02052,46.00575,361.99762,-3.38992
4620,3.99896,200.10039,4.15822,205.15099,0.02027,46.00575,359.99738,-3.35847
4621,3.99926,197.17296,4.25142,220.92622,0.01924,46.00575,357.99713,-3.33928
4622,3.99931,203.61717,4.0201,200.00508,0.0201,46.00575,355.99688,-3.32381
4623,3.99914,193.65821,4.44507,210.32861,0.02113,46.00575,353.99663,-3.31352
4624,3.99931,197.76686,4.25967,206.78054,0.0206,46.00575,351.99638,-3.29884
4625,3.99908,203.98855,4.00803,198.52981,0.02019,46.00575,349.99613,-3.27723
4626,3.99934,193.72054,4.47319,200.0296,0.02236,46.00575,347.99588,-3.26738
4627,3.99911,186.81864,4.76538,222.30543,0.02144,46.00575,345.99563,-3.25576
4628,3.99973,117.69516,14.24337,229.98631,0.06193,46.00575,343.99538,-3.22829
4629,3.99943,206.7243,3.88713,202.45611,0.0192,46.00575,341.99513,-3.20792
4630,3.99921,212.2904,3.64002,221.09932,0.01646,46.00575,339.99487,-3.19553
4631,3.99924,201.40995,4.06997,218.46594,0.01863,46.00575,337.99463,-3.18506
4632,3.99916,191.47509,4.5428,214.34556,0.02119,46.00575,335.99438,-3.1758
4633,3.9992,197.72932,4.26706,204.64762,0.02085,46.00575,333.99413,-3.16297
4634,3.99922,188.98993,4.69833,206.06612,0.0228,46.00575,331.99387,-3.14905
4635,3.99933,194.64446,4.34714,230.42872,0.01887,46.00575,329.99363,-3.12486
4636,3.9992,203.78216,3.9873,210.77917,0.01892,46.00575,327.99338,-3.10521
4637,3.99947,203.43042,4.00428,209.87039,0.01908,46.00575,325.99313,-3.10267
4638,3.99938,209.88356,3.7473,210.70694,0.01778,46.00575,323.99288,-3.073
4639,3.99928,199.17875,4.16333,220.06424,0.01892,46.00575,321.99263,-3.0772
4640,3.99925,198.65926,4.16095,231.90467,0.01794,46.00575,319.99238,-3.06175
4641,3.99919,202.52313,4.0571,203.63394,0.01992,46.00575,317.99213,-3.04055
4642,3.99924,196.84703,4.29675,208.80319,0.02058,46.00575,315.99188,-3.03065
4643,3.99908,203.1028,4.02333,207.378,0.0194,46.00575,313.99163,-3.01265
4644,3.99916,200.15636,4.15885,204.05603,0.02038,46.00575,311.99138,-2.99271
4645,3.99926,190.8341,4.63058,197.1847,0.02348,46.00575,309.99112,-2.9798
4646,3.99902,191.13667,4.57876,208.00332,0.02201,46.00575,307.99088,-2.97215
4647,3.99907,196.60811,4.34705,195.29946,0.02226,46.00575,305.99063,-2.95614
4648,3.99896,195.69287,4.37497,200.40262,0.02183,46.00575,303.99038,-2.9435
4649,3.99929,199.62872,4.12768,227.45046,0.01815,46.00575,301.99013,-2.93987
4650,3.99948,200.49649,4.08599,229.65979,0.01779,46.00575,299.98988,-2.92646
4651,3.9993,222.98782,3.31769,201.00348,0.01651,46.00575,297.98963,-2.88676
4652,3.99917,200.13417,4.1389,212.41032,0.01949,46.00575,295.98938,-2.89259
4653,3.99955,198.35303,4.20283,219.00688,0.01919,46.00575,293.98913,-2.87754
4654,3.99932,203.33819,4.00863,209.57187,0.01913,46.00575,291.98888,-2.86062
4655,3.99949,217.64128,3.4861,203.43417,0.01714,46.00575,289.98863,-2.83858
4656,3.99923,193.77671,4.40153,224.78989,0.01958,46.00575,287.98837,-2.85315
4657,3.99932,201.4758,4.0726,216.03736,0.01885,46.00575,285.98813,-2.83082
4658,3.99922,200.07325,4.1296,217.5691,0.01898,46.00575,283.98788,-2.81551
4659,3.99916,218.92399,3.44339,203.31609,0.01694,46.00575,281.98763,-2.77435
4660,3.99883,199.12062,4.18138,213.21309,0.01961,46.00575,279.98737,-2.76957
4661,3.99921,202.17466,4.09021,196.71298,0.02079,46.00575,277.98713,-2.74547
4662,3.99931,201.0732,4.08423,218.56437,0.01869,46.00575,275.98688,-2.72359
4663,3.99946,201.49167,4.04132,230.90642,0.0175,46.00575,273.98663,-2.70792
4664,3.99926,203.85128,3.99722,205.29017,0.01947,46.00575,271.98638,-2.68656
4665,3.99923,201.04537,4.17651,184.49242,0.02264,46.00575,269.98613,-2.67204
4666,3.99919,198.0878,4.24798,205.59549,0.02066,46.00575,267.98588,-2.65445
4667,3.99918,198.31103,4.23495,206.64737,0.02049,46.00575,265.98563,-2.64068
4668,3.99926,200.6893,4.12303,208.9753,0.01973,46.00575,263.98538,-2.62546
4669,3.99911,200.03099,4.16755,202.84767,0.02055,46.00575,261.98513,-2.61151
4670,3.99925,200.80196,4.08766,222.33416,0.01839,46.00575,259.98488,-2.60028
4671,3.99918,204.29394,3.93234,227.37883,0.01729,46.00575,257.98462,-2.59288
4672,3.99928,199.90558,4.10659,231.95435,0.0177,46.00575,255.98438,-2.59008
4673,3.99905,198.93365,4.22963,198.26212,0.02133,46.00575,253.98413,-2.58858
4674,3.99947,195.13268,4.35133,218.96875,0.01987,46.00575,251.98388,-2.58924
4675,3.99931,199.47657,4.2119,195.97551,0.02149,46.00575,249.98363,-2.57461
4676,3.999,200.03843,4.14422,211.85882,0.01956,46.00575,247.98338,-2.5682
4677,3.99923,197.76261,4.2014,231.55731,0.01814,46.00575,245.98313,-2.55169
4678,3.99928,204.66843,3.95433,209.27984,0.01889,46.00575,243.98288,-2.52417
4679,3.99928,210.15118,3.7607,199.47479,0.01885,46.00575,241.98263,-2.51376
4680,3.99939,214.14086,3.6098,201.80318,0.01789,46.00575,239.98238,-2.49045
4681,3.99889,201.17802,4.1275,198.81368,0.02076,46.00575,237.98213,-2.49083
4682,3.99924,201.84431,4.08604,203.72107,0.02006,46.00575,235.98187,-2.47286
4683,3.99928,202.58189,4.01407,221.54246,0.01812,46.00575,233.98163,-2.45814
4684,3.99923,208.67855,3.80363,205.50045,0.01851,46.00575,231.98138,-2.43589
4685,3.99925,207.87392,3.82341,210.86808,0.01813,46.00575,229.98113,-2.41952
4686,3.99915,202.06624,4.06596,207.94891,0.01955,46.00575,227.98087,-2.41056
4687,3.99919,200.69149,4.12289,208.96386,0.01973,46.00575,225.98063,-2.39003
4688,3.99929,199.55592,4.15417,216.78487,0.01916,46.00575,223.98038,-2.3708
4689,3.99933,199.36797,4.17207,212.76074,0.01961,46.00575,221.98013,-2.34394
4690,3.99917,202.27419,4.01935,225.2145,0.01785,46.00575,219.97988,-2.31292
4691,3.9993,201.25167,4.08382,215.3086,0.01897,46.00575,217.97963,-2.28429
4692,3.99938,202.32129,4.07349,200.68323,0.0203,46.00575,215.97938,-2.25904
4693,3.99925,197.67017,4.24843,212.78177,0.01997,46.00575,213.97913,-2.23831
4694,3.99909,195.34359,4.33573,221.06346,0.01961,46.00575,211.97888,-2.2209
4695,3.99883,194.10822,4.44291,203.37517,0.02185,46.00575,209.97863,-2.20839
4696,3.99928,205.26871,3.92605,211.04889,0.0186,46.00575,207.97838,-2.18801
4697,3.99929,212.63306,3.66226,202.53381,0.01808,46.00575,205.97812,-2.16852
4698,3.99935,194.41846,4.32873,244.25086,0.01772,46.00575,203.97788,-2.18622
4699,3.99939,193.61627,4.41531,222.41797,0.01985,46.00575,201.97763,-2.18073
4700,3.99955,201.08656,4.10493,209.45455,0.0196,46.00575,199.97738,-2.17047
4701,3.99932,202.74807,4.01787,216.47667,0.01856,46.00575,197.97713,-2.17046
4702,3.99948,199.36524,4.15036,222.30448,0.01867,46.00575,195.97688,-2.16277
4703,3.99878,211.7207,3.66129,220.36608,0.01661,46.00575,193.97663,-2.14604
4704,3.99935,197.11713,4.25035,222.53675,0.0191,46.00575,191.97638,-2.15057
4705,3.99951,197.55346,4.25757,211.41446,0.02014,46.00575,189.97613,-2.13157
4706,3.99955,201.55243,4.07872,212.04038,0.01924,46.00575,187.97588,-2.11151
4707,3.99956,198.52058,4.20198,216.17299,0.01944,46.00575,185.97563,-2.09372
4708,3.99941,201.5486,4.07493,213.67833,0.01907,46.00575,183.97537,-2.06636
4709,3.99934,196.88574,4.25266,226.17299,0.0188,46.00575,181.97513,-2.04156
4710,3.99941,222.04251,3.33854,206.26631,0.01619,46.00575,179.97488,-1.99302
4711,3.99941,203.52368,3.95819,230.39273,0.01718,46.00575,177.97463,-1.98928
4712,3.99947,203.67384,3.97206,220.11788,0.01805,46.00575,175.97437,-1.97364
4713,3.99932,210.61704,3.71629,212.57195,0.01748,46.00575,173.97413,-1.95874
4714,3.9993,129.98682,11.13447,217.37693,0.05122,46.00575,171.97388,-1.95501
4715,3.99929,201.81429,4.01177,239.57548,0.01675,46.00575,169.97363,-1.95135
4716,3.99929,201.57758,4.05927,220.14234,0.01844,46.00575,167.97338,-1.94101
4717,3.99933,191.82577,4.50791,220.69157,0.02043,46.00575,165.97313,-1.94563
4718,3.99905,202.03601,4.07855,203.33154,0.02006,46.00575,163.97288,-1.92718
4719,3.99935,195.8041,4.33979,211.07046,0.02056,46.00575,161.97262,-1.9038
4720,3.99929,200.59713,4.08813,226.34267,0.01806,46.00575,159.97238,-1.87247
4721,3.99954,200.60752,4.09375,223.56441,0.01831,46.00575,157.97213,-1.85876
4722,3.99943,200.52684,4.09613,224.02102,0.01828,46.00575,155.97188,-1.84576
4723,3.99928,202.20979,4.02156,225.51611,0.01783,46.00575,153.97162,-1.83759
4724,3.99941,199.89618,4.14394,214.81348,0.01929,46.00575,151.97138,-1.82655
4725,3.99926,221.34567,3.37686,196.75573,0.01716,46.00575,149.97113,-1.79549
4726,3.99923,194.25229,4.38174,223.52864,0.0196,46.00575,147.97088,-1.80479
4727,3.99913,199.25592,4.20145,203.15142,0.02068,46.00575,145.97063,-1.77775
4728,3.99921,182.61983,5.05482,207.96116,0.02431,46.00575,143.97038,-1.76905
4729,3.99942,217.173,3.49871,205.11517,0.01706,46.00575,141.97013,-1.72117
4730,3.99941,197.91971,4.20917,224.72814,0.01873,46.00575,139.96988,-1.71717
4731,3.9993,194.42132,4.39303,215.86609,0.02035,46.00575,137.96963,-1.70419
4732,3.99941,192.14871,4.50054,217.44476,0.0207,46.00575,135.96938,-1.69178
4733,3.99956,195.60417,4.32966,218.77558,0.01979,46.00575,133.96913,-1.67747
4734,3.99916,196.60094,4.32672,202.16359,0.0214,46.00575,131.96887,-1.68229
4735,3.99927,193.27985,4.46706,209.226,0.02135,46.00575,129.96863,-1.66616
4736,3.99922,194.3453,4.42072,207.11268,0.02134,46.00575,127.96838,-1.63132
4737,3.99897,213.89891,3.64319,190.08002,0.01917,46.00575,125.96813,-1.62099
4738,3.99925,200.41176,4.14688,204.35037,0.02029,46.00575,123.96787,-1.62182
4739,3.99922,194.44852,4.4443,197.72713,0.02248,46.00575,121.96763,-1.61967
4740,3.99904,197.73435,4.26684,204.5711,0.02086,46.00575,119.96738,-1.59003
4741,3.99912,192.77516,4.50251,205.70839,0.02189,46.00575,117.96713,-1.58247
4742,3.99895,206.38477,3.93601,188.33268,0.0209,46.00575,115.96688,-1.54881
4743,3.99908,204.61024,4.01294,187.19893,0.02144,46.00575,113.96663,-1.52815
4744,3.99913,196.61073,4.2902,215.51765,0.01991,46.00575,111.96638,-1.52508
4745,3.99916,207.09997,3.88205,198.1543,0.01959,46.00575,109.96612,-1.49163
4746,3.99925,205.97947,3.90457,207.7995,0.01879,46.00575,107.96588,-1.46375
4747,3.99898,200.15416,4.13145,215.09744,0.01921,46.00575,105.96563,-1.45924
4748,3.999,208.2927,3.83043,200.05242,0.01915,46.00575,103.96538,-1.43684
4749,3.99917,196.91332,4.30339,205.2044,0.02097,46.00575,101.96512,-1.43594
4750,3.99917,194.03381,4.43809,206.35968,0.02151,46.00575,99.96488,-1.42777
4751,3.99902,192.02309,4.54018,205.78702,0.02206,46.00575,97.96463,-1.41906
4752,3.99901,196.21407,4.33245,206.5036,0.02098,46.00575,95.96438,-1.41375
4753,3.99918,196.4027,4.33042,204.14135,0.02121,46.00575,93.96413,-1.40874
4754,3.99908,196.94628,4.31673,199.98277,0.02159,46.00575,91.96388,-1.39547
4755,3.99897,201.52979,4.11354,198.32107,0.02074,46.00575,89.96363,-1.37292
4756,3.99918,196.17122,4.35338,200.05622,0.02176,46.00575,87.96337,-1.38244
4757,3.99915,197.65405,4.26388,207.07216,0.02059,46.00575,85.96313,-1.3703
4758,3.9993,210.16399,3.77514,193.0428,0.01956,46.00575,83.96288,-1.33112
4759,3.99913,188.62611,4.70166,211.03383,0.02228,46.00575,81.96263,-1.33971
4760,3.99905,188.86294,4.66318,219.57745,0.02124,46.00575,79.96237,-1.33675
4761,3.99905,199.68637,4.17724,204.95665,0.02038,46.00575,77.96213,-1.31603
4762,3.99939,199.46213,4.15104,220.02667,0.01887,46.00575,75.96188,-1.30193
4763,3.99936,197.26625,4.22699,230.05825,0.01837,46.00575,73.96163,-1.28883
4764,3.99937,200.40896,4.10944,220.15065,0.01867,46.00575,71.96137,-1.27736
4765,3.99937,201.76663,4.04458,223.38444,0.01811,46.00575,69.96113,-1.26138
4766,3.99916,200.87485,4.11099,210.56103,0.01952,46.00575,67.96088,-1.23899
4767,3.99904,216.66388,3.5442,190.72458,0.01858,46.00575,65.96063,-1.19945
4768,3.99897,213.8362,3.65211,187.24776,0.0195,46.00575,63.96038,-1.18728
4769,3.99913,203.67848,4.03861,192.02923,0.02103,46.00575,61.96013,-1.16827
4770,3.99933,218.51833,3.47724,192.71103,0.01804,46.00575,59.95988,-1.11687
4771,3.99914,206.06397,3.9046,206.21186,0.01893,46.00575,57.95962,-1.09736
4772,3.99912,197.88779,4.28614,195.50145,0.02192,46.00575,55.95938,-1.07056
4773,3.99926,195.54841,4.29714,233.94596,0.01837,46.00575,53.95913,-1.06641
4774,3.99923,192.64055,4.47524,217.65529,0.02056,46.00575,51.95888,-1.04171
4775,3.99925,210.55113,3.76658,190.47962,0.01977,46.00575,49.95862,-1.00659
4776,3.9993,203.25904,4.04734,195.40164,0.02071,46.00575,47.95838,-1.00126
4777,3.99889,204.09304,3.99573,201.58863,0.01982,46.00575,45.95813,-1.00157
4778,3.9992,209.14233,3.81549,192.56366,0.01981,46.00575,43.95788,-0.97627
4779,3.99917,201.6218,4.11209,197.47233,0.02082,46.00575,41.95763,-0.95957
4780,3.99913,204.40004,3.97063,206.8796,0.01919,46.00575,39.95738,-0.94976
4781,3.99941,210.46549,3.75811,195.45152,0.01923,46.00575,37.95713,-0.91679
4782,3.9992,207.70002,3.8296,211.10805,0.01814,46.00575,35.95687,-0.90972
4783,3.99887,204.95896,3.98883,190.45517,0.02094,46.00575,33.95663,-0.90886
4784,3.99919,206.52991,3.88786,205.40872,0.01893,46.00575,31.95638,-0.89581
4785,3.99927,210.04628,3.7569,203.01783,0.01851,46.00575,29.95613,-0.86599
4786,3.99927,223.35666,3.30452,202.04434,0.01636,46.00575,27.95587,-0.84417
4787,3.99914,223.61707,3.31209,193.0139,0.01716,46.00575,25.95563,-0.84285
4788,3.99915,200.04208,4.2009,191.0439,0.02199,46.00575,23.95538,-0.85877
4789,3.99928,199.11895,4.18977,210.06014,0.01995,46.00575,21.95513,-0.84687
4790,3.99902,193.75572,4.38764,231.0311,0.01899,46.00575,19.95487,-0.84116
4791,3.99912,198.67395,4.2118,209.18293,0.02013,46.00575,17.95463,-0.84019
4792,3.99889,217.12659,3.55754,178.04029,0.01998,46.00575,15.95438,-0.80255
4793,3.99875,201.28899,4.11969,199.84059,0.02061,46.00575,13.95413,-0.80953
4794,3.99919,215.8124,3.55259,201.0418,0.01767,46.00575,11.95388,-0.77929
4795,3.9991,219.6689,3.43732,193.46299,0.01777,46.00575,9.95363,-0.76186
4796,3.99912,202.51534,4.02791,216.23655,0.01863,46.00575,7.95338,-0.76348
4797,3.99926,199.78783,4.14001,218.50979,0.01895,46.00575,5.95312,-0.74482
4798,3.99927,201.70383,4.06533,214.91666,0.01892,46.00575,3.95288,-0.72214
4799,3.99915,202.03343,4.02796,225.92962,0.01783,46.00575,1.95263,-0.70322
4800,3.99943,197.11136,4.23296,230.58286,0.01836,46.00575,0,-0.68981
4801,3.99861,212.3837,3.67637,199.77602,0.0184,48.006,397.9545,-3.64654
4802,3.99919,205.09424,3.96339,198.09095,0.02001,48.006,395.95425,-3.62827
4803,3.99903,207.4574,3.85621,203.09154,0.01899,48.006,393.954,-3.61174
4804,3.99901,204.04787,3.98202,208.17743,0.01913,48.006,391.95375,-3.59974
4805,3.99901,205.7581,3.92662,201.95761,0.01944,48.006,389.9535,-3.57857
4806,3.99901,199.17817,4.24667,188.97007,0.02247,48.006,387.95325,-3.57299
4807,3.99889,201.50756,4.12633,194.05828,0.02126,48.006,385.953,-3.56724
4808,3.99917,203.83805,4.0194,196.62915,0.02044,48.006,383.95275,-3.54777
4809,3.99916,202.54671,4.03023,214.60724,0.01878,48.006,381.9525,-3.52775
4810,3.99928,201.37869,4.10696,203.4336,0.02019,48.006,379.99988,-3.51693
4811,3.99898,200.41145,4.11693,216.53624,0.01901,48.006,377.99963,-3.52055
4812,3.99919,203.77052,4.01023,201.31221,0.01992,48.006,375.99938,-3.51743
4813,3.99898,203.36482,4.00068,212.42018,0.01883,48.006,373.99913,-3.51791
4814,3.99927,197.06928,4.28835,208.0922,0.02061,48.006,371.99888,-3.49201
4815,3.9993,205.3156,3.91068,217.48873,0.01798,48.006,369.99863,-3.4598
4816,3.99956,201.77374,4.01413,239.36427,0.01677,48.006,367.99838,-3.4499
4817,3.99912,198.87355,4.26701,187.09587,0.02281,48.006,365.99813,-3.43904
4818,3.99924,198.82424,4.23661,197.66021,0.02143,48.006,363.99788,-3.43456
