Repository: edrossi93/mecanano-ml-nanomechanics-tutorial

File: data/nanoindent_maps/Duplex Steel 2um.csv (part 10 of 77)
Index,Load,Depth,HARDNESS,MODULUS,H/E,X Position,Y Position,Z Position
Integer,mN,nm,GPa,GPa,None,µm,µm,µm
4819,3.99925,204.27305,3.94888,219.36299,0.018,48.006,361.99762,-3.39721
4820,3.99927,209.24884,3.79284,200.46588,0.01892,48.006,359.99738,-3.37177
4821,3.99934,200.47784,4.10856,219.1795,0.01875,48.006,357.99713,-3.3523
4822,3.99932,191.84682,4.49234,226.34549,0.01985,48.006,355.99688,-3.34894
4823,3.99916,184.84037,4.87025,224.10164,0.02173,48.006,353.99663,-3.33484
4824,3.99906,194.33713,4.40232,213.7839,0.02059,48.006,351.99638,-3.32082
4825,3.99907,194.16312,4.42243,209.55735,0.0211,48.006,349.99613,-3.30684
4826,3.99924,192.05624,4.53691,206.39825,0.02198,48.006,347.99588,-3.28925
4827,3.99934,214.55807,3.64587,179.40722,0.02032,48.006,345.99563,-3.25144
4828,3.99966,119.08695,13.73251,231.72637,0.05926,48.006,343.99538,-3.24919
4829,3.99943,206.93663,3.85283,214.42603,0.01797,48.006,341.99513,-3.22909
4830,3.99933,207.41846,3.84741,207.92397,0.0185,48.006,339.99487,-3.21421
4831,3.99908,209.21349,3.78741,203.44347,0.01862,48.006,337.99463,-3.19538
4832,3.99907,198.94607,4.22513,199.64167,0.02116,48.006,335.99438,-3.18572
4833,3.99929,198.52667,4.24203,200.52819,0.02115,48.006,333.99413,-3.18296
4834,3.99914,196.88261,4.3282,197.19406,0.02195,48.006,331.99387,-3.16842
4835,3.99938,208.92682,3.80305,201.48603,0.01887,48.006,329.99363,-3.13861
4836,3.99938,197.41076,4.23455,223.62636,0.01894,48.006,327.99338,-3.13719
4837,3.99952,191.59021,4.4934,231.25271,0.01943,48.006,325.99313,-3.12855
4838,3.99955,199.89133,4.14913,212.7804,0.0195,48.006,323.99288,-3.10102
4839,3.99913,201.23306,4.09775,209.59923,0.01955,48.006,321.99263,-3.08714
4840,3.99876,197.42545,4.24212,219.7182,0.01931,48.006,319.99238,-3.07662
4841,3.99941,199.72724,4.13907,220.18836,0.0188,48.006,317.99213,-3.06243
4842,3.99899,199.91101,4.14379,214.38885,0.01933,48.006,315.99188,-3.04293
4843,3.99946,202.55703,4.01864,219.94243,0.01827,48.006,313.99163,-3.02422
4844,3.99927,211.80999,3.7381,182.95282,0.02043,48.006,311.99138,-2.99607
4845,3.99922,190.31826,4.62788,206.02129,0.02246,48.006,309.99112,-2.99787
4846,3.99899,198.04367,4.2685,198.92967,0.02146,48.006,307.99088,-2.98095
4847,3.99931,191.90868,4.57055,198.34995,0.02304,48.006,305.99063,-2.97584
4848,3.99894,218.04869,3.52453,178.49718,0.01975,48.006,303.99038,-2.93985
4849,3.99928,199.33708,4.12828,233.44521,0.01768,48.006,301.99013,-2.9577
4850,3.99944,199.49627,4.13642,226.11079,0.01829,48.006,299.98988,-2.94422
4851,3.99929,201.10247,4.02648,248.35865,0.01621,48.006,297.98963,-2.92414
4852,3.99918,202.53249,4.03927,210.8835,0.01915,48.006,295.98938,-2.91171
4853,3.99957,216.58969,3.53459,196.80675,0.01796,48.006,293.98913,-2.87216
4854,3.99938,222.51909,3.34469,194.07091,0.01723,48.006,291.98888,-2.85596
4855,3.99928,202.65447,4.01259,220.79459,0.01817,48.006,289.98863,-2.86788
4856,3.99941,202.28879,4.02712,221.23466,0.0182,48.006,287.98837,-2.85602
4857,3.99954,203.4263,4.00238,210.8099,0.01899,48.006,285.98813,-2.83911
4858,3.99943,198.41928,4.23681,204.23754,0.02074,48.006,283.98788,-2.84025
4859,3.99944,195.54687,4.33226,218.75146,0.0198,48.006,281.98763,-2.81651
4860,3.99903,173.95584,5.59341,214.96524,0.02602,48.006,279.98737,-2.78231
4861,3.9993,192.46009,4.49065,215.31761,0.02086,48.006,277.98713,-2.76731
4862,3.99925,200.71842,4.13801,202.5814,0.02043,48.006,275.98688,-2.74882
4863,3.9992,204.95447,3.90772,226.39204,0.01726,48.006,273.98663,-2.71159
4864,3.99927,212.22149,3.69811,192.95331,0.01917,48.006,271.98638,-2.69692
4865,3.99903,214.38873,3.66166,175.68434,0.02084,48.006,269.98613,-2.67602
4866,3.99916,201.40526,4.07541,216.05231,0.01886,48.006,267.98588,-2.67081
4867,3.99926,201.09467,4.09234,214.50765,0.01908,48.006,265.98563,-2.65738
4868,3.99925,200.26706,4.12412,216.27896,0.01907,48.006,263.98538,-2.64362
4869,3.99936,198.61163,4.24101,199.55072,0.02125,48.006,261.98513,-2.62774
4870,3.99919,218.44708,3.44353,212.43492,0.01621,48.006,259.98488,-2.5997
4871,3.99934,201.8112,4.03489,227.24248,0.01776,48.006,257.98462,-2.61102
4872,3.99937,198.6348,4.16499,230.51487,0.01807,48.006,255.98438,-2.60658
4873,3.99933,196.75473,4.28467,215.16082,0.01991,48.006,253.98413,-2.60854
4874,3.99942,198.24859,4.21648,215.16203,0.0196,48.006,251.98388,-2.60145
4875,3.99905,200.63592,4.1612,195.39561,0.0213,48.006,249.98363,-2.59203
4876,3.99919,199.63296,4.19487,199.40157,0.02104,48.006,247.98338,-2.57876
4877,3.9994,196.00115,4.29994,223.33706,0.01925,48.006,245.98313,-2.5713
4878,3.99941,189.71659,4.58351,233.05985,0.01967,48.006,243.98288,-2.55694
4879,3.99923,197.3867,4.26946,209.65039,0.02036,48.006,241.98263,-2.54479
4880,3.9989,217.22605,3.48474,211.80367,0.01645,48.006,239.98238,-2.51373
4881,3.9993,201.60727,4.05686,220.68716,0.01838,48.006,237.98213,-2.5089
4882,3.99941,199.69635,4.11808,230.7946,0.01784,48.006,235.98187,-2.49392
4883,3.99919,201.76525,4.03352,228.83502,0.01763,48.006,233.98163,-2.47962
4884,3.99906,203.5337,4.01292,204.18006,0.01965,48.006,231.98138,-2.46145
4885,3.99918,204.70563,3.93194,219.03842,0.01795,48.006,229.98113,-2.44618
4886,3.99924,200.85931,4.0968,217.00338,0.01888,48.006,227.98087,-2.42842
4887,3.99897,199.96381,4.15117,210.3405,0.01974,48.006,225.98063,-2.40844
4888,3.99924,196.95462,4.23257,234.06055,0.01808,48.006,223.98038,-2.38941
4889,3.99938,199.17824,4.16406,219.80132,0.01894,48.006,221.98013,-2.36296
4890,3.99938,199.92906,4.11997,224.93515,0.01832,48.006,219.97988,-2.32899
4891,3.99926,199.99241,4.15759,207.39816,0.02005,48.006,217.97963,-2.29459
4892,3.99933,199.9915,4.15606,208.05358,0.01998,48.006,215.97938,-2.27257
4893,3.9991,204.79692,3.95535,206.43282,0.01916,48.006,213.97913,-2.24931
4894,3.99921,201.0079,4.11618,206.12032,0.01997,48.006,211.97888,-2.24043
4895,3.999,203.13302,4.06919,189.43698,0.02148,48.006,209.97863,-2.22324
4896,3.99945,207.77457,3.81174,218.82445,0.01742,48.006,207.97838,-2.20796
4897,3.99939,204.59132,3.92866,223.14095,0.01761,48.006,205.97812,-2.20329
4898,3.99947,214.00153,3.60647,206.06898,0.0175,48.006,203.97788,-2.1935
4899,3.99941,197.52984,4.20224,236.39137,0.01778,48.006,201.97763,-2.20303
4900,3.99951,200.01277,4.10978,228.18443,0.01801,48.006,199.97738,-2.20154
4901,3.99939,198.93699,4.14649,233.12278,0.01779,48.006,197.97713,-2.19672
4902,3.99942,196.09295,4.27236,233.89822,0.01827,48.006,195.97688,-2.18746
4903,3.99949,198.69225,4.19586,215.47406,0.01947,48.006,193.97663,-2.17975
4904,3.99916,201.63728,4.03971,228.39969,0.01769,48.006,191.97638,-2.16788
4905,3.99962,199.7312,4.11874,229.84227,0.01792,48.006,189.97613,-2.14736
4906,3.99934,201.90023,4.0478,219.14415,0.01847,48.006,187.97588,-2.12493
4907,3.99958,207.37839,3.83776,213.43602,0.01798,48.006,185.97563,-2.09316
4908,3.99936,200.64606,4.11146,214.67916,0.01915,48.006,183.97537,-2.07258
4909,3.99928,198.93077,4.17796,218.45988,0.01912,48.006,181.97513,-2.05057
4910,3.99956,203.59292,3.96615,224.79276,0.01764,48.006,179.97488,-2.01901
4911,3.99949,222.98077,3.31015,205.81772,0.01608,48.006,177.97463,-1.98725
4912,3.9993,202.31963,4.03969,214.72671,0.01881,48.006,175.97437,-2.00809
4913,3.9995,202.40828,4.01149,226.55671,0.01771,48.006,173.97413,-1.98134
4914,3.9991,210.38213,3.74147,204.25476,0.01832,48.006,171.97388,-1.96569
4915,3.99931,213.3957,3.6304,204.74483,0.01773,48.006,169.97363,-1.95538
4916,3.99926,201.33149,4.1006,206.75343,0.01983,48.006,167.97338,-1.95381
4917,3.99934,200.14632,4.1506,207.51094,0.02,48.006,165.97313,-1.95511
4918,3.9994,223.3301,3.33711,184.83195,0.01805,48.006,163.97288,-1.90382
4919,3.99886,193.86862,4.43723,209.32473,0.0212,48.006,161.97262,-1.90526
4920,3.99949,206.47659,3.88051,209.86915,0.01849,48.006,159.97238,-1.87962
4921,3.9995,207.40337,3.86199,201.71902,0.01915,48.006,157.97213,-1.86936
4922,3.99936,203.41455,4.00267,210.80902,0.01899,48.006,155.97188,-1.86467
4923,3.99905,203.91279,3.97868,212.1536,0.01875,48.006,153.97162,-1.85692
4924,3.99934,203.06049,3.98995,223.68467,0.01784,48.006,151.97138,-1.84171
4925,3.99933,198.40071,4.20574,216.73569,0.0194,48.006,149.97113,-1.83619
4926,3.9992,202.83197,4.01632,215.51516,0.01864,48.006,147.97088,-1.81505
4927,3.99915,196.33483,4.32107,208.63039,0.02071,48.006,145.97063,-1.79908
4928,3.99917,183.14056,5.05501,199.93645,0.02528,48.006,143.97038,-1.78858
4929,3.99924,168.41364,5.98021,221.12635,0.02704,48.006,141.97013,-1.76672
4930,3.99936,201.89527,4.0788,205.7878,0.01982,48.006,139.96988,-1.73794
4931,3.9993,197.82092,4.26827,202.73553,0.02105,48.006,137.96963,-1.72661
4932,3.99933,198.14659,4.24736,204.89462,0.02073,48.006,135.96938,-1.71262
4933,3.99934,210.79051,3.70031,217.75155,0.01699,48.006,133.96913,-1.67814
4934,3.99933,201.06333,4.09724,213.00659,0.01924,48.006,131.96887,-1.69929
4935,3.99919,189.59634,4.63356,216.52771,0.0214,48.006,129.96863,-1.68387
4936,3.99923,204.55447,3.99183,195.74062,0.02039,48.006,127.96838,-1.65876
4937,3.99889,197.8102,4.22999,217.5297,0.01945,48.006,125.96813,-1.65044
4938,3.99905,199.40912,4.17898,209.08529,0.01999,48.006,123.96787,-1.64567
4939,3.99915,198.03338,4.26647,199.86067,0.02135,48.006,121.96763,-1.63404
4940,3.99916,195.4413,4.40064,196.1506,0.02244,48.006,119.96738,-1.61828
4941,3.99912,197.96376,4.26411,201.79159,0.02113,48.006,117.96713,-1.59742
4942,3.99903,208.52762,3.84705,189.51738,0.0203,48.006,115.96688,-1.56727
4943,3.99913,196.74303,4.34251,194.72622,0.0223,48.006,113.96663,-1.55424
4944,3.99907,198.70535,4.21269,208.26565,0.02023,48.006,111.96638,-1.53981
4945,3.99915,204.11272,4.00655,197.12759,0.02032,48.006,109.96612,-1.50121
4946,3.99932,195.82322,4.31812,219.16596,0.0197,48.006,107.96588,-1.49978
4947,3.99906,210.03207,3.76473,199.58194,0.01886,48.006,105.96563,-1.4746
4948,3.99922,194.75474,4.37354,217.17666,0.02014,48.006,103.96538,-1.46868
4949,3.99906,199.96978,4.15356,209.30743,0.01984,48.006,101.96512,-1.45777
4950,3.99909,193.93623,4.44311,206.24785,0.02154,48.006,99.96488,-1.4474
4951,3.99904,197.66609,4.29821,194.91103,0.02205,48.006,97.96463,-1.43519
4952,3.99902,207.37391,3.89892,187.27443,0.02082,48.006,95.96438,-1.42265
4953,3.99904,195.46623,4.37807,203.04394,0.02156,48.006,93.96413,-1.42002
4954,3.99925,202.66797,4.07667,193.92259,0.02102,48.006,91.96388,-1.4079
4955,3.99909,198.53144,4.23618,202.45002,0.02092,48.006,89.96363,-1.40477
4956,3.99925,198.5,4.2497,198.27034,0.02143,48.006,87.96337,-1.39204
4957,3.99909,198.52866,4.23185,204.07156,0.02074,48.006,85.96313,-1.37481
4958,3.99934,198.63129,4.16646,229.86077,0.01813,48.006,83.96288,-1.34713
4959,3.99893,309.37168,1.76365,119.7439,0.01473,48.006,81.96263,-1.231
4960,3.99922,205.58222,3.95112,195.06843,0.02026,48.006,79.96237,-1.32666
4961,3.99921,191.17877,4.53356,223.258,0.02031,48.006,77.96213,-1.32759
4962,3.99945,191.75731,4.46229,241.31023,0.01849,48.006,75.96188,-1.31784
4963,3.99944,195.05173,4.33281,228.3466,0.01897,48.006,73.96163,-1.30224
4964,3.9994,199.75356,4.15422,213.114,0.01949,48.006,71.96137,-1.28856
4965,3.99937,209.85929,3.76755,201.42128,0.0187,48.006,69.96113,-1.26224
4966,3.99938,197.26667,4.23055,228.39442,0.01852,48.006,67.96088,-1.25552
4967,3.9991,203.69241,3.94935,231.28888,0.01708,48.006,65.96063,-1.22489
4968,3.99911,198.86038,4.23808,196.53981,0.02156,48.006,63.96038,-1.20965
4969,3.99915,202.4606,4.05741,204.56321,0.01983,48.006,61.96013,-1.18121
4970,3.9992,209.54906,3.77383,203.86429,0.01851,48.006,59.95988,-1.14101
4971,3.99925,201.66558,4.0961,202.81064,0.0202,48.006,57.95962,-1.13131
4972,3.99909,201.907,4.03339,225.83129,0.01786,48.006,55.95938,-1.09401
4973,3.99929,193.42568,4.39353,235.63032,0.01865,48.006,53.95913,-1.08333
4974,3.99913,195.35301,4.32111,227.11156,0.01903,48.006,51.95888,-1.0709
4975,3.99936,199.20838,4.20909,201.24588,0.02092,48.006,49.95862,-1.05106
4976,3.9993,203.78376,4.02765,194.46063,0.02071,48.006,47.95838,-1.03208
4977,3.99909,216.25414,3.58804,178.17937,0.02014,48.006,45.95813,-1.00162
4978,3.99913,216.80156,3.54555,187.98362,0.01886,48.006,43.95788,-0.99037
4979,3.99923,206.15572,3.91747,199.18694,0.01967,48.006,41.95763,-0.97791
4980,3.99889,195.23149,4.36593,211.25486,0.02067,48.006,39.95738,-0.9702
4981,3.99901,210.22449,3.76623,195.69947,0.01924,48.006,37.95713,-0.93609
4982,3.9992,195.51067,4.31933,224.7181,0.01922,48.006,35.95687,-0.93838
4983,3.99921,204.03613,3.97134,213.26608,0.01862,48.006,33.95663,-0.91784
4984,3.9992,201.93589,4.11607,191.24734,0.02152,48.006,31.95638,-0.91256
4985,3.99939,197.48708,4.28016,204.05192,0.02098,48.006,29.95613,-0.89873
4986,3.99918,199.72187,4.23395,185.28138,0.02285,48.006,27.95587,-0.88969
4987,3.99926,199.67767,4.19862,197.40023,0.02127,48.006,25.95563,-0.89495
4988,3.99911,199.87516,4.1787,201.28618,0.02076,48.006,23.95538,-0.88285
4989,3.9992,201.8256,4.07138,210.00763,0.01939,48.006,21.95513,-0.86556
4990,3.99907,198.96839,4.20746,205.72586,0.02045,48.006,19.95487,-0.86082
4991,3.99888,204.87386,3.94784,208.23951,0.01896,48.006,17.95463,-0.85109
4992,3.99919,209.8652,3.77256,198.98237,0.01896,48.006,15.95438,-0.83748
4993,3.99905,200.04591,4.17071,201.39551,0.02071,48.006,13.95413,-0.82773
4994,3.99935,197.07321,4.26879,215.64416,0.0198,48.006,11.95388,-0.81318
4995,3.99925,200.49651,4.0629,241.86511,0.0168,48.006,9.95363,-0.79802
4996,3.99942,201.30253,4.08815,212.53149,0.01924,48.006,7.95338,-0.78178
4997,3.99927,202.39562,4.01936,222.75166,0.01804,48.006,5.95312,-0.76037
4998,3.99918,201.80293,4.04613,221.79057,0.01824,48.006,3.95288,-0.74154
4999,3.99941,192.69631,4.4393,231.04002,0.01921,48.006,1.95263,-0.72929
5000,3.99935,188.76613,4.61724,239.38681,0.01929,48.006,0,-0.7081
5001,3.99915,209.32418,3.7753,207.18932,0.01822,50.00625,397.9545,-3.66641
5002,3.99908,203.87977,3.96179,220.80748,0.01794,50.00625,395.95425,-3.64667
5003,3.99915,202.01631,4.06792,208.01655,0.01956,50.00625,393.954,-3.62967
5004,3.99916,198.34106,4.23755,205.15607,0.02066,50.00625,391.95375,-3.61532
5005,3.9991,223.48565,3.34789,177.33221,0.01888,50.00625,389.9535,-3.56293
5006,3.99918,202.23112,4.05628,209.07446,0.0194,50.00625,387.95325,-3.59026
5007,3.99934,210.63277,3.76384,190.36896,0.01977,50.00625,385.953,-3.57651
5008,3.99929,210.955,3.75939,187.22884,0.02008,50.00625,383.95275,-3.56204
5009,3.9991,201.89184,4.04686,219.62348,0.01843,50.00625,381.9525,-3.54414
5010,3.99943,201.53851,4.11548,197.6732,0.02082,50.00625,379.99988,-3.53838
5011,3.9992,200.55615,4.13813,205.25581,0.02016,50.00625,377.99963,-3.53142
5012,3.99904,210.77458,3.77806,182.62996,0.02069,50.00625,375.99938,-3.52124
5013,3.99896,194.05381,4.43288,207.72031,0.02134,50.00625,373.99913,-3.53493
5014,3.99919,211.58037,3.70785,199.14464,0.01862,50.00625,371.99888,-3.49697
5015,3.99935,199.86262,4.1257,223.58243,0.01845,50.00625,369.99863,-3.4808
5016,3.99944,219.39753,3.42554,204.80261,0.01673,50.00625,367.99838,-3.45147
5017,3.9994,213.94499,3.6109,204.76627,0.01763,50.00625,365.99813,-3.44168
5018,3.99932,200.92152,4.10813,210.98998,0.01947,50.00625,363.99788,-3.44198
5019,3.99921,193.00521,4.46573,214.49163,0.02082,50.00625,361.99762,-3.43074
5020,3.99929,200.06442,4.1221,221.15394,0.01864,50.00625,359.99738,-3.39324
5021,3.99904,210.19348,3.743,206.89197,0.01809,50.00625,357.99713,-3.36065
5022,3.99945,196.59394,4.27186,223.65194,0.0191,50.00625,355.99688,-3.3678
5023,3.99925,186.46197,4.81388,213.04215,0.0226,50.00625,353.99663,-3.34846
5024,3.99921,195.26802,4.3591,213.30684,0.02044,50.00625,351.99638,-3.33247
5025,3.99907,195.63827,4.36526,204.61954,0.02133,50.00625,349.99613,-3.32074
5026,3.9993,191.65183,4.51649,220.7325,0.02046,50.00625,347.99588,-3.3058
5027,3.99931,191.28577,4.55592,213.21258,0.02137,50.00625,345.99563,-3.29298
5028,3.99947,195.55278,4.29112,236.85294,0.01812,50.00625,343.99538,-3.26963
5029,3.99942,200.96252,4.09076,217.81963,0.01878,50.00625,341.99513,-3.24918
5030,3.9994,193.20978,4.43087,224.11537,0.01977,50.00625,339.99487,-3.24185
5031,3.99919,201.98535,4.11345,191.40314,0.02149,50.00625,337.99463,-3.22582
5032,3.99919,200.20216,4.15591,204.41305,0.02033,50.00625,335.99438,-3.20532
5033,3.9991,195.33335,4.34137,218.9699,0.01983,50.00625,333.99413,-3.19746
5034,3.99925,190.0383,4.60702,217.75792,0.02116,50.00625,331.99387,-3.18558
5035,3.99943,195.22375,4.36566,211.7441,0.02062,50.00625,329.99363,-3.16789
5036,3.99951,201.93518,4.03485,224.75404,0.01795,50.00625,327.99338,-3.13318
5037,3.99947,201.15876,4.08058,218.64029,0.01866,50.00625,325.99313,-3.12983
5038,3.99954,198.48451,4.18716,223.32554,0.01875,50.00625,323.99288,-3.11851
5039,3.99914,195.27773,4.35634,214.14821,0.02034,50.00625,321.99263,-3.1115
5040,3.99921,190.64559,4.57234,218.93349,0.02088,50.00625,319.99238,-3.10692
5041,3.99929,197.03941,4.25861,220.47951,0.01932,50.00625,317.99213,-3.07087
5042,3.99927,200.63401,4.10413,218.09652,0.01882,50.00625,315.99188,-3.058
5043,3.99929,202.18604,4.00359,235.51672,0.017,50.00625,313.99163,-3.03603
5044,3.99937,196.60782,4.25053,233.05739,0.01824,50.00625,311.99138,-3.02297
5045,3.99925,198.67941,4.22347,204.70426,0.02063,50.00625,309.99112,-3.00921
5046,3.99905,191.00151,4.56948,213.4349,0.02141,50.00625,307.99088,-3.00064
5047,3.99899,194.39862,4.45368,195.51851,0.02278,50.00625,305.99063,-2.98588
5048,3.99916,212.0905,3.75312,173.71729,0.0216,50.00625,303.99038,-2.96273
5049,3.99934,198.51615,4.1937,219.68727,0.01909,50.00625,301.99013,-2.97046
5050,3.9996,201.84564,4.04487,221.76039,0.01824,50.00625,299.98988,-2.95596
5051,3.9995,199.68705,4.11908,230.55177,0.01787,50.00625,297.98963,-2.94031
5052,3.99951,205.91783,3.87744,222.34646,0.01744,50.00625,295.98938,-2.91907
5053,3.99945,201.29719,4.07699,217.5689,0.01874,50.00625,293.98913,-2.89454
5054,3.99936,223.86795,3.2999,195.5895,0.01687,50.00625,291.98888,-2.86332
5055,3.99959,201.28851,4.04722,232.37421,0.01742,50.00625,289.98863,-2.88363
5056,3.99956,203.47233,3.99063,215.27414,0.01854,50.00625,287.98837,-2.87058
5057,3.99959,207.72361,3.81092,220.38444,0.01729,50.00625,285.98813,-2.84913
5058,3.99961,205.46591,3.90731,216.35605,0.01806,50.00625,283.98788,-2.83194
5059,3.99932,202.43926,4.00186,230.78554,0.01734,50.00625,281.98763,-2.81315
5060,3.99945,183.20103,4.99124,216.06674,0.0231,50.00625,279.98737,-2.79581
5061,3.99906,193.62544,4.45607,207.03939,0.02152,50.00625,277.98713,-2.78513
5062,3.99921,199.06106,4.19326,209.67022,0.02,50.00625,275.98688,-2.76192
5063,3.99959,194.90927,4.3341,230.83674,0.01878,50.00625,273.98663,-2.73299
5064,3.99936,202.4619,4.07197,198.95503,0.02047,50.00625,271.98638,-2.72017
5065,3.99922,201.09648,4.10294,209.94161,0.01954,50.00625,269.98613,-2.70316
5066,3.99956,223.97763,3.32332,181.73933,0.01829,50.00625,267.98588,-2.66356
5067,3.99922,201.14369,4.10722,207.34963,0.01981,50.00625,265.98563,-2.67103
5068,3.99923,202.53924,4.04356,208.94631,0.01935,50.00625,263.98538,-2.65595
5069,3.99922,204.92633,3.98088,194.03422,0.02052,50.00625,261.98513,-2.63945
5070,3.99939,206.98389,3.84687,216.46197,0.01777,50.00625,259.98488,-2.62533
5071,3.99934,196.795,4.23091,238.52702,0.01774,50.00625,257.98462,-2.62624
5072,3.99949,198.50879,4.14434,244.2206,0.01697,50.00625,255.98438,-2.61923
5073,3.99932,196.5012,4.30278,212.672,0.02023,50.00625,253.98413,-2.61924
5074,3.99925,196.50145,4.25544,232.95693,0.01827,50.00625,251.98388,-2.6174
5075,3.99934,205.08673,3.97578,193.5044,0.02055,50.00625,249.98363,-2.60011
5076,3.99949,213.45935,3.60486,217.55346,0.01657,50.00625,247.98338,-2.585
5077,3.99935,215.14431,3.54874,215.98878,0.01643,50.00625,245.98313,-2.56852
5078,3.99921,196.98033,4.26034,220.85576,0.01929,50.00625,243.98288,-2.57185
5079,3.99943,197.44523,4.25007,216.3585,0.01964,50.00625,241.98263,-2.55494
5080,3.99928,201.49943,4.08175,211.57788,0.01929,50.00625,239.98238,-2.54017
5081,3.99944,211.28043,3.685,216.36327,0.01703,50.00625,237.98213,-2.51349
5082,3.99945,199.96689,4.09996,234.11685,0.01751,50.00625,235.98187,-2.51055
5083,3.99947,200.90111,4.05566,236.52814,0.01715,50.00625,233.98163,-2.49654
5084,3.99936,200.95369,4.08481,220.68557,0.01851,50.00625,231.98138,-2.48208
5085,3.99932,211.50732,3.67746,215.89191,0.01703,50.00625,229.98113,-2.45268
5086,3.99921,202.32035,4.02921,219.49664,0.01836,50.00625,227.98087,-2.44673
5087,3.99912,202.91561,4.00991,216.82257,0.01849,50.00625,225.98063,-2.42595
5088,3.99945,196.87018,4.25061,227.48471,0.01869,50.00625,223.98038,-2.40449
5089,3.99956,196.45688,4.26662,228.85912,0.01864,50.00625,221.98013,-2.37833
5090,3.99935,197.69395,4.22006,224.36117,0.01881,50.00625,219.97988,-2.34451
5091,3.99913,196.87576,4.2716,218.09953,0.01959,50.00625,217.97963,-2.31099
5092,3.99916,200.39381,4.11945,215.86331,0.01908,50.00625,215.97938,-2.28831
5093,3.99917,199.17117,4.17914,213.37198,0.01959,50.00625,213.97913,-2.26547
5094,3.99916,217.33979,3.52251,190.06669,0.01853,50.00625,211.97888,-2.23704
5095,3.99913,194.05406,4.4283,209.38777,0.02115,50.00625,209.97863,-2.25164
5096,3.99943,204.70099,3.92847,221.00393,0.01778,50.00625,207.97838,-2.22449
5097,3.99938,199.54682,4.10783,239.49676,0.01715,50.00625,205.97812,-2.2306
5098,3.99944,195.29046,4.32725,225.8782,0.01916,50.00625,203.97788,-2.23481
5099,3.99927,199.59204,4.08574,250.98462,0.01628,50.00625,201.97763,-2.22427
5100,3.99932,213.13815,3.60785,222.43171,0.01622,50.00625,199.97738,-2.20796
5101,3.99932,219.84156,3.39826,212.49519,0.01599,50.00625,197.97713,-2.19703
5102,3.99949,204.90079,3.93257,215.06772,0.01829,50.00625,195.97688,-2.19385
5103,3.99937,199.32385,4.14538,225.39437,0.01839,50.00625,193.97663,-2.19205
5104,3.99955,198.77494,4.16135,229.38342,0.01814,50.00625,191.97638,-2.17995
5105,3.99968,205.55079,3.89358,221.60195,0.01757,50.00625,189.97613,-2.15026
5106,3.99955,197.56431,4.2126,230.62601,0.01827,50.00625,187.97588,-2.1351
5107,3.99939,199.05434,4.19072,210.8884,0.01987,50.00625,185.97563,-2.10791
5108,3.99951,200.60747,4.10575,218.01055,0.01883,50.00625,183.97537,-2.0775
5109,3.99951,196.36797,4.30238,215.35102,0.01998,50.00625,181.97513,-2.06254
5110,3.9994,204.32015,3.96334,211.69367,0.01872,50.00625,179.97488,-2.03209
5111,3.99921,206.33843,3.89824,204.21182,0.01909,50.00625,177.97463,-2.0264
5112,3.99933,200.58085,4.08375,228.88295,0.01784,50.00625,175.97437,-2.02067
5113,3.99931,200.04793,4.12265,221.24062,0.01863,50.00625,173.97413,-2.00061
5114,3.99923,205.38281,3.91453,214.27377,0.01827,50.00625,171.97388,-1.98334
5115,3.99909,203.51239,4.00192,209.21972,0.01913,50.00625,169.97363,-1.97313
5116,3.99935,222.74363,3.3284,199.21866,0.01671,50.00625,167.97338,-1.94804
5117,3.99925,202.84506,4.04328,203.71977,0.01985,50.00625,165.97313,-1.95317
5118,3.99904,195.69506,4.32875,217.16054,0.01993,50.00625,163.97288,-1.93925
5119,3.99917,191.68928,4.52702,216.10033,0.02095,50.00625,161.97262,-1.92285
5120,3.9995,199.5383,4.16057,214.49087,0.0194,50.00625,159.97238,-1.8972
5121,3.9993,200.28959,4.10829,223.0374,0.01842,50.00625,157.97213,-1.88682
5122,3.99938,199.8826,4.11679,227.43351,0.0181,50.00625,155.97188,-1.87699
5123,3.99933,200.18044,4.09765,230.52399,0.01778,50.00625,153.97162,-1.87162
5124,3.99949,135.27637,9.93673,225.28561,0.04411,50.00625,151.97138,-1.8502
5125,3.99941,190.74285,4.54703,226.69601,0.02006,50.00625,149.97113,-1.84774
5126,3.99942,214.53953,3.62569,187.89901,0.0193,50.00625,147.97088,-1.81363
5127,3.99909,191.86888,4.5385,208.94578,0.02172,50.00625,145.97063,-1.81615
5128,3.99908,181.58891,5.1785,193.63626,0.02674,50.00625,143.97038,-1.78891
5129,3.99937,182.3771,5.04696,214.13855,0.02357,50.00625,141.97013,-1.78288
5130,3.999,182.3914,5.06219,209.58223,0.02415,50.00625,139.96988,-1.75702
5131,3.99941,198.30295,4.24031,204.893,0.0207,50.00625,137.96963,-1.73574
5132,3.99911,196.51278,4.32688,203.52976,0.02126,50.00625,135.96938,-1.72764
5133,3.99912,198.46359,4.21765,210.61822,0.02003,50.00625,133.96913,-1.71445
5134,3.99936,203.22946,4.02225,205.74093,0.01955,50.00625,131.96887,-1.70797
5135,3.99936,191.12504,4.5474,219.17083,0.02075,50.00625,129.96863,-1.69219
5136,3.99916,190.26075,4.61314,211.68492,0.02179,50.00625,127.96838,-1.67869
5137,3.99916,213.77329,3.63,198.21619,0.01831,50.00625,125.96813,-1.65019
5138,3.99925,196.27023,4.33971,203.12059,0.02137,50.00625,123.96787,-1.66003
5139,3.99897,201.1657,4.10348,208.36196,0.01969,50.00625,121.96763,-1.64278
5140,3.99904,195.42136,4.38812,200.41771,0.02189,50.00625,119.96738,-1.62716
5141,3.99921,196.24266,4.37787,191.26539,0.02289,50.00625,117.96713,-1.6077
5142,3.99901,202.42093,4.09396,191.50064,0.02138,50.00625,115.96688,-1.58519
5143,3.99914,199.04864,4.25894,187.09046,0.02276,50.00625,113.96663,-1.56791
5144,3.99891,193.83084,4.41886,216.72536,0.02039,50.00625,111.96638,-1.5538
5145,3.99914,195.70398,4.36565,203.42901,0.02146,50.00625,109.96612,-1.52625
5146,3.99918,199.47763,4.19074,203.44772,0.0206,50.00625,107.96588,-1.50159
5147,3.99936,195.21863,4.33926,222.17667,0.01953,50.00625,105.96563,-1.49594
5148,3.99933,193.59828,4.40666,226.28456,0.01947,50.00625,103.96538,-1.48573
5149,3.99908,196.86918,4.26633,220.40582,0.01936,50.00625,101.96512,-1.47349
5150,3.99914,193.78063,4.4604,203.0804,0.02196,50.00625,99.96488,-1.46101
5151,3.99917,191.83723,4.5397,209.11413,0.02171,50.00625,97.96463,-1.45174
5152,3.99899,195.10502,4.38822,205.504,0.02135,50.00625,95.96438,-1.44407
5153,3.99886,194.99548,4.37764,211.08567,0.02074,50.00625,93.96413,-1.43269
5154,3.99904,205.70387,3.93928,197.68689,0.01993,50.00625,91.96388,-1.41386
5155,3.99911,198.12045,4.23818,208.69146,0.02031,50.00625,89.96363,-1.40715
5156,3.99918,214.36854,3.63678,185.70747,0.01958,50.00625,87.96337,-1.37399
5157,3.99918,192.41312,4.48456,218.36557,0.02054,50.00625,85.96313,-1.37697
5158,3.99915,203.21511,3.9893,220.74287,0.01807,50.00625,83.96288,-1.348
5159,3.99902,191.05282,4.55595,217.24342,0.02097,50.00625,81.96263,-1.3597
5160,3.99904,193.79144,4.4469,207.36526,0.02144,50.00625,79.96237,-1.34837
5161,3.99916,193.15117,4.46299,212.85226,0.02097,50.00625,77.96213,-1.3403
5162,3.99933,198.74297,4.16518,228.10263,0.01826,50.00625,75.96188,-1.3249
5163,3.99944,203.19572,4.01055,211.39623,0.01897,50.00625,73.96163,-1.31069
5164,3.9993,199.63623,4.14928,217.37916,0.01909,50.00625,71.96137,-1.30297
5165,3.99947,209.46954,3.74932,217.81369,0.01721,50.00625,69.96113,-1.28132
5166,3.99925,199.4904,4.14527,221.99677,0.01867,50.00625,67.96088,-1.26899
5167,3.99916,208.23099,3.8367,198.47017,0.01933,50.00625,65.96063,-1.23927
5168,3.99911,227.86529,3.20773,180.177,0.0178,50.00625,63.96038,-1.20404
5169,3.99903,207.40558,3.86429,200.4676,0.01928,50.00625,61.96013,-1.193
5170,3.99939,206.08724,3.91,203.56456,0.01921,50.00625,59.95988,-1.15739
5171,3.99913,204.69199,3.99165,193.60621,0.02062,50.00625,57.95962,-1.13589
5172,3.99948,198.23004,4.21938,214.34448,0.01969,50.00625,55.95938,-1.11892
5173,3.99936,193.33214,4.46292,209.80577,0.02127,50.00625,53.95913,-1.10658
5174,3.99927,196.84068,4.3257,198.72897,0.02177,50.00625,51.95888,-1.08526
5175,3.99893,200.13221,4.15152,207.19868,0.02004,50.00625,49.95862,-1.0671
5176,3.99915,227.83497,3.22709,171.38139,0.01883,50.00625,47.95838,-1.02276
5177,3.99904,209.9808,3.82112,178.22453,0.02144,50.00625,45.95813,-1.0282
5178,3.99909,201.53536,4.11924,196.21993,0.02099,50.00625,43.95788,-1.01873
5179,3.99918,202.41256,4.06903,200.80273,0.02026,50.00625,41.95763,-1.0019
5180,3.99906,203.33978,3.99706,214.57285,0.01863,50.00625,39.95738,-0.98151
5181,3.99896,204.74595,3.94844,210.34259,0.01877,50.00625,37.95713,-0.96492
5182,3.99909,203.63883,3.96999,221.63571,0.01791,50.00625,35.95687,-0.94931
5183,3.99917,201.89293,4.05709,214.9571,0.01887,50.00625,33.95663,-0.94191
5184,3.99919,220.37842,3.40997,195.66628,0.01743,50.00625,31.95638,-0.91123
5185,3.99926,192.97181,4.45056,220.84394,0.02015,50.00625,29.95613,-0.92797
5186,3.99929,206.01538,3.92863,196.99381,0.01994,50.00625,27.95587,-0.9071
5187,3.99901,201.50766,4.09837,204.48463,0.02004,50.00625,25.95563,-0.91967
5188,3.99903,203.48741,4.02238,201.13205,0.02,50.00625,23.95538,-0.90003
5189,3.99928,199.09195,4.2508,189.02715,0.02249,50.00625,21.95513,-0.88694
5190,3.99922,200.89506,4.10105,214.44172,0.01912,50.00625,19.95487,-0.85961
5191,3.99921,202.32239,4.06951,202.12923,0.02013,50.00625,17.95463,-0.86035
5192,3.99915,200.91182,4.1241,204.62124,0.02015,50.00625,15.95438,-0.85581
5193,3.99912,202.71938,4.06694,196.59904,0.02069,50.00625,13.95413,-0.83731
5194,3.99878,200.90978,4.12394,204.54928,0.02016,50.00625,11.95388,-0.82143
5195,3.99913,206.03092,3.88366,216.6658,0.01792,50.00625,9.95363,-0.8082
5196,3.99919,201.53177,4.07034,215.91775,0.01885,50.00625,7.95338,-0.79485
5197,3.99901,200.44553,4.11467,216.89928,0.01897,50.00625,5.95312,-0.7734
5198,3.99931,199.78453,4.15188,213.47887,0.01945,50.00625,3.95288,-0.75101
5199,3.99931,201.99559,4.0409,220.47922,0.01833,50.00625,1.95263,-0.7329
5200,3.99917,199.6329,4.17484,206.85152,0.02018,50.00625,0,-0.71641
5201,3.99914,210.59935,3.74849,197.31523,0.019,52.0065,397.9545,-3.67941
5202,3.99907,200.11707,4.15882,204.68508,0.02032,52.0065,395.95425,-3.66368
5203,3.99914,198.75602,4.22389,203.2205,0.02078,52.0065,393.954,-3.64317
5204,3.99908,203.16702,4.02251,206.59235,0.01947,52.0065,391.95375,-3.63427
5205,3.99929,219.54314,3.42871,200.27203,0.01712,52.0065,389.9535,-3.59443
5206,3.99922,205.08515,3.94029,207.94313,0.01895,52.0065,387.95325,-3.61145
5207,3.99905,209.3064,3.7919,199.79826,0.01898,52.0065,385.953,-3.5991
5208,3.99912,205.7668,3.9264,201.95819,0.01944,52.0065,383.95275,-3.58454
5209,3.999,208.11902,3.84091,198.46277,0.01935,52.0065,381.9525,-3.55571
5210,3.99899,202.81391,4.04336,204.09821,0.01981,52.0065,379.99988,-3.55382
5211,3.99897,201.06939,4.10319,210.20067,0.01952,52.0065,377.99963,-3.54662
5212,3.99917,224.72503,3.31822,173.22256,0.01916,52.0065,375.99938,-3.52459
5213,3.99901,195.78528,4.40556,189.57507,0.02324,52.0065,373.99913,-3.53775
5214,3.99918,218.66443,3.48226,187.89454,0.01853,52.0065,371.99888,-3.49153
5215,3.99917,205.51714,3.93114,204.2603,0.01925,52.0065,369.99863,-3.4962
5216,3.99953,204.64384,3.96447,205.4214,0.0193,52.0065,367.99838,-3.48618
5217,3.9994,210.60289,3.72976,206.06967,0.0181,52.0065,365.99813,-3.46507
5218,3.99924,199.07426,4.18572,212.47831,0.0197,52.0065,363.99788,-3.47003
5219,3.99924,217.34213,3.51638,192.96432,0.01822,52.0065,361.99762,-3.41669
5220,3.99963,202.25753,4.0194,225.79813,0.0178,52.0065,359.99738,-3.40489
5221,3.9995,195.05162,4.32607,231.39859,0.0187,52.0065,357.99713,-3.39851
5222,3.9994,209.26152,3.77612,208.06939,0.01815,52.0065,355.99688,-3.37163
5223,3.9991,203.09156,4.04792,197.76036,0.02047,52.0065,353.99663,-3.35037
5224,3.99905,196.13502,4.36867,195.61729,0.02233,52.0065,351.99638,-3.34685
5225,3.99918,195.58957,4.36196,206.63502,0.02111,52.0065,349.99613,-3.33557
5226,3.99902,191.08019,4.58602,206.61249,0.0222,52.0065,347.99588,-3.32365
5227,3.99907,206.17315,3.89263,209.62765,0.01857,52.0065,345.99563,-3.29045
5228,3.99938,213.77063,3.60915,208.92556,0.01727,52.0065,343.99538,-3.27121
5229,3.99948,214.44587,3.62127,191.31559,0.01893,52.0065,341.99513,-3.25272
5230,3.99911,200.38519,4.17221,195.48029,0.02134,52.0065,339.99487,-3.26319
5231,3.99918,205.70809,3.93725,198.4993,0.01984,52.0065,337.99463,-3.2527
5232,3.99913,197.79273,4.26884,202.92619,0.02104,52.0065,335.99438,-3.22749
5233,3.99948,190.2507,4.60259,215.57123,0.02135,52.0065,333.99413,-3.21276
5234,3.99933,190.47154,4.57734,220.41689,0.02077,52.0065,331.99387,-3.19864
5235,3.99936,196.68861,4.30809,207.39996,0.02077,52.0065,329.99363,-3.1824
5236,3.99943,196.54043,4.30029,212.97966,0.02019,52.0065,327.99338,-3.16819
5237,3.99943,209.29461,3.7797,205.77245,0.01837,52.0065,325.99313,-3.13569
5238,3.99925,194.15944,4.42392,209.17745,0.02115,52.0065,323.99288,-3.13138
5239,3.99914,192.10052,4.51629,212.54118,0.02125,52.0065,321.99263,-3.13835
5240,3.99921,202.89051,4.01345,215.71567,0.01861,52.0065,319.99238,-3.11865
5241,3.99921,197.61459,4.25943,209.46912,0.02033,52.0065,317.99213,-3.0972
5242,3.99878,198.00405,4.26873,199.38944,0.02141,52.0065,315.99188,-3.07865
5243,3.99928,202.01953,4.05307,214.40968,0.0189,52.0065,313.99163,-3.05064
5244,3.99954,202.93073,4.00451,219.29844,0.01826,52.0065,311.99138,-3.02819
5245,3.9992,214.76104,3.60292,194.43467,0.01853,52.0065,309.99112,-3.01121
5246,3.99914,199.26867,4.21067,199.6073,0.02109,52.0065,307.99088,-3.01078
5247,3.99904,193.4744,4.46172,207.64903,0.02149,52.0065,305.99063,-2.99759
5248,3.99916,193.9507,4.4429,206.10923,0.02156,52.0065,303.99038,-2.99305
5249,3.99931,201.20867,4.07388,220.67011,0.01846,52.0065,301.99013,-2.98269
5250,3.9993,202.44362,4.01559,223.64277,0.01796,52.0065,299.98988,-2.97262
5251,3.99957,202.27204,4.0078,231.46752,0.01731,52.0065,297.98963,-2.95634
5252,3.99948,201.83028,4.04226,223.26692,0.01811,52.0065,295.98938,-2.93923
5253,3.99944,204.22441,3.95439,217.74874,0.01816,52.0065,293.98913,-2.91692
5254,3.99956,203.55922,3.98192,217.68094,0.01829,52.0065,291.98888,-2.9071
5255,3.99938,214.64102,3.58671,204.58221,0.01753,52.0065,289.98863,-2.892
5256,3.99941,208.28721,3.81327,208.14904,0.01832,52.0065,287.98837,-2.88537
5257,3.9997,208.37355,3.83246,198.1571,0.01934,52.0065,285.98813,-2.87242
5258,3.99926,193.16568,4.44604,218.92072,0.02031,52.0065,283.98788,-2.86837
5259,3.99955,194.34484,4.36634,228.34568,0.01912,52.0065,281.98763,-2.83808
5260,3.99938,201.90661,4.03581,224.80192,0.01795,52.0065,279.98737,-2.80212
5261,3.99907,200.48545,4.13634,207.12127,0.01997,52.0065,277.98713,-2.79353
5262,3.99944,202.08109,4.05282,213.442,0.01899,52.0065,275.98688,-2.77232
5263,3.99943,194.60641,4.40189,209.36535,0.02102,52.0065,273.98663,-2.75181
5264,3.99913,197.8857,4.27248,200.13534,0.02135,52.0065,271.98638,-2.73229
5265,3.99942,203.49106,4.01833,202.86975,0.01981,52.0065,269.98613,-2.71638
5266,3.9994,203.61482,4.01313,202.86831,0.01978,52.0065,267.98588,-2.69741
5267,3.99948,199.00467,4.2001,208.10462,0.02018,52.0065,265.98563,-2.68792
5268,3.99947,200.72638,4.11562,211.47478,0.01946,52.0065,263.98538,-2.6731
5269,3.99947,200.12764,4.17452,198.87117,0.02099,52.0065,261.98513,-2.65686
5270,3.99967,195.64165,4.30972,226.48674,0.01903,52.0065,259.98488,-2.64865
5271,3.99962,197.26573,4.23742,225.41192,0.0188,52.0065,257.98462,-2.63907
5272,3.99945,200.26159,4.10435,225.56277,0.0182,52.0065,255.98438,-2.63021
5273,3.99939,200.90353,4.10682,211.90077,0.01938,52.0065,253.98413,-2.62768
5274,3.99934,213.90969,3.61741,202.07193,0.0179,52.0065,251.98388,-2.61564
5275,3.99943,196.3305,4.26468,232.3804,0.01835,52.0065,249.98363,-2.62322
5276,3.99945,199.59807,4.12629,228.8608,0.01803,52.0065,247.98338,-2.61209
5277,3.99937,199.91025,4.10936,230.50916,0.01783,52.0065,245.98313,-2.59801
5278,3.99926,197.67911,4.20031,233.93036,0.01796,52.0065,243.98288,-2.58675
5279,3.99923,196.97736,4.28724,210.09745,0.02041,52.0065,241.98263,-2.57075
5280,3.99951,195.37542,4.31576,229.22306,0.01883,52.0065,239.98238,-2.55734
5281,3.99929,201.48025,4.07083,216.73532,0.01878,52.0065,237.98213,-2.53948
5282,3.99945,203.96742,3.96814,216.19984,0.01835,52.0065,235.98187,-2.52236
5283,3.99939,199.61519,4.12019,231.49282,0.0178,52.0065,233.98163,-2.51242
5284,3.99929,200.12159,4.12747,217.62017,0.01897,52.0065,231.98138,-2.496
5285,3.99926,210.53229,3.72817,208.08034,0.01792,52.0065,229.98113,-2.47313
5286,3.99931,200.07061,4.11573,223.99995,0.01837,52.0065,227.98087,-2.46284
5287,3.99931,209.1694,3.78857,203.79606,0.01859,52.0065,225.98063,-2.43393
5288,3.99946,205.28865,3.89192,227.9115,0.01708,52.0065,223.98038,-2.41249
5289,3.99941,201.08472,4.06779,226.1778,0.01798,52.0065,221.98013,-2.39094
5290,3.99937,198.77576,4.18115,220.12839,0.01899,52.0065,219.97988,-2.35936
5291,3.99914,212.24366,3.71456,185.73123,0.02,52.0065,217.97963,-2.31126
5292,3.99941,194.39432,4.42342,205.44849,0.02153,52.0065,215.97938,-2.30264
5293,3.99921,200.2689,4.13259,212.59691,0.01944,52.0065,213.97913,-2.28681
5294,3.9992,191.60509,4.54321,211.93367,0.02144,52.0065,211.97888,-2.27559
5295,3.99925,199.0178,4.20583,205.57894,0.02046,52.0065,209.97863,-2.26739
5296,3.99923,206.72425,3.84674,221.69347,0.01735,52.0065,207.97838,-2.25061
5297,3.99936,202.55816,3.99251,233.20589,0.01712,52.0065,205.97812,-2.25625
5298,3.99927,208.5529,3.77561,222.2031,0.01699,52.0065,203.97788,-2.25171
5299,3.99945,203.82833,3.92631,241.66481,0.01625,52.0065,201.97763,-2.24741
5300,3.99946,199.41408,4.12597,233.02642,0.01771,52.0065,199.97738,-2.2427
5301,3.99926,199.33068,4.12441,235.57067,0.01751,52.0065,197.97713,-2.23723
5302,3.99927,199.54347,4.11016,238.24386,0.01725,52.0065,195.97688,-2.21655
5303,3.99942,200.65955,4.09185,223.33513,0.01832,52.0065,193.97663,-2.20603
5304,3.9996,197.06835,4.22545,235.24844,0.01796,52.0065,191.97638,-2.19397
5305,3.99952,196.70778,4.24329,234.44364,0.0181,52.0065,189.97613,-2.1715
5306,3.9995,198.93385,4.17447,220.04213,0.01897,52.0065,187.97588,-2.14491
5307,3.99949,205.87113,3.88122,221.32237,0.01754,52.0065,185.97563,-2.10842
5308,3.99958,200.67719,4.09307,222.49211,0.0184,52.0065,183.97537,-2.08691
5309,3.99926,199.9456,4.12709,221.21944,0.01866,52.0065,181.97513,-2.07185
5310,3.99947,201.77425,4.07314,210.32588,0.01937,52.0065,179.97488,-2.05926
5311,3.99939,207.68377,3.82912,211.75011,0.01808,52.0065,177.97463,-2.04014
5312,3.99935,202.90882,4.02172,211.71961,0.019,52.0065,175.97437,-2.0254
5313,3.99909,202.93913,3.99616,222.94988,0.01792,52.0065,173.97413,-2.01352
5314,3.99925,205.29281,3.9085,219.00196,0.01785,52.0065,171.97388,-1.99748
5315,3.99927,200.68641,4.12038,210.11791,0.01961,52.0065,169.97363,-1.98813
5316,3.99927,198.99761,4.21922,200.99909,0.02099,52.0065,167.97338,-1.98769
5317,3.99916,207.77034,3.87403,190.71477,0.02031,52.0065,165.97313,-1.95967
5318,3.99925,201.50805,4.11613,197.84465,0.0208,52.0065,163.97288,-1.94668
5319,3.99897,197.51821,4.27222,206.22529,0.02072,52.0065,161.97262,-1.93128
5320,3.99927,196.9645,4.28279,212.04976,0.0202,52.0065,159.97238,-1.91924
5321,3.99931,200.3197,4.13453,210.91221,0.0196,52.0065,157.97213,-1.90376
5322,3.99916,199.43931,4.16826,212.94113,0.01957,52.0065,155.97188,-1.90234
5323,3.99915,195.6214,4.32266,221.10041,0.01955,52.0065,153.97162,-1.89032
5324,3.99936,188.08672,4.72794,212.02896,0.0223,52.0065,151.97138,-1.8632
5325,3.99915,199.05369,4.22881,196.70022,0.0215,52.0065,149.97113,-1.86137
5326,3.99921,198.68917,4.19971,213.79827,0.01964,52.0065,147.97088,-1.84572
5327,3.99892,193.39623,4.45379,211.705,0.02104,52.0065,145.97063,-1.83275
5328,3.99912,198.26167,4.2283,210.02955,0.02013,52.0065,143.97038,-1.81059
5329,3.99947,203.93184,3.98137,210.80326,0.01889,52.0065,141.97013,-1.79016
5330,3.99928,193.60677,4.43282,215.75949,0.02055,52.0065,139.96988,-1.77416
5331,3.99922,220.93224,3.39908,192.02092,0.0177,52.0065,137.96963,-1.72078
5332,3.99913,198.73247,4.2291,201.71822,0.02097,52.0065,135.96938,-1.74304
5333,3.99943,198.05801,4.24961,205.60851,0.02067,52.0065,133.96913,-1.73047
5334,3.99934,210.58654,3.72875,206.83224,0.01803,52.0065,131.96887,-1.70482
5335,3.99907,193.7775,4.43776,210.80891,0.02105,52.0065,129.96863,-1.71925
5336,3.99915,198.08535,4.31321,184.3878,0.02339,52.0065,127.96838,-1.68867
5337,3.99899,217.92295,3.51815,182.99831,0.01923,52.0065,125.96813,-1.6653
5338,3.99912,196.01987,4.36595,198.28358,0.02202,52.0065,123.96787,-1.6719
5339,3.99924,197.7011,4.29342,196.01968,0.0219,52.0065,121.96763,-1.65592
5340,3.99901,196.72355,4.35784,190.25697,0.0229,52.0065,119.96738,-1.63885
5341,3.99902,209.81264,3.8282,178.05072,0.0215,52.0065,117.96713,-1.60977
5342,3.99897,201.95692,4.12502,187.86305,0.02196,52.0065,115.96688,-1.60029
5343,3.99906,205.95801,3.98642,177.36504,0.02248,52.0065,113.96663,-1.57646
5344,3.99903,191.34104,4.55575,212.17466,0.02147,52.0065,111.96638,-1.57032
5345,3.99914,204.00288,4.02097,193.45089,0.02079,52.0065,109.96612,-1.53309
5346,3.99905,198.88598,4.18615,215.69446,0.01941,52.0065,107.96588,-1.52652
5347,3.99912,193.59717,4.42915,217.24242,0.02039,52.0065,105.96563,-1.5122
5348,3.99902,190.64176,4.57157,219.1922,0.02086,52.0065,103.96538,-1.50557
5349,3.9991,193.24113,4.48557,203.61009,0.02203,52.0065,101.96512,-1.4906
5350,3.99923,193.3531,4.48115,203.28272,0.02204,52.0065,99.96488,-1.47718
