Repository: edrossi93/mecanano-ml-nanomechanics-tutorial

File: data/nanoindent_maps/Duplex Steel 2um.csv (part 11 of 77)
Index,Load,Depth,HARDNESS,MODULUS,H/E,X Position,Y Position,Z Position
Integer,mN,nm,GPa,GPa,None,µm,µm,µm
5351,3.99937,194.28152,4.44988,198.61633,0.0224,52.0065,97.96463,-1.46362
5352,3.99904,196.55917,4.3457,196.46089,0.02212,52.0065,95.96438,-1.4566
5353,3.99898,196.58594,4.31563,206.23654,0.02093,52.0065,93.96413,-1.44495
5354,3.9991,197.26531,4.27998,207.74449,0.0206,52.0065,91.96388,-1.42741
5355,3.99933,198.93367,4.22145,201.26461,0.02097,52.0065,89.96363,-1.40758
5356,3.99917,194.67198,4.40282,207.79174,0.02119,52.0065,87.96337,-1.3962
5357,3.99921,192.5793,4.51304,205.52839,0.02196,52.0065,85.96313,-1.38311
5358,3.99912,203.72227,3.99645,207.8244,0.01923,52.0065,83.96288,-1.35386
5359,3.99903,197.00661,4.31355,200.07909,0.02156,52.0065,81.96263,-1.36274
5360,3.99909,200.39883,4.16454,197.95618,0.02104,52.0065,79.96237,-1.351
5361,3.99929,196.17557,4.31784,212.72273,0.0203,52.0065,77.96213,-1.35204
5362,3.99944,207.0369,3.86516,206.70541,0.0187,52.0065,75.96188,-1.32676
5363,3.99932,200.25632,4.10967,223.07642,0.01842,52.0065,73.96163,-1.32491
5364,3.99943,208.64785,3.77537,220.4476,0.01713,52.0065,71.96137,-1.31083
5365,3.99941,201.84355,4.04317,222.51481,0.01817,52.0065,69.96113,-1.30835
5366,3.99923,199.73743,4.2125,191.79724,0.02196,52.0065,67.96088,-1.28703
5367,3.99886,208.14656,3.84029,198.20864,0.01937,52.0065,65.96063,-1.26
5368,3.99908,205.11255,3.98427,189.88618,0.02098,52.0065,63.96038,-1.24663
5369,3.99913,204.46146,3.96558,207.97764,0.01907,52.0065,61.96013,-1.21353
5370,3.99922,197.94026,4.24326,209.95426,0.02021,52.0065,59.95988,-1.18691
5371,3.99898,203.19352,4.03634,200.49738,0.02013,52.0065,57.95962,-1.15261
5372,3.99934,200.04808,4.14693,210.73334,0.01968,52.0065,55.95938,-1.12774
5373,3.99907,208.84557,3.85942,180.44559,0.02139,52.0065,53.95913,-1.11674
5374,3.99901,200.88975,4.14197,198.21275,0.0209,52.0065,51.95888,-1.10529
5375,3.99902,201.32611,4.12747,196.52431,0.021,52.0065,49.95862,-1.08464
5376,3.99883,199.74322,4.1895,199.39855,0.02101,52.0065,47.95838,-1.06652
5377,3.99912,199.62715,4.20876,194.64907,0.02162,52.0065,45.95813,-1.04648
5378,3.99932,204.61542,4.03512,179.94889,0.02242,52.0065,43.95788,-1.03372
5379,3.99925,203.36542,4.03177,199.56818,0.0202,52.0065,41.95763,-1.0198
5380,3.99903,211.25718,3.7468,187.57718,0.01997,52.0065,39.95738,-0.99461
5381,3.99902,212.77768,3.66301,199.51327,0.01836,52.0065,37.95713,-0.96761
5382,3.9992,222.85495,3.33192,195.19879,0.01707,52.0065,35.95687,-0.94286
5383,3.99914,202.62208,4.01742,219.05745,0.01834,52.0065,33.95663,-0.95553
5384,3.99899,202.40408,4.07701,197.83131,0.02061,52.0065,31.95638,-0.94094
5385,3.99913,206.97815,3.9255,183.56388,0.02138,52.0065,29.95613,-0.93598
5386,3.99916,201.45815,4.13931,190.4801,0.02173,52.0065,27.95587,-0.94066
5387,3.99911,209.53609,3.80242,191.6488,0.01984,52.0065,25.95563,-0.9342
5388,3.99896,204.61586,3.96299,206.26453,0.01921,52.0065,23.95538,-0.9158
5389,3.9992,202.66679,4.03058,212.21874,0.01899,52.0065,21.95513,-0.90498
5390,3.9993,202.03026,4.04087,219.79997,0.01838,52.0065,19.95487,-0.8915
5391,3.99921,193.73339,4.49196,194.09749,0.02314,52.0065,17.95463,-0.8789
5392,3.99904,200.93432,4.13085,201.60896,0.02049,52.0065,15.95438,-0.8668
5393,3.99928,196.72989,4.30993,205.99272,0.02092,52.0065,13.95413,-0.85544
5394,3.99935,203.00255,4.01905,211.16713,0.01903,52.0065,11.95388,-0.84252
5395,3.99901,205.17532,3.96295,196.87177,0.02013,52.0065,9.95363,-0.81068
5396,3.99919,200.99376,4.13344,199.73438,0.02069,52.0065,7.95338,-0.80005
5397,3.99959,196.87009,4.30498,205.54937,0.02094,52.0065,5.95312,-0.78841
5398,3.99944,201.34778,4.08312,213.87304,0.01909,52.0065,3.95288,-0.76457
5399,3.99926,202.74802,4.02146,214.80811,0.01872,52.0065,1.95263,-0.74509
5400,3.99932,197.25952,4.24539,221.85067,0.01914,52.0065,0,-0.73067
5401,3.99937,212.01235,3.69225,199.0813,0.01855,54.00675,397.9545,-3.70291
5402,3.99932,216.27769,3.58464,179.29065,0.01999,54.00675,395.95425,-3.67498
5403,3.99898,202.64623,4.06324,199.09977,0.02041,54.00675,393.954,-3.66525
5404,3.99889,196.87911,4.30395,205.45708,0.02095,54.00675,391.95375,-3.65373
5405,3.99881,204.11128,4.00391,198.01882,0.02022,54.00675,389.9535,-3.63843
5406,3.99918,207.21278,3.86375,204.09395,0.01893,54.00675,387.95325,-3.62781
5407,3.99916,206.04145,3.93138,195.43574,0.02012,54.00675,385.953,-3.616
5408,3.99918,204.74594,3.98208,196.40608,0.02027,54.00675,383.95275,-3.60053
5409,3.99928,209.62204,3.80023,191.27259,0.01987,54.00675,381.9525,-3.57215
5410,3.99924,202.08531,4.05414,212.67899,0.01906,54.00675,379.99988,-3.57042
5411,3.99916,202.93362,4.05167,198.91677,0.02037,54.00675,377.99963,-3.56295
5412,3.99921,208.90125,3.79391,206.04339,0.01841,54.00675,375.99938,-3.55567
5413,3.99898,203.34921,4.02588,202.02755,0.01993,54.00675,373.99913,-3.55303
5414,3.9993,198.42211,4.19529,220.81183,0.019,54.00675,371.99888,-3.5394
5415,3.99893,208.40829,3.81166,206.46038,0.01846,54.00675,369.99863,-3.51492
5416,3.99959,212.0219,3.6549,218.2699,0.01674,54.00675,367.99838,-3.49912
5417,3.99929,206.0746,3.90242,207.07394,0.01885,54.00675,365.99813,-3.49516
5418,3.99923,196.74689,4.3013,208.84325,0.0206,54.00675,363.99788,-3.4921
5419,3.99923,205.2238,3.93073,209.70964,0.01874,54.00675,361.99762,-3.44905
5420,3.99936,205.40983,3.91216,214.95392,0.0182,54.00675,359.99738,-3.42354
5421,3.99941,200.10833,4.13405,215.0624,0.01922,54.00675,357.99713,-3.41008
5422,3.999,197.08794,4.27607,212.31471,0.02014,54.00675,355.99688,-3.39511
5423,3.99901,198.84975,4.22693,200.5309,0.02108,54.00675,353.99663,-3.37318
5424,3.99912,194.42507,4.39896,213.48238,0.02061,54.00675,351.99638,-3.36539
5425,3.99924,192.13604,4.51178,213.54118,0.02113,54.00675,349.99613,-3.35531
5426,3.9992,191.56717,4.57108,203.4762,0.02246,54.00675,347.99588,-3.34142
5427,3.99943,200.92976,4.07522,225.78578,0.01805,54.00675,345.99563,-3.31907
5428,3.99947,199.95777,4.12658,221.32499,0.01864,54.00675,343.99538,-3.30804
5429,3.99934,198.40734,4.20323,217.67895,0.01931,54.00675,341.99513,-3.28861
5430,3.99915,201.91598,4.12273,189.28171,0.02178,54.00675,339.99487,-3.28743
5431,3.99949,203.53879,4.04762,191.09201,0.02118,54.00675,337.99463,-3.27572
5432,3.99944,201.86764,4.08651,203.22893,0.02011,54.00675,335.99438,-3.25102
5433,3.99905,199.15385,4.2319,194.08627,0.0218,54.00675,333.99413,-3.22618
5434,3.99895,193.8627,4.39885,224.04204,0.01963,54.00675,331.99387,-3.21105
5435,3.99918,208.78664,3.83249,191.29591,0.02003,54.00675,329.99363,-3.1848
5436,3.99927,191.00403,4.53171,227.45981,0.01992,54.00675,327.99338,-3.18578
5437,3.99957,201.75261,4.0548,218.92079,0.01852,54.00675,325.99313,-3.1611
5438,3.99911,190.59787,4.54081,232.00507,0.01957,54.00675,323.99288,-3.16726
5439,3.99926,193.33796,4.4589,211.06898,0.02113,54.00675,321.99263,-3.15404
5440,3.99914,201.17973,4.11961,201.84482,0.02041,54.00675,319.99238,-3.13527
5441,3.99892,206.40929,3.89778,203.04289,0.0192,54.00675,317.99213,-3.10432
5442,3.9992,201.74419,4.10687,197.44443,0.0208,54.00675,315.99188,-3.09636
5443,3.99924,203.82129,3.98507,211.07328,0.01888,54.00675,313.99163,-3.07317
5444,3.99952,201.70366,4.02639,234.15458,0.0172,54.00675,311.99138,-3.04849
5445,3.99929,201.30706,4.06743,221.71714,0.01835,54.00675,309.99112,-3.03804
5446,3.99918,200.63739,4.15363,198.10818,0.02097,54.00675,307.99088,-3.02678
5447,3.99923,200.00201,4.18773,196.0989,0.02136,54.00675,305.99063,-3.01269
5448,3.99918,201.66489,4.0768,210.61614,0.01936,54.00675,303.99038,-3.00421
5449,3.99941,204.48344,3.95097,214.33171,0.01843,54.00675,301.99013,-2.99671
5450,3.99952,214.37553,3.58698,209.47905,0.01712,54.00675,299.98988,-2.9764
5451,3.99939,205.69553,3.92367,204.47334,0.01919,54.00675,297.98963,-2.97402
5452,3.99949,210.834,3.70414,214.86828,0.01724,54.00675,295.98938,-2.95107
5453,3.99946,231.27674,3.08612,193.87204,0.01592,54.00675,293.98913,-2.91767
5454,3.99933,216.08378,3.51817,215.07382,0.01636,54.00675,291.98888,-2.92137
5455,3.99928,202.41146,4.01645,223.86675,0.01794,54.00675,289.98863,-2.92925
5456,3.9994,213.95847,3.60894,205.5394,0.01756,54.00675,287.98837,-2.90211
5457,3.9994,200.56399,4.08295,229.68588,0.01778,54.00675,285.98813,-2.89427
5458,3.99956,199.15011,4.16513,219.97133,0.01893,54.00675,283.98788,-2.8715
5459,3.99938,191.47046,4.509,227.2262,0.01984,54.00675,281.98763,-2.8589
5460,3.99942,206.32448,3.87699,214.38357,0.01808,54.00675,279.98737,-2.81561
5461,3.99929,218.90579,3.48578,182.68622,0.01908,54.00675,277.98713,-2.78311
5462,3.99934,218.08088,3.50804,185.2206,0.01894,54.00675,275.98688,-2.76798
5463,3.99959,140.11836,9.19031,218.85651,0.04199,54.00675,273.98663,-2.76341
5464,3.99941,202.32294,4.09342,193.33991,0.02117,54.00675,271.98638,-2.75102
5465,3.99941,199.87761,4.17605,202.35729,0.02064,54.00675,269.98613,-2.73438
5466,3.99932,202.17451,4.06603,206.09823,0.01973,54.00675,267.98588,-2.71651
5467,3.99935,199.71193,4.19927,196.67575,0.02135,54.00675,265.98563,-2.70391
5468,3.99909,201.87225,4.07346,208.24561,0.01956,54.00675,263.98538,-2.68817
5469,3.99924,202.74704,4.04815,203.42979,0.0199,54.00675,261.98513,-2.67337
5470,3.99921,200.12375,4.14492,210.13488,0.01973,54.00675,259.98488,-2.66577
5471,3.99937,197.29586,4.22532,230.21974,0.01835,54.00675,257.98462,-2.65796
5472,3.99956,199.33966,4.13738,229.01154,0.01807,54.00675,255.98438,-2.64855
5473,3.99945,196.94432,4.24812,227.08138,0.01871,54.00675,253.98413,-2.64842
5474,3.99937,198.96758,4.16757,222.39099,0.01874,54.00675,251.98388,-2.64774
5475,3.9994,195.87254,4.30452,223.93499,0.01922,54.00675,249.98363,-2.64091
5476,3.99931,194.37437,4.35385,233.1449,0.01867,54.00675,247.98338,-2.63083
5477,3.99951,199.51308,4.13334,227.27206,0.01819,54.00675,245.98313,-2.61727
5478,3.99942,199.25112,4.15866,220.79356,0.01884,54.00675,243.98288,-2.604
5479,3.99921,199.7938,4.10974,232.7664,0.01766,54.00675,241.98263,-2.59015
5480,3.99945,199.96911,4.1171,225.51836,0.01826,54.00675,239.98238,-2.57592
5481,3.9995,204.66658,3.91705,227.7451,0.0172,54.00675,237.98213,-2.55584
5482,3.99928,204.95487,3.93317,213.63503,0.01841,54.00675,235.98187,-2.54124
5483,3.99947,203.54535,3.99549,211.63603,0.01888,54.00675,233.98163,-2.53013
5484,3.99908,206.05648,3.89354,211.3705,0.01842,54.00675,231.98138,-2.51233
5485,3.99954,206.29457,3.91136,199.54142,0.0196,54.00675,229.98113,-2.4978
5486,3.99918,206.67269,3.88849,202.63814,0.01919,54.00675,227.98087,-2.47945
5487,3.99945,198.59097,4.17777,225.40596,0.01853,54.00675,225.98063,-2.46381
5488,3.99941,206.69743,3.86051,215.2548,0.01793,54.00675,223.98038,-2.43382
5489,3.99938,199.09209,4.12317,241.84513,0.01705,54.00675,221.98013,-2.4137
5490,3.99931,203.99109,3.95092,224.13859,0.01763,54.00675,219.97988,-2.37256
5491,3.99936,201.42856,4.07791,214.60164,0.019,54.00675,217.97963,-2.34817
5492,3.99924,195.28061,4.38538,203.68567,0.02153,54.00675,215.97938,-2.32564
5493,3.99927,199.73914,4.18821,200.11396,0.02093,54.00675,213.97913,-2.30773
5494,3.99937,197.22961,4.28847,205.35948,0.02088,54.00675,211.97888,-2.29661
5495,3.99938,206.27162,3.87656,215.59618,0.01798,54.00675,209.97863,-2.28316
5496,3.99932,204.22297,3.95469,217.56775,0.01818,54.00675,207.97838,-2.28101
5497,3.99936,202.41617,3.99906,232.82745,0.01718,54.00675,205.97812,-2.2889
5498,3.99954,207.1841,3.84989,211.19674,0.01823,54.00675,203.97788,-2.27991
5499,3.99939,210.42619,3.71088,219.35842,0.01692,54.00675,201.97763,-2.26613
5500,3.99953,198.51149,4.16499,233.2913,0.01785,54.00675,199.97738,-2.26614
5501,3.99933,199.791,4.14032,218.34836,0.01896,54.00675,197.97713,-2.25479
5502,3.99949,206.24316,3.86308,223.15926,0.01731,54.00675,195.97688,-2.23116
5503,3.9994,201.40638,4.08332,212.67471,0.0192,54.00675,193.97663,-2.22505
5504,3.99944,196.76824,4.26243,224.27968,0.019,54.00675,191.97638,-2.21302
5505,3.99942,197.29198,4.19047,248.29324,0.01688,54.00675,189.97613,-2.18675
5506,3.99952,199.06957,4.15506,226.18352,0.01837,54.00675,187.97588,-2.15951
5507,3.9996,198.84537,4.15659,230.22365,0.01805,54.00675,185.97563,-2.13118
5508,3.99914,203.85808,4.0255,194.02736,0.02075,54.00675,183.97537,-2.10129
5509,3.9991,187.39655,4.76234,212.93025,0.02237,54.00675,181.97513,-2.08461
5510,3.99915,196.56794,4.26166,228.57274,0.01864,54.00675,179.97488,-2.07299
5511,3.99926,210.96624,3.76101,186.41429,0.02018,54.00675,177.97463,-2.0476
5512,3.99944,200.27778,4.12748,214.72166,0.01922,54.00675,175.97437,-2.03749
5513,3.99933,198.8096,4.19456,213.75213,0.01962,54.00675,173.97413,-2.03093
5514,3.99937,195.99236,4.3448,206.00387,0.02109,54.00675,171.97388,-2.03074
5515,3.99924,209.18984,3.73833,229.9608,0.01626,54.00675,169.97363,-1.99873
5516,3.99909,198.93646,4.22588,199.54381,0.02118,54.00675,167.97338,-2.0008
5517,3.99892,198.70867,4.22636,203.00344,0.02082,54.00675,165.97313,-1.98034
5518,3.99915,206.85892,3.87869,203.65877,0.01905,54.00675,163.97288,-1.95418
5519,3.99942,206.18394,3.93367,192.42871,0.02044,54.00675,161.97262,-1.93995
5520,3.99917,196.18603,4.34623,202.21896,0.02149,54.00675,159.97238,-1.93551
5521,3.99915,196.99728,4.3052,203.16371,0.02119,54.00675,157.97213,-1.9235
5522,3.99958,201.79252,4.04024,225.09678,0.01795,54.00675,155.97188,-1.91552
5523,3.99929,213.50827,3.64587,195.31513,0.01867,54.00675,153.97162,-1.89479
5524,3.99941,203.14771,3.99717,218.43147,0.0183,54.00675,151.97138,-1.888
5525,3.99929,203.66368,3.99674,208.83577,0.01914,54.00675,149.97113,-1.87474
5526,3.99908,198.10804,4.23296,210.92203,0.02007,54.00675,147.97088,-1.86636
5527,3.99909,198.50798,4.22536,206.84793,0.02043,54.00675,145.97063,-1.84392
5528,3.99904,181.69916,5.20316,187.07119,0.02781,54.00675,143.97038,-1.82197
5529,3.99955,168.05133,6.0249,217.98249,0.02764,54.00675,141.97013,-1.81379
5530,3.99922,202.48448,4.04823,207.95461,0.01947,54.00675,139.96988,-1.76697
5531,3.99937,213.14228,3.64875,200.19633,0.01823,54.00675,137.96963,-1.73626
5532,3.99924,199.03959,4.16999,219.81809,0.01897,54.00675,135.96938,-1.75944
5533,3.99936,197.46171,4.27333,206.95354,0.02065,54.00675,133.96913,-1.74874
5534,3.99922,224.36149,3.27706,200.01008,0.01638,54.00675,131.96887,-1.70022
5535,3.99921,197.09653,4.26197,217.92722,0.01956,54.00675,129.96863,-1.72903
5536,3.99921,191.8585,4.53943,208.86212,0.02173,54.00675,127.96838,-1.71756
5537,3.99907,211.08964,3.7712,180.72919,0.02087,54.00675,125.96813,-1.68704
5538,3.99916,195.22547,4.40122,199.29346,0.02208,54.00675,123.96787,-1.68608
5539,3.99927,197.26248,4.30313,199.6404,0.02155,54.00675,121.96763,-1.66892
5540,3.99912,208.68347,3.85583,183.99619,0.02096,54.00675,119.96738,-1.64356
5541,3.99887,221.19598,3.42309,176.66873,0.01938,54.00675,117.96713,-1.61818
5542,3.99922,201.48039,4.14183,189.34568,0.02187,54.00675,115.96688,-1.61703
5543,3.99914,197.01881,4.32756,195.31819,0.02216,54.00675,113.96663,-1.60188
5544,3.99917,201.75555,4.10709,197.17027,0.02083,54.00675,111.96638,-1.58681
5545,3.99911,194.64793,4.43035,198.97946,0.02227,54.00675,109.96612,-1.57461
5546,3.99892,193.89012,4.46968,198.31943,0.02254,54.00675,107.96588,-1.55485
5547,3.9993,189.74172,4.64633,209.80419,0.02215,54.00675,105.96563,-1.53591
5548,3.9991,192.51101,4.47882,218.65612,0.02048,54.00675,103.96538,-1.52205
5549,3.99907,199.62913,4.20152,197.07297,0.02132,54.00675,101.96512,-1.50244
5550,3.9993,202.04133,4.07509,204.73278,0.0199,54.00675,99.96488,-1.48623
5551,3.99904,193.63617,4.45931,205.76095,0.02167,54.00675,97.96463,-1.47889
5552,3.99926,196.2456,4.34064,203.20708,0.02136,54.00675,95.96438,-1.46811
5553,3.99892,212.2124,3.72272,182.90761,0.02035,54.00675,93.96413,-1.44057
5554,3.99914,197.64112,4.2866,199.19211,0.02152,54.00675,91.96388,-1.43654
5555,3.9989,203.83962,4.01798,197.02495,0.02039,54.00675,89.96363,-1.41351
5556,3.99912,189.12449,4.64099,222.60123,0.02085,54.00675,87.96337,-1.40775
5557,3.9991,197.49017,4.28771,201.20885,0.02131,54.00675,85.96313,-1.38779
5558,3.99929,196.58451,4.26522,226.69404,0.01881,54.00675,83.96288,-1.3708
5559,3.99925,198.80345,4.20238,210.65953,0.01995,54.00675,81.96263,-1.37108
5560,3.99902,198.48662,4.2171,210.37603,0.02005,54.00675,79.96237,-1.36523
5561,3.999,199.45051,4.20052,200.23655,0.02098,54.00675,77.96213,-1.35727
5562,3.99944,199.31589,4.1404,227.9761,0.01816,54.00675,75.96188,-1.34958
5563,3.99923,200.30964,4.1071,223.14818,0.01841,54.00675,73.96163,-1.34308
5564,3.999,200.54475,4.13154,207.96457,0.01987,54.00675,71.96137,-1.33701
5565,3.99891,199.98371,4.11801,224.48206,0.01834,54.00675,69.96113,-1.32746
5566,3.99925,199.72492,4.13565,221.70658,0.01865,54.00675,67.96088,-1.30559
5567,3.99901,208.07249,3.85993,191.46923,0.02016,54.00675,65.96063,-1.27914
5568,3.99912,201.28571,4.07842,216.97272,0.0188,54.00675,63.96038,-1.26591
5569,3.99915,206.2582,3.93326,191.33014,0.02056,54.00675,61.96013,-1.23369
5570,3.99918,185.17013,4.86492,219.76387,0.02214,54.00675,59.95988,-1.21509
5571,3.99927,203.83118,3.98914,209.11286,0.01908,54.00675,57.95962,-1.18246
5572,3.99963,212.62808,3.67093,198.64441,0.01848,54.00675,55.95938,-1.13601
5573,3.99912,219.0905,3.48036,182.26293,0.0191,54.00675,53.95913,-1.12414
5574,3.99939,205.05902,3.98948,188.94842,0.02111,54.00675,51.95888,-1.1127
5575,3.99923,207.84671,3.84491,201.44693,0.01909,54.00675,49.95862,-1.09414
5576,3.999,202.96914,4.02292,209.91571,0.01916,54.00675,47.95838,-1.08179
5577,3.99902,200.19316,4.14638,208.21534,0.01991,54.00675,45.95813,-1.06662
5578,3.99887,202.3588,4.06799,201.96061,0.02014,54.00675,43.95788,-1.05034
5579,3.99896,207.73038,3.86442,195.04171,0.01981,54.00675,41.95763,-1.03302
5580,3.99916,204.07852,4.02553,190.66504,0.02111,54.00675,39.95738,-1.01917
5581,3.99938,199.02421,4.20638,205.31949,0.02049,54.00675,37.95713,-1.00093
5582,3.99915,204.13217,3.98241,206.57796,0.01928,54.00675,35.95687,-0.9715
5583,3.99913,215.00172,3.58572,198.55991,0.01806,54.00675,33.95663,-0.95558
5584,3.99896,204.4857,3.9728,204.37042,0.01944,54.00675,31.95638,-0.95499
5585,3.99913,203.00758,4.03315,204.98617,0.01968,54.00675,29.95613,-0.95085
5586,3.999,198.43075,4.27678,190.36949,0.02247,54.00675,27.95587,-0.93898
5587,3.99921,211.71387,3.72963,187.65111,0.01988,54.00675,25.95563,-0.92924
5588,3.99928,207.74187,3.84095,205.05504,0.01873,54.00675,23.95538,-0.92316
5589,3.99915,204.67343,3.94324,214.19382,0.01841,54.00675,21.95513,-0.92362
5590,3.99916,202.65212,4.02716,213.99432,0.01882,54.00675,19.95487,-0.90867
5591,3.99916,204.02951,3.99945,201.28243,0.01987,54.00675,17.95463,-0.89039
5592,3.99922,212.77261,3.69978,183.83876,0.02013,54.00675,15.95438,-0.86439
5593,3.99918,213.15656,3.66892,190.70137,0.01924,54.00675,13.95413,-0.85911
5594,3.99926,212.79045,3.68316,190.37588,0.01935,54.00675,11.95388,-0.84905
5595,3.99932,207.65418,3.9067,180.69242,0.02162,54.00675,9.95363,-0.83238
5596,3.99956,199.93685,4.14028,215.68823,0.0192,54.00675,7.95338,-0.82088
5597,3.99939,197.98543,4.19232,231.23239,0.01813,54.00675,5.95312,-0.8026
5598,3.99938,199.03834,4.15856,225.10477,0.01847,54.00675,3.95288,-0.77928
5599,3.99935,211.28916,3.70079,207.80635,0.01781,54.00675,1.95263,-0.74916
5600,3.99936,200.24537,4.08902,233.53999,0.01751,54.00675,0,-0.73936
5601,3.99939,210.58437,3.75065,196.73249,0.01906,56.007,397.9545,-3.72011
5602,3.999,206.75414,3.89036,200.36283,0.01942,56.007,395.95425,-3.70306
5603,3.99891,218.22193,3.50552,184.02573,0.01905,56.007,393.954,-3.67049
5604,3.9989,200.32747,4.15998,200.66931,0.02073,56.007,391.95375,-3.67184
5605,3.9991,197.85883,4.24904,209.10351,0.02032,56.007,389.9535,-3.65653
5606,3.99893,199.77706,4.15234,213.23724,0.01947,56.007,387.95325,-3.64264
5607,3.99924,204.46747,3.97281,204.81434,0.0194,56.007,385.953,-3.63133
5608,3.99909,213.05254,3.68992,183.59142,0.0201,56.007,383.95275,-3.60883
5609,3.99905,206.78744,3.89251,198.93382,0.01957,56.007,381.9525,-3.59413
5610,3.99925,210.73091,3.7316,202.8257,0.0184,56.007,379.99988,-3.58375
5611,3.99911,207.46579,3.93148,175.0608,0.02246,56.007,377.99963,-3.57069
5612,3.99909,214.22273,3.64769,183.36682,0.01989,56.007,375.99938,-3.56325
5613,3.99892,198.44835,4.20217,217.13143,0.01935,56.007,373.99913,-3.56801
5614,3.99908,212.70599,3.69857,185.23364,0.01997,56.007,371.99888,-3.53639
5615,3.99913,204.44224,3.935,222.82214,0.01766,56.007,369.99863,-3.53514
5616,3.99919,198.85014,4.18604,216.48789,0.01934,56.007,367.99838,-3.52543
5617,3.99915,197.5536,4.26404,208.75451,0.02043,56.007,365.99813,-3.52406
5618,3.99913,206.2328,3.94031,189.09837,0.02084,56.007,363.99788,-3.49234
5619,3.99933,204.00165,3.95453,222.09515,0.01781,56.007,361.99762,-3.46791
5620,3.9994,198.86341,4.18423,217.11464,0.01927,56.007,359.99738,-3.44417
5621,3.99923,204.98854,3.94882,205.93312,0.01918,56.007,357.99713,-3.42833
5622,3.99912,205.99936,3.95586,186.95346,0.02116,56.007,355.99688,-3.40421
5623,3.99911,198.30599,4.2507,200.96252,0.02115,56.007,353.99663,-3.39191
5624,3.99905,193.86671,4.45041,204.93008,0.02172,56.007,351.99638,-3.38131
5625,3.99884,202.55641,4.05883,202.22227,0.02007,56.007,349.99613,-3.37057
5626,3.99908,193.03402,4.46228,215.17272,0.02074,56.007,347.99588,-3.35945
5627,3.99938,199.87538,4.16998,204.66915,0.02037,56.007,345.99563,-3.33774
5628,3.99946,196.51372,4.26368,228.96018,0.01862,56.007,343.99538,-3.32766
5629,3.99912,191.2748,4.51371,229.15091,0.0197,56.007,341.99513,-3.31217
5630,3.99897,187.55766,4.77812,205.4643,0.02326,56.007,339.99487,-3.30906
5631,3.99922,202.27452,4.0744,201.03619,0.02027,56.007,337.99463,-3.29306
5632,3.99939,204.90591,3.98309,193.59615,0.02057,56.007,335.99438,-3.26768
5633,3.99903,188.14602,4.72045,213.24578,0.02214,56.007,333.99413,-3.2496
5634,3.99961,192.44593,4.49757,213.24103,0.02109,56.007,331.99387,-3.22641
5635,3.99939,196.29438,4.30457,215.78583,0.01995,56.007,329.99363,-3.19308
5636,3.99939,193.21383,4.45465,214.86491,0.02073,56.007,327.99338,-3.18568
5637,3.99937,199.99244,4.10501,230.91416,0.01778,56.007,325.99313,-3.17757
5638,3.99919,192.08888,4.48494,224.43202,0.01998,56.007,323.99288,-3.1824
5639,3.99918,195.78424,4.35805,204.74608,0.02129,56.007,321.99263,-3.16876
5640,3.99911,202.91321,4.03954,203.99874,0.0198,56.007,319.99238,-3.14331
5641,3.99937,198.88251,4.19674,211.55184,0.01984,56.007,317.99213,-3.13016
5642,3.99897,216.58678,3.53259,197.55415,0.01788,56.007,315.99188,-3.08897
5643,3.99913,203.30544,4.01008,209.4435,0.01915,56.007,313.99163,-3.09168
5644,3.99951,210.29422,3.75491,199.75905,0.0188,56.007,311.99138,-3.05577
5645,3.99931,203.61806,3.98336,215.71888,0.01847,56.007,309.99112,-3.04598
5646,3.99916,213.8684,3.65508,185.61523,0.01969,56.007,307.99088,-3.0271
5647,3.99933,220.41948,3.4272,186.44754,0.01838,56.007,305.99063,-3.01075
5648,3.99922,200.46884,4.18615,189.6122,0.02208,56.007,303.99038,-3.02149
5649,3.99935,199.72738,4.17326,205.92,0.02027,56.007,301.99013,-3.01219
5650,3.99933,205.83328,3.87845,223.47112,0.01736,56.007,299.98988,-2.99489
5651,3.9993,214.44459,3.57874,212.60167,0.01683,56.007,297.98963,-2.97548
5652,3.99935,208.64062,3.79681,209.504,0.01812,56.007,295.98938,-2.96999
5653,3.99949,198.10286,4.1833,233.15159,0.01794,56.007,293.98913,-2.96656
5654,3.99958,201.08257,4.06638,227.02161,0.01791,56.007,291.98888,-2.95196
5655,3.9994,203.34887,3.97242,226.61703,0.01753,56.007,289.98863,-2.94489
5656,3.9993,208.06518,3.7915,223.68374,0.01695,56.007,287.98837,-2.92281
5657,3.99941,208.94223,3.76369,220.75301,0.01705,56.007,285.98813,-2.90071
5658,3.99962,198.68198,4.15099,236.67008,0.01754,56.007,283.98788,-2.886
5659,3.99952,206.30147,3.86486,221.02725,0.01749,56.007,281.98763,-2.84907
5660,3.99936,193.37999,4.4187,225.68901,0.01958,56.007,279.98737,-2.84155
5661,3.99928,197.12918,4.29318,205.3046,0.02091,56.007,277.98713,-2.81901
5662,3.99945,190.66515,4.55814,223.95205,0.02035,56.007,275.98688,-2.79912
5663,3.99928,205.14611,3.93925,207.34015,0.019,56.007,273.98663,-2.76005
5664,3.99919,218.71623,3.50102,178.88236,0.01957,56.007,271.98638,-2.74656
5665,3.99943,201.62643,4.11659,195.88766,0.02102,56.007,269.98613,-2.74609
5666,3.99927,215.75174,3.59082,184.32855,0.01948,56.007,267.98588,-2.71616
5667,3.99942,206.11873,3.92111,198.39953,0.01976,56.007,265.98563,-2.71323
5668,3.99952,207.66723,3.85152,201.76711,0.01909,56.007,263.98538,-2.6994
5669,3.99926,202.36674,4.06096,204.7943,0.01983,56.007,261.98513,-2.68982
5670,3.99929,217.72946,3.50206,193.54842,0.01809,56.007,259.98488,-2.66375
5671,3.99945,220.0104,3.42781,192.77846,0.01778,56.007,257.98462,-2.65782
5672,3.99933,210.03795,3.76191,200.88598,0.01873,56.007,255.98438,-2.65546
5673,3.99939,205.78104,3.88864,219.28529,0.01773,56.007,253.98413,-2.65333
5674,3.99914,196.42511,4.28818,219.8621,0.0195,56.007,251.98388,-2.6616
5675,3.99941,198.23672,4.1922,225.9956,0.01855,56.007,249.98363,-2.65388
5676,3.99941,193.4187,4.42294,223.21633,0.01981,56.007,247.98338,-2.64459
5677,3.99907,196.82721,4.27214,218.77055,0.01953,56.007,245.98313,-2.63313
5678,3.99894,198.84181,4.17861,219.72768,0.01902,56.007,243.98288,-2.6172
5679,3.99925,200.281,4.14161,208.68978,0.01985,56.007,241.98263,-2.60178
5680,3.9994,203.19458,3.98138,225.2676,0.01767,56.007,239.98238,-2.58884
5681,3.99937,202.35398,4.04295,212.66474,0.01901,56.007,237.98213,-2.57245
5682,3.99922,200.88463,4.09432,217.61814,0.01881,56.007,235.98187,-2.56058
5683,3.99907,202.4363,4.06327,202.60466,0.02006,56.007,233.98163,-2.54459
5684,3.99944,202.61898,4.03612,210.8005,0.01915,56.007,231.98138,-2.53038
5685,3.99929,205.87784,3.88293,220.18695,0.01763,56.007,229.98113,-2.51569
5686,3.99918,206.91424,3.85917,211.63587,0.01823,56.007,227.98087,-2.50061
5687,3.99911,203.0591,4.02043,209.41358,0.0192,56.007,225.98063,-2.47818
5688,3.99886,200.50245,4.10229,221.30589,0.01854,56.007,223.98038,-2.45726
5689,3.9994,200.77767,4.08164,225.80346,0.01808,56.007,221.98013,-2.43198
5690,3.99936,195.05261,4.32733,230.72291,0.01876,56.007,219.97988,-2.40169
5691,3.99933,198.31983,4.21171,215.76032,0.01952,56.007,217.97963,-2.37128
5692,3.99928,201.92801,4.09274,199.76279,0.02049,56.007,215.97938,-2.3461
5693,3.99952,200.54883,4.09263,225.29421,0.01817,56.007,213.97913,-2.32878
5694,3.9993,198.09198,4.20055,225.06948,0.01866,56.007,211.97888,-2.32314
5695,3.99935,200.46922,4.08714,229.58518,0.0178,56.007,209.97863,-2.30828
5696,3.99948,197.83428,4.20481,228.54391,0.0184,56.007,207.97838,-2.30665
5697,3.99946,202.45925,4.00206,230.32592,0.01738,56.007,205.97812,-2.31432
5698,3.99958,200.19541,4.09843,229.95307,0.01782,56.007,203.97788,-2.30935
5699,3.99944,200.05807,4.09641,233.91828,0.01751,56.007,201.97763,-2.29711
5700,3.9994,199.60858,4.11381,234.91122,0.01751,56.007,199.97738,-2.28512
5701,3.99915,200.13758,4.10458,227.88281,0.01801,56.007,197.97713,-2.27128
5702,3.99951,197.57239,4.20663,233.31768,0.01803,56.007,195.97688,-2.25621
5703,3.99935,198.45127,4.19852,218.86187,0.01918,56.007,193.97663,-2.245
5704,3.99949,198.82627,4.17047,223.99011,0.01862,56.007,191.97638,-2.22782
5705,3.99946,198.80506,4.15284,232.87503,0.01783,56.007,189.97613,-2.20374
5706,3.99956,200.69472,4.08819,224.43978,0.01822,56.007,187.97588,-2.17258
5707,3.99931,202.94951,4.00893,216.72461,0.0185,56.007,185.97563,-2.14562
5708,3.99905,197.76869,4.34362,180.10232,0.02412,56.007,183.97537,-2.11525
5709,3.99935,202.94698,4.06579,193.56527,0.021,56.007,181.97513,-2.09326
5710,3.99947,216.73634,3.53502,194.08337,0.01821,56.007,179.97488,-2.06717
5711,3.99924,170.20748,6.0194,188.91944,0.03186,56.007,177.97463,-2.06184
5712,3.99924,211.78349,3.67301,212.80202,0.01726,56.007,175.97437,-2.04689
5713,3.99913,193.33383,4.45499,212.47121,0.02097,56.007,173.97413,-2.06216
5714,3.99937,195.07208,4.37097,212.43702,0.02058,56.007,171.97388,-2.04497
5715,3.9991,206.58116,3.86021,217.53249,0.01775,56.007,169.97363,-2.01418
5716,3.9994,197.15443,4.25697,219.00132,0.01944,56.007,167.97338,-2.0138
5717,3.99912,202.84678,4.03972,205.07364,0.0197,56.007,165.97313,-1.99208
5718,3.99911,203.08659,4.06201,192.67776,0.02108,56.007,163.97288,-1.97459
5719,3.99893,201.76551,4.1011,199.1154,0.0206,56.007,161.97262,-1.96109
5720,3.99906,201.0717,4.1302,199.61033,0.02069,56.007,159.97238,-1.94768
5721,3.99926,200.30291,4.14506,206.93457,0.02003,56.007,157.97213,-1.93683
5722,3.99946,199.89503,4.17116,203.92115,0.02045,56.007,155.97188,-1.9285
5723,3.99949,138.24715,9.34944,231.07962,0.04046,56.007,153.97162,-1.91888
5724,3.99938,202.02592,4.03217,224.12781,0.01799,56.007,151.97138,-1.90435
5725,3.99944,197.2228,4.22722,230.9217,0.01831,56.007,149.97113,-1.89258
5726,3.99914,200.20429,4.13405,213.13965,0.0194,56.007,147.97088,-1.87869
5727,3.99929,192.24657,4.53603,203.59528,0.02228,56.007,145.97063,-1.86518
5728,3.99914,199.50216,4.17529,208.94589,0.01998,56.007,143.97038,-1.84264
5729,3.9994,196.54795,4.27887,221.52185,0.01932,56.007,141.97013,-1.8209
5730,3.99943,213.05214,3.64381,204.25506,0.01784,56.007,139.96988,-1.77748
5731,3.99957,198.45636,4.18348,225.59762,0.01854,56.007,137.96963,-1.77107
5732,3.99947,195.1023,4.36547,214.01025,0.0204,56.007,135.96938,-1.77135
5733,3.99928,197.78745,4.21851,223.13227,0.01891,56.007,133.96913,-1.75995
5734,3.99939,201.2861,4.07523,218.55739,0.01865,56.007,131.96887,-1.7439
5735,3.99915,196.77715,4.30787,205.87777,0.02092,56.007,129.96863,-1.74411
5736,3.99923,195.91237,4.34497,207.238,0.02097,56.007,127.96838,-1.72733
5737,3.99896,196.08006,4.3516,202.01896,0.02154,56.007,125.96813,-1.71458
5738,3.99904,195.56348,4.36186,207.05249,0.02107,56.007,123.96787,-1.70223
5739,3.9991,197.92846,4.29654,191.55946,0.02243,56.007,121.96763,-1.68395
5740,3.99913,197.8378,4.26832,202.36863,0.02109,56.007,119.96738,-1.66775
5741,3.99882,202.48458,4.0905,191.66906,0.02134,56.007,117.96713,-1.65084
5742,3.99888,203.66015,4.04984,188.2817,0.02151,56.007,115.96688,-1.63207
5743,3.99912,197.19055,4.33464,190.56464,0.02275,56.007,113.96663,-1.61986
5744,3.99924,191.73303,4.555,205.88014,0.02212,56.007,111.96638,-1.60702
5745,3.99908,217.64493,3.51315,189.53338,0.01854,56.007,109.96612,-1.56903
5746,3.9991,199.15868,4.20411,203.77904,0.02063,56.007,107.96588,-1.56642
5747,3.99888,202.0515,4.10106,194.58292,0.02108,56.007,105.96563,-1.54254
5748,3.99925,194.13755,4.38169,225.84655,0.0194,56.007,103.96538,-1.53296
5749,3.99927,198.2127,4.2371,207.57157,0.02041,56.007,101.96512,-1.52063
5750,3.99919,193.98542,4.4061,218.88858,0.02013,56.007,99.96488,-1.51138
5751,3.99901,194.65793,4.41285,204.49889,0.02158,56.007,97.96463,-1.49207
5752,3.99902,192.97258,4.46357,215.78365,0.02069,56.007,95.96438,-1.48328
5753,3.99913,197.24241,4.30589,198.96776,0.02164,56.007,93.96413,-1.46656
5754,3.99906,195.72299,4.36283,204.05076,0.02138,56.007,91.96388,-1.45001
5755,3.99913,211.12245,3.73039,196.63601,0.01897,56.007,89.96363,-1.41675
5756,3.99915,191.73379,4.52237,216.96119,0.02084,56.007,87.96337,-1.41993
5757,3.99912,207.27655,3.88728,193.19604,0.02012,56.007,85.96313,-1.39014
5758,3.99915,203.37619,4.01871,204.55749,0.01965,56.007,83.96288,-1.37333
5759,3.99931,209.01265,3.79115,205.38528,0.01846,56.007,81.96263,-1.35871
5760,3.99937,205.55496,3.94045,199.81818,0.01972,56.007,79.96237,-1.37605
5761,3.99922,210.88002,3.76443,186.3439,0.0202,56.007,77.96213,-1.3639
5762,3.99926,199.88037,4.11533,228.12985,0.01804,56.007,75.96188,-1.36537
5763,3.99941,195.98428,4.31776,216.31584,0.01996,56.007,73.96163,-1.36005
5764,3.99944,205.28693,3.92484,211.34743,0.01857,56.007,71.96137,-1.34813
5765,3.99908,202.92515,4.04862,200.19367,0.02022,56.007,69.96113,-1.34269
5766,3.99905,198.92048,4.16914,222.45251,0.01874,56.007,67.96088,-1.32326
5767,3.99891,206.34949,3.89284,206.25411,0.01887,56.007,65.96063,-1.29725
5768,3.99909,203.93594,3.9965,204.04445,0.01959,56.007,63.96038,-1.28209
5769,3.99908,204.19406,4.00441,196.61179,0.02037,56.007,61.96013,-1.25064
5770,3.99936,175.30117,5.50537,213.65776,0.02577,56.007,59.95988,-1.22956
5771,3.99954,197.07713,4.28297,210.10292,0.02039,56.007,57.95962,-1.20161
5772,3.99913,190.53029,4.57384,220.50078,0.02074,56.007,55.95938,-1.17378
5773,3.99921,194.05036,4.38521,226.10354,0.01939,56.007,53.95913,-1.15725
5774,3.99898,200.39681,4.14092,206.80878,0.02002,56.007,51.95888,-1.13608
5775,3.99895,205.24162,3.94868,201.49413,0.0196,56.007,49.95862,-1.11574
5776,3.9989,200.53985,4.12086,212.39825,0.0194,56.007,47.95838,-1.09937
5777,3.99896,201.72265,4.08114,207.66537,0.01965,56.007,45.95813,-1.07925
5778,3.99897,200.79168,4.13054,204.08105,0.02024,56.007,43.95788,-1.05896
5779,3.99915,200.18373,4.17634,197.19891,0.02118,56.007,41.95763,-1.05111
5780,3.9993,204.22917,4.02675,188.06984,0.02141,56.007,39.95738,-1.0347
5781,3.99932,199.50815,4.19942,199.84326,0.02101,56.007,37.95713,-1.0138
5782,3.99902,199.85527,4.18637,198.80111,0.02106,56.007,35.95687,-0.98992
5783,3.99889,205.65086,3.92982,202.38541,0.01942,56.007,33.95663,-0.9825
5784,3.99893,202.65036,4.05323,202.89658,0.01998,56.007,31.95638,-0.97569
5785,3.99902,200.79536,4.11818,208.95109,0.01971,56.007,29.95613,-0.96397
5786,3.99897,205.94852,3.91648,202.97619,0.0193,56.007,27.95587,-0.93948
5787,3.99915,203.92434,4.00598,200.42541,0.01999,56.007,25.95563,-0.9436
5788,3.99902,204.77122,3.95941,205.10487,0.0193,56.007,23.95538,-0.92772
5789,3.9991,200.78363,4.12261,207.40581,0.01988,56.007,21.95513,-0.92763
5790,3.99912,202.38685,4.08162,196.46184,0.02078,56.007,19.95487,-0.91179
5791,3.99912,200.90201,4.14804,195.90071,0.02117,56.007,17.95463,-0.89639
5792,3.9992,205.0256,3.99713,186.68623,0.02141,56.007,15.95438,-0.87971
5793,3.99896,193.24131,4.46604,210.10381,0.02126,56.007,13.95413,-0.87727
5794,3.99903,193.43544,4.47041,205.37494,0.02177,56.007,11.95388,-0.86694
5795,3.99892,204.44266,4.02938,183.99242,0.0219,56.007,9.95363,-0.84867
5796,3.99919,203.91154,3.96086,220.68747,0.01795,56.007,7.95338,-0.83336
5797,3.99943,197.07379,4.22989,232.86103,0.01816,56.007,5.95312,-0.81658
5798,3.99939,196.00495,4.28668,229.09338,0.01871,56.007,3.95288,-0.79558
5799,3.99962,197.26835,4.23928,224.52776,0.01888,56.007,1.95263,-0.77478
5800,3.99932,199.34447,4.13059,232.13313,0.01779,56.007,0,-0.74958
5801,3.99936,218.12992,3.5035,186.52211,0.01878,58.00725,397.9545,-3.72824
5802,3.99917,205.79654,3.93662,197.30163,0.01995,58.00725,395.95425,-3.71999
5803,3.99913,208.0604,3.85273,194.57948,0.0198,58.00725,393.954,-3.70235
5804,3.99906,208.68494,3.83578,191.51678,0.02003,58.00725,391.95375,-3.68717
5805,3.99896,199.94778,4.16051,206.88875,0.02011,58.00725,389.9535,-3.67457
5806,3.99902,200.90452,4.12342,204.95204,0.02012,58.00725,387.95325,-3.65868
5807,3.99896,200.79239,4.1501,196.82077,0.02109,58.00725,385.953,-3.64712
5808,3.99898,205.84084,3.97336,183.13414,0.0217,58.00725,383.95275,-3.62898
5809,3.99901,204.24407,4.00775,194.53329,0.0206,58.00725,381.9525,-3.61602
5810,3.99917,218.11962,3.47547,200.36607,0.01735,58.00725,379.99988,-3.58912
5811,3.99926,203.40477,4.05333,191.00099,0.02122,58.00725,377.99963,-3.59086
5812,3.99933,205.60128,3.95976,191.55318,0.02067,58.00725,375.99938,-3.58676
5813,3.99903,201.41604,4.07983,213.82884,0.01908,58.00725,373.99913,-3.5795
5814,3.99908,204.14002,4.03918,185.06754,0.02183,58.00725,371.99888,-3.5585
5815,3.99907,205.76505,3.91539,206.71348,0.01894,58.00725,369.99863,-3.54859
5816,3.99909,221.39861,3.42747,172.19565,0.0199,58.00725,367.99838,-3.52453
5817,3.99909,200.08104,4.13927,213.18938,0.01942,58.00725,365.99813,-3.54314
5818,3.9993,204.18063,3.98632,204.15138,0.01953,58.00725,363.99788,-3.51206
5819,3.99915,201.17339,4.1172,202.87549,0.02029,58.00725,361.99762,-3.48752
5820,3.99903,203.51398,4.00199,209.13218,0.01914,58.00725,359.99738,-3.46057
5821,3.99935,199.93536,4.13378,218.45112,0.01892,58.00725,357.99713,-3.45074
5822,3.99918,196.29364,4.32096,209.40518,0.02063,58.00725,355.99688,-3.42989
5823,3.99911,211.03028,3.76223,184.94225,0.02034,58.00725,353.99663,-3.39326
5824,3.99919,194.09614,4.436,206.04384,0.02153,58.00725,351.99638,-3.39786
5825,3.9988,197.24709,4.30522,198.98088,0.02164,58.00725,349.99613,-3.39082
5826,3.99909,194.83655,4.39649,207.18286,0.02122,58.00725,347.99588,-3.37862
5827,3.9993,213.74938,3.6322,197.64755,0.01838,58.00725,345.99563,-3.34171
5828,3.9995,195.20234,4.33754,223.28979,0.01943,58.00725,343.99538,-3.34782
5829,3.99924,189.91248,4.61649,216.73598,0.0213,58.00725,341.99513,-3.32992
5830,3.99917,190.0105,4.62714,211.38446,0.02189,58.00725,339.99487,-3.32478
5831,3.99877,201.64644,4.08664,206.66273,0.01977,58.00725,337.99463,-3.30776
5832,3.99911,207.72216,3.84962,201.46052,0.01911,58.00725,335.99438,-3.28267
5833,3.9993,187.41494,4.74534,218.17557,0.02175,58.00725,333.99413,-3.26225
5834,3.99923,187.13976,4.72427,230.85639,0.02046,58.00725,331.99387,-3.23934
5835,3.99937,194.14706,4.40182,217.60979,0.02023,58.00725,329.99363,-3.21036
5836,3.99933,189.60288,4.61613,222.65616,0.02073,58.00725,327.99338,-3.2126
5837,3.99944,199.36628,4.14771,223.48299,0.01856,58.00725,325.99313,-3.19676
5838,3.99937,193.26662,4.43724,220.46294,0.02013,58.00725,323.99288,-3.19575
5839,3.99911,198.63026,4.21651,208.11955,0.02026,58.00725,321.99263,-3.1778
5840,3.99933,217.48178,3.51885,189.58395,0.01856,58.00725,319.99238,-3.14629
5841,3.99917,196.42023,4.32394,206.13502,0.02098,58.00725,317.99213,-3.1415
5842,3.99911,197.82026,4.24066,213.07839,0.0199,58.00725,315.99188,-3.11236
5843,3.99926,209.47644,3.7621,210.9025,0.01784,58.00725,313.99163,-3.09909
5844,3.99953,203.3935,3.98781,218.11435,0.01828,58.00725,311.99138,-3.07983
5845,3.99955,200.95629,4.08915,218.74082,0.01869,58.00725,309.99112,-3.06529
5846,3.99925,200.36416,4.14651,205.30949,0.0202,58.00725,307.99088,-3.05499
5847,3.99933,202.79643,4.02909,210.54834,0.01914,58.00725,305.99063,-3.03744
5848,3.99943,203.94973,4.00593,200.15016,0.02001,58.00725,303.99038,-3.03422
5849,3.9992,201.35837,4.06766,220.53212,0.01844,58.00725,301.99013,-3.01945
5850,3.99888,199.74704,4.17646,204.14914,0.02046,58.00725,299.98988,-3.01405
5851,3.99919,202.72581,4.07507,193.58301,0.02105,58.00725,297.98963,-3.00631
5852,3.99922,203.36895,4.03917,196.67137,0.02054,58.00725,295.98938,-2.9966
5853,3.99948,208.36287,3.78216,222.68989,0.01698,58.00725,293.98913,-2.97578
5854,3.99943,201.73571,4.05163,220.66061,0.01836,58.00725,291.98888,-2.97028
5855,3.99943,199.99006,4.1236,222.02678,0.01857,58.00725,289.98863,-2.9597
5856,3.99955,200.94165,4.07906,223.74313,0.01823,58.00725,287.98837,-2.94309
5857,3.99934,201.19162,4.06269,226.41219,0.01794,58.00725,285.98813,-2.92167
5858,3.99938,203.86164,3.96011,222.18793,0.01782,58.00725,283.98788,-2.88834
5859,3.9995,201.27122,4.06386,224.27402,0.01812,58.00725,281.98763,-2.8625
5860,3.99953,202.64609,4.03872,209.22902,0.0193,58.00725,279.98737,-2.83317
5861,3.99931,202.10717,4.06719,206.79448,0.01967,58.00725,277.98713,-2.8187
5862,3.99925,203.06225,4.03749,202.35723,0.01995,58.00725,275.98688,-2.81296
5863,3.99926,206.44906,3.88228,209.43767,0.01854,58.00725,273.98663,-2.77979
5864,3.99908,203.57216,4.01455,202.86433,0.01979,58.00725,271.98638,-2.77151
5865,3.99924,199.49783,4.1892,203.70938,0.02056,58.00725,269.98613,-2.76372
5866,3.99931,207.78912,3.88237,187.35987,0.02072,58.00725,267.98588,-2.74021
5867,3.99934,203.05038,4.04514,199.59786,0.02027,58.00725,265.98563,-2.73391
5868,3.9993,204.85734,3.96006,203.46902,0.01946,58.00725,263.98538,-2.71956
5869,3.99947,203.59273,4.02492,198.60576,0.02027,58.00725,261.98513,-2.70554
5870,3.99946,206.47627,3.9425,184.90552,0.02132,58.00725,259.98488,-2.6916
5871,3.99931,200.58506,4.14131,203.5898,0.02034,58.00725,257.98462,-2.68934
5872,3.99959,197.31041,4.23243,226.73956,0.01867,58.00725,255.98438,-2.68337
5873,3.99935,197.7951,4.21116,226.33394,0.01861,58.00725,253.98413,-2.67586
5874,3.99944,197.66902,4.21412,227.63293,0.01851,58.00725,251.98388,-2.67491
5875,3.99939,196.1271,4.29542,222.7608,0.01928,58.00725,249.98363,-2.66948
5876,3.9993,196.17992,4.30846,216.32324,0.01992,58.00725,247.98338,-2.65952
5877,3.99919,196.77366,4.25778,226.09192,0.01883,58.00725,245.98313,-2.64978
5878,3.99909,233.92768,3.02407,187.1214,0.01616,58.00725,243.98288,-2.59397
5879,3.99925,199.6515,4.13952,221.40543,0.0187,58.00725,241.98263,-2.61472
5880,3.99935,198.66977,4.18119,222.19756,0.01882,58.00725,239.98238,-2.60584
5881,3.99933,200.42268,4.10925,219.94641,0.01868,58.00725,237.98213,-2.58906
5882,3.99926,211.95004,3.66438,214.21973,0.01711,58.00725,235.98187,-2.56826
