Repository: edrossi93/mecanano-ml-nanomechanics-tutorial

File: data/nanoindent_maps/Duplex Steel 2um.csv (part 12 of 77)
Index,Load,Depth,HARDNESS,MODULUS,H/E,X Position,Y Position,Z Position
Integer,mN,nm,GPa,GPa,None,µm,µm,µm
5883,3.99926,201.01273,4.08776,218.11515,0.01874,58.00725,233.98163,-2.56054
5884,3.99945,200.54444,4.09171,225.79549,0.01812,58.00725,231.98138,-2.54764
5885,3.99948,214.47757,3.58281,209.78692,0.01708,58.00725,229.98113,-2.52059
5886,3.99909,196.11975,4.29794,221.67723,0.01939,58.00725,227.98087,-2.52578
5887,3.99944,202.02688,4.03443,223.03291,0.01809,58.00725,225.98063,-2.49638
5888,3.99924,210.49648,3.71368,216.29942,0.01717,58.00725,223.98038,-2.46553
5889,3.99955,205.05406,3.92157,217.42966,0.01804,58.00725,221.98013,-2.44658
5890,3.99928,196.14554,4.30154,219.77267,0.01957,58.00725,219.97988,-2.42638
5891,3.99933,201.63228,4.04231,227.28481,0.01779,58.00725,217.97963,-2.39514
5892,3.99953,199.86606,4.14859,213.46512,0.01943,58.00725,215.97938,-2.37492
5893,3.99946,204.34819,3.92882,228.26827,0.01721,58.00725,213.97913,-2.34267
5894,3.9993,200.53688,4.07851,232.49456,0.01754,58.00725,211.97888,-2.33829
5895,3.99943,202.55166,3.99837,230.24073,0.01737,58.00725,209.97863,-2.33752
5896,3.9995,208.47324,3.79627,213.01902,0.01782,58.00725,207.97838,-2.33066
5897,3.99957,202.45536,4.00932,226.70195,0.01769,58.00725,205.97812,-2.33869
5898,3.99929,202.32024,3.98902,240.65256,0.01658,58.00725,203.97788,-2.32974
5899,3.9994,201.81102,4.03288,228.30564,0.01766,58.00725,201.97763,-2.3136
5900,3.99936,201.85586,4.04368,221.99378,0.01822,58.00725,199.97738,-2.29952
5901,3.99931,202.12348,4.02428,225.97785,0.01781,58.00725,197.97713,-2.28547
5902,3.99945,206.9724,3.85282,213.75318,0.01802,58.00725,195.97688,-2.25915
5903,3.99947,198.15842,4.20371,222.40085,0.0189,58.00725,193.97663,-2.26116
5904,3.99948,198.31707,4.18939,225.68419,0.01856,58.00725,191.97638,-2.24332
5905,3.99932,199.13143,4.13762,233.26994,0.01774,58.00725,189.97613,-2.21795
5906,3.99956,198.37131,4.17767,230.12446,0.01815,58.00725,187.97588,-2.1911
5907,3.99944,198.71748,4.17196,225.49395,0.0185,58.00725,185.97563,-2.17109
5908,3.9992,199.77742,4.15363,212.82273,0.01952,58.00725,183.97537,-2.1458
5909,3.99937,203.01608,4.00854,215.64896,0.01859,58.00725,181.97513,-2.10926
5910,3.99936,195.58405,4.33629,216.40656,0.02004,58.00725,179.97488,-2.10815
5911,3.99937,205.25383,3.913,217.60292,0.01798,58.00725,177.97463,-2.07618
5912,3.9992,206.21731,3.87499,217.35323,0.01783,58.00725,175.97437,-2.06511
5913,3.99898,200.09029,4.10665,227.76946,0.01803,58.00725,173.97413,-2.06407
5914,3.9993,198.76372,4.23191,200.28162,0.02113,58.00725,171.97388,-2.06068
5915,3.99897,197.65056,4.20019,234.44995,0.01792,58.00725,169.97363,-2.03614
5916,3.99916,201.46213,4.08745,209.78952,0.01948,58.00725,167.97338,-2.02524
5917,3.99919,202.4783,4.08542,193.69874,0.02109,58.00725,165.97313,-2.00603
5918,3.99901,218.84648,3.49414,179.83474,0.01943,58.00725,163.97288,-1.97663
5919,3.99938,200.39821,4.16318,198.57494,0.02097,58.00725,161.97262,-1.97523
5920,3.99892,200.66951,4.13745,203.46504,0.02033,58.00725,159.97238,-1.96487
5921,3.99934,202.81377,4.05357,200.22751,0.02024,58.00725,157.97213,-1.95306
5922,3.99909,202.71842,4.0483,203.78441,0.01987,58.00725,155.97188,-1.94263
5923,3.99907,198.29437,4.20615,218.45978,0.01925,58.00725,153.97162,-1.93696
5924,3.99937,197.90051,4.20209,228.36683,0.0184,58.00725,151.97138,-1.92026
5925,3.99931,169.98317,5.89495,213.50472,0.02761,58.00725,149.97113,-1.9062
5926,3.99909,198.84574,4.21205,206.09218,0.02044,58.00725,147.97088,-1.8977
5927,3.9992,190.57351,4.59697,211.67535,0.02172,58.00725,145.97063,-1.88092
5928,3.99908,195.63595,4.30123,230.07101,0.0187,58.00725,143.97038,-1.85952
5929,3.99939,202.92954,4.00826,217.46492,0.01843,58.00725,141.97013,-1.83341
5930,3.99916,203.3753,3.99982,212.70572,0.0188,58.00725,139.96988,-1.82449
5931,3.99925,193.1357,4.4076,235.54376,0.01871,58.00725,137.96963,-1.80561
5932,3.99947,196.49027,4.27684,223.5751,0.01913,58.00725,135.96938,-1.77904
5933,3.99917,201.63153,4.05816,219.53015,0.01849,58.00725,133.96913,-1.77025
5934,3.99922,196.27067,4.30414,216.31726,0.0199,58.00725,131.96887,-1.75987
5935,3.99902,193.17346,4.48773,203.97242,0.022,58.00725,129.96863,-1.7649
5936,3.99904,196.3102,4.3447,200.68676,0.02165,58.00725,127.96838,-1.74621
5937,3.99906,194.65076,4.40037,208.97185,0.02106,58.00725,125.96813,-1.73191
5938,3.99908,214.63322,3.66436,171.56177,0.02136,58.00725,123.96787,-1.69946
5939,3.99902,215.64123,3.60947,178.29265,0.02024,58.00725,121.96763,-1.68357
5940,3.99903,200.4,4.1921,188.62291,0.02222,58.00725,119.96738,-1.68237
5941,3.99904,201.97514,4.109,193.0266,0.02129,58.00725,117.96713,-1.6671
5942,3.99908,206.81574,3.92156,187.26446,0.02094,58.00725,115.96688,-1.64424
5943,3.99911,199.84488,4.2059,192.3113,0.02187,58.00725,113.96663,-1.63496
5944,3.999,196.49777,4.34622,197.22495,0.02204,58.00725,111.96638,-1.61901
5945,3.99916,197.54609,4.27731,203.99299,0.02097,58.00725,109.96612,-1.60217
5946,3.99929,194.6936,4.4024,207.62539,0.0212,58.00725,107.96588,-1.58758
5947,3.9992,205.18079,3.96388,196.50744,0.02017,58.00725,105.96563,-1.55087
5948,3.99917,192.63734,4.49418,210.87126,0.02131,58.00725,103.96538,-1.54997
5949,3.99915,197.85252,4.25778,205.94934,0.02067,58.00725,101.96512,-1.53821
5950,3.99926,193.27049,4.47844,205.5339,0.02179,58.00725,99.96488,-1.52755
5951,3.99923,194.21703,4.45813,196.99768,0.02263,58.00725,97.96463,-1.50586
5952,3.99918,194.42159,4.39874,213.64993,0.02059,58.00725,95.96438,-1.49724
5953,3.99908,196.33973,4.31823,209.5655,0.02061,58.00725,93.96413,-1.47986
5954,3.99905,195.62727,4.35487,208.47276,0.02089,58.00725,91.96388,-1.46395
5955,3.99914,195.19115,4.36256,213.35152,0.02045,58.00725,89.96363,-1.44823
5956,3.99919,195.2142,4.35189,217.06967,0.02005,58.00725,87.96337,-1.43293
5957,3.99928,199.80927,4.1676,206.66531,0.02017,58.00725,85.96313,-1.41255
5958,3.99921,214.66433,3.61995,188.35004,0.01922,58.00725,83.96288,-1.3905
5959,3.99919,198.60274,4.21279,210.09078,0.02005,58.00725,81.96263,-1.39117
5960,3.99921,198.22433,4.21648,215.513,0.01956,58.00725,79.96237,-1.39008
5961,3.99919,196.83144,4.31522,202.39834,0.02132,58.00725,77.96213,-1.39246
5962,3.9996,205.86961,3.90107,211.60682,0.01844,58.00725,75.96188,-1.37514
5963,3.99941,201.01572,4.10094,212.34399,0.01931,58.00725,73.96163,-1.37455
5964,3.99943,198.31252,4.22358,211.12817,0.02,58.00725,71.96137,-1.37319
5965,3.99943,203.36867,3.96783,228.62148,0.01736,58.00725,69.96113,-1.35874
5966,3.99905,201.67104,4.06557,215.31765,0.01888,58.00725,67.96088,-1.33881
5967,3.99912,202.65045,4.04739,205.33864,0.01971,58.00725,65.96063,-1.31392
5968,3.99909,204.78635,3.96764,201.43368,0.0197,58.00725,63.96038,-1.28421
5969,3.99911,201.24159,4.10335,207.14294,0.01981,58.00725,61.96013,-1.27072
5970,3.9993,198.25546,4.23256,208.57796,0.02029,58.00725,59.95988,-1.2503
5971,3.99935,201.54115,4.11441,197.98919,0.02078,58.00725,57.95962,-1.21763
5972,3.99925,215.1226,3.622,180.74507,0.02004,58.00725,55.95938,-1.17405
5973,3.99945,197.02181,4.29572,206.27469,0.02083,58.00725,53.95913,-1.16523
5974,3.99927,198.23522,4.29645,187.2646,0.02294,58.00725,51.95888,-1.15283
5975,3.99885,216.81543,3.53639,191.83974,0.01843,58.00725,49.95862,-1.11659
5976,3.99907,206.41843,3.87264,214.50967,0.01805,58.00725,47.95838,-1.10162
5977,3.999,205.1771,3.95587,199.65473,0.01981,58.00725,45.95813,-1.09957
5978,3.99908,201.47468,4.1153,198.60869,0.02072,58.00725,43.95788,-1.08088
5979,3.99916,199.46172,4.18116,207.35798,0.02016,58.00725,41.95763,-1.06599
5980,3.99926,216.05232,3.59163,179.65128,0.01999,58.00725,39.95738,-1.03678
5981,3.99907,204.68922,3.96471,204.30553,0.01941,58.00725,37.95713,-1.02255
5982,3.99941,206.81582,3.86686,209.94151,0.01842,58.00725,35.95687,-1.00037
5983,3.9991,210.75537,3.74626,195.69792,0.01914,58.00725,33.95663,-0.99502
5984,3.99942,197.78372,4.25819,207.09435,0.02056,58.00725,31.95638,-0.98978
5985,3.99924,202.50975,4.06847,199.44825,0.0204,58.00725,29.95613,-0.9794
5986,3.99909,201.04069,4.13438,198.58863,0.02082,58.00725,27.95587,-0.96865
5987,3.99919,191.98475,4.52408,211.88997,0.02135,58.00725,25.95563,-0.95787
5988,3.99929,207.75006,3.87521,190.62909,0.02033,58.00725,23.95538,-0.9311
5989,3.99925,184.14103,4.96192,208.60265,0.02379,58.00725,21.95513,-0.93264
5990,3.9991,189.71337,4.69702,195.28322,0.02405,58.00725,19.95487,-0.92217
5991,3.99913,190.81511,4.5906,209.61057,0.0219,58.00725,17.95463,-0.91014
5992,3.99908,197.20549,4.25931,216.8953,0.01964,58.00725,15.95438,-0.90294
5993,3.99899,198.84179,4.22833,200.15236,0.02113,58.00725,13.95413,-0.89228
5994,3.99921,203.79229,4.00229,204.17956,0.0196,58.00725,11.95388,-0.88204
5995,3.99912,209.45106,3.78016,202.62737,0.01866,58.00725,9.95363,-0.85508
5996,3.99931,198.1571,4.20391,222.2511,0.01892,58.00725,7.95338,-0.85006
5997,3.99938,198.13966,4.16378,242.35367,0.01718,58.00725,5.95312,-0.83224
5998,3.99943,197.79289,4.20626,228.7084,0.01839,58.00725,3.95288,-0.81048
5999,3.99946,199.17044,4.16712,218.6463,0.01906,58.00725,1.95263,-0.78888
6000,3.9996,199.38824,4.12828,232.50191,0.01776,58.00725,0,-0.76324
6001,3.99887,204.61789,3.98749,196.2351,0.02032,60.0075,397.9545,-3.75601
6002,3.9992,209.41957,3.81425,188.78965,0.0202,60.0075,395.95425,-3.73605
6003,3.9989,199.76282,4.18587,200.41275,0.02089,60.0075,393.954,-3.72259
6004,3.99916,206.10574,3.88459,214.76411,0.01809,60.0075,391.95375,-3.70705
6005,3.99913,211.78782,3.704,197.3759,0.01877,60.0075,389.9535,-3.68682
6006,3.99924,198.44027,4.23635,203.96703,0.02077,60.0075,387.95325,-3.68026
6007,3.99917,200.1364,4.18265,195.74827,0.02137,60.0075,385.953,-3.6659
6008,3.99916,202.85463,4.05918,197.35214,0.02057,60.0075,383.95275,-3.64736
6009,3.99917,200.63115,4.15169,198.90308,0.02087,60.0075,381.9525,-3.63105
6010,3.99918,209.97801,3.73713,214.01502,0.01746,60.0075,379.99988,-3.61181
6011,3.99907,203.35885,4.03839,197.06018,0.02049,60.0075,377.99963,-3.61039
6012,3.99887,206.08824,3.90919,203.64852,0.0192,60.0075,375.99938,-3.60405
6013,3.99908,205.24794,3.97236,192.1789,0.02067,60.0075,373.99913,-3.59711
6014,3.99895,206.71017,3.88027,205.48246,0.01888,60.0075,371.99888,-3.57891
6015,3.99927,225.36661,3.25947,192.53811,0.01693,60.0075,369.99863,-3.54598
6016,3.99926,205.12014,3.98516,189.52651,0.02103,60.0075,367.99838,-3.55448
6017,3.99907,199.87002,4.21852,187.88878,0.02245,60.0075,365.99813,-3.54412
6018,3.99918,190.8749,4.55575,220.69636,0.02064,60.0075,363.99788,-3.54125
6019,3.99917,199.90818,4.17066,203.76027,0.02047,60.0075,361.99762,-3.50694
6020,3.99922,207.36498,3.8661,200.46927,0.01929,60.0075,359.99738,-3.48188
6021,3.99937,201.3063,4.11428,201.87206,0.02038,60.0075,357.99713,-3.46939
6022,3.99888,195.09653,4.38042,208.33846,0.02103,60.0075,355.99688,-3.44641
6023,3.9991,191.68372,4.53458,213.48939,0.02124,60.0075,353.99663,-3.42985
6024,3.99921,195.26966,4.40364,197.8516,0.02226,60.0075,351.99638,-3.41635
6025,3.99902,200.855,4.14896,196.2687,0.02114,60.0075,349.99613,-3.40776
6026,3.99916,197.05212,4.29485,205.94706,0.02085,60.0075,347.99588,-3.39738
6027,3.99922,196.89404,4.25709,223.97259,0.01901,60.0075,345.99563,-3.37947
6028,3.99947,194.32616,4.37396,225.42826,0.0194,60.0075,343.99538,-3.36813
6029,3.99924,196.51105,4.31309,208.56872,0.02068,60.0075,341.99513,-3.34441
6030,3.99918,187.8789,4.75201,208.03324,0.02284,60.0075,339.99487,-3.33696
6031,3.99925,199.78138,4.14689,215.6281,0.01923,60.0075,337.99463,-3.31867
6032,3.99909,220.25872,3.43143,186.83513,0.01837,60.0075,335.99438,-3.27369
6033,3.99916,202.24479,4.10756,189.54226,0.02167,60.0075,333.99413,-3.27525
6034,3.99934,203.70856,4.01859,199.11011,0.02018,60.0075,331.99387,-3.24761
6035,3.99924,191.69153,4.55276,207.28999,0.02196,60.0075,329.99363,-3.2342
6036,3.99897,203.72492,4.03171,193.74239,0.02081,60.0075,327.99338,-3.22696
6037,3.99931,200.96343,4.14883,194.75115,0.0213,60.0075,325.99313,-3.22192
6038,3.99934,201.09183,4.13616,197.24078,0.02097,60.0075,323.99288,-3.21366
6039,3.99929,203.77858,3.97312,217.42634,0.01827,60.0075,321.99263,-3.17998
6040,3.99893,203.53704,3.96773,224.79442,0.01765,60.0075,319.99238,-3.16096
6041,3.99912,176.34492,5.58001,184.46473,0.03025,60.0075,317.99213,-3.15456
6042,3.99922,169.9741,6.0681,184.64682,0.03286,60.0075,315.99188,-3.13711
6043,3.99927,202.54731,4.02961,214.93088,0.01875,60.0075,313.99163,-3.13293
6044,3.9995,202.71698,3.98868,231.81564,0.01721,60.0075,311.99138,-3.10242
6045,3.99958,201.39673,4.0709,218.48004,0.01863,60.0075,309.99112,-3.08151
6046,3.99934,201.51835,4.06874,216.97168,0.01875,60.0075,307.99088,-3.07046
6047,3.99934,203.03329,4.0456,199.6986,0.02026,60.0075,305.99063,-3.05423
6048,3.99925,215.76613,3.58304,187.4294,0.01912,60.0075,303.99038,-3.03551
6049,3.99905,201.10933,4.14304,194.41242,0.02131,60.0075,301.99013,-3.03299
6050,3.9992,208.30524,3.85757,188.91934,0.02042,60.0075,299.98988,-3.01717
6051,3.9992,206.83394,3.9099,191.35745,0.02043,60.0075,297.98963,-3.0114
6052,3.99901,206.94762,3.89032,197.18293,0.01973,60.0075,295.98938,-3.00812
6053,3.99871,205.54046,3.94629,197.40127,0.01999,60.0075,293.98913,-2.99088
6054,3.99927,201.0382,4.08206,220.22991,0.01854,60.0075,291.98888,-2.98461
6055,3.99946,202.828,4.01424,216.68807,0.01853,60.0075,289.98863,-2.97207
6056,3.99927,200.41894,4.10894,220.12851,0.01867,60.0075,287.98837,-2.95911
6057,3.99924,199.35601,4.18395,208.14908,0.0201,60.0075,285.98813,-2.93305
6058,3.99931,194.34161,4.35241,234.51363,0.01856,60.0075,283.98788,-2.89398
6059,3.99936,173.8826,5.40288,274.65746,0.01967,60.0075,281.98763,-2.85487
6060,3.99932,203.91218,3.96933,216.63632,0.01832,60.0075,279.98737,-2.8303
6061,3.99932,197.12693,4.31096,199.16605,0.02165,60.0075,277.98713,-2.84097
6062,3.99934,206.54786,3.85005,223.6731,0.01721,60.0075,275.98688,-2.80499
6063,3.9994,196.38683,4.30741,212.98584,0.02022,60.0075,273.98663,-2.80506
6064,3.99903,199.97716,4.15287,209.4377,0.01983,60.0075,271.98638,-2.79065
6065,3.99913,215.71969,3.6142,175.46459,0.0206,60.0075,269.98613,-2.76941
6066,3.99912,201.29218,4.14458,191.16058,0.02168,60.0075,267.98588,-2.76539
6067,3.9992,203.98451,4.03952,187.2141,0.02158,60.0075,265.98563,-2.75039
6068,3.9991,207.81767,3.86818,192.23062,0.02012,60.0075,263.98538,-2.73486
6069,3.9993,204.94191,3.99684,188.04351,0.02125,60.0075,261.98513,-2.72285
6070,3.9992,205.89724,3.94696,191.73824,0.02059,60.0075,259.98488,-2.71229
6071,3.99927,205.07137,3.95357,202.50175,0.01952,60.0075,257.98462,-2.70472
6072,3.99911,216.49253,3.53679,197.14694,0.01794,60.0075,255.98438,-2.68536
6073,3.9993,219.89031,3.42587,195.72481,0.0175,60.0075,253.98413,-2.67347
6074,3.99941,214.32052,3.59476,206.28005,0.01743,60.0075,251.98388,-2.67548
6075,3.99936,196.74042,4.26224,224.87664,0.01895,60.0075,249.98363,-2.68609
6076,3.99925,197.90653,4.19743,230.38279,0.01822,60.0075,247.98338,-2.67654
6077,3.99918,200.76317,4.1394,201.28419,0.02056,60.0075,245.98313,-2.66504
6078,3.99909,198.75163,4.19762,213.44675,0.01967,60.0075,243.98288,-2.64951
6079,3.99922,208.20877,3.83542,199.41467,0.01923,60.0075,241.98263,-2.62825
6080,3.99927,211.61576,3.6699,217.89398,0.01684,60.0075,239.98238,-2.61574
6081,3.99905,205.03981,3.88131,239.4941,0.01621,60.0075,237.98213,-2.60994
6082,3.99895,203.88636,3.95635,223.33651,0.01771,60.0075,235.98187,-2.59665
6083,3.99918,200.18953,4.13717,212.12002,0.0195,60.0075,233.98163,-2.58929
6084,3.99915,202.36218,4.03452,216.17695,0.01866,60.0075,231.98138,-2.56411
6085,3.99944,208.24687,3.81032,210.33012,0.01812,60.0075,229.98113,-2.54669
6086,3.99913,199.61013,4.2014,197.43804,0.02128,60.0075,227.98087,-2.53897
6087,3.99907,222.30285,3.39036,175.31947,0.01934,60.0075,225.98063,-2.49482
6088,3.99922,198.59231,4.16077,233.44595,0.01782,60.0075,223.98038,-2.49667
6089,3.99944,200.01606,4.13215,217.66612,0.01898,60.0075,221.98013,-2.47601
6090,3.99936,200.54654,4.10491,219.50081,0.0187,60.0075,219.97988,-2.45176
6091,3.99959,210.637,3.72106,209.87297,0.01773,60.0075,217.97963,-2.41688
6092,3.99943,202.58363,4.00922,223.97933,0.0179,60.0075,215.97938,-2.40214
6093,3.99946,200.21763,4.08801,234.74772,0.01741,60.0075,213.97913,-2.38348
6094,3.99927,202.15058,4.02132,226.88335,0.01772,60.0075,211.97888,-2.37818
6095,3.9994,201.30922,4.05229,229.17579,0.01768,60.0075,209.97863,-2.37824
6096,3.99941,202.8679,4.01412,215.94791,0.01859,60.0075,207.97838,-2.36944
6097,3.99948,205.18508,3.91136,219.85876,0.01779,60.0075,205.97812,-2.36037
6098,3.99938,203.56308,3.97377,221.46739,0.01794,60.0075,203.97788,-2.35239
6099,3.99923,212.85773,3.61754,222.49975,0.01626,60.0075,201.97763,-2.32831
6100,3.99951,204.19893,3.95822,216.44559,0.01829,60.0075,199.97738,-2.31599
6101,3.99927,206.36955,3.86666,218.5729,0.01769,60.0075,197.97713,-2.29995
6102,3.99907,200.63327,4.08098,228.99405,0.01782,60.0075,195.97688,-2.29026
6103,3.99936,198.82043,4.14713,235.3746,0.01762,60.0075,193.97663,-2.27986
6104,3.99939,196.84758,4.21876,243.64477,0.01732,60.0075,191.97638,-2.26215
6105,3.99937,198.34234,4.18352,227.83527,0.01836,60.0075,189.97613,-2.24174
6106,3.99949,200.98018,4.06133,231.7458,0.01752,60.0075,187.97588,-2.21485
6107,3.99945,199.39256,4.14324,225.0341,0.01841,60.0075,185.97563,-2.19361
6108,3.99924,203.36167,3.98483,220.02531,0.01811,60.0075,183.97537,-2.16478
6109,3.99951,202.37169,4.02535,220.47082,0.01826,60.0075,181.97513,-2.14088
6110,3.99941,207.3882,3.83805,213.01369,0.01802,60.0075,179.97488,-2.12225
6111,3.99953,195.074,4.32102,233.2492,0.01853,60.0075,177.97463,-2.11359
6112,3.9994,205.4999,3.92624,206.81069,0.01898,60.0075,175.97437,-2.08957
6113,3.99931,198.13709,4.25647,201.75745,0.0211,60.0075,173.97413,-2.09568
6114,3.9993,204.2288,3.99846,198.44905,0.02015,60.0075,171.97388,-2.07589
6115,3.9993,199.47024,4.18555,205.58791,0.02036,60.0075,169.97363,-2.05249
6116,3.99894,200.10345,4.2006,190.15753,0.02209,60.0075,167.97338,-2.04361
6117,3.99896,193.83261,4.44555,207.10087,0.02147,60.0075,165.97313,-2.02264
6118,3.99916,198.71826,4.23548,199.69844,0.02121,60.0075,163.97288,-2.00884
6119,3.99917,198.26718,4.23944,205.71101,0.02061,60.0075,161.97262,-1.99474
6120,3.99905,200.06574,4.18237,196.89652,0.02124,60.0075,159.97238,-1.98005
6121,3.99913,194.28643,4.4063,213.25378,0.02066,60.0075,157.97213,-1.9725
6122,3.99902,197.63104,4.24089,216.44598,0.01959,60.0075,155.97188,-1.96775
6123,3.9992,200.43636,4.12972,210.73428,0.0196,60.0075,153.97162,-1.95555
6124,3.99931,203.59514,3.95072,232.83907,0.01697,60.0075,151.97138,-1.93808
6125,3.99922,206.99437,3.85022,214.48961,0.01795,60.0075,149.97113,-1.91698
6126,3.99928,211.69641,3.69522,203.12674,0.01819,60.0075,147.97088,-1.90087
6127,3.99912,190.09398,4.60398,217.75209,0.02114,60.0075,145.97063,-1.90044
6128,3.99933,196.6228,4.31104,207.436,0.02078,60.0075,143.97038,-1.88819
6129,3.99926,192.40032,4.46564,226.02731,0.01976,60.0075,141.97013,-1.86825
6130,3.99913,188.32686,4.69417,218.76326,0.02146,60.0075,139.96988,-1.8501
6131,3.9992,202.58531,4.01699,220.02522,0.01826,60.0075,137.96963,-1.81694
6132,3.99924,198.8422,4.20809,207.73444,0.02026,60.0075,135.96938,-1.81166
6133,3.99915,195.87609,4.32988,213.43822,0.02029,60.0075,133.96913,-1.80288
6134,3.99922,197.11877,4.28169,209.70831,0.02042,60.0075,131.96887,-1.78421
6135,3.99905,207.64731,3.85176,201.77928,0.01909,60.0075,129.96863,-1.76794
6136,3.99909,197.59079,4.28875,199.23709,0.02153,60.0075,127.96838,-1.76963
6137,3.99916,194.20798,4.46307,195.60658,0.02282,60.0075,125.96813,-1.75325
6138,3.99928,197.88165,4.27398,199.74628,0.0214,60.0075,123.96787,-1.73618
6139,3.99913,198.60059,4.26915,190.33703,0.02243,60.0075,121.96763,-1.71779
6140,3.99893,197.31989,4.2989,200.02151,0.02149,60.0075,119.96738,-1.70264
6141,3.99902,201.13156,4.1494,191.88724,0.02162,60.0075,117.96713,-1.68578
6142,3.99889,200.01634,4.20185,191.01205,0.022,60.0075,115.96688,-1.66675
6143,3.99907,201.38392,4.17563,180.1467,0.02318,60.0075,113.96663,-1.64922
6144,3.999,195.77335,4.35684,205.27154,0.02122,60.0075,111.96638,-1.63337
6145,3.9992,186.50452,4.89648,190.25827,0.02574,60.0075,109.96612,-1.61267
6146,3.9991,197.4469,4.24283,219.17981,0.01936,60.0075,107.96588,-1.60281
6147,3.99915,204.76915,3.96302,203.67139,0.01946,60.0075,105.96563,-1.56524
6148,3.99906,198.1596,4.21459,217.4478,0.01938,60.0075,103.96538,-1.57044
6149,3.99902,197.465,4.2727,206.98059,0.02064,60.0075,101.96512,-1.55613
6150,3.99912,192.72319,4.47118,217.58701,0.02055,60.0075,99.96488,-1.54629
6151,3.99913,194.21571,4.41634,210.84331,0.02095,60.0075,97.96463,-1.52858
6152,3.99902,195.14047,4.37716,208.80995,0.02096,60.0075,95.96438,-1.51651
6153,3.99896,194.96668,4.3668,215.73255,0.02024,60.0075,93.96413,-1.50019
6154,3.99913,195.72602,4.33101,215.73618,0.02008,60.0075,91.96388,-1.48262
6155,3.99929,196.28187,4.31607,211.4983,0.02041,60.0075,89.96363,-1.46649
6156,3.99926,196.79551,4.26271,223.50754,0.01907,60.0075,87.96337,-1.45791
6157,3.99914,203.751,4.00549,203.53728,0.01968,60.0075,85.96313,-1.42977
6158,3.99932,204.46277,3.97451,204.22,0.01946,60.0075,83.96288,-1.42405
6159,3.99934,206.45604,3.88352,208.77565,0.0186,60.0075,81.96263,-1.39869
6160,3.99933,215.27376,3.59552,189.61576,0.01896,60.0075,79.96237,-1.38647
6161,3.999,196.94631,4.3108,201.97656,0.02134,60.0075,77.96213,-1.41308
6162,3.99962,200.04473,4.12307,221.2782,0.01863,60.0075,75.96188,-1.40041
6163,3.99931,200.20407,4.09013,233.85198,0.01749,60.0075,73.96163,-1.39649
6164,3.99945,204.46351,3.93777,221.16285,0.0178,60.0075,71.96137,-1.38755
6165,3.99921,200.94798,4.0868,219.79765,0.01859,60.0075,69.96113,-1.38152
6166,3.9995,201.86903,4.06165,213.55354,0.01902,60.0075,67.96088,-1.35879
6167,3.99921,200.78651,4.10034,216.81464,0.01891,60.0075,65.96063,-1.3328
6168,3.9991,209.60833,3.77724,201.22311,0.01877,60.0075,63.96038,-1.31063
6169,3.99922,202.33771,4.02914,219.18912,0.01838,60.0075,61.96013,-1.29244
6170,3.99916,197.47102,4.2733,206.71774,0.02067,60.0075,59.95988,-1.26626
6171,3.99931,209.40561,3.76833,209.16174,0.01802,60.0075,57.95962,-1.22141
6172,3.99901,197.19436,4.26314,215.50885,0.01978,60.0075,55.95938,-1.21145
6173,3.99928,200.65693,4.11136,214.47613,0.01917,60.0075,53.95913,-1.18121
6174,3.99905,203.98446,3.96981,214.87369,0.01848,60.0075,51.95888,-1.17462
6175,3.99908,202.56757,4.04836,206.36278,0.01962,60.0075,49.95862,-1.15459
6176,3.99892,208.22371,3.79985,215.73828,0.01761,60.0075,47.95838,-1.11657
6177,3.99853,205.19899,3.94863,202.04007,0.01954,60.0075,45.95813,-1.11877
6178,3.9989,205.68931,3.92922,201.9862,0.01945,60.0075,43.95788,-1.09889
6179,3.99894,201.77873,4.10989,195.69684,0.021,60.0075,41.95763,-1.08402
6180,3.99921,199.43452,4.20351,199.52211,0.02107,60.0075,39.95738,-1.06728
6181,3.99912,201.16536,4.09967,210.00806,0.01952,60.0075,37.95713,-1.0435
6182,3.999,204.04655,4.03215,188.75486,0.02136,60.0075,35.95687,-1.02692
6183,3.99911,197.08545,4.31114,199.67461,0.02159,60.0075,33.95663,-1.02062
6184,3.99928,190.7611,4.61008,204.38011,0.02256,60.0075,31.95638,-1.00665
6185,3.99909,208.1244,3.82993,203.20819,0.01885,60.0075,29.95613,-0.99623
6186,3.99902,208.66542,3.80564,204.6954,0.01859,60.0075,27.95587,-0.98471
6187,3.99898,195.02422,4.3619,216.58077,0.02014,60.0075,25.95563,-0.9757
6188,3.99918,203.2736,4.0402,197.79207,0.02043,60.0075,23.95538,-0.94763
6189,3.99921,189.47641,4.60145,230.69976,0.01995,60.0075,21.95513,-0.94664
6190,3.99931,194.46362,4.43273,201.19466,0.02203,60.0075,19.95487,-0.93779
6191,3.99903,211.5629,3.75988,178.29195,0.02109,60.0075,17.95463,-0.91291
6192,3.99918,199.32132,4.17547,212.13896,0.01968,60.0075,15.95438,-0.91545
6193,3.99928,212.84218,3.69907,183.13464,0.0202,60.0075,13.95413,-0.88715
6194,3.99906,201.7733,4.13289,187.9687,0.02199,60.0075,11.95388,-0.90337
6195,3.99897,197.2962,4.29479,201.83417,0.02128,60.0075,9.95363,-0.87673
6196,3.99934,197.75422,4.22206,222.25995,0.019,60.0075,7.95338,-0.86536
6197,3.99947,198.05247,4.21588,219.16546,0.01924,60.0075,5.95312,-0.84994
6198,3.99943,196.73799,4.26982,221.66533,0.01926,60.0075,3.95288,-0.8293
6199,3.99924,199.78107,4.12502,225.51424,0.01829,60.0075,1.95263,-0.80743
6200,3.99945,208.85471,3.78101,213.35019,0.01772,60.0075,0,-0.77192
6201,3.99896,209.21728,3.80662,194.90714,0.01953,62.00775,397.9545,-3.76542
6202,3.99914,207.20464,3.87513,199.29721,0.01944,62.00775,395.95425,-3.73946
6203,3.99899,199.19488,4.191,208.09812,0.02014,62.00775,393.954,-3.73774
6204,3.9993,203.45941,3.9991,211.53589,0.01891,62.00775,391.95375,-3.72212
6205,3.99925,205.3701,3.91798,212.88938,0.0184,62.00775,389.9535,-3.70721
6206,3.99923,203.5498,4.00072,209.13734,0.01913,62.00775,387.95325,-3.69555
6207,3.99901,197.30366,4.27407,209.25353,0.02043,62.00775,385.953,-3.68402
6208,3.99909,194.95214,4.39189,206.8358,0.02123,62.00775,383.95275,-3.66307
6209,3.999,198.90126,4.22181,201.51952,0.02095,62.00775,381.9525,-3.63504
6210,3.99948,216.05476,3.53868,204.10328,0.01734,62.00775,379.99988,-3.62114
6211,3.99911,202.28027,4.09613,192.91013,0.02123,62.00775,377.99963,-3.62676
6212,3.99886,200.41817,4.16246,198.29341,0.02099,62.00775,375.99938,-3.6216
6213,3.99894,205.43133,3.96686,191.35687,0.02073,62.00775,373.99913,-3.61283
6214,3.99916,208.20362,3.8201,206.32773,0.01851,62.00775,371.99888,-3.59383
6215,3.99941,207.56897,3.81717,220.11362,0.01734,62.00775,369.99863,-3.57923
6216,3.99907,203.40963,4.0293,199.72075,0.02017,62.00775,367.99838,-3.57208
6217,3.99926,201.7619,4.13334,188.06787,0.02198,62.00775,365.99813,-3.56929
6218,3.99899,192.8643,4.49671,206.09024,0.02182,62.00775,363.99788,-3.56519
6219,3.99941,193.34238,4.45613,212.0476,0.02101,62.00775,361.99762,-3.55021
6220,3.99921,200.31145,4.11125,221.172,0.01859,62.00775,359.99738,-3.5024
6221,3.99911,200.0667,4.13033,217.31919,0.01901,62.00775,357.99713,-3.48664
6222,3.99906,186.70425,4.76507,224.55037,0.02122,62.00775,355.99688,-3.46629
6223,3.99916,190.32651,4.60136,214.49322,0.02145,62.00775,353.99663,-3.44523
6224,3.99913,192.96837,4.48096,209.70671,0.02137,62.00775,351.99638,-3.43356
6225,3.99918,197.47632,4.29403,199.29656,0.02155,62.00775,349.99613,-3.42383
6226,3.99916,201.45559,4.08481,211.01862,0.01936,62.00775,347.99588,-3.41318
6227,3.99919,211.45077,3.69856,205.86634,0.01797,62.00775,345.99563,-3.38069
6228,3.99936,194.09905,4.38756,224.22681,0.01957,62.00775,343.99538,-3.38571
6229,3.99909,211.56025,3.70399,201.2432,0.01841,62.00775,341.99513,-3.3506
6230,3.99919,197.43557,4.25065,216.17936,0.01966,62.00775,339.99487,-3.35049
6231,3.99946,201.78421,4.04183,224.41155,0.01801,62.00775,337.99463,-3.32906
6232,3.99917,200.20823,4.17183,198.41917,0.02103,62.00775,335.99438,-3.31312
6233,3.99915,210.42774,3.78292,185.84893,0.02035,62.00775,333.99413,-3.27809
6234,3.99952,199.3067,4.18004,210.71755,0.01984,62.00775,331.99387,-3.26662
6235,3.99941,199.77494,4.163,209.15009,0.0199,62.00775,329.99363,-3.24914
6236,3.9991,199.55701,4.19075,202.09134,0.02074,62.00775,327.99338,-3.24424
6237,3.99915,210.69815,3.72714,205.49349,0.01814,62.00775,325.99313,-3.23678
6238,3.99944,211.2067,3.71138,204.12871,0.01818,62.00775,323.99288,-3.21391
6239,3.99924,203.16915,3.99903,217.04693,0.01842,62.00775,321.99263,-3.19892
6240,3.99928,213.98913,3.63526,192.28043,0.01891,62.00775,319.99238,-3.17111
6241,3.99894,207.48745,3.85184,204.46625,0.01884,62.00775,317.99213,-3.16117
6242,3.99904,197.65358,4.29481,196.21312,0.02189,62.00775,315.99188,-3.16307
6243,3.99922,210.34945,3.7264,212.42012,0.01754,62.00775,313.99163,-3.14486
6244,3.99941,206.55463,3.83272,233.38986,0.01642,62.00775,311.99138,-3.11689
6245,3.9994,205.11024,3.91553,219.22552,0.01786,62.00775,309.99112,-3.0966
6246,3.99923,206.85077,3.86606,209.57412,0.01845,62.00775,307.99088,-3.08123
6247,3.99918,198.75329,4.23107,200.69444,0.02108,62.00775,305.99063,-3.06744
6248,3.99911,203.82759,4.06189,182.05625,0.02231,62.00775,303.99038,-3.0565
6249,3.99912,206.25423,3.93242,191.6892,0.02051,62.00775,301.99013,-3.04408
6250,3.99899,208.56851,3.84419,189.98097,0.02023,62.00775,299.98988,-3.02782
6251,3.99919,203.75956,4.03169,193.30901,0.02086,62.00775,297.98963,-3.02245
6252,3.99892,220.9998,3.4176,181.90822,0.01879,62.00775,295.98938,-3.00113
6253,3.99884,195.31707,4.37077,207.98394,0.02101,62.00775,293.98913,-3.01289
6254,3.99882,208.87149,3.77768,214.38372,0.01762,62.00775,291.98888,-2.98795
6255,3.99944,198.9809,4.16136,225.01189,0.01849,62.00775,289.98863,-2.99003
6256,3.99926,216.46033,3.5544,189.38137,0.01877,62.00775,287.98837,-2.9563
6257,3.99931,198.89098,4.19771,210.9847,0.0199,62.00775,285.98813,-2.94342
6258,3.99907,266.96185,2.32778,164.12452,0.01418,62.00775,283.98788,-2.81507
6259,3.99873,170.42248,6.53646,137.04534,0.0477,62.00775,281.98763,-2.61118
6260,3.99901,248.01622,2.73392,152.37484,0.01794,62.00775,279.98737,-2.75379
6261,3.99928,208.5155,3.8399,192.61369,0.01994,62.00775,277.98713,-2.84587
6262,3.99949,203.35578,4.03668,197.94117,0.02039,62.00775,275.98688,-2.83286
6263,3.99944,193.45295,4.48105,201.8054,0.0222,62.00775,273.98663,-2.82233
6264,3.99909,196.45895,4.33693,200.94327,0.02158,62.00775,271.98638,-2.81217
6265,3.99905,201.71326,4.12752,190.61841,0.02165,62.00775,269.98613,-2.80116
6266,3.99932,201.54082,4.13465,190.88489,0.02166,62.00775,267.98588,-2.78237
6267,3.9993,202.27274,4.08292,197.87662,0.02063,62.00775,265.98563,-2.76667
6268,3.9991,208.37486,3.84386,193.15902,0.0199,62.00775,263.98538,-2.74841
6269,3.99932,216.42002,3.57967,179.26607,0.01997,62.00775,261.98513,-2.72603
6270,3.99925,205.00426,3.95882,201.45655,0.01965,62.00775,259.98488,-2.72899
6271,3.99919,203.1371,4.01684,209.59431,0.01916,62.00775,257.98462,-2.72276
6272,3.99935,206.23213,3.89653,206.91837,0.01883,62.00775,255.98438,-2.7084
6273,3.99923,200.67284,4.07193,232.86249,0.01749,62.00775,253.98413,-2.71165
6274,3.99929,197.38639,4.25206,216.57829,0.01963,62.00775,251.98388,-2.7079
6275,3.99949,192.48654,4.45835,227.39407,0.01961,62.00775,249.98363,-2.7013
6276,3.99933,201.20666,4.0821,216.94971,0.01882,62.00775,247.98338,-2.68776
6277,3.99907,203.35262,4.02419,202.69361,0.01985,62.00775,245.98313,-2.67851
6278,3.99907,212.93831,3.68041,189.15561,0.01946,62.00775,243.98288,-2.65259
6279,3.99906,203.53972,3.9675,224.92578,0.01764,62.00775,241.98263,-2.65226
6280,3.9993,220.18754,3.40131,203.92337,0.01668,62.00775,239.98238,-2.62188
6281,3.99944,217.9579,3.47377,204.3733,0.017,62.00775,237.98213,-2.61123
6282,3.99899,202.95461,3.99615,222.58221,0.01795,62.00775,235.98187,-2.6113
6283,3.99905,204.31532,3.97102,208.18375,0.01907,62.00775,233.98163,-2.59791
6284,3.99909,197.91896,4.27353,199.22749,0.02145,62.00775,231.98138,-2.57783
6285,3.99912,210.03866,3.73536,213.72537,0.01748,62.00775,229.98113,-2.55761
6286,3.99905,207.40842,3.85992,202.31894,0.01908,62.00775,227.98087,-2.55226
6287,3.99913,202.25421,4.05673,208.44373,0.01946,62.00775,225.98063,-2.53551
6288,3.99933,202.12073,4.03272,221.88441,0.01817,62.00775,223.98038,-2.51437
6289,3.99943,219.17553,3.42992,206.44766,0.01661,62.00775,221.98013,-2.47983
6290,3.99953,203.67265,3.98222,215.31873,0.01849,62.00775,219.97988,-2.4728
6291,3.99938,198.03111,4.22078,217.44054,0.01941,62.00775,217.97963,-2.45598
6292,3.99912,197.90429,4.23742,212.84834,0.01991,62.00775,215.97938,-2.44297
6293,3.99931,201.02263,4.06706,227.79445,0.01785,62.00775,213.97913,-2.42002
6294,3.99948,202.1368,4.03678,219.70683,0.01837,62.00775,211.97888,-2.41345
6295,3.99957,209.07069,3.76616,216.88526,0.01736,62.00775,209.97863,-2.40201
6296,3.99957,204.73151,3.93078,219.3088,0.01792,62.00775,207.97838,-2.39683
6297,3.99904,206.75725,3.87605,206.58141,0.01876,62.00775,205.97812,-2.38266
6298,3.99931,202.35891,4.01528,225.55924,0.0178,62.00775,203.97788,-2.375
6299,3.99939,221.31259,3.36087,206.64457,0.01626,62.00775,201.97763,-2.33493
6300,3.99925,208.34229,3.80029,213.38223,0.01781,62.00775,199.97738,-2.33274
6301,3.9993,199.91963,4.14737,212.86976,0.01948,62.00775,197.97713,-2.32578
6302,3.99948,200.16146,4.1228,219.02299,0.01882,62.00775,195.97688,-2.30759
6303,3.99946,199.62111,4.11923,231.88942,0.01776,62.00775,193.97663,-2.29414
6304,3.99954,195.89187,4.28827,230.84398,0.01858,62.00775,191.97638,-2.28032
6305,3.99942,198.35882,4.18731,225.74736,0.01855,62.00775,189.97613,-2.25974
6306,3.99942,204.64152,3.93668,218.11073,0.01805,62.00775,187.97588,-2.23432
6307,3.99936,206.08475,3.87373,220.75517,0.01755,62.00775,185.97563,-2.2156
6308,3.99945,201.21505,4.07272,221.15705,0.01842,62.00775,183.97537,-2.19151
6309,3.99959,200.10245,4.11351,224.55095,0.01832,62.00775,181.97513,-2.1701
6310,3.99937,204.80613,3.91475,225.90179,0.01733,62.00775,179.97488,-2.14568
6311,3.9995,204.86744,3.93489,214.60649,0.01834,62.00775,177.97463,-2.1234
6312,3.99932,206.90891,3.86831,207.51685,0.01864,62.00775,175.97437,-2.10827
6313,3.99919,203.25253,4.05263,193.53065,0.02094,62.00775,173.97413,-2.10918
6314,3.99907,211.33374,3.76173,180.78649,0.02081,62.00775,171.97388,-2.08306
6315,3.99909,200.38331,4.12468,213.76658,0.0193,62.00775,169.97363,-2.06325
6316,3.99888,200.27548,4.20186,187.26396,0.02244,62.00775,167.97338,-2.05759
6317,3.99903,199.19339,4.2162,198.81578,0.02121,62.00775,165.97313,-2.03939
6318,3.99915,185.51994,4.90453,202.39743,0.02423,62.00775,163.97288,-2.02766
6319,3.99917,196.34233,4.34228,201.04032,0.0216,62.00775,161.97262,-2.01232
6320,3.99912,195.617,4.34794,211.22939,0.02058,62.00775,159.97238,-2.00036
6321,3.99914,198.43123,4.23097,206.06989,0.02053,62.00775,157.97213,-1.98811
6322,3.99891,205.24857,3.94588,202.52004,0.01948,62.00775,155.97188,-1.98064
6323,3.99919,197.92201,4.22239,218.75424,0.0193,62.00775,153.97162,-1.97517
6324,3.99935,198.55419,4.17828,225.86982,0.0185,62.00775,151.97138,-1.95845
6325,3.99945,197.71321,4.22852,220.30743,0.01919,62.00775,149.97113,-1.94422
6326,3.99932,197.66775,4.22652,222.00452,0.01904,62.00775,147.97088,-1.93255
6327,3.99938,194.12436,4.39802,219.51984,0.02003,62.00775,145.97063,-1.91718
6328,3.99918,204.8627,3.94812,208.46423,0.01894,62.00775,143.97038,-1.90264
6329,3.99926,195.61144,4.34829,211.26141,0.02058,62.00775,141.97013,-1.88964
6330,3.99926,197.96736,4.21186,222.48076,0.01893,62.00775,139.96988,-1.86666
6331,3.99925,215.46,3.58699,190.4557,0.01883,62.00775,137.96963,-1.82027
6332,3.9991,201.93282,4.04212,221.04179,0.01829,62.00775,135.96938,-1.83412
6333,3.99902,200.7723,4.11301,211.51011,0.01945,62.00775,133.96913,-1.8254
6334,3.99918,208.16352,3.83133,201.94577,0.01897,62.00775,131.96887,-1.80598
6335,3.9992,198.65025,4.24549,197.32919,0.02151,62.00775,129.96863,-1.81681
6336,3.9991,199.69536,4.2269,187.77394,0.02251,62.00775,127.96838,-1.79454
6337,3.9992,196.69905,4.30546,208.11463,0.02069,62.00775,125.96813,-1.77404
6338,3.99923,195.96017,4.37316,196.93266,0.02221,62.00775,123.96787,-1.75755
6339,3.99914,217.20162,3.56884,172.78293,0.02066,62.00775,121.96763,-1.71655
6340,3.99904,204.6459,3.99429,193.30239,0.02066,62.00775,119.96738,-1.71623
6341,3.99911,203.44091,4.06012,188.06408,0.02159,62.00775,117.96713,-1.70045
6342,3.99915,207.94171,3.89387,181.04299,0.02151,62.00775,115.96688,-1.67489
6343,3.99915,200.01658,4.19462,193.49766,0.02168,62.00775,113.96663,-1.66856
6344,3.99923,200.31796,4.18954,190.72138,0.02197,62.00775,111.96638,-1.64328
6345,3.99927,191.5575,4.57068,203.78744,0.02243,62.00775,109.96612,-1.6318
6346,3.99893,198.65548,4.23157,202.00029,0.02095,62.00775,107.96588,-1.62201
6347,3.99906,196.53926,4.31897,205.86241,0.02098,62.00775,105.96563,-1.60709
6348,3.99906,200.03809,4.11217,226.23154,0.01818,62.00775,103.96538,-1.59196
6349,3.99921,195.61697,4.35446,208.87102,0.02085,62.00775,101.96512,-1.57517
6350,3.99915,195.73501,4.34621,209.80926,0.02072,62.00775,99.96488,-1.56096
6351,3.99904,196.20177,4.34537,202.20306,0.02149,62.00775,97.96463,-1.54252
6352,3.99897,196.86237,4.29461,209.20636,0.02053,62.00775,95.96438,-1.53185
6353,3.99898,194.34578,4.38077,221.96436,0.01974,62.00775,93.96413,-1.51674
6354,3.99905,195.62048,4.33513,216.03235,0.02007,62.00775,91.96388,-1.49748
6355,3.99915,196.29539,4.32781,206.8537,0.02092,62.00775,89.96363,-1.48127
6356,3.99907,199.46408,4.13866,225.50627,0.01835,62.00775,87.96337,-1.47466
6357,3.99959,201.00087,4.09175,216.7213,0.01888,62.00775,85.96313,-1.44509
6358,3.99911,211.70439,3.72051,191.50938,0.01943,62.00775,83.96288,-1.42441
6359,3.99917,212.06338,3.72259,185.22816,0.0201,62.00775,81.96263,-1.42174
6360,3.99928,201.41864,4.11794,198.62575,0.02073,62.00775,79.96237,-1.42294
6361,3.99895,192.93363,4.49313,206.10616,0.0218,62.00775,77.96213,-1.43072
6362,3.99944,198.92645,4.14331,235.00529,0.01763,62.00775,75.96188,-1.4176
6363,3.99956,199.42948,4.14192,224.95726,0.01841,62.00775,73.96163,-1.41258
6364,3.99958,199.86464,4.14621,214.51827,0.01933,62.00775,71.96137,-1.40831
6365,3.9995,201.28027,4.07856,217.21011,0.01878,62.00775,69.96113,-1.39507
6366,3.99961,200.79917,4.0916,220.74483,0.01854,62.00775,67.96088,-1.37283
6367,3.99939,222.9687,3.32695,196.07988,0.01697,62.00775,65.96063,-1.32963
6368,3.99878,194.76984,4.44685,192.00092,0.02316,62.00775,63.96038,-1.3272
6369,3.99906,202.86521,4.05497,198.72475,0.0204,62.00775,61.96013,-1.3027
6370,3.99911,188.28645,4.67173,227.53864,0.02053,62.00775,59.95988,-1.28955
6371,3.99931,200.71652,4.09018,222.90716,0.01835,62.00775,57.95962,-1.26495
6372,3.99933,216.16168,3.57141,186.48611,0.01915,62.00775,55.95938,-1.21988
6373,3.9991,207.40481,3.89388,188.7051,0.02063,62.00775,53.95913,-1.19893
6374,3.99888,201.76503,4.09499,201.4063,0.02033,62.00775,51.95888,-1.18864
6375,3.99911,204.5202,3.97452,203.12613,0.01957,62.00775,49.95862,-1.16854
6376,3.99926,204.20994,3.95274,218.73201,0.01807,62.00775,47.95838,-1.13931
6377,3.99866,204.2378,3.98612,202.94702,0.01964,62.00775,45.95813,-1.13299
6378,3.99906,217.98626,3.51172,184.89645,0.01899,62.00775,43.95788,-1.09532
6379,3.99887,203.12768,4.04915,196.62418,0.02059,62.00775,41.95763,-1.1
6380,3.99893,204.71035,4.0084,187.25391,0.02141,62.00775,39.95738,-1.08668
6381,3.99906,198.95454,4.23214,197.0732,0.02147,62.00775,37.95713,-1.06392
6382,3.99921,194.99701,4.38465,208.68428,0.02101,62.00775,35.95687,-1.0512
6383,3.99898,197.84231,4.27862,198.65622,0.02154,62.00775,33.95663,-1.03581
6384,3.99893,187.55982,4.8994,176.31704,0.02779,62.00775,31.95638,-1.01395
6385,3.99929,219.90157,3.43785,189.48637,0.01814,62.00775,29.95613,-0.99718
6386,3.99884,204.56159,3.98682,197.38348,0.0202,62.00775,27.95587,-1.00104
6387,3.99892,199.28148,4.20173,202.53201,0.02075,62.00775,25.95563,-0.9851
6388,3.99899,201.79303,4.11897,192.31296,0.02142,62.00775,23.95538,-0.97272
6389,3.99903,198.21052,4.26217,198.47308,0.02147,62.00775,21.95513,-0.9624
6390,3.99911,190.47428,4.615,207.45154,0.02225,62.00775,19.95487,-0.95165
6391,3.99922,195.10844,4.39248,204.08813,0.02152,62.00775,17.95463,-0.94207
6392,3.99915,192.90941,4.49129,207.2114,0.02167,62.00775,15.95438,-0.92949
6393,3.99931,193.9165,4.43173,210.64082,0.02104,62.00775,13.95413,-0.92506
6394,3.99897,207.04704,3.89051,195.48349,0.0199,62.00775,11.95388,-0.8983
6395,3.99909,195.34846,4.39583,199.07793,0.02208,62.00775,9.95363,-0.89532
6396,3.99924,201.69991,4.04946,222.30942,0.01822,62.00775,7.95338,-0.87908
6397,3.99936,199.72625,4.1234,227.5049,0.01812,62.00775,5.95312,-0.86615
6398,3.99932,198.12141,4.19982,224.81102,0.01868,62.00775,3.95288,-0.84697
6399,3.99962,198.48862,4.18464,224.42604,0.01865,62.00775,1.95263,-0.82536
6400,3.99938,199.34311,4.12795,233.53641,0.01768,62.00775,0,-0.80198
6401,3.99881,232.56983,3.08057,175.98854,0.0175,64.008,397.9545,-3.76327
6402,3.99914,201.46375,4.1488,187.28881,0.02215,64.008,395.95425,-3.77026
6403,3.99898,200.56691,4.16187,196.2067,0.02121,64.008,393.954,-3.75405
6404,3.99917,197.60981,4.24808,213.98119,0.01985,64.008,391.95375,-3.73935
6405,3.99879,200.31081,4.15654,202.17019,0.02056,64.008,389.9535,-3.7224
6406,3.9991,199.58552,4.2107,194.62213,0.02164,64.008,387.95325,-3.71235
6407,3.99918,199.56508,4.20396,197.27573,0.02131,64.008,385.953,-3.69716
6408,3.99898,204.21163,3.99284,200.81237,0.01988,64.008,383.95275,-3.68179
6409,3.99898,206.63267,3.90884,194.80866,0.02007,64.008,381.9525,-3.655
6410,3.99914,211.37227,3.74225,187.70328,0.01994,64.008,379.99988,-3.64115
6411,3.99916,203.37417,4.0551,190.79693,0.02125,64.008,377.99963,-3.64277
