Repository: edrossi93/mecanano-ml-nanomechanics-tutorial

File: data/nanoindent_maps/Duplex Steel 2um.csv (part 13 of 77)
Index,Load,Depth,HARDNESS,MODULUS,H/E,X Position,Y Position,Z Position
Integer,mN,nm,GPa,GPa,None,µm,µm,µm
6412,3.99909,201.73278,4.09686,201.32074,0.02035,64.008,375.99938,-3.63889
6413,3.99944,199.37557,4.2211,194.47658,0.0217,64.008,373.99913,-3.63366
6414,3.99903,201.4164,4.11155,200.93321,0.02046,64.008,371.99888,-3.6079
6415,3.99907,199.6996,4.18036,203.56123,0.02054,64.008,369.99863,-3.59628
6416,3.99909,198.62745,4.22281,205.75857,0.02052,64.008,367.99838,-3.59853
6417,3.99908,198.6866,4.26172,191.39833,0.02227,64.008,365.99813,-3.59238
6418,3.99898,210.84973,3.77178,183.8739,0.02051,64.008,363.99788,-3.56829
6419,3.99925,193.54604,4.50778,192.27393,0.02344,64.008,361.99762,-3.56806
6420,3.99923,200.66634,4.09164,223.19391,0.01833,64.008,359.99738,-3.5211
6421,3.99924,198.90911,4.15973,227.15276,0.01831,64.008,357.99713,-3.50736
6422,3.99918,185.47887,4.85209,218.2926,0.02223,64.008,355.99688,-3.48476
6423,3.99919,206.76921,3.90831,192.96128,0.02025,64.008,353.99663,-3.45212
6424,3.99898,192.76635,4.50512,204.93904,0.02198,64.008,351.99638,-3.45297
6425,3.99919,204.12719,4.024,190.49255,0.02112,64.008,349.99613,-3.43571
6426,3.99931,199.771,4.16121,209.88566,0.01983,64.008,347.99588,-3.43241
6427,3.99946,201.35104,4.0502,229.38106,0.01766,64.008,345.99563,-3.4088
6428,3.99949,195.58753,4.30285,230.58793,0.01866,64.008,343.99538,-3.40478
6429,3.99946,198.35832,4.1744,231.94097,0.018,64.008,341.99513,-3.38489
6430,3.99897,197.49139,4.23328,222.35548,0.01904,64.008,339.99487,-3.37057
6431,3.99932,186.13308,4.85721,205.79696,0.0236,64.008,337.99463,-3.35336
6432,3.99912,180.59923,5.13433,219.96676,0.02334,64.008,335.99438,-3.33205
6433,3.99916,200.13198,4.16711,201.3582,0.0207,64.008,333.99413,-3.31441
6434,3.99927,200.84054,4.11968,207.66316,0.01984,64.008,331.99387,-3.29715
6435,3.99967,204.8074,3.99801,189.76571,0.02107,64.008,329.99363,-3.27409
6436,3.99923,210.46392,3.7252,210.85184,0.01767,64.008,327.99338,-3.25779
6437,3.99966,198.74515,4.1838,219.71353,0.01904,64.008,325.99313,-3.26037
6438,3.99918,193.60977,4.40267,227.65435,0.01934,64.008,323.99288,-3.255
6439,3.99921,205.35537,3.94077,202.97761,0.01941,64.008,321.99263,-3.2219
6440,3.99914,202.17914,4.07861,200.95751,0.0203,64.008,319.99238,-3.21624
6441,3.99925,205.15763,3.95881,198.90833,0.0199,64.008,317.99213,-3.19623
6442,3.9991,198.88818,4.2224,201.5651,0.02095,64.008,315.99188,-3.17862
6443,3.99904,190.28848,4.62264,208.08199,0.02222,64.008,313.99163,-3.1643
6444,3.99936,215.14081,3.54598,217.72401,0.01629,64.008,311.99138,-3.12525
6445,3.9995,202.15766,4.04266,216.57996,0.01867,64.008,309.99112,-3.1156
6446,3.99923,202.20967,4.03531,218.82233,0.01844,64.008,307.99088,-3.10091
6447,3.9992,201.36982,4.11303,201.2199,0.02044,64.008,305.99063,-3.08381
6448,3.99915,206.91425,3.87892,202.60816,0.01914,64.008,303.99038,-3.06835
6449,3.999,201.8695,4.11967,190.93194,0.02158,64.008,301.99013,-3.05853
6450,3.99894,203.179,4.02875,203.74221,0.01977,64.008,299.98988,-3.04664
6451,3.999,200.06519,4.1769,198.81449,0.02101,64.008,297.98963,-3.03709
6452,3.99914,205.47369,3.93339,204.04163,0.01928,64.008,295.98938,-3.02759
6453,3.99917,197.83419,4.31127,188.43696,0.02288,64.008,293.98913,-3.01929
6454,3.99919,201.85317,4.09736,199.20477,0.02057,64.008,291.98888,-3.00335
6455,3.99919,201.19086,4.0878,214.65125,0.01904,64.008,289.98863,-2.99976
6456,3.99915,199.08054,4.18808,211.36343,0.01981,64.008,287.98837,-2.98472
6457,3.99924,200.39273,4.15793,200.51044,0.02074,64.008,285.98813,-2.95679
6458,3.99923,284.44688,2.05584,151.93724,0.01353,64.008,283.98788,-2.81747
6459,3.99855,272.37557,2.23755,160.28199,0.01396,64.008,281.98763,-2.76057
6460,3.9988,388.81391,1.11851,97.52918,0.01147,64.008,279.98737,-2.66598
6461,3.99899,209.87242,3.79198,190.5858,0.0199,64.008,277.98713,-2.86068
6462,3.99946,192.00946,4.53377,208.30403,0.02177,64.008,275.98688,-2.86454
6463,3.99931,177.43018,5.31633,225.39542,0.02359,64.008,273.98663,-2.85136
6464,3.99916,208.84021,3.83493,189.51578,0.02024,64.008,271.98638,-2.81518
6465,3.99934,198.76714,4.22724,201.90886,0.02094,64.008,269.98613,-2.81898
6466,3.99935,198.66132,4.23998,199.11577,0.02129,64.008,267.98588,-2.79662
6467,3.99944,198.68113,4.23956,198.98465,0.02131,64.008,265.98563,-2.78318
6468,3.99938,198.87508,4.2231,201.65123,0.02094,64.008,263.98538,-2.772
6469,3.99942,199.50862,4.1807,206.8482,0.02021,64.008,261.98513,-2.75947
6470,3.99941,204.43104,3.98286,201.35824,0.01978,64.008,259.98488,-2.7441
6471,3.99944,201.18985,4.10297,208.36615,0.01969,64.008,257.98462,-2.74051
6472,3.99939,204.33954,3.98189,203.29962,0.01959,64.008,255.98438,-2.72793
6473,3.99945,208.58989,3.78719,215.34597,0.01759,64.008,253.98413,-2.71716
6474,3.99935,198.78323,4.15014,234.65906,0.01769,64.008,251.98388,-2.72759
6475,3.99908,198.44527,4.22656,207.46808,0.02037,64.008,249.98363,-2.71641
6476,3.99911,205.12661,3.91997,216.55141,0.0181,64.008,247.98338,-2.70468
6477,3.99926,207.11072,3.86002,207.63942,0.01859,64.008,245.98313,-2.6906
6478,3.9991,199.18452,4.22015,197.60763,0.02136,64.008,243.98288,-2.6835
6479,3.99925,202.08572,4.04982,214.59178,0.01887,64.008,241.98263,-2.66827
6480,3.99928,203.92696,3.96905,216.46214,0.01834,64.008,239.98238,-2.65621
6481,3.99927,201.83578,4.03176,228.27135,0.01766,64.008,237.98213,-2.64401
6482,3.99919,201.73121,4.08604,205.63298,0.01987,64.008,235.98187,-2.62632
6483,3.99901,201.48237,4.07039,216.74573,0.01878,64.008,233.98163,-2.61361
6484,3.99922,203.12012,4.0399,200.42886,0.02016,64.008,231.98138,-2.58889
6485,3.99925,206.10447,3.86248,226.28981,0.01707,64.008,229.98113,-2.57465
6486,3.99896,208.66951,3.85116,185.8334,0.02072,64.008,227.98087,-2.56468
6487,3.9994,204.65436,3.96596,204.53863,0.01939,64.008,225.98063,-2.54419
6488,3.99935,201.8764,4.03511,225.75834,0.01787,64.008,223.98038,-2.53062
6489,3.9995,199.9055,4.11556,227.61822,0.01808,64.008,221.98013,-2.51579
6490,3.99925,199.92831,4.12663,221.76963,0.01861,64.008,219.97988,-2.49729
6491,3.9991,202.02036,4.08471,201.21954,0.0203,64.008,217.97963,-2.48188
6492,3.99917,204.13648,3.97258,210.81305,0.01884,64.008,215.97938,-2.46875
6493,3.99947,200.17584,4.12004,219.98088,0.01873,64.008,213.97913,-2.45308
6494,3.99953,199.17093,4.14472,229.00956,0.0181,64.008,211.97888,-2.44767
6495,3.99938,201.09075,4.07653,221.82567,0.01838,64.008,209.97863,-2.43845
6496,3.99959,202.99426,4.02782,207.66,0.0194,64.008,207.97838,-2.42062
6497,3.99959,200.46168,4.10206,222.63159,0.01843,64.008,205.97812,-2.406
6498,3.99941,200.45141,4.05815,245.81574,0.01651,64.008,203.97788,-2.39465
6499,3.99942,201.40127,4.05733,224.721,0.01805,64.008,201.97763,-2.37298
6500,3.9994,208.03569,3.80356,217.82687,0.01746,64.008,199.97738,-2.35038
6501,3.99942,213.99075,3.60258,208.29966,0.0173,64.008,197.97713,-2.32941
6502,3.99951,199.37092,4.13106,231.43533,0.01785,64.008,195.97688,-2.3256
6503,3.99935,210.44011,3.71406,217.28908,0.01709,64.008,193.97663,-2.30346
6504,3.99947,195.23763,4.36018,213.56919,0.02042,64.008,191.97638,-2.29769
6505,3.99939,197.06036,4.21861,238.73714,0.01767,64.008,189.97613,-2.27962
6506,3.99954,207.16543,3.8497,211.64383,0.01819,64.008,187.97588,-2.25446
6507,3.99948,201.26695,4.08061,216.5352,0.01885,64.008,185.97563,-2.24334
6508,3.99941,201.11452,4.06307,227.89599,0.01783,64.008,183.97537,-2.21424
6509,3.9993,200.76144,4.10619,214.76527,0.01912,64.008,181.97513,-2.19501
6510,3.99917,205.21958,3.96676,194.76808,0.02037,64.008,179.97488,-2.17261
6511,3.99942,205.48916,3.91437,212.42878,0.01843,64.008,177.97463,-2.14269
6512,3.99888,223.66401,3.34271,177.02828,0.01888,64.008,175.97437,-2.12294
6513,3.99925,210.98663,3.73681,196.09801,0.01906,64.008,173.97413,-2.11919
6514,3.99903,202.4535,4.07855,196.49345,0.02076,64.008,171.97388,-2.10178
6515,3.99937,192.0081,4.5181,213.64716,0.02115,64.008,169.97363,-2.08375
6516,3.99894,197.6712,4.2432,214.70609,0.01976,64.008,167.97338,-2.07469
6517,3.99909,200.2322,4.17976,195.22975,0.02141,64.008,165.97313,-2.06018
6518,3.99907,201.34131,4.14284,190.98937,0.02169,64.008,163.97288,-2.04367
6519,3.99917,200.33234,4.15161,203.84907,0.02037,64.008,161.97262,-2.03056
6520,3.99915,202.95128,4.08316,187.43078,0.02178,64.008,159.97238,-2.01768
6521,3.99894,211.69444,3.73683,184.97661,0.0202,64.008,157.97213,-1.99485
6522,3.99917,203.00347,4.05319,197.21741,0.02055,64.008,155.97188,-1.99983
6523,3.99924,201.037,4.08102,220.72245,0.01849,64.008,153.97162,-1.9886
6524,3.99923,213.21061,3.6223,212.49083,0.01705,64.008,151.97138,-1.9606
6525,3.99938,199.49104,4.15114,219.41339,0.01892,64.008,149.97113,-1.96882
6526,3.99942,197.30348,4.24442,221.46158,0.01917,64.008,147.97088,-1.95078
6527,3.99925,209.70923,3.76843,203.57925,0.01851,64.008,145.97063,-1.92143
6528,3.99917,204.31952,4.00096,195.97,0.02042,64.008,143.97038,-1.92158
6529,3.99927,202.24219,4.07684,200.65212,0.02032,64.008,141.97013,-1.90439
6530,3.99876,207.4516,3.85352,204.25728,0.01887,64.008,139.96988,-1.87322
6531,3.99901,203.24004,3.97284,228.51163,0.01739,64.008,137.96963,-1.86688
6532,3.99911,201.48655,4.12264,195.77526,0.02106,64.008,135.96938,-1.85982
6533,3.99902,201.76079,4.11242,195.10573,0.02108,64.008,133.96913,-1.85183
6534,3.99914,216.34021,3.58069,179.91043,0.0199,64.008,131.96887,-1.81182
6535,3.99901,204.74749,3.96595,202.75489,0.01956,64.008,129.96863,-1.83428
6536,3.99932,204.15867,4.01331,193.93125,0.02069,64.008,127.96838,-1.81524
6537,3.99917,194.28928,4.42846,205.37862,0.02156,64.008,125.96813,-1.79679
6538,3.99896,199.96957,4.20848,189.5858,0.0222,64.008,123.96787,-1.77438
6539,3.99919,195.08683,4.43645,190.62798,0.02327,64.008,121.96763,-1.7606
6540,3.999,197.9902,4.27714,196.84805,0.02173,64.008,119.96738,-1.7432
6541,3.99908,200.74225,4.14989,197.73859,0.02099,64.008,117.96713,-1.72426
6542,3.99903,201.23569,4.15103,189.80925,0.02187,64.008,115.96688,-1.70606
6543,3.99915,198.29377,4.28037,191.29846,0.02238,64.008,113.96663,-1.68907
6544,3.99916,202.13417,4.10995,190.36582,0.02159,64.008,111.96638,-1.6722
6545,3.99935,204.82102,3.97534,197.89707,0.02009,64.008,109.96612,-1.6515
6546,3.99921,203.33163,4.04934,193.50723,0.02093,64.008,107.96588,-1.6383
6547,3.99911,198.51525,4.2228,207.70365,0.02033,64.008,105.96563,-1.62591
6548,3.99929,200.53598,4.13101,208.47175,0.01982,64.008,103.96538,-1.60277
6549,3.99909,197.50868,4.26136,210.54014,0.02024,64.008,101.96512,-1.59265
6550,3.99907,194.59303,4.38876,214.24584,0.02048,64.008,99.96488,-1.58222
6551,3.99907,197.33101,4.26284,213.14119,0.02,64.008,97.96463,-1.56396
6552,3.99898,201.87608,4.07921,205.77602,0.01982,64.008,95.96438,-1.54922
6553,3.99918,196.85276,4.29675,208.67276,0.02059,64.008,93.96413,-1.53529
6554,3.99907,194.54238,4.39926,211.25776,0.02082,64.008,91.96388,-1.51713
6555,3.99917,196.11514,4.3217,212.27564,0.02036,64.008,89.96363,-1.50029
6556,3.99915,193.71868,4.43039,214.56509,0.02065,64.008,87.96337,-1.48999
6557,3.9993,202.06763,4.03889,219.98992,0.01836,64.008,85.96313,-1.46329
6558,3.99937,198.00168,4.22773,215.10423,0.01965,64.008,83.96288,-1.45646
6559,3.99918,196.43296,4.3339,202.43383,0.02141,64.008,81.96263,-1.45585
6560,3.9992,192.11822,4.52117,210.57716,0.02147,64.008,79.96237,-1.4493
6561,3.99908,196.21519,4.37406,192.76613,0.02269,64.008,77.96213,-1.45148
6562,3.99915,198.24931,4.20464,220.02812,0.01911,64.008,75.96188,-1.43682
6563,3.99939,199.8641,4.12599,223.44023,0.01847,64.008,73.96163,-1.42979
6564,3.99938,202.05075,4.0472,216.50474,0.01869,64.008,71.96137,-1.42331
6565,3.99957,206.63084,3.86626,213.80177,0.01808,64.008,69.96113,-1.40404
6566,3.99938,194.96008,4.33467,229.39562,0.0189,64.008,67.96088,-1.39456
6567,3.99933,130.69741,11.03768,214.19442,0.05153,64.008,65.96063,-1.36505
6568,3.99927,174.64664,5.57778,207.7069,0.02685,64.008,63.96038,-1.34681
6569,3.99873,162.07741,6.80635,181.67392,0.03746,64.008,61.96013,-1.32202
6570,3.99906,197.68143,4.28203,200.08233,0.0214,64.008,59.95988,-1.31095
6571,3.9991,195.50681,4.35556,210.33713,0.02071,64.008,57.95962,-1.29988
6572,3.99924,186.81384,4.80391,210.12133,0.02286,64.008,55.95938,-1.2706
6573,3.99917,206.71569,3.91212,192.31903,0.02034,64.008,53.95913,-1.21475
6574,3.99913,203.37575,3.98594,219.14892,0.01819,64.008,51.95888,-1.19355
6575,3.99902,200.08473,4.12966,217.22395,0.01901,64.008,49.95862,-1.17008
6576,3.99907,196.0755,4.30524,219.48807,0.01961,64.008,47.95838,-1.15575
6577,3.99918,201.80032,4.03872,225.46209,0.01791,64.008,45.95813,-1.14072
6578,3.99922,194.7541,4.38731,211.96579,0.0207,64.008,43.95788,-1.13188
6579,3.99923,196.72417,4.33875,196.25,0.02211,64.008,41.95763,-1.11975
6580,3.99916,205.65396,3.96296,189.5154,0.02091,64.008,39.95738,-1.10802
6581,3.99917,195.16215,4.37604,208.90695,0.02095,64.008,37.95713,-1.08872
6582,3.99917,202.9962,4.01012,215.2002,0.01863,64.008,35.95687,-1.06414
6583,3.99897,197.24972,4.29877,201.20606,0.02137,64.008,33.95663,-1.06135
6584,3.99914,200.71488,4.1203,209.57494,0.01966,64.008,31.95638,-1.04658
6585,3.99915,202.73718,4.0411,206.42953,0.01958,64.008,29.95613,-1.02674
6586,3.99897,203.97464,3.99018,205.95347,0.01937,64.008,27.95587,-1.00849
6587,3.99938,200.19564,4.18857,192.91733,0.02171,64.008,25.95563,-1.0027
6588,3.99911,200.67944,4.13751,203.35934,0.02035,64.008,23.95538,-0.97735
6589,3.99879,216.43438,3.55101,191.1312,0.01858,64.008,21.95513,-0.96097
6590,3.99922,190.24894,4.64348,202.39117,0.02294,64.008,19.95487,-0.96804
6591,3.99911,198.67275,4.23158,201.79474,0.02097,64.008,17.95463,-0.95285
6592,3.99915,188.31686,4.71947,210.68643,0.0224,64.008,15.95438,-0.94702
6593,3.99903,198.02655,4.25926,202.44826,0.02104,64.008,13.95413,-0.94426
6594,3.99921,192.27515,4.48733,219.92502,0.0204,64.008,11.95388,-0.93728
6595,3.99928,195.76655,4.36986,201.0593,0.02173,64.008,9.95363,-0.91431
6596,3.9993,200.31898,4.12242,216.06376,0.01908,64.008,7.95338,-0.90313
6597,3.9992,200.16221,4.10774,225.85824,0.01819,64.008,5.95312,-0.88588
6598,3.99931,197.43696,4.20054,239.31841,0.01755,64.008,3.95288,-0.86554
6599,3.99925,198.30039,4.17952,230.56932,0.01813,64.008,1.95263,-0.84674
6600,3.99939,198.04169,4.20167,225.63439,0.01862,64.008,0,-0.825
6601,3.99908,208.74081,3.80387,204.20508,0.01863,66.00825,397.9545,-3.80676
6602,3.99894,205.05507,3.92528,215.28079,0.01823,66.00825,395.95425,-3.78932
6603,3.99911,207.24736,3.83291,218.20676,0.01757,66.00825,393.954,-3.77468
6604,3.99901,198.96067,4.21277,203.83676,0.02067,66.00825,391.95375,-3.75938
6605,3.99878,200.54689,4.15397,199.25958,0.02085,66.00825,389.9535,-3.74502
6606,3.99918,208.89439,3.83768,187.65528,0.02045,66.00825,387.95325,-3.73091
6607,3.99918,202.91508,4.04628,201.31727,0.0201,66.00825,385.953,-3.72035
6608,3.99915,209.76579,3.77453,199.77209,0.01889,66.00825,383.95275,-3.69599
6609,3.99899,205.00595,3.96832,197.4924,0.02009,66.00825,381.9525,-3.68452
6610,3.99897,202.11927,4.04886,214.23811,0.0189,66.00825,379.99988,-3.67217
6611,3.99904,202.08867,4.10996,190.9878,0.02152,66.00825,377.99963,-3.65949
6612,3.99887,200.51965,4.15599,199.00369,0.02088,66.00825,375.99938,-3.65562
6613,3.99917,209.92492,3.79163,189.99475,0.01996,66.00825,373.99913,-3.64548
6614,3.99917,189.2184,4.68863,205.26987,0.02284,66.00825,371.99888,-3.6349
6615,3.99922,201.01148,4.19585,179.2177,0.02341,66.00825,369.99863,-3.60985
6616,3.9992,198.42911,4.22447,208.60331,0.02025,66.00825,367.99838,-3.61629
6617,3.99911,197.33064,4.30572,197.63448,0.02179,66.00825,365.99813,-3.61244
6618,3.99897,212.77386,3.70634,181.19159,0.02046,66.00825,363.99788,-3.59576
6619,3.99909,192.08859,4.54464,203.33847,0.02235,66.00825,361.99762,-3.59104
6620,3.99927,201.46842,4.08979,208.75823,0.01959,66.00825,359.99738,-3.54009
6621,3.99917,206.33766,3.88404,210.63122,0.01844,66.00825,357.99713,-3.51918
6622,3.99909,195.8378,4.3342,212.44816,0.0204,66.00825,355.99688,-3.50444
6623,3.9992,195.23281,4.36168,212.96539,0.02048,66.00825,353.99663,-3.48702
6624,3.99918,194.24803,4.39696,217.51001,0.02021,66.00825,351.99638,-3.4739
6625,3.99915,195.04895,4.41512,197.60174,0.02234,66.00825,349.99613,-3.46506
6626,3.99929,200.57522,4.12353,210.83157,0.01956,66.00825,347.99588,-3.45081
6627,3.99935,206.35328,3.86008,222.37694,0.01736,66.00825,345.99563,-3.42848
6628,3.99939,209.01999,3.78672,207.39316,0.01826,66.00825,343.99538,-3.41386
6629,3.99935,201.58327,4.06234,218.63733,0.01858,66.00825,341.99513,-3.40264
6630,3.99926,194.17632,4.35874,235.17304,0.01853,66.00825,339.99487,-3.38739
6631,3.99899,199.00555,4.21799,201.18668,0.02097,66.00825,337.99463,-3.37655
6632,3.99934,181.47649,5.10525,213.13038,0.02395,66.00825,335.99438,-3.3556
6633,3.99906,191.44909,4.54712,213.25945,0.02132,66.00825,333.99413,-3.33884
6634,3.99938,202.60021,4.03692,210.76037,0.01915,66.00825,331.99387,-3.32762
6635,3.99957,197.17799,4.25208,220.70577,0.01927,66.00825,329.99363,-3.31572
6636,3.99945,201.6275,4.05602,220.75996,0.01837,66.00825,327.99338,-3.29538
6637,3.99936,197.62892,4.20764,231.50986,0.01817,66.00825,325.99313,-3.2889
6638,3.99922,202.78788,4.02157,213.98197,0.01879,66.00825,323.99288,-3.26649
6639,3.99876,209.23145,3.80111,196.91214,0.0193,66.00825,321.99263,-3.24497
6640,3.99898,205.22882,3.99164,185.57079,0.02151,66.00825,319.99238,-3.24173
6641,3.9992,197.18826,4.32531,193.5107,0.02235,66.00825,317.99213,-3.21975
6642,3.99901,199.33123,4.19869,202.86753,0.0207,66.00825,315.99188,-3.20292
6643,3.9989,205.405,3.95785,195.13573,0.02028,66.00825,313.99163,-3.17792
6644,3.99925,220.06581,3.41051,200.90933,0.01698,66.00825,311.99138,-3.1437
6645,3.99927,205.38549,3.90914,216.85015,0.01803,66.00825,309.99112,-3.13657
6646,3.99941,205.07078,3.93502,210.67225,0.01868,66.00825,307.99088,-3.12354
6647,3.99925,200.80759,4.13113,203.71687,0.02028,66.00825,305.99063,-3.10087
6648,3.99914,204.05662,4.05938,179.77642,0.02258,66.00825,303.99038,-3.09203
6649,3.99892,199.52307,4.18708,203.93759,0.02053,66.00825,301.99013,-3.08355
6650,3.99901,202.20815,4.09317,195.02565,0.02099,66.00825,299.98988,-3.06493
6651,3.99938,208.44567,3.86523,184.108,0.02099,66.00825,297.98963,-3.05131
6652,3.99924,201.83842,4.09979,198.5597,0.02065,66.00825,295.98938,-3.03977
6653,3.99928,214.19145,3.65922,179.37621,0.0204,66.00825,293.98913,-3.01132
6654,3.99916,199.41738,4.19802,201.75487,0.02081,66.00825,291.98888,-3.02601
6655,3.99919,201.4539,4.08885,209.36768,0.01953,66.00825,289.98863,-3.01214
6656,3.99912,199.95256,4.13002,219.67579,0.0188,66.00825,287.98837,-3.0018
6657,3.99932,203.76801,4.02786,194.63866,0.02069,66.00825,285.98813,-2.97911
6658,3.99917,204.64858,3.97484,200.85388,0.01979,66.00825,283.98788,-2.94845
6659,3.99948,201.04513,4.06413,228.88923,0.01776,66.00825,281.98763,-2.92003
6660,3.99928,199.05448,4.24145,192.54046,0.02203,66.00825,279.98737,-2.90645
6661,3.99919,206.64943,3.93006,186.691,0.02105,66.00825,277.98713,-2.89373
6662,3.99929,205.70147,3.94455,195.75555,0.02015,66.00825,275.98688,-2.88064
6663,3.99947,209.86657,3.76862,200.85545,0.01876,66.00825,273.98663,-2.86513
6664,3.99923,205.5778,3.93967,199.69126,0.01973,66.00825,271.98638,-2.85023
6665,3.99906,205.143,3.96055,198.36628,0.01997,66.00825,269.98613,-2.83832
6666,3.99926,202.56862,4.10047,187.24807,0.0219,66.00825,267.98588,-2.81792
6667,3.99918,201.74943,4.10708,197.27269,0.02082,66.00825,265.98563,-2.80454
6668,3.99914,208.64191,3.84485,188.6831,0.02038,66.00825,263.98538,-2.78588
6669,3.99931,203.81072,4.02062,196.66861,0.02044,66.00825,261.98513,-2.77902
6670,3.99929,202.00851,4.0569,212.92807,0.01905,66.00825,259.98488,-2.77187
6671,3.99928,200.39151,4.14688,204.71027,0.02026,66.00825,257.98462,-2.76402
6672,3.99933,199.50632,4.13553,226.26072,0.01828,66.00825,255.98438,-2.75342
6673,3.99934,200.27105,4.10545,224.7851,0.01826,66.00825,253.98413,-2.75077
6674,3.99937,196.56362,4.24381,237.31741,0.01788,66.00825,251.98388,-2.74818
6675,3.99891,197.89187,4.29555,192.33349,0.02233,66.00825,249.98363,-2.73549
6676,3.99915,201.80335,4.0519,219.04169,0.0185,66.00825,247.98338,-2.72389
6677,3.99891,205.68915,3.9272,202.84713,0.01936,66.00825,245.98313,-2.71301
6678,3.99877,205.365,3.94521,200.76285,0.01965,66.00825,243.98288,-2.6998
6679,3.99917,205.70804,3.89288,218.48897,0.01782,66.00825,241.98263,-2.68653
6680,3.99885,205.68902,3.87941,225.73092,0.01719,66.00825,239.98238,-2.67579
6681,3.99912,204.05495,3.95495,220.6784,0.01792,66.00825,237.98213,-2.6597
6682,3.99893,208.93272,3.81211,197.21673,0.01933,66.00825,235.98187,-2.64343
6683,3.999,204.27062,3.99776,197.90482,0.0202,66.00825,233.98163,-2.63457
6684,3.99911,210.29488,3.78706,186.19821,0.02034,66.00825,231.98138,-2.61178
6685,3.99936,206.30195,3.91323,198.56588,0.01971,66.00825,229.98113,-2.59296
6686,3.99914,205.56318,3.96905,188.66656,0.02104,66.00825,227.98087,-2.58369
6687,3.99891,208.12377,3.83975,198.8392,0.01931,66.00825,225.98063,-2.55694
6688,3.99915,204.82409,3.95239,207.26359,0.01907,66.00825,223.98038,-2.54898
6689,3.99909,204.40601,3.958,212.37076,0.01864,66.00825,221.98013,-2.53715
6690,3.99918,206.17228,3.92795,194.70717,0.02017,66.00825,219.97988,-2.51786
6691,3.99908,203.16309,4.03891,200.04133,0.02019,66.00825,217.97963,-2.51195
6692,3.99912,199.59664,4.14758,218.80009,0.01896,66.00825,215.97938,-2.50293
6693,3.99948,199.58025,4.1231,230.8461,0.01786,66.00825,213.97913,-2.48139
6694,3.99929,205.19142,3.912,219.29808,0.01784,66.00825,211.97888,-2.47247
6695,3.99929,216.87245,3.50303,208.30218,0.01682,66.00825,209.97863,-2.45318
6696,3.99952,205.89871,3.92001,202.5914,0.01935,66.00825,207.97838,-2.44721
6697,3.99937,205.70391,3.8783,226.32217,0.01714,66.00825,205.97812,-2.42808
6698,3.99918,199.69459,4.12219,228.66587,0.01803,66.00825,203.97788,-2.41455
6699,3.99928,202.72348,3.98809,231.86034,0.0172,66.00825,201.97763,-2.39366
6700,3.99941,200.26241,4.07994,238.01946,0.01714,66.00825,199.97738,-2.37774
6701,3.99889,206.00185,3.89904,209.72878,0.01859,66.00825,197.97713,-2.35585
6702,3.9992,200.65729,4.10852,215.66406,0.01905,66.00825,195.97688,-2.34137
6703,3.99912,203.04982,3.99306,222.23529,0.01797,66.00825,193.97663,-2.32831
6704,3.99918,203.22418,3.97718,226.67479,0.01755,66.00825,191.97638,-2.31488
6705,3.99925,203.63218,3.97398,219.89496,0.01807,66.00825,189.97613,-2.29714
6706,3.9992,203.16426,3.98434,224.28253,0.01776,66.00825,187.97588,-2.28089
6707,3.99925,203.01359,4.00974,215.08281,0.01864,66.00825,185.97563,-2.26336
6708,3.99906,203.50832,3.99003,214.59753,0.01859,66.00825,183.97537,-2.23744
6709,3.99899,204.56085,3.9785,200.75514,0.01982,66.00825,181.97513,-2.21964
6710,3.99917,221.41852,3.40567,181.24018,0.01879,66.00825,179.97488,-2.18299
6711,3.99935,201.16106,4.13116,197.94757,0.02087,66.00825,177.97463,-2.18045
6712,3.99914,202.64773,4.05789,201.20508,0.02017,66.00825,175.97437,-2.16035
6713,3.99912,199.57876,4.1994,198.63382,0.02114,66.00825,173.97413,-2.13886
6714,3.99898,205.56431,3.92515,205.93803,0.01906,66.00825,171.97388,-2.11519
6715,3.99923,207.37911,3.86653,200.05367,0.01933,66.00825,169.97363,-2.08679
6716,3.99911,192.60319,4.47655,217.79746,0.02055,66.00825,167.97338,-2.1017
6717,3.99896,202.38255,4.11419,185.32305,0.0222,66.00825,165.97313,-2.07566
6718,3.99906,200.97946,4.09673,214.65614,0.01909,66.00825,163.97288,-2.06625
6719,3.99919,203.00263,4.058,195.45859,0.02076,66.00825,161.97262,-2.05
6720,3.99916,199.90547,4.17892,200.73593,0.02082,66.00825,159.97238,-2.03608
6721,3.99905,205.83181,3.93849,195.94164,0.0201,66.00825,157.97213,-2.02534
6722,3.99906,211.43022,3.71921,196.46831,0.01893,66.00825,155.97188,-2.01398
6723,3.99923,197.82308,4.23334,216.06094,0.01959,66.00825,153.97162,-2.01371
6724,3.99937,201.86117,4.03696,225.17247,0.01793,66.00825,151.97138,-1.99986
6725,3.99908,201.43635,4.04449,230.24561,0.01757,66.00825,149.97113,-1.9918
6726,3.99911,195.53094,4.33134,219.26284,0.01975,66.00825,147.97088,-1.97285
6727,3.99938,197.55927,4.24523,216.18449,0.01964,66.00825,145.97063,-1.95356
6728,3.99914,202.48392,4.0763,196.88666,0.0207,66.00825,143.97038,-1.94449
6729,3.99904,199.99783,4.18559,196.82883,0.02127,66.00825,141.97013,-1.92805
6730,3.99894,198.40875,4.21349,213.18838,0.01976,66.00825,139.96988,-1.89492
6731,3.99932,202.60985,4.03866,209.80745,0.01925,66.00825,137.96963,-1.89168
6732,3.99927,198.82112,4.24039,196.42848,0.02159,66.00825,135.96938,-1.8838
6733,3.9992,208.32494,3.86462,185.995,0.02078,66.00825,133.96913,-1.87535
6734,3.99924,219.31674,3.47702,180.46082,0.01927,66.00825,131.96887,-1.84115
6735,3.99918,199.35054,4.18135,209.24306,0.01998,66.00825,129.96863,-1.85699
6736,3.99898,211.91677,3.71948,188.58726,0.01972,66.00825,127.96838,-1.82735
6737,3.99882,206.83839,3.94271,179.58153,0.02195,66.00825,125.96813,-1.80586
6738,3.99921,194.79269,4.43484,195.41281,0.02269,66.00825,123.96787,-1.80746
6739,3.99909,196.38183,4.35962,194.75642,0.02238,66.00825,121.96763,-1.78603
6740,3.99897,201.28296,4.12293,198.84063,0.02073,66.00825,119.96738,-1.76651
6741,3.99893,201.24074,4.13631,194.68533,0.02125,66.00825,117.96713,-1.74818
6742,3.99913,203.05905,4.06144,193.31092,0.02101,66.00825,115.96688,-1.7255
6743,3.99907,197.73101,4.31803,187.84043,0.02299,66.00825,113.96663,-1.70995
6744,3.99904,202.44215,4.12534,181.07065,0.02278,66.00825,111.96638,-1.6926
6745,3.99927,207.73681,3.86823,193.55011,0.01999,66.00825,109.96612,-1.6748
6746,3.99898,206.74568,3.88897,201.08883,0.01934,66.00825,107.96588,-1.65517
6747,3.99909,203.52453,4.02385,199.96373,0.02012,66.00825,105.96563,-1.64033
6748,3.99903,195.84534,4.29512,228.41668,0.0188,66.00825,103.96538,-1.62939
6749,3.9991,196.90535,4.29045,210.08707,0.02042,66.00825,101.96512,-1.61131
6750,3.99896,197.33756,4.24641,219.70255,0.01933,66.00825,99.96488,-1.60057
6751,3.99928,192.95789,4.45445,219.61798,0.02028,66.00825,97.96463,-1.58498
6752,3.99896,193.51606,4.43963,214.72384,0.02068,66.00825,95.96438,-1.57021
6753,3.99906,197.16716,4.2846,207.7008,0.02063,66.00825,93.96413,-1.5539
6754,3.99915,194.71107,4.39544,209.73189,0.02096,66.00825,91.96388,-1.53777
6755,3.99905,213.75227,3.6513,188.9071,0.01933,66.00825,89.96363,-1.50243
6756,3.99923,195.80333,4.31731,219.82971,0.01964,66.00825,87.96337,-1.50772
6757,3.99912,201.23739,4.09938,208.84155,0.01963,66.00825,85.96313,-1.48511
6758,3.99922,218.5936,3.49014,185.39885,0.01883,66.00825,83.96288,-1.44618
6759,3.99893,199.99663,4.15175,209.49515,0.01982,66.00825,81.96263,-1.47913
6760,3.99886,190.97668,4.60781,201.47789,0.02287,66.00825,79.96237,-1.47436
6761,3.99911,195.46388,4.34718,214.25826,0.02029,66.00825,77.96213,-1.4784
6762,3.99923,201.8322,4.04462,221.94991,0.01822,66.00825,75.96188,-1.46019
6763,3.99954,198.58226,4.17781,225.61715,0.01852,66.00825,73.96163,-1.45398
6764,3.99956,202.30481,4.03134,218.98537,0.01841,66.00825,71.96137,-1.44414
6765,3.99938,200.2779,4.12948,213.83234,0.01931,66.00825,69.96113,-1.42944
6766,3.99939,202.99029,4.00129,219.57614,0.01822,66.00825,67.96088,-1.40492
6767,3.99938,201.23429,4.09882,209.25512,0.01959,66.00825,65.96063,-1.39043
6768,3.99917,204.01103,3.95905,219.56944,0.01803,66.00825,63.96038,-1.36946
6769,3.99935,202.83322,4.03398,207.80676,0.01941,66.00825,61.96013,-1.3388
6770,3.99902,208.39506,3.84124,193.85651,0.01981,66.00825,59.95988,-1.31415
6771,3.99906,207.4573,3.86053,201.21965,0.01919,66.00825,57.95962,-1.30835
6772,3.99935,205.39437,3.96107,194.26565,0.02039,66.00825,55.95938,-1.28098
6773,3.99901,212.42827,3.70356,187.33614,0.01977,66.00825,53.95913,-1.244
6774,3.99911,202.55177,4.08338,193.262,0.02113,66.00825,51.95888,-1.22739
6775,3.99917,198.06255,4.25364,203.93856,0.02086,66.00825,49.95862,-1.20779
6776,3.99938,203.54652,3.99129,213.46743,0.0187,66.00825,47.95838,-1.18742
6777,3.9991,200.16773,4.1623,202.53198,0.02055,66.00825,45.95813,-1.17517
6778,3.99897,201.8522,4.13638,185.69557,0.02228,66.00825,43.95788,-1.15305
6779,3.999,206.8433,3.91763,188.2563,0.02081,66.00825,41.95763,-1.14006
6780,3.99915,201.72405,4.10512,198.38708,0.02069,66.00825,39.95738,-1.12839
6781,3.99897,209.03388,3.80956,196.65699,0.01937,66.00825,37.95713,-1.11036
6782,3.99937,202.27354,4.05637,208.37121,0.01947,66.00825,35.95687,-1.10289
6783,3.99913,204.48186,3.98558,199.2956,0.02,66.00825,33.95663,-1.08193
6784,3.99907,210.5557,3.76237,192.05254,0.01959,66.00825,31.95638,-1.05561
6785,3.99908,205.54759,3.94876,196.48168,0.0201,66.00825,29.95613,-1.04501
6786,3.99928,200.42603,4.14823,203.60955,0.02037,66.00825,27.95587,-1.03505
6787,3.99882,210.00223,3.77738,194.46955,0.01942,66.00825,25.95563,-1.01022
6788,3.99912,198.07695,4.21758,217.78896,0.01937,66.00825,23.95538,-1.00153
6789,3.99927,195.96377,4.36423,199.78893,0.02184,66.00825,21.95513,-0.99985
6790,3.99916,193.84601,4.44569,206.91454,0.02149,66.00825,19.95487,-0.98674
6791,3.99916,197.50585,4.26888,207.76302,0.02055,66.00825,17.95463,-0.975
6792,3.9989,196.97484,4.30378,203.92489,0.0211,66.00825,15.95438,-0.96203
6793,3.99939,201.05385,4.10226,211.07843,0.01943,66.00825,13.95413,-0.94676
6794,3.99911,196.38883,4.28243,222.99052,0.0192,66.00825,11.95388,-0.94016
6795,3.99953,197.92008,4.21778,220.95045,0.01909,66.00825,9.95363,-0.9331
6796,3.99918,198.06547,4.21171,220.564,0.0191,66.00825,7.95338,-0.92561
6797,3.99927,200.78804,4.09469,219.3578,0.01867,66.00825,5.95312,-0.90596
6798,3.99918,214.4253,3.60386,199.64987,0.01805,66.00825,3.95288,-0.87613
6799,3.99918,199.31309,4.13741,229.3429,0.01804,66.00825,1.95263,-0.86946
6800,3.9993,202.06746,4.0156,231.67811,0.01733,66.00825,0,-0.84732
6801,3.99895,208.27507,3.82951,200.73134,0.01908,68.0085,397.9545,-3.82545
6802,3.99922,206.24798,3.90388,203.33854,0.0192,68.0085,395.95425,-3.80785
6803,3.9991,217.55,3.5189,188.3851,0.01868,68.0085,393.954,-3.77774
6804,3.999,216.87295,3.54086,188.93026,0.01874,68.0085,391.95375,-3.76347
6805,3.9991,213.03815,3.68305,186.562,0.01974,68.0085,389.9535,-3.75454
6806,3.99922,210.63881,3.75739,192.88362,0.01948,68.0085,387.95325,-3.74555
6807,3.99911,219.01921,3.46224,191.75954,0.01806,68.0085,385.953,-3.72215
6808,3.99918,203.61468,4.01736,201.06666,0.01998,68.0085,383.95275,-3.71534
6809,3.99904,223.18304,3.37569,169.61473,0.0199,68.0085,381.9525,-3.68215
6810,3.99907,197.99992,4.22995,214.08393,0.01976,68.0085,379.99988,-3.68986
6811,3.99916,196.38883,4.31312,210.65654,0.02047,68.0085,377.99963,-3.67568
6812,3.99909,207.18857,3.88326,196.17867,0.01979,68.0085,375.99938,-3.67168
6813,3.99894,220.75964,3.43719,176.81284,0.01944,68.0085,373.99913,-3.64789
6814,3.99918,205.42916,3.94251,200.98619,0.01962,68.0085,371.99888,-3.64959
6815,3.99939,212.48903,3.65393,209.44925,0.01745,68.0085,369.99863,-3.61849
6816,3.99928,201.05308,4.1228,202.80155,0.02033,68.0085,367.99838,-3.63253
6817,3.99912,198.345,4.2738,192.61222,0.02219,68.0085,365.99813,-3.62315
6818,3.999,200.63327,4.13592,204.70626,0.0202,68.0085,363.99788,-3.61743
6819,3.99925,192.30292,4.53235,203.83885,0.02223,68.0085,361.99762,-3.60055
6820,3.99919,196.92615,4.26686,219.13904,0.01947,68.0085,359.99738,-3.55681
6821,3.99932,204.20556,3.96778,211.77037,0.01874,68.0085,357.99713,-3.53189
6822,3.99905,199.49333,4.16874,211.69854,0.01969,68.0085,355.99688,-3.52038
6823,3.99924,195.68607,4.33136,216.39305,0.02002,68.0085,353.99663,-3.50249
6824,3.99914,197.35525,4.26341,212.51475,0.02006,68.0085,351.99638,-3.48899
6825,3.99922,213.31852,3.67407,186.07878,0.01974,68.0085,349.99613,-3.4651
6826,3.99945,199.72949,4.17317,205.9658,0.02026,68.0085,347.99588,-3.4719
6827,3.99923,205.6446,3.88341,224.74322,0.01728,68.0085,345.99563,-3.44907
6828,3.9992,202.85343,4.00755,219.19677,0.01828,68.0085,343.99538,-3.43811
6829,3.999,198.5875,4.19901,215.87272,0.01945,68.0085,341.99513,-3.42325
6830,3.9988,209.05405,3.81125,195.53495,0.01949,68.0085,339.99487,-3.39821
6831,3.99904,202.06666,4.08873,198.91159,0.02056,68.0085,337.99463,-3.38874
6832,3.99934,177.34346,5.37029,212.82979,0.02523,68.0085,335.99438,-3.36947
6833,3.99912,197.53193,4.27957,203.39721,0.02104,68.0085,333.99413,-3.35554
6834,3.99933,215.59643,3.55153,205.59052,0.01727,68.0085,331.99387,-3.33124
6835,3.99931,202.76833,4.03137,210.06642,0.01919,68.0085,329.99363,-3.31417
6836,3.9993,203.03827,3.97447,232.25003,0.01711,68.0085,327.99338,-3.31575
6837,3.99929,202.33966,4.02137,222.92245,0.01804,68.0085,325.99313,-3.31153
6838,3.99914,208.579,3.82872,196.10064,0.01952,68.0085,323.99288,-3.28376
6839,3.99922,216.19302,3.57886,182.80746,0.01958,68.0085,321.99263,-3.27252
6840,3.99912,196.74841,4.32646,199.86722,0.02165,68.0085,319.99238,-3.263
6841,3.99894,197.22619,4.2796,208.48411,0.02053,68.0085,317.99213,-3.24096
6842,3.99866,197.87843,4.26052,204.28628,0.02086,68.0085,315.99188,-3.22263
6843,3.99922,205.088,3.92623,214.34395,0.01832,68.0085,313.99163,-3.19892
6844,3.99928,203.44766,3.99731,212.5422,0.01881,68.0085,311.99138,-3.17471
6845,3.99908,206.22283,3.86654,221.51554,0.01745,68.0085,309.99112,-3.15406
6846,3.99905,207.41721,3.86977,197.97239,0.01955,68.0085,307.99088,-3.13509
6847,3.99919,199.16475,4.22777,195.35714,0.02164,68.0085,305.99063,-3.12119
6848,3.99923,198.40239,4.27317,192.00445,0.02226,68.0085,303.99038,-3.10814
6849,3.99896,199.68464,4.22642,188.02366,0.02248,68.0085,301.99013,-3.09412
6850,3.99915,194.18322,4.40772,214.59078,0.02054,68.0085,299.98988,-3.08048
6851,3.99917,207.23257,3.90574,186.92672,0.02089,68.0085,297.98963,-3.05771
6852,3.9991,209.36698,3.8223,186.45055,0.0205,68.0085,295.98938,-3.03459
6853,3.99884,207.0302,3.89237,194.94959,0.01997,68.0085,293.98913,-3.01734
6854,3.99938,202.53141,4.08271,193.9221,0.02105,68.0085,291.98888,-3.02526
6855,3.99934,202.61187,4.0352,211.27857,0.0191,68.0085,289.98863,-3.01893
6856,3.99919,201.55293,4.11573,197.25036,0.02087,68.0085,287.98837,-3.01304
6857,3.99917,221.27373,3.42241,175.99727,0.01945,68.0085,285.98813,-2.97866
6858,3.99921,201.46932,4.09466,206.72338,0.01981,68.0085,283.98788,-2.97515
6859,3.99931,201.6184,4.06739,215.64288,0.01886,68.0085,281.98763,-2.95057
6860,3.9991,199.52892,4.22261,191.54255,0.02205,68.0085,279.98737,-2.93568
6861,3.99932,202.39901,4.08935,193.57339,0.02113,68.0085,277.98713,-2.9204
6862,3.99914,210.04398,3.74538,208.52702,0.01796,68.0085,275.98688,-2.8957
6863,3.99933,199.58273,4.16724,210.83353,0.01977,68.0085,273.98663,-2.8899
6864,3.99923,200.65927,4.13584,204.39935,0.02023,68.0085,271.98638,-2.87501
6865,3.99932,203.5698,4.01987,200.88861,0.02001,68.0085,269.98613,-2.85678
6866,3.99923,199.79476,4.21283,190.84292,0.02207,68.0085,267.98588,-2.8387
6867,3.99931,200.46333,4.1657,196.62192,0.02119,68.0085,265.98563,-2.82538
6868,3.99926,207.40642,3.88108,193.65612,0.02004,68.0085,263.98538,-2.80386
6869,3.99927,200.24865,4.15362,204.54075,0.02031,68.0085,261.98513,-2.7996
6870,3.99911,201.70975,4.09572,202.15297,0.02026,68.0085,259.98488,-2.78871
6871,3.99934,200.52312,4.08854,227.73102,0.01795,68.0085,257.98462,-2.78084
6872,3.99923,198.20327,4.1846,230.18976,0.01818,68.0085,255.98438,-2.77559
6873,3.99921,198.15866,4.19408,226.62881,0.01851,68.0085,253.98413,-2.77317
6874,3.99919,194.03147,4.39034,224.32981,0.01957,68.0085,251.98388,-2.76642
6875,3.99895,200.10402,4.1894,193.84583,0.02161,68.0085,249.98363,-2.75684
6876,3.99905,197.95056,4.21123,222.98206,0.01889,68.0085,247.98338,-2.74278
6877,3.99867,203.15809,4.03845,200.11606,0.02018,68.0085,245.98313,-2.72576
6878,3.99909,205.49772,3.95229,195.90183,0.02017,68.0085,243.98288,-2.71917
6879,3.99914,220.11594,3.4338,187.96649,0.01827,68.0085,241.98263,-2.68597
6880,3.99902,208.03737,3.82266,208.0738,0.01837,68.0085,239.98238,-2.69331
6881,3.99919,202.09777,4.045,216.50121,0.01868,68.0085,237.98213,-2.67822
6882,3.99923,200.55592,4.12444,210.77139,0.01957,68.0085,235.98187,-2.66445
6883,3.99866,208.64034,3.83979,190.45554,0.02016,68.0085,233.98163,-2.64884
6884,3.99902,223.12843,3.36275,175.75449,0.01913,68.0085,231.98138,-2.61137
6885,3.99915,210.00139,3.73433,215.01563,0.01737,68.0085,229.98113,-2.6068
6886,3.99893,200.44181,4.14316,205.13273,0.0202,68.0085,227.98087,-2.59845
6887,3.99923,209.01586,3.84116,184.60489,0.02081,68.0085,225.98063,-2.57854
6888,3.99883,214.91817,3.62748,181.30578,0.02001,68.0085,223.98038,-2.55539
6889,3.99916,218.25789,3.51754,178.50459,0.01971,68.0085,221.98013,-2.53699
6890,3.99896,200.41951,4.19722,186.71006,0.02248,68.0085,219.97988,-2.54019
6891,3.99915,203.53604,4.07103,183.1585,0.02223,68.0085,217.97963,-2.52791
6892,3.99926,198.68215,4.21697,207.11273,0.02036,68.0085,215.97938,-2.52129
6893,3.99932,202.04411,4.0395,220.18174,0.01835,68.0085,213.97913,-2.50023
6894,3.9993,205.11576,3.90929,222.23174,0.01759,68.0085,211.97888,-2.49238
6895,3.99941,203.14616,4.01878,208.70523,0.01926,68.0085,209.97863,-2.48428
6896,3.99939,211.43913,3.69131,209.86036,0.01759,68.0085,207.97838,-2.45648
6897,3.9991,207.65682,3.82246,215.42943,0.01774,68.0085,205.97812,-2.43998
6898,3.99939,208.84353,3.77577,216.24413,0.01746,68.0085,203.97788,-2.42711
6899,3.99916,198.23218,4.2019,221.57207,0.01896,68.0085,201.97763,-2.40931
6900,3.99901,197.93588,4.18045,238.05211,0.01756,68.0085,199.97738,-2.392
6901,3.99873,191.14081,4.54251,220.37407,0.02061,68.0085,197.97713,-2.37918
6902,3.9991,201.95561,4.05225,215.89743,0.01877,68.0085,195.97688,-2.35335
6903,3.99939,201.60074,4.04467,226.806,0.01783,68.0085,193.97663,-2.34135
6904,3.99928,198.97881,4.16082,225.21617,0.01847,68.0085,191.97638,-2.32594
6905,3.99928,203.28361,3.9766,225.77198,0.01761,68.0085,189.97613,-2.31076
6906,3.99902,204.20437,3.98167,205.55673,0.01937,68.0085,187.97588,-2.29558
6907,3.99904,197.7157,4.2701,203.70321,0.02096,68.0085,185.97563,-2.2835
6908,3.99908,205.22771,3.95857,197.78158,0.02001,68.0085,183.97537,-2.24869
6909,3.99899,207.8508,3.88107,186.7998,0.02078,68.0085,181.97513,-2.2361
6910,3.99897,201.58637,4.13368,190.39673,0.02171,68.0085,179.97488,-2.22383
6911,3.99917,212.1866,3.68632,198.76868,0.01855,68.0085,177.97463,-2.17754
6912,3.99924,205.62247,3.95833,191.72272,0.02065,68.0085,175.97437,-2.17083
6913,3.99912,223.83771,3.3544,169.77015,0.01976,68.0085,173.97413,-2.1318
6914,3.99915,199.50347,4.19743,200.55845,0.02093,68.0085,171.97388,-2.13128
6915,3.99914,162.05703,6.59267,208.9651,0.03155,68.0085,169.97363,-2.11191
6916,3.9988,200.57442,4.15206,199.51997,0.02081,68.0085,167.97338,-2.10573
6917,3.99913,206.1779,3.95794,183.68703,0.02155,68.0085,165.97313,-2.08733
6918,3.99899,201.19218,4.14042,194.02936,0.02134,68.0085,163.97288,-2.08137
6919,3.99921,200.43697,4.13544,208.39732,0.01984,68.0085,161.97262,-2.06414
6920,3.99919,200.4381,4.17335,194.31005,0.02148,68.0085,159.97238,-2.05301
6921,3.99911,200.08277,4.18381,196.15281,0.02133,68.0085,157.97213,-2.04513
6922,3.99886,199.0244,4.19305,210.23699,0.01994,68.0085,155.97188,-2.04115
6923,3.99922,202.80383,4.01202,218.06944,0.0184,68.0085,153.97162,-2.02272
6924,3.99924,201.18002,4.0473,234.54763,0.01726,68.0085,151.97138,-2.01889
6925,3.99933,197.86878,4.19947,230.25627,0.01824,68.0085,149.97113,-2.01224
6926,3.99908,193.45208,4.43362,218.21868,0.02032,68.0085,147.97088,-1.99491
6927,3.99935,198.71599,4.20448,211.43933,0.01989,68.0085,145.97063,-1.9685
6928,3.9991,201.43346,4.08329,212.04,0.01926,68.0085,143.97038,-1.96349
6929,3.99921,205.71136,3.94239,196.41228,0.02007,68.0085,141.97013,-1.94191
6930,3.99898,173.7189,5.77936,183.53485,0.03149,68.0085,139.96988,-1.91609
6931,3.99924,217.52206,3.50892,193.61464,0.01812,68.0085,137.96963,-1.8977
6932,3.99907,196.06744,4.33713,207.33962,0.02092,68.0085,135.96938,-1.90241
6933,3.99917,201.01782,4.13567,198.52259,0.02083,68.0085,133.96913,-1.89355
6934,3.99927,199.09305,4.20388,205.04584,0.0205,68.0085,131.96887,-1.86858
6935,3.99892,198.78367,4.2263,201.79408,0.02094,68.0085,129.96863,-1.86064
6936,3.99914,193.55375,4.44595,211.83469,0.02099,68.0085,127.96838,-1.85541
6937,3.99915,193.55633,4.45385,209.01628,0.02131,68.0085,125.96813,-1.84069
6938,3.999,196.30796,4.34714,199.8869,0.02175,68.0085,123.96787,-1.82853
6939,3.9991,197.08461,4.33533,191.88347,0.02259,68.0085,121.96763,-1.80765
6940,3.99895,201.6933,4.10001,200.71255,0.02043,68.0085,119.96738,-1.7875
6941,3.99919,201.63447,4.11071,197.78449,0.02078,68.0085,117.96713,-1.7643
6942,3.99924,202.61567,4.10618,184.72742,0.02223,68.0085,115.96688,-1.74128
6943,3.99897,201.02409,4.14652,194.48294,0.02132,68.0085,113.96663,-1.72691
