Repository: edrossi93/mecanano-ml-nanomechanics-tutorial

File: data/nanoindent_maps/Duplex Steel 2um.csv (part 14 of 77)
Index,Load,Depth,HARDNESS,MODULUS,H/E,X Position,Y Position,Z Position
Integer,mN,nm,GPa,GPa,None,µm,µm,µm
6944,3.99917,198.40574,4.27542,191.22298,0.02236,68.0085,111.96638,-1.71074
6945,3.99921,191.77695,4.565,202.02153,0.0226,68.0085,109.96612,-1.6907
6946,3.99918,189.91112,4.6279,212.85785,0.02174,68.0085,107.96588,-1.66845
6947,3.99907,194.26173,4.41915,209.01324,0.02114,68.0085,105.96563,-1.6546
6948,3.99926,201.98651,4.04217,220.03414,0.01837,68.0085,103.96538,-1.63557
6949,3.99924,192.57415,4.50718,207.55611,0.02172,68.0085,101.96512,-1.63216
6950,3.99918,194.8811,4.36871,216.68608,0.02016,68.0085,99.96488,-1.61867
6951,3.9992,198.29526,4.20874,217.4072,0.01936,68.0085,97.96463,-1.59956
6952,3.99922,193.60501,4.47224,202.10419,0.02213,68.0085,95.96438,-1.58573
6953,3.99919,196.08482,4.32158,212.87476,0.0203,68.0085,93.96413,-1.57123
6954,3.99914,201.33583,4.10475,204.96525,0.02003,68.0085,91.96388,-1.54809
6955,3.99925,206.50646,3.90189,199.80022,0.01953,68.0085,89.96363,-1.52636
6956,3.99921,206.11283,3.91843,199.49395,0.01964,68.0085,87.96337,-1.51004
6957,3.99925,215.85918,3.57432,189.84753,0.01883,68.0085,85.96313,-1.48462
6958,3.99939,206.68648,3.88341,204.72079,0.01897,68.0085,83.96288,-1.49172
6959,3.99909,195.42278,4.35901,210.53436,0.0207,68.0085,81.96263,-1.49581
6960,3.99912,192.73597,4.53976,194.86634,0.0233,68.0085,79.96237,-1.48969
6961,3.99922,193.8148,4.46225,201.96578,0.02209,68.0085,77.96213,-1.48391
6962,3.99925,200.02824,4.12666,219.77305,0.01878,68.0085,75.96188,-1.47786
6963,3.99943,199.42044,4.14104,225.48352,0.01837,68.0085,73.96163,-1.46885
6964,3.99942,200.004,4.11485,225.85514,0.01822,68.0085,71.96137,-1.46031
6965,3.9993,200.11556,4.13452,214.66747,0.01926,68.0085,69.96113,-1.4488
6966,3.99946,202.41683,4.05234,207.54981,0.01952,68.0085,67.96088,-1.4239
6967,3.99937,203.32192,3.98932,218.71997,0.01824,68.0085,65.96063,-1.4128
6968,3.99925,201.56833,4.03321,233.36677,0.01728,68.0085,63.96038,-1.39043
6969,3.99929,202.73362,4.0001,225.35322,0.01775,68.0085,61.96013,-1.3593
6970,3.99921,200.89483,4.1464,196.63057,0.02109,68.0085,59.95988,-1.34424
6971,3.99918,206.98085,3.91321,187.90646,0.02083,68.0085,57.95962,-1.3175
6972,3.99923,195.9908,4.37268,196.61511,0.02224,68.0085,55.95938,-1.30377
6973,3.99912,199.87678,4.19334,196.06326,0.02139,68.0085,53.95913,-1.27201
6974,3.999,197.1258,4.31243,198.5565,0.02172,68.0085,51.95888,-1.24474
6975,3.99899,203.65351,4.06307,184.02627,0.02208,68.0085,49.95862,-1.21653
6976,3.99918,197.16776,4.30922,199.04782,0.02165,68.0085,47.95838,-1.20457
6977,3.99908,197.99797,4.26553,200.72575,0.02125,68.0085,45.95813,-1.19095
6978,3.9991,199.40547,4.22471,192.6907,0.02192,68.0085,43.95788,-1.17238
6979,3.99912,208.27669,3.90119,174.21326,0.02239,68.0085,41.95763,-1.14989
6980,3.99891,205.12339,3.93961,207.40216,0.019,68.0085,39.95738,-1.14027
6981,3.9989,202.34475,4.0753,199.39129,0.02044,68.0085,37.95713,-1.12128
6982,3.99884,205.60755,3.90867,212.56724,0.01839,68.0085,35.95687,-1.10603
6983,3.99918,212.58276,3.67949,195.26775,0.01884,68.0085,33.95663,-1.08225
6984,3.99931,182.51666,5.07646,204.05021,0.02488,68.0085,31.95638,-1.07781
6985,3.99926,197.25765,4.25627,217.25314,0.01959,68.0085,29.95613,-1.06243
6986,3.99915,200.57034,4.12548,210.04282,0.01964,68.0085,27.95587,-1.04617
6987,3.99908,201.83383,4.08188,205.4789,0.01987,68.0085,25.95563,-1.03328
6988,3.99927,201.51153,4.09707,205.05045,0.01998,68.0085,23.95538,-1.01377
6989,3.99918,196.11874,4.33647,206.75389,0.02097,68.0085,21.95513,-1.01226
6990,3.99911,195.11868,4.37587,209.69616,0.02087,68.0085,19.95487,-1.00107
6991,3.99909,194.35329,4.40241,213.46996,0.02062,68.0085,17.95463,-0.99063
6992,3.9989,194.20194,4.43094,205.86834,0.02152,68.0085,15.95438,-0.98207
6993,3.99927,200.509,4.11411,216.06934,0.01904,68.0085,13.95413,-0.96396
6994,3.99915,191.57019,4.53583,215.09885,0.02109,68.0085,11.95388,-0.96914
6995,3.99933,200.60384,4.1162,213.4132,0.01929,68.0085,9.95363,-0.94513
6996,3.99922,213.19094,3.65831,194.84613,0.01878,68.0085,7.95338,-0.92738
6997,3.9994,204.16466,3.97108,211.08032,0.01881,68.0085,5.95312,-0.91864
6998,3.99925,198.77351,4.18835,216.98903,0.0193,68.0085,3.95288,-0.905
6999,3.99929,217.39955,3.49554,202.6158,0.01725,68.0085,1.95263,-0.87066
7000,3.99908,198.71302,4.14146,240.65512,0.01721,68.0085,0,-0.8699
7001,3.99886,210.64241,3.72396,207.92566,0.01791,70.00875,397.9545,-3.84251
7002,3.99892,206.17909,3.93141,193.15144,0.02035,70.00875,395.95425,-3.82613
7003,3.99899,209.09334,3.80434,197.9152,0.01922,70.00875,393.954,-3.80552
7004,3.99857,212.97003,3.67822,189.36818,0.01942,70.00875,391.95375,-3.7886
7005,3.99915,211.19573,3.73686,192.65702,0.0194,70.00875,389.9535,-3.77525
7006,3.99897,211.70246,3.7389,184.06821,0.02031,70.00875,387.95325,-3.75804
7007,3.99911,207.74139,3.85716,197.9206,0.01949,70.00875,385.953,-3.7512
7008,3.99915,204.10485,3.999,200.20197,0.01997,70.00875,383.95275,-3.73653
7009,3.99902,202.55552,4.07004,198.02156,0.02055,70.00875,381.9525,-3.72045
7010,3.99926,198.05772,4.24251,208.19836,0.02038,70.00875,379.99988,-3.70606
7011,3.99929,196.95121,4.29386,208.09519,0.02063,70.00875,377.99963,-3.69289
7012,3.99911,207.20339,3.88161,196.6216,0.01974,70.00875,375.99938,-3.68589
7013,3.99907,203.81198,4.00936,200.91236,0.01996,70.00875,373.99913,-3.68098
7014,3.99916,197.79384,4.26972,202.60828,0.02107,70.00875,371.99888,-3.66604
7015,3.99896,206.30966,3.88445,210.84638,0.01842,70.00875,369.99863,-3.63952
7016,3.9989,200.09591,4.13892,212.9691,0.01943,70.00875,367.99838,-3.6472
7017,3.99885,204.15502,4.01299,193.90378,0.0207,70.00875,365.99813,-3.63333
7018,3.99907,209.96508,3.79414,188.35234,0.02014,70.00875,363.99788,-3.62305
7019,3.99895,194.03464,4.46722,196.87586,0.02269,70.00875,361.99762,-3.61808
7020,3.99912,207.24255,3.83934,215.03409,0.01785,70.00875,359.99738,-3.56648
7021,3.99936,204.78736,3.9267,220.10657,0.01784,70.00875,357.99713,-3.5474
7022,3.99921,195.76672,4.34355,210.2628,0.02066,70.00875,355.99688,-3.53877
7023,3.99908,208.77292,3.83474,190.58003,0.02012,70.00875,353.99663,-3.50399
7024,3.99916,197.54972,4.28093,202.64326,0.02113,70.00875,351.99638,-3.50629
7025,3.99925,194.88917,4.38151,211.72449,0.02069,70.00875,349.99613,-3.50276
7026,3.99933,199.87283,4.1766,202.19715,0.02066,70.00875,347.99588,-3.49097
7027,3.9992,203.16133,3.99459,219.28527,0.01822,70.00875,345.99563,-3.47039
7028,3.99942,204.1292,3.98024,207.69347,0.01916,70.00875,343.99538,-3.45734
7029,3.99926,202.07779,4.02774,225.17351,0.01789,70.00875,341.99513,-3.43866
7030,3.99902,202.02584,4.04824,216.32742,0.01871,70.00875,339.99487,-3.43081
7031,3.99924,208.19522,3.8127,210.03508,0.01815,70.00875,337.99463,-3.40968
7032,3.99932,191.25126,4.55846,212.94792,0.02141,70.00875,335.99438,-3.39109
7033,3.99912,203.99556,4.00419,199.94318,0.02003,70.00875,333.99413,-3.37603
7034,3.99928,192.56173,4.52828,201.00202,0.02253,70.00875,331.99387,-3.36693
7035,3.99963,134.12499,9.99136,237.26144,0.04211,70.00875,329.99363,-3.35785
7036,3.99937,203.49874,3.98281,218.33889,0.01824,70.00875,327.99338,-3.33875
7037,3.99891,202.66892,4.00576,223.64722,0.01791,70.00875,325.99313,-3.32872
7038,3.99922,222.2712,3.38313,178.98721,0.0189,70.00875,323.99288,-3.29411
7039,3.99918,197.18156,4.29628,203.27991,0.02113,70.00875,321.99263,-3.28954
7040,3.99907,195.44176,4.31743,226.8722,0.01903,70.00875,319.99238,-3.28616
7041,3.9991,199.67487,4.19572,198.39404,0.02115,70.00875,317.99213,-3.26071
7042,3.99888,199.23436,4.20623,201.64722,0.02086,70.00875,315.99188,-3.24561
7043,3.99907,204.45282,3.96377,208.90282,0.01897,70.00875,313.99163,-3.21765
7044,3.99911,211.41616,3.68822,211.75951,0.01742,70.00875,311.99138,-3.18683
7045,3.99922,205.80547,3.91423,206.58417,0.01895,70.00875,309.99112,-3.1711
7046,3.99922,202.05828,4.08504,200.524,0.02037,70.00875,307.99088,-3.1635
7047,3.99904,198.84594,4.23706,197.0809,0.0215,70.00875,305.99063,-3.14001
7048,3.99919,200.37402,4.19622,187.75244,0.02235,70.00875,303.99038,-3.12899
7049,3.99926,196.28883,4.38236,189.29226,0.02315,70.00875,301.99013,-3.1201
7050,3.99914,210.46498,3.75041,198.7089,0.01887,70.00875,299.98988,-3.08773
7051,3.99902,206.29628,3.91574,197.48348,0.01983,70.00875,297.98963,-3.07276
7052,3.99908,200.21262,4.13072,214.36714,0.01927,70.00875,295.98938,-3.03885
7053,3.99873,200.03902,4.15143,208.77707,0.01988,70.00875,293.98913,-3.00108
7054,3.99907,207.43127,3.88716,190.82842,0.02037,70.00875,291.98888,-3.00093
7055,3.99922,200.89497,4.1265,204.00934,0.02023,70.00875,289.98863,-3.02613
7056,3.99913,203.12773,4.06297,191.72495,0.02119,70.00875,287.98837,-3.02573
7057,3.99944,208.57031,3.86328,183.06213,0.0211,70.00875,285.98813,-3.01491
7058,3.99938,201.89457,4.08881,201.85778,0.02026,70.00875,283.98788,-2.99751
7059,3.99906,215.71592,3.55562,201.13279,0.01768,70.00875,281.98763,-2.96655
7060,3.99921,216.9721,3.54925,183.81296,0.01931,70.00875,279.98737,-2.94476
7061,3.99907,204.46529,3.95221,213.92193,0.01847,70.00875,277.98713,-2.93432
7062,3.99936,206.09567,3.88721,213.79235,0.01818,70.00875,275.98688,-2.90895
7063,3.99922,208.38751,3.82816,199.54123,0.01918,70.00875,273.98663,-2.89133
7064,3.99922,204.35621,4.00631,193.41593,0.02071,70.00875,271.98638,-2.89081
7065,3.99916,203.90671,4.00532,200.98482,0.01993,70.00875,269.98613,-2.87351
7066,3.99921,203.95428,3.99448,204.62312,0.01952,70.00875,267.98588,-2.85468
7067,3.99906,201.65675,4.08018,209.2779,0.0195,70.00875,265.98563,-2.8399
7068,3.99937,198.14845,4.21392,218.10033,0.01932,70.00875,263.98538,-2.83299
7069,3.99918,198.96946,4.16765,222.21826,0.01875,70.00875,261.98513,-2.82462
7070,3.9993,210.82405,3.70315,215.49449,0.01718,70.00875,259.98488,-2.79823
7071,3.99943,216.16962,3.52699,208.31491,0.01693,70.00875,257.98462,-2.78608
7072,3.99927,201.98527,4.04848,217.1297,0.01865,70.00875,255.98438,-2.7964
7073,3.99927,196.38222,4.26833,229.48072,0.0186,70.00875,253.98413,-2.79112
7074,3.99918,192.83052,4.43178,231.33765,0.01916,70.00875,251.98388,-2.78532
7075,3.99918,198.98151,4.21976,201.02738,0.02099,70.00875,249.98363,-2.77623
7076,3.99899,201.27354,4.09044,211.86849,0.01931,70.00875,247.98338,-2.75815
7077,3.99899,203.26674,4.05023,194.09119,0.02087,70.00875,245.98313,-2.74566
7078,3.99919,203.01321,4.0509,197.93375,0.02047,70.00875,243.98288,-2.73456
7079,3.99904,210.19627,3.7536,201.81243,0.0186,70.00875,241.98263,-2.71975
7080,3.99899,212.14401,3.68553,199.77615,0.01845,70.00875,239.98238,-2.70641
7081,3.9989,201.18815,4.08564,215.49988,0.01896,70.00875,237.98213,-2.69604
7082,3.9993,201.61503,4.08916,206.44297,0.01981,70.00875,235.98187,-2.67801
7083,3.99928,206.87255,3.9324,182.73391,0.02152,70.00875,233.98163,-2.66349
7084,3.99899,210.95262,3.73787,196.07482,0.01906,70.00875,231.98138,-2.63992
7085,3.99911,200.61299,4.14764,200.65244,0.02067,70.00875,229.98113,-2.62717
7086,3.99894,211.72027,3.73811,184.10458,0.0203,70.00875,227.98087,-2.61109
7087,3.99923,214.78431,3.57572,207.6777,0.01722,70.00875,225.98063,-2.59989
7088,3.99886,203.64947,4.00637,204.78987,0.01956,70.00875,223.98038,-2.58331
7089,3.99919,200.83121,4.1139,210.15097,0.01958,70.00875,221.98013,-2.57951
7090,3.99886,216.32245,3.54982,193.53668,0.01834,70.00875,219.97988,-2.55121
7091,3.99876,207.86183,3.83297,206.31088,0.01858,70.00875,217.97963,-2.54894
7092,3.999,202.29027,4.04635,212.1679,0.01907,70.00875,215.97938,-2.54049
7093,3.99935,201.34582,4.05162,228.70129,0.01772,70.00875,213.97913,-2.52434
7094,3.99936,202.04991,4.02017,229.68602,0.0175,70.00875,211.97888,-2.51571
7095,3.99945,202.84379,3.99578,225.32799,0.01773,70.00875,209.97863,-2.50557
7096,3.99939,202.46883,4.02867,216.93156,0.01857,70.00875,207.97838,-2.48475
7097,3.9991,204.5919,3.94282,215.9419,0.01826,70.00875,205.97812,-2.465
7098,3.9993,202.77911,4.0064,221.29854,0.0181,70.00875,203.97788,-2.45153
7099,3.99936,191.97438,4.49971,220.9933,0.02036,70.00875,201.97763,-2.42729
7100,3.99944,186.80442,4.73932,232.11795,0.02042,70.00875,199.97738,-2.40648
7101,3.99923,210.7148,3.73563,201.21233,0.01857,70.00875,197.97713,-2.38875
7102,3.99917,201.5528,4.07197,214.7746,0.01896,70.00875,195.97688,-2.36924
7103,3.9992,208.60389,3.83989,191.21075,0.02008,70.00875,193.97663,-2.35094
7104,3.9991,203.00552,4.00364,218.00024,0.01837,70.00875,191.97638,-2.33917
7105,3.99907,195.36012,4.35915,211.57866,0.0206,70.00875,189.97613,-2.32359
7106,3.99892,200.05508,4.12905,218.01166,0.01894,70.00875,187.97588,-2.30652
7107,3.99894,202.438,4.06193,203.04471,0.02001,70.00875,185.97563,-2.2946
7108,3.99896,204.20964,4.01414,192.68827,0.02083,70.00875,183.97537,-2.27551
7109,3.99887,204.3989,3.98833,199.45735,0.02,70.00875,181.97513,-2.257
7110,3.9988,206.82496,3.89633,196.63957,0.01981,70.00875,179.97488,-2.2286
7111,3.99913,205.43785,3.96486,192.07542,0.02064,70.00875,177.97463,-2.20438
7112,3.99888,215.83515,3.56768,193.10735,0.01848,70.00875,175.97437,-2.17164
7113,3.99909,200.04796,4.1447,211.53174,0.01959,70.00875,173.97413,-2.16455
7114,3.9991,202.19698,4.08535,198.0966,0.02062,70.00875,171.97388,-2.14467
7115,3.99907,201.73748,4.10909,196.68849,0.02089,70.00875,169.97363,-2.13294
7116,3.99905,201.62645,4.11993,194.53994,0.02118,70.00875,167.97338,-2.12258
7117,3.99898,203.50008,4.03126,197.45748,0.02042,70.00875,165.97313,-2.10913
7118,3.99923,209.30346,3.80969,192.39855,0.0198,70.00875,163.97288,-2.08734
7119,3.99909,198.42014,4.2223,209.55248,0.02015,70.00875,161.97262,-2.0874
7120,3.99911,208.52541,3.84584,190.05262,0.02024,70.00875,159.97238,-2.0736
7121,3.99911,205.7372,3.93825,197.59094,0.01993,70.00875,157.97213,-2.06388
7122,3.99915,205.36452,3.95368,197.52387,0.02002,70.00875,155.97188,-2.0598
7123,3.99929,199.49545,4.15338,218.2913,0.01903,70.00875,153.97162,-2.04181
7124,3.99917,201.85461,4.02938,229.02636,0.01759,70.00875,151.97138,-2.03296
7125,3.99944,198.84719,4.16838,224.49348,0.01857,70.00875,149.97113,-2.02873
7126,3.99894,196.24213,4.3055,216.16305,0.01992,70.00875,147.97088,-2.01161
7127,3.99928,205.00966,3.93937,209.75565,0.01878,70.00875,145.97063,-1.98031
7128,3.99923,207.3143,3.8723,198.70204,0.01949,70.00875,143.97038,-1.98011
7129,3.99931,200.79739,4.13942,200.7752,0.02062,70.00875,141.97013,-1.96355
7130,3.99879,181.93934,5.19831,184.93405,0.02811,70.00875,139.96988,-1.93616
7131,3.99906,201.91681,4.1045,195.52145,0.02099,70.00875,137.96963,-1.92583
7132,3.99928,201.01777,4.10855,209.06045,0.01965,70.00875,135.96938,-1.91382
7133,3.99928,215.34784,3.62607,176.0759,0.02059,70.00875,133.96913,-1.89901
7134,3.99937,195.80525,4.32419,217.07885,0.01992,70.00875,131.96887,-1.88697
7135,3.99943,196.82008,4.28897,212.32746,0.0202,70.00875,129.96863,-1.87583
7136,3.9991,204.81067,3.95445,206.57865,0.01914,70.00875,127.96838,-1.85639
7137,3.99915,201.2341,4.09965,208.80412,0.01963,70.00875,125.96813,-1.8444
7138,3.999,198.18286,4.28898,190.16966,0.02255,70.00875,123.96787,-1.84923
7139,3.99916,199.36822,4.23687,189.3633,0.02237,70.00875,121.96763,-1.82817
7140,3.99899,198.71216,4.22521,203.40207,0.02077,70.00875,119.96738,-1.80946
7141,3.99895,201.53353,4.10267,202.34338,0.02028,70.00875,117.96713,-1.7849
7142,3.999,200.96712,4.14174,197.06575,0.02102,70.00875,115.96688,-1.7642
7143,3.99896,200.17292,4.20237,188.59497,0.02228,70.00875,113.96663,-1.74793
7144,3.99917,198.17582,4.26151,199.3098,0.02138,70.00875,111.96638,-1.72995
7145,3.99916,192.38042,4.53505,201.71246,0.02248,70.00875,109.96612,-1.71022
7146,3.99918,190.81524,4.58378,211.89305,0.02163,70.00875,107.96588,-1.69264
7147,3.99928,186.02733,4.81176,221.46166,0.02173,70.00875,105.96563,-1.67959
7148,3.99927,194.65687,4.35951,224.77976,0.01939,70.00875,103.96538,-1.66233
7149,3.99925,197.96774,4.23181,214.00736,0.01977,70.00875,101.96512,-1.65071
7150,3.99899,197.5881,4.23774,218.55651,0.01939,70.00875,99.96488,-1.63619
7151,3.99912,200.70029,4.14119,201.62459,0.02054,70.00875,97.96463,-1.6152
7152,3.99911,195.17641,4.34301,221.32063,0.01962,70.00875,95.96438,-1.60521
7153,3.99922,194.1576,4.43457,205.51604,0.02158,70.00875,93.96413,-1.59163
7154,3.99918,198.88721,4.21065,205.95075,0.02044,70.00875,91.96388,-1.56964
7155,3.99921,195.89682,4.34887,206.09886,0.0211,70.00875,89.96363,-1.55409
7156,3.99918,194.83981,4.38466,211.4073,0.02074,70.00875,87.96337,-1.53939
7157,3.99906,194.20713,4.41945,209.84662,0.02106,70.00875,85.96313,-1.52208
7158,3.99907,200.62196,4.09565,222.11354,0.01844,70.00875,83.96288,-1.51477
7159,3.99905,198.07576,4.24385,207.28185,0.02047,70.00875,81.96263,-1.51306
7160,3.9991,194.54151,4.455,193.05299,0.02308,70.00875,79.96237,-1.50671
7161,3.99916,193.13557,4.49439,202.49582,0.02219,70.00875,77.96213,-1.50207
7162,3.99936,199.76426,4.12678,225.09464,0.01833,70.00875,75.96188,-1.4964
7163,3.99937,199.56864,4.13692,224.34184,0.01844,70.00875,73.96163,-1.48924
7164,3.99958,199.74976,4.15204,214.19113,0.01938,70.00875,71.96137,-1.48077
7165,3.9993,199.61811,4.13589,223.77078,0.01848,70.00875,69.96113,-1.46985
7166,3.99913,200.13354,4.12019,220.56796,0.01868,70.00875,67.96088,-1.45147
7167,3.99909,202.05581,4.05555,212.54104,0.01908,70.00875,65.96063,-1.43452
7168,3.99914,203.58006,3.98192,217.04809,0.01835,70.00875,63.96038,-1.4088
7169,3.9991,215.49374,3.56956,198.02484,0.01803,70.00875,61.96013,-1.3625
7170,3.99898,203.88552,3.97402,214.76883,0.0185,70.00875,59.95988,-1.36317
7171,3.99919,204.77945,3.99235,192.02858,0.02079,70.00875,57.95962,-1.33757
7172,3.99921,198.89998,4.25343,190.95056,0.02228,70.00875,55.95938,-1.31141
7173,3.99913,215.79409,3.59434,182.19124,0.01973,70.00875,53.95913,-1.27359
7174,3.99869,202.14314,4.09153,196.50453,0.02082,70.00875,51.95888,-1.25742
7175,3.99917,194.79533,4.39226,209.42201,0.02097,70.00875,49.95862,-1.23966
7176,3.99915,217.00469,3.55624,180.38913,0.01971,70.00875,47.95838,-1.20117
7177,3.99912,211.56443,3.74553,183.58736,0.0204,70.00875,45.95813,-1.19415
7178,3.99903,190.68944,4.58158,214.78624,0.02133,70.00875,43.95788,-1.19098
7179,3.99882,208.05804,3.8463,197.11668,0.01951,70.00875,41.95763,-1.16845
7180,3.99905,215.20802,3.58808,193.92048,0.0185,70.00875,39.95738,-1.14686
7181,3.99909,204.27492,3.97722,206.24554,0.01928,70.00875,37.95713,-1.12826
7182,3.99918,218.16049,3.52032,178.74574,0.01969,70.00875,35.95687,-1.10431
7183,3.99893,202.2268,4.04007,216.13017,0.01869,70.00875,33.95663,-1.11388
7184,3.9992,178.3085,5.22411,236.07859,0.02213,70.00875,31.95638,-1.09903
7185,3.99913,207.14046,3.89244,193.30635,0.02014,70.00875,29.95613,-1.07732
7186,3.99903,203.33758,3.99698,214.63918,0.01862,70.00875,27.95587,-1.06156
7187,3.99917,200.9894,4.1034,211.66307,0.01939,70.00875,25.95563,-1.04661
7188,3.99922,206.81686,3.87272,207.11144,0.0187,70.00875,23.95538,-1.02112
7189,3.9993,198.50318,4.23205,204.52141,0.02069,70.00875,21.95513,-1.02238
7190,3.99919,201.09432,4.10866,207.61886,0.01979,70.00875,19.95487,-1.0135
7191,3.99919,194.58801,4.38726,214.95674,0.02041,70.00875,17.95463,-1.0034
7192,3.99932,202.35628,4.0848,195.8658,0.02086,70.00875,15.95438,-0.97775
7193,3.99921,196.52793,4.30079,212.90544,0.0202,70.00875,13.95413,-0.98655
7194,3.9991,178.88259,5.33461,197.68549,0.02699,70.00875,11.95388,-0.9693
7195,3.9993,197.69516,4.25549,209.6022,0.0203,70.00875,9.95363,-0.95912
7196,3.99926,214.21184,3.62287,194.26702,0.01865,70.00875,7.95338,-0.94139
7197,3.99933,202.92596,4.02361,210.56634,0.01911,70.00875,5.95312,-0.93747
7198,3.99936,211.97948,3.6997,196.23021,0.01885,70.00875,3.95288,-0.91126
7199,3.99948,214.16509,3.61376,199.46998,0.01812,70.00875,1.95263,-0.89331
7200,3.99923,201.39525,4.05704,224.88588,0.01804,70.00875,0,-0.88769
7201,3.99882,209.43179,3.78385,201.14078,0.01881,72.009,397.9545,-3.86352
7202,3.99889,209.63888,3.77472,201.73046,0.01871,72.009,395.95425,-3.84181
7203,3.99906,207.35751,3.88305,193.55848,0.02006,72.009,393.954,-3.8288
7204,3.99904,213.54434,3.644,195.45519,0.01864,72.009,391.95375,-3.81109
7205,3.999,207.68415,3.86196,196.81262,0.01962,72.009,389.9535,-3.7994
7206,3.99905,206.34709,3.89808,204.0514,0.0191,72.009,387.95325,-3.78623
7207,3.99904,206.57203,3.87167,212.02619,0.01826,72.009,385.953,-3.77433
7208,3.99899,202.66439,4.07138,195.78122,0.0208,72.009,383.95275,-3.75804
7209,3.99916,201.3921,4.11762,199.11996,0.02068,72.009,381.9525,-3.74224
7210,3.99902,205.35779,3.9784,188.32117,0.02113,72.009,379.99988,-3.72685
7211,3.99925,216.08428,3.54949,197.89461,0.01794,72.009,377.99963,-3.69745
7212,3.99911,211.64896,3.72511,190.44376,0.01956,72.009,375.99938,-3.6978
7213,3.99898,202.80788,4.02776,210.7406,0.01911,72.009,373.99913,-3.6997
7214,3.99913,202.19147,4.07086,203.77363,0.01998,72.009,371.99888,-3.6856
7215,3.99917,203.56827,4.00084,208.71632,0.01917,72.009,369.99863,-3.66009
7216,3.99913,200.48473,4.12645,211.18345,0.01954,72.009,367.99838,-3.66192
7217,3.99906,216.93366,3.57021,175.79584,0.02031,72.009,365.99813,-3.63501
7218,3.99913,201.94415,4.09516,198.52725,0.02063,72.009,363.99788,-3.64409
7219,3.99934,190.84413,4.60949,203.25833,0.02268,72.009,361.99762,-3.63767
7220,3.99916,199.23951,4.16954,216.12466,0.01929,72.009,359.99738,-3.59128
7221,3.99919,203.6427,3.97608,218.6288,0.01819,72.009,357.99713,-3.56918
7222,3.99929,198.04513,4.2459,207.14569,0.0205,72.009,355.99688,-3.55909
7223,3.99911,195.85836,4.33834,210.53989,0.02061,72.009,353.99663,-3.54072
7224,3.99919,194.55986,4.39033,214.30957,0.02049,72.009,351.99638,-3.53214
7225,3.99907,210.01944,3.77227,196.48399,0.0192,72.009,349.99613,-3.50931
7226,3.99947,208.64846,3.79797,208.85545,0.01818,72.009,347.99588,-3.49617
7227,3.99928,213.36658,3.62826,206.36416,0.01758,72.009,345.99563,-3.48002
7228,3.99918,208.88303,3.79321,206.68326,0.01835,72.009,343.99538,-3.47499
7229,3.99914,213.4985,3.64715,194.82226,0.01872,72.009,341.99513,-3.44956
7230,3.99902,202.11846,4.05173,213.00909,0.01902,72.009,339.99487,-3.44951
7231,3.99905,213.95093,3.63931,190.99501,0.01905,72.009,337.99463,-3.42356
7232,3.99924,196.15688,4.35556,199.58588,0.02182,72.009,335.99438,-3.41248
7233,3.99917,207.32363,3.87069,199.19322,0.01943,72.009,333.99413,-3.39256
7234,3.99938,193.76827,4.46191,202.89017,0.02199,72.009,331.99387,-3.38674
7235,3.99922,143.40465,8.9709,196.3134,0.0457,72.009,329.99363,-3.36619
7236,3.99932,202.74499,4.00625,222.06813,0.01804,72.009,327.99338,-3.36199
7237,3.99904,203.48634,4.00404,208.74676,0.01918,72.009,325.99313,-3.35541
7238,3.99926,198.85601,4.226,200.8675,0.02104,72.009,323.99288,-3.34927
7239,3.99901,202.45931,4.06838,200.2077,0.02032,72.009,321.99263,-3.31674
7240,3.99911,200.84855,4.15151,195.51026,0.02123,72.009,319.99238,-3.30995
7241,3.9991,211.70812,3.72669,188.88137,0.01973,72.009,317.99213,-3.27421
7242,3.99919,198.77339,4.24031,197.16776,0.02151,72.009,315.99188,-3.26847
7243,3.99877,221.62705,3.37828,191.00375,0.01769,72.009,313.99163,-3.226
7244,3.99926,204.91045,3.92689,217.49948,0.01805,72.009,311.99138,-3.2144
7245,3.99921,206.72449,3.85974,215.00792,0.01795,72.009,309.99112,-3.19103
7246,3.99918,204.92675,3.94792,207.39755,0.01904,72.009,307.99088,-3.18018
7247,3.99901,201.70858,4.11691,194.32481,0.02119,72.009,305.99063,-3.16161
7248,3.99912,194.71528,4.42802,198.67396,0.02229,72.009,303.99038,-3.15159
7249,3.99887,204.42783,4.02732,184.86139,0.02179,72.009,301.99013,-3.13763
7250,3.99916,200.9111,4.09592,216.36348,0.01893,72.009,299.98988,-3.11755
7251,3.99925,202.48093,4.0627,202.15897,0.0201,72.009,297.98963,-3.09582
7252,3.99898,192.39107,4.42624,243.47643,0.01818,72.009,295.98938,-3.04276
7253,3.99909,207.69167,3.89118,185.48194,0.02098,72.009,293.98913,-2.94118
7254,3.9991,191.89166,4.50003,222.3271,0.02024,72.009,291.98888,-2.98978
7255,3.99912,197.2114,4.26088,216.16325,0.01971,72.009,289.98863,-3.03934
7256,3.99915,201.78263,4.12476,190.56175,0.02165,72.009,287.98837,-3.04426
7257,3.99938,203.41673,4.05915,188.85672,0.02149,72.009,285.98813,-3.04476
7258,3.99902,204.43569,3.981,201.85419,0.01972,72.009,283.98788,-3.02176
7259,3.99936,204.3885,3.96575,209.33517,0.01894,72.009,281.98763,-3.00391
7260,3.99934,204.22232,3.97485,208.33099,0.01908,72.009,279.98737,-2.97918
7261,3.99937,203.41078,3.97837,222.27911,0.0179,72.009,277.98713,-2.95667
7262,3.99932,200.4579,4.10562,220.90357,0.01859,72.009,275.98688,-2.93775
7263,3.99909,209.03469,3.80601,198.21889,0.0192,72.009,273.98663,-2.92557
7264,3.99925,199.53578,4.15251,217.87453,0.01906,72.009,271.98638,-2.91214
7265,3.99905,202.81334,4.04449,203.67855,0.01986,72.009,269.98613,-2.89411
7266,3.99919,201.56996,4.08306,209.69993,0.01947,72.009,267.98588,-2.8766
7267,3.9992,199.58979,4.17621,207.08101,0.02017,72.009,265.98563,-2.86481
7268,3.99935,211.27089,3.72431,196.97972,0.01891,72.009,263.98538,-2.84167
7269,3.99927,209.3304,3.78084,204.5147,0.01849,72.009,261.98513,-2.83072
7270,3.99917,200.92552,4.07305,226.79564,0.01796,72.009,259.98488,-2.83178
7271,3.99906,204.95034,3.89911,231.13378,0.01687,72.009,257.98462,-2.82165
7272,3.99944,200.79368,4.10917,212.95272,0.0193,72.009,255.98438,-2.81774
7273,3.99924,179.92614,5.15476,226.23666,0.02278,72.009,253.98413,-2.81103
7274,3.99927,194.43193,4.41508,207.62767,0.02126,72.009,251.98388,-2.81011
7275,3.99886,203.33489,4.01715,205.7799,0.01952,72.009,249.98363,-2.78494
7276,3.99872,208.67198,3.8136,200.84208,0.01899,72.009,247.98338,-2.77211
7277,3.99893,201.05779,4.12264,202.62495,0.02035,72.009,245.98313,-2.76392
7278,3.99877,218.99701,3.53992,160.84172,0.02201,72.009,243.98288,-2.73161
7279,3.99902,207.45917,3.88466,191.33609,0.0203,72.009,241.98263,-2.7348
7280,3.99917,203.75598,3.98944,210.2958,0.01897,72.009,239.98238,-2.72718
7281,3.99898,204.20582,3.95257,218.74988,0.01807,72.009,237.98213,-2.7129
7282,3.99911,209.25555,3.79831,197.88007,0.0192,72.009,235.98187,-2.69926
7283,3.99907,208.58235,3.8562,185.29371,0.02081,72.009,233.98163,-2.68868
7284,3.99894,207.45709,3.87373,195.64711,0.0198,72.009,231.98138,-2.66015
7285,3.99892,203.63072,4.00984,203.71065,0.01968,72.009,229.98113,-2.64901
7286,3.99901,206.36658,3.92002,194.64924,0.02014,72.009,227.98087,-2.635
7287,3.99919,205.12897,3.96787,195.78045,0.02027,72.009,225.98063,-2.61239
7288,3.99905,208.76772,3.80008,205.46924,0.01849,72.009,223.98038,-2.60265
7289,3.9991,206.38128,3.92264,193.44337,0.02028,72.009,221.98013,-2.59858
7290,3.99915,214.60496,3.66594,171.39684,0.02139,72.009,219.97988,-2.57081
7291,3.99911,204.34334,4.01541,190.2718,0.0211,72.009,217.97963,-2.5708
7292,3.99915,203.81048,4.02008,196.80281,0.02043,72.009,215.97938,-2.5643
7293,3.99943,201.4141,4.05154,227.33177,0.01782,72.009,213.97913,-2.54612
7294,3.99929,205.19532,3.91337,218.53911,0.01791,72.009,211.97888,-2.53639
7295,3.99921,207.88555,3.80791,218.45712,0.01743,72.009,209.97863,-2.52322
7296,3.99926,203.89758,3.97073,216.22669,0.01836,72.009,207.97838,-2.50425
7297,3.99919,203.32154,3.99937,213.93331,0.01869,72.009,205.97812,-2.48374
7298,3.99908,200.32463,4.12849,213.23213,0.01936,72.009,203.97788,-2.46943
7299,3.99902,212.9776,3.66885,193.50573,0.01896,72.009,201.97763,-2.42462
7300,3.99928,201.02875,4.12793,201.25877,0.02051,72.009,199.97738,-2.42551
7301,3.9991,209.38819,3.78615,200.98838,0.01884,72.009,197.97713,-2.41217
7302,3.99899,205.44813,3.93077,205.54268,0.01912,72.009,195.97688,-2.38188
7303,3.99915,211.82573,3.72477,187.89288,0.01982,72.009,193.97663,-2.36733
7304,3.99899,202.87196,4.07245,192.19938,0.02119,72.009,191.97638,-2.35635
7305,3.99897,209.37643,3.82523,185.1625,0.02066,72.009,189.97613,-2.32908
7306,3.99883,215.28807,3.59077,191.28948,0.01877,72.009,187.97588,-2.30758
7307,3.99901,202.31604,4.07517,199.96173,0.02038,72.009,185.97563,-2.30045
7308,3.99888,200.0923,4.18205,196.51807,0.02128,72.009,183.97537,-2.28002
7309,3.99885,208.75005,3.79236,209.36651,0.01811,72.009,181.97513,-2.25467
7310,3.999,202.82999,4.05007,201.164,0.02013,72.009,179.97488,-2.24256
7311,3.99883,199.4766,4.17356,209.94707,0.01988,72.009,177.97463,-2.2173
7312,3.99911,205.82315,3.93498,197.49576,0.01992,72.009,175.97437,-2.19409
7313,3.99899,199.08126,4.21097,202.48748,0.0208,72.009,173.97413,-2.18153
7314,3.99891,202.3048,4.03941,214.92494,0.01879,72.009,171.97388,-2.16312
7315,3.99875,206.95244,3.86991,205.72317,0.01881,72.009,169.97363,-2.15279
7316,3.99913,200.22336,4.19267,191.04973,0.02195,72.009,167.97338,-2.1404
7317,3.99921,201.54718,4.07934,211.69608,0.01927,72.009,165.97313,-2.11664
7318,3.99914,192.79168,4.51858,200.34205,0.02255,72.009,163.97288,-2.11524
7319,3.99891,201.11598,4.14221,194.54202,0.02129,72.009,161.97262,-2.10323
7320,3.99911,219.30684,3.46627,185.3118,0.01871,72.009,159.97238,-2.07838
7321,3.99928,205.31433,3.96169,195.26107,0.02029,72.009,157.97213,-2.08759
7322,3.9991,199.2424,4.19315,206.495,0.02031,72.009,155.97188,-2.08082
7323,3.99937,201.03673,4.07118,225.49435,0.01805,72.009,153.97162,-2.06451
7324,3.99919,206.7813,3.837,225.75289,0.017,72.009,151.97138,-2.05336
7325,3.99914,200.95169,4.08624,219.94067,0.01858,72.009,149.97113,-2.04796
7326,3.99912,206.20661,3.91913,197.62005,0.01983,72.009,147.97088,-2.02065
7327,3.99911,203.32707,4.00116,212.97856,0.01879,72.009,145.97063,-2.01319
7328,3.99897,199.96828,4.15055,210.51304,0.01972,72.009,143.97038,-2.00103
7329,3.99895,214.65133,3.62742,185.27714,0.01958,72.009,141.97013,-1.96723
7330,3.99924,196.11764,4.33895,205.91478,0.02107,72.009,139.96988,-1.96548
7331,3.99914,198.34975,4.19128,223.96163,0.01871,72.009,137.96963,-1.95737
7332,3.99917,207.34226,3.85553,205.49008,0.01876,72.009,135.96938,-1.93438
7333,3.99942,196.28026,4.33786,203.66992,0.0213,72.009,133.96913,-1.9348
7334,3.99877,220.1323,3.43654,186.23827,0.01845,72.009,131.96887,-1.86127
7335,3.99933,198.32874,4.18468,227.54718,0.01839,72.009,129.96863,-1.89332
7336,3.99919,204.55641,3.95049,213.05503,0.01854,72.009,127.96838,-1.87646
7337,3.99915,196.2025,4.32246,210.42579,0.02054,72.009,125.96813,-1.86754
7338,3.99906,192.91165,4.50036,204.15045,0.02204,72.009,123.96787,-1.87025
7339,3.9991,212.42235,3.73157,176.80921,0.02111,72.009,121.96763,-1.82283
7340,3.99917,202.4053,4.07808,197.49537,0.02065,72.009,119.96738,-1.82489
7341,3.99913,201.45545,4.14284,189.34225,0.02188,72.009,117.96713,-1.80419
7342,3.99917,197.06075,4.30808,201.13626,0.02142,72.009,115.96688,-1.78605
7343,3.99919,197.00451,4.34112,191.31747,0.02269,72.009,113.96663,-1.76696
7344,3.99927,194.60437,4.43286,198.92373,0.02228,72.009,111.96638,-1.74956
7345,3.99909,196.57332,4.3414,197.65718,0.02196,72.009,109.96612,-1.72574
7346,3.9992,188.84192,4.69464,209.62556,0.0224,72.009,107.96588,-1.71235
7347,3.99921,201.07176,4.1312,199.30827,0.02073,72.009,105.96563,-1.68754
7348,3.99926,197.12539,4.24913,222.8576,0.01907,72.009,103.96538,-1.67621
7349,3.99913,199.09251,4.12849,238.79118,0.01729,72.009,101.96512,-1.66333
7350,3.99938,200.45014,4.10193,222.81229,0.01841,72.009,99.96488,-1.65033
7351,3.99928,191.76392,4.52446,215.71879,0.02097,72.009,97.96463,-1.64031
7352,3.99901,213.42881,3.66496,188.08785,0.01949,72.009,95.96438,-1.60918
7353,3.99915,193.8501,4.44453,207.23445,0.02145,72.009,93.96413,-1.60987
7354,3.9991,194.34461,4.41719,208.29934,0.02121,72.009,91.96388,-1.59384
7355,3.99921,194.42545,4.42231,205.22267,0.02155,72.009,89.96363,-1.57666
7356,3.99925,192.50567,4.49907,211.49775,0.02127,72.009,87.96337,-1.56044
7357,3.99948,193.86529,4.40152,223.17224,0.01972,72.009,85.96313,-1.54254
7358,3.99918,196.45193,4.29363,217.12843,0.01977,72.009,83.96288,-1.53377
7359,3.99903,198.94537,4.20619,206.57835,0.02036,72.009,81.96263,-1.53189
7360,3.99912,194.55448,4.44691,195.28076,0.02277,72.009,79.96237,-1.52687
7361,3.99909,214.04066,3.62142,197.71892,0.01832,72.009,77.96213,-1.50009
7362,3.99891,202.30202,4.02652,220.98365,0.01822,72.009,75.96188,-1.51504
7363,3.99948,201.22395,4.0575,228.41014,0.01776,72.009,73.96163,-1.50699
7364,3.99931,209.54946,3.76348,208.87395,0.01802,72.009,71.96137,-1.49116
7365,3.99937,211.43768,3.68994,210.58511,0.01752,72.009,69.96113,-1.48195
7366,3.99925,199.77646,4.11581,230.10085,0.01789,72.009,67.96088,-1.47212
7367,3.99936,203.48523,3.98919,215.58895,0.0185,72.009,65.96063,-1.45265
7368,3.99917,202.81583,4.03504,207.57969,0.01944,72.009,63.96038,-1.4268
7369,3.99905,207.17417,3.85931,206.71321,0.01867,72.009,61.96013,-1.39446
7370,3.99893,207.87782,3.85781,195.34813,0.01975,72.009,59.95988,-1.37199
7371,3.99896,202.05438,4.08117,201.9573,0.02021,72.009,57.95962,-1.35682
7372,3.99912,198.05454,4.24054,208.94247,0.0203,72.009,55.95938,-1.32611
7373,3.99916,194.04077,4.44459,204.05899,0.02178,72.009,53.95913,-1.30393
7374,3.9992,195.99918,4.3636,199.40529,0.02188,72.009,51.95888,-1.27749
7375,3.99895,204.242,4.0014,196.93955,0.02032,72.009,49.95862,-1.25256
7376,3.99902,200.47793,4.14526,203.74718,0.02035,72.009,47.95838,-1.24129
7377,3.99911,197.0148,4.27868,212.66403,0.02012,72.009,45.95813,-1.22827
7378,3.99913,198.58261,4.23733,201.21794,0.02106,72.009,43.95788,-1.21211
7379,3.99883,200.83101,4.12511,205.4613,0.02008,72.009,41.95763,-1.19771
7380,3.99917,202.2398,4.08685,196.89412,0.02076,72.009,39.95738,-1.18258
7381,3.99903,171.23148,5.78061,217.46452,0.02658,72.009,37.95713,-1.15755
7382,3.99925,194.47035,4.40312,211.20989,0.02085,72.009,35.95687,-1.15493
7383,3.99908,204.73535,3.97816,198.05693,0.02009,72.009,33.95663,-1.1404
7384,3.99915,204.72399,3.97064,201.28602,0.01973,72.009,31.95638,-1.11746
7385,3.99892,200.17673,4.15671,204.41173,0.02034,72.009,29.95613,-1.09977
7386,3.99903,202.55065,4.05332,204.60931,0.01981,72.009,27.95587,-1.07947
7387,3.99908,203.54443,4.0096,205.3782,0.01952,72.009,25.95563,-1.065
7388,3.99927,205.73507,3.90576,211.76142,0.01844,72.009,23.95538,-1.04101
7389,3.99922,197.40441,4.28533,203.5026,0.02106,72.009,21.95513,-1.03618
7390,3.99918,199.70022,4.17266,206.53875,0.0202,72.009,19.95487,-1.01972
7391,3.99893,195.41862,4.3735,205.35028,0.0213,72.009,17.95463,-1.01418
7392,3.99885,196.68451,4.30644,207.84134,0.02072,72.009,15.95438,-1.00743
7393,3.99928,198.92472,4.25257,190.89239,0.02228,72.009,13.95413,-0.99034
7394,3.999,195.49988,4.3706,205.03625,0.02132,72.009,11.95388,-0.99636
7395,3.99931,198.21242,4.22213,213.46844,0.01978,72.009,9.95363,-0.9733
7396,3.99952,208.07382,3.84127,199.30691,0.01927,72.009,7.95338,-0.96443
7397,3.99923,204.7892,3.94137,212.91741,0.01851,72.009,5.95312,-0.95765
7398,3.9994,204.33435,3.93277,226.41137,0.01737,72.009,3.95288,-0.94228
7399,3.99945,199.72297,4.12342,227.61866,0.01812,72.009,1.95263,-0.93024
7400,3.99956,198.82442,4.18752,216.53635,0.01934,72.009,0,-0.91385
7401,3.99904,214.37254,3.61241,196.3664,0.0184,74.00925,397.9545,-3.87546
7402,3.99869,206.13774,3.91832,198.88612,0.0197,74.00925,395.95425,-3.86523
7403,3.99854,206.56177,3.91766,192.30869,0.02037,74.00925,393.954,-3.85199
7404,3.99908,207.23809,3.87811,197.47341,0.01964,74.00925,391.95375,-3.83554
7405,3.99916,206.01759,3.93262,195.33016,0.02013,74.00925,389.9535,-3.81894
7406,3.999,211.44182,3.7168,197.32053,0.01884,74.00925,387.95325,-3.80084
7407,3.99909,196.69997,4.32214,202.10388,0.02139,74.00925,385.953,-3.79237
7408,3.99895,211.459,3.72985,191.36215,0.01949,74.00925,383.95275,-3.77084
7409,3.99893,207.34288,3.92034,180.20413,0.02176,74.00925,381.9525,-3.76244
7410,3.99878,205.19036,3.93965,206.13107,0.01911,74.00925,379.99988,-3.74632
7411,3.99928,211.2533,3.7339,193.05242,0.01934,74.00925,377.99963,-3.71514
7412,3.999,200.86152,4.15028,195.69531,0.02121,74.00925,375.99938,-3.72532
7413,3.99906,206.30564,3.87183,217.11114,0.01783,74.00925,373.99913,-3.72018
7414,3.99905,198.05093,4.26417,200.33442,0.02129,74.00925,371.99888,-3.70333
7415,3.99913,205.27587,3.92403,211.76903,0.01853,74.00925,369.99863,-3.67218
7416,3.99912,200.31058,4.14343,207.3827,0.01998,74.00925,367.99838,-3.67801
7417,3.99916,202.83602,4.05738,198.32742,0.02046,74.00925,365.99813,-3.6707
7418,3.99912,199.38673,4.19573,203.08489,0.02066,74.00925,363.99788,-3.66519
7419,3.99911,210.39824,3.76945,191.61992,0.01967,74.00925,361.99762,-3.63426
7420,3.99895,216.03547,3.56716,190.16227,0.01876,74.00925,359.99738,-3.58812
7421,3.99928,204.10206,3.96209,216.36601,0.01831,74.00925,357.99713,-3.58581
7422,3.99917,195.14711,4.35237,218.12928,0.01995,74.00925,355.99688,-3.57907
7423,3.99897,194.00819,4.43613,207.37726,0.02139,74.00925,353.99663,-3.56077
7424,3.99909,199.61081,4.17802,205.96705,0.02028,74.00925,351.99638,-3.55024
7425,3.99909,200.48327,4.11716,215.13227,0.01914,74.00925,349.99613,-3.54287
7426,3.99925,203.77738,3.95704,225.43153,0.01755,74.00925,347.99588,-3.51677
7427,3.99935,202.20185,4.04741,213.52835,0.01895,74.00925,345.99563,-3.50885
7428,3.99934,200.00222,4.13432,216.92465,0.01906,74.00925,343.99538,-3.50271
7429,3.99921,192.9595,4.48718,207.77394,0.0216,74.00925,341.99513,-3.48199
7430,3.99896,197.6072,4.2958,196.57007,0.02185,74.00925,339.99487,-3.46221
7431,3.99926,190.78459,4.60972,204.10188,0.02259,74.00925,337.99463,-3.45481
7432,3.9992,192.94247,4.50323,202.78892,0.02221,74.00925,335.99438,-3.43345
7433,3.99942,202.63801,4.05585,202.298,0.02005,74.00925,333.99413,-3.41588
7434,3.9994,184.37008,4.98844,198.26074,0.02516,74.00925,331.99387,-3.40922
7435,3.99926,188.81698,4.74067,196.71238,0.0241,74.00925,329.99363,-3.37905
7436,3.99916,202.30932,4.04717,211.5378,0.01913,74.00925,327.99338,-3.38221
7437,3.99893,204.16644,3.9868,204.02002,0.01954,74.00925,325.99313,-3.3787
7438,3.99901,209.28586,3.80711,193.63059,0.01966,74.00925,323.99288,-3.35707
7439,3.99888,209.48166,3.79781,194.29715,0.01955,74.00925,321.99263,-3.33876
7440,3.99914,200.47905,4.14223,204.9517,0.02021,74.00925,319.99238,-3.33111
7441,3.99895,223.03506,3.3804,169.60552,0.01993,74.00925,317.99213,-3.28211
7442,3.99915,199.64043,4.2682,176.62854,0.02416,74.00925,315.99188,-3.2863
7443,3.99931,202.93132,4.02463,210.01941,0.01916,74.00925,313.99163,-3.25851
7444,3.99933,201.84743,4.03815,224.84844,0.01796,74.00925,311.99138,-3.23414
7445,3.99927,205.3641,3.9281,208.36496,0.01885,74.00925,309.99112,-3.20916
7446,3.99942,209.04435,3.76732,216.71352,0.01738,74.00925,307.99088,-3.19209
7447,3.99916,203.20165,4.05844,192.21784,0.02111,74.00925,305.99063,-3.18007
7448,3.99898,198.34221,4.29162,187.10038,0.02294,74.00925,303.99038,-3.17764
7449,3.99914,215.05172,3.64641,172.51716,0.02114,74.00925,301.99013,-3.15022
7450,3.99923,208.73518,3.80603,203.3948,0.01871,74.00925,299.98988,-3.13412
7451,3.99929,201.64329,4.07531,211.70444,0.01925,74.00925,297.98963,-3.12105
7452,3.99901,182.05985,5.01325,229.98855,0.0218,74.00925,295.98938,-3.07778
7453,3.99917,146.47561,7.85361,274.03052,0.02866,74.00925,293.98913,-3.01714
7454,3.99908,198.56197,4.17633,226.46993,0.01844,74.00925,291.98888,-3.034
7455,3.99927,214.53715,3.64376,180.49308,0.02019,74.00925,289.98863,-3.05592
7456,3.99898,208.20702,3.86862,186.15554,0.02078,74.00925,287.98837,-3.06575
7457,3.99935,206.88507,3.90143,193.89571,0.02012,74.00925,285.98813,-3.06694
7458,3.99916,199.78803,4.17048,205.86159,0.02026,74.00925,283.98788,-3.04929
7459,3.99914,214.56527,3.59021,204.01954,0.0176,74.00925,281.98763,-3.0207
7460,3.99912,218.36674,3.46486,201.61675,0.01719,74.00925,279.98737,-2.99649
7461,3.99927,206.3713,3.85855,222.77045,0.01732,74.00925,277.98713,-2.98518
7462,3.99909,207.05893,3.85171,212.45138,0.01813,74.00925,275.98688,-2.96172
7463,3.99907,200.78888,4.14711,197.99538,0.02095,74.00925,273.98663,-2.95613
7464,3.99921,220.09416,3.42554,192.42052,0.0178,74.00925,271.98638,-2.91022
7465,3.99917,200.43558,4.14431,204.9032,0.02023,74.00925,269.98613,-2.91449
7466,3.99902,200.26855,4.18177,193.9587,0.02156,74.00925,267.98588,-2.89521
7467,3.99921,202.16679,4.04934,213.25766,0.01899,74.00925,265.98563,-2.88448
7468,3.99905,199.83436,4.16218,208.25031,0.01999,74.00925,263.98538,-2.87864
7469,3.99931,199.50024,4.13588,226.20935,0.01828,74.00925,261.98513,-2.86124
7470,3.9993,201.64798,4.03058,233.0198,0.0173,74.00925,259.98488,-2.85359
7471,3.99934,198.80409,4.15107,233.72015,0.01776,74.00925,257.98462,-2.85033
7472,3.99884,199.64606,4.12673,227.28392,0.01816,74.00925,255.98438,-2.84117
7473,3.99902,184.9217,4.96537,195.79778,0.02536,74.00925,253.98413,-2.83432
7474,3.99908,196.77533,4.32442,200.11049,0.02161,74.00925,251.98388,-2.82355
7475,3.99911,205.16913,3.90356,223.99596,0.01743,74.00925,249.98363,-2.80172
