Repository: edrossi93/mecanano-ml-nanomechanics-tutorial

File: data/nanoindent_maps/Duplex Steel 2um.csv (part 15 of 77)
Index,Load,Depth,HARDNESS,MODULUS,H/E,X Position,Y Position,Z Position
Integer,mN,nm,GPa,GPa,None,µm,µm,µm
7476,3.99874,206.28571,3.90955,200.06682,0.01954,74.00925,247.98338,-2.78997
7477,3.99904,222.28425,3.36827,185.63282,0.01814,74.00925,245.98313,-2.75922
7478,3.99913,201.68887,4.09829,201.51778,0.02034,74.00925,243.98288,-2.76628
7479,3.99885,206.69833,3.8876,202.42057,0.01921,74.00925,241.98263,-2.75103
7480,3.99903,200.9376,4.0693,228.3241,0.01782,74.00925,239.98238,-2.74431
7481,3.99917,198.63719,4.19343,217.38068,0.01929,74.00925,237.98213,-2.73051
7482,3.99908,202.37792,4.03758,214.45397,0.01883,74.00925,235.98187,-2.71768
7483,3.99901,208.17911,3.85374,192.24993,0.02005,74.00925,233.98163,-2.70162
7484,3.99906,219.32424,3.45194,191.81977,0.018,74.00925,231.98138,-2.66796
7485,3.99916,205.59732,3.97047,187.67199,0.02116,74.00925,229.98113,-2.66694
7486,3.99916,205.06368,3.96702,197.14531,0.02012,74.00925,227.98087,-2.65265
7487,3.99913,204.95574,3.96321,200.42295,0.01977,74.00925,225.98063,-2.63351
7488,3.99906,201.48804,4.11889,197.08003,0.0209,74.00925,223.98038,-2.62331
7489,3.99923,203.69475,4.04248,190.45371,0.02123,74.00925,221.98013,-2.61829
7490,3.9989,205.12877,4.00642,182.01154,0.02201,74.00925,219.97988,-2.6011
7491,3.99892,200.47822,4.14496,203.81689,0.02034,74.00925,217.97963,-2.59475
7492,3.99923,200.45785,4.11473,216.75224,0.01898,74.00925,215.97938,-2.57912
7493,3.9993,205.1427,3.91513,218.71626,0.0179,74.00925,213.97913,-2.56167
7494,3.99922,209.43025,3.74396,221.43236,0.01691,74.00925,211.97888,-2.553
7495,3.99947,205.09243,3.92762,213.73312,0.01838,74.00925,209.97863,-2.54214
7496,3.99906,202.59815,4.03619,210.95734,0.01913,74.00925,207.97838,-2.52225
7497,3.99913,201.0733,4.10831,208.10051,0.01974,74.00925,205.97812,-2.50291
7498,3.99911,199.97761,4.14009,214.77736,0.01928,74.00925,203.97788,-2.48724
7499,3.99923,195.42564,4.32195,225.31745,0.01918,74.00925,201.97763,-2.46245
7500,3.99949,197.7988,4.19818,232.4911,0.01806,74.00925,199.97738,-2.4459
7501,3.9992,194.13277,4.47951,191.89497,0.02334,74.00925,197.97713,-2.43129
7502,3.99908,213.45875,3.65849,190.40463,0.01921,74.00925,195.97688,-2.39267
7503,3.99895,223.58747,3.32418,187.04894,0.01777,74.00925,193.97663,-2.37554
7504,3.99882,212.75873,3.65125,205.51322,0.01777,74.00925,191.97638,-2.36542
7505,3.99898,205.75483,3.92818,201.34656,0.01951,74.00925,189.97613,-2.33475
7506,3.99893,205.61221,3.92337,205.8504,0.01906,74.00925,187.97588,-2.3266
7507,3.99892,204.32701,3.97448,206.41361,0.01925,74.00925,185.97563,-2.3068
7508,3.99929,205.28161,3.97437,191.0165,0.02081,74.00925,183.97537,-2.28373
7509,3.99912,199.90198,4.17874,200.84145,0.02081,74.00925,181.97513,-2.27232
7510,3.99912,209.68848,3.79838,190.9164,0.0199,74.00925,179.97488,-2.24559
7511,3.99884,199.99642,4.1301,218.63882,0.01889,74.00925,177.97463,-2.2334
7512,3.99906,202.30274,4.04497,212.57024,0.01903,74.00925,175.97437,-2.21139
7513,3.99917,200.85201,4.15434,194.49929,0.02136,74.00925,173.97413,-2.19558
7514,3.99894,203.44766,4.00937,207.10465,0.01936,74.00925,171.97388,-2.1801
7515,3.999,201.69712,4.097,201.82208,0.0203,74.00925,169.97363,-2.16635
7516,3.99909,200.41999,4.16472,197.55569,0.02108,74.00925,167.97338,-2.15751
7517,3.99905,196.38893,4.29656,217.06383,0.01979,74.00925,165.97313,-2.13991
7518,3.9991,198.98127,4.18864,212.91831,0.01967,74.00925,163.97288,-2.13098
7519,3.99913,222.23386,3.39641,173.73262,0.01955,74.00925,161.97262,-2.10003
7520,3.99931,200.40412,4.13908,207.56743,0.01994,74.00925,159.97238,-2.11224
7521,3.99921,202.58378,4.03724,210.84117,0.01915,74.00925,157.97213,-2.10277
7522,3.9993,218.99811,3.4455,200.87561,0.01715,74.00925,155.97188,-2.07655
7523,3.99926,200.05946,4.11187,226.03921,0.01819,74.00925,153.97162,-2.08877
7524,3.9992,201.21198,4.06606,224.25977,0.01813,74.00925,151.97138,-2.08003
7525,3.99913,196.85598,4.23441,235.27321,0.018,74.00925,149.97113,-2.06829
7526,3.99914,194.99565,4.42189,196.29953,0.02253,74.00925,147.97088,-2.04874
7527,3.99922,212.05773,3.67406,207.03192,0.01775,74.00925,145.97063,-2.01935
7528,3.99906,200.71503,4.15608,195.96165,0.02121,74.00925,143.97038,-2.01741
7529,3.99914,210.54187,3.75332,196.14684,0.01914,74.00925,141.97013,-1.98349
7530,3.99919,206.21129,3.92084,196.89257,0.01991,74.00925,139.96988,-1.96767
7531,3.99923,193.63015,4.43705,213.74354,0.02076,74.00925,137.96963,-1.97643
7532,3.99914,189.83841,4.61528,218.46025,0.02113,74.00925,135.96938,-1.98083
7533,3.99908,197.1593,4.26536,215.29572,0.01981,74.00925,133.96913,-1.95522
7534,3.99933,200.39162,4.11186,219.37294,0.01874,74.00925,131.96887,-1.91312
7535,3.99927,200.0725,4.11981,222.03793,0.01855,74.00925,129.96863,-1.9096
7536,3.99916,200.36357,4.11643,217.77286,0.0189,74.00925,127.96838,-1.89414
7537,3.99911,202.45101,4.02089,220.79653,0.01821,74.00925,125.96813,-1.88361
7538,3.99918,192.928,4.48556,208.84479,0.02148,74.00925,123.96787,-1.87417
7539,3.99906,198.0763,4.26654,199.11343,0.02143,74.00925,121.96763,-1.8533
7540,3.99912,198.48234,4.25036,198.26587,0.02144,74.00925,119.96738,-1.84719
7541,3.99908,193.24083,4.453,214.83636,0.02073,74.00925,117.96713,-1.82863
7542,3.99917,202.86661,4.07831,190.31371,0.02143,74.00925,115.96688,-1.79719
7543,3.99906,195.70482,4.3815,198.1287,0.02211,74.00925,113.96663,-1.78567
7544,3.99894,197.32751,4.31526,194.50614,0.02219,74.00925,111.96638,-1.76873
7545,3.99909,202.22757,4.08738,196.85967,0.02076,74.00925,109.96612,-1.73656
7546,3.99927,188.91753,4.64973,223.44785,0.02081,74.00925,107.96588,-1.73618
7547,3.99907,191.99097,4.53251,208.8622,0.0217,74.00925,105.96563,-1.71555
7548,3.99916,208.38247,3.80009,212.65895,0.01787,74.00925,103.96538,-1.68739
7549,3.99935,196.02436,4.2977,223.80711,0.0192,74.00925,101.96512,-1.69121
7550,3.99926,199.77606,4.16456,208.43571,0.01998,74.00925,99.96488,-1.67341
7551,3.99908,198.66634,4.22467,204.40768,0.02067,74.00925,97.96463,-1.65611
7552,3.99883,206.18905,3.90885,202.04112,0.01935,74.00925,95.96438,-1.63686
7553,3.99911,192.61104,4.47758,217.26952,0.02061,74.00925,93.96413,-1.62968
7554,3.99907,212.30374,3.70092,190.36101,0.01944,74.00925,91.96388,-1.59402
7555,3.9991,194.6525,4.38587,214.26871,0.02047,74.00925,89.96363,-1.59383
7556,3.99915,197.67816,4.2247,222.50666,0.01899,74.00925,87.96337,-1.5788
7557,3.99907,196.51782,4.28515,219.30221,0.01954,74.00925,85.96313,-1.55742
7558,3.99921,197.7788,4.23461,216.35672,0.01957,74.00925,83.96288,-1.54993
7559,3.99909,202.32878,4.10098,190.50243,0.02153,74.00925,81.96263,-1.54337
7560,3.99905,192.61696,4.55995,190.88648,0.02389,74.00925,79.96237,-1.5449
7561,3.99905,211.64966,3.72334,191.14829,0.01948,74.00925,77.96213,-1.52086
7562,3.99923,200.54881,4.09694,223.07458,0.01837,74.00925,75.96188,-1.53505
7563,3.99938,203.60789,3.96311,225.94712,0.01754,74.00925,73.96163,-1.52546
7564,3.99924,200.04324,4.13432,216.08968,0.01913,74.00925,71.96137,-1.51949
7565,3.99951,206.49149,3.87635,211.56085,0.01832,74.00925,69.96113,-1.50447
7566,3.99938,201.79629,4.03152,229.31283,0.01758,74.00925,67.96088,-1.49003
7567,3.9993,199.97662,4.13772,215.91079,0.01916,74.00925,65.96063,-1.46961
7568,3.99875,201.56457,4.07139,214.59368,0.01897,74.00925,63.96038,-1.44143
7569,3.99908,199.49893,4.17866,207.64632,0.02012,74.00925,61.96013,-1.42078
7570,3.99883,199.28148,4.21895,196.39394,0.02148,74.00925,59.95988,-1.39259
7571,3.99899,206.75704,3.93318,183.96998,0.02138,74.00925,57.95962,-1.37129
7572,3.99902,198.48829,4.23307,204.26663,0.02072,74.00925,55.95938,-1.34268
7573,3.99904,196.02876,4.3715,196.33217,0.02227,74.00925,53.95913,-1.31634
7574,3.99904,207.98021,3.86509,190.90062,0.02025,74.00925,51.95888,-1.2826
7575,3.99909,201.61324,4.11014,198.28885,0.02073,74.00925,49.95862,-1.26865
7576,3.99897,195.67643,4.35255,208.43092,0.02088,74.00925,47.95838,-1.25919
7577,3.99895,197.93983,4.26697,201.10193,0.02122,74.00925,45.95813,-1.24556
7578,3.99916,196.24563,4.34142,202.89414,0.0214,74.00925,43.95788,-1.23015
7579,3.99876,210.15575,3.78923,187.2792,0.02023,74.00925,41.95763,-1.2103
7580,3.99894,201.21987,4.13802,194.41771,0.02128,74.00925,39.95738,-1.20495
7581,3.99909,208.19488,3.8526,192.4882,0.02001,74.00925,37.95713,-1.17779
7582,3.999,196.9263,4.31445,201.04399,0.02146,74.00925,35.95687,-1.17618
7583,3.99928,205.9717,3.97302,181.55736,0.02188,74.00925,33.95663,-1.15833
7584,3.99898,204.45069,3.99241,197.06226,0.02026,74.00925,31.95638,-1.13986
7585,3.99911,203.91823,3.99244,206.0572,0.01938,74.00925,29.95613,-1.11073
7586,3.99931,197.14714,4.2638,216.2664,0.01972,74.00925,27.95587,-1.09643
7587,3.99921,201.87056,4.08514,203.61168,0.02006,74.00925,25.95563,-1.07967
7588,3.9993,203.94001,3.98407,209.37221,0.01903,74.00925,23.95538,-1.04736
7589,3.99911,194.64896,4.37283,219.39055,0.01993,74.00925,21.95513,-1.04729
7590,3.99924,200.86885,4.13815,200.04872,0.02069,74.00925,19.95487,-1.03146
7591,3.99927,197.26547,4.30281,199.70095,0.02155,74.00925,17.95463,-1.02074
7592,3.99909,200.681,4.16956,191.88054,0.02173,74.00925,15.95438,-1.01069
7593,3.99919,196.73275,4.30601,207.32638,0.02077,74.00925,13.95413,-1.00491
7594,3.99906,196.95337,4.26037,221.29161,0.01925,74.00925,11.95388,-1.0037
7595,3.99896,212.00962,3.73273,182.0121,0.02051,74.00925,9.95363,-0.97963
7596,3.99945,200.59133,4.11118,215.87674,0.01904,74.00925,7.95338,-0.98486
7597,3.99932,201.86713,4.0596,214.39826,0.01893,74.00925,5.95312,-0.97499
7598,3.9993,200.99084,4.09007,217.51441,0.0188,74.00925,3.95288,-0.96265
7599,3.99918,206.48642,3.86599,216.53579,0.01785,74.00925,1.95263,-0.94461
7600,3.99925,202.66202,4.01421,219.85389,0.01826,74.00925,0,-0.93058
7601,3.9989,210.52246,3.74193,201.46817,0.01857,76.0095,397.9545,-3.90153
7602,3.99894,207.23094,3.86314,203.92917,0.01894,76.0095,395.95425,-3.88403
7603,3.99892,206.35954,3.91452,196.90312,0.01988,76.0095,393.954,-3.86885
7604,3.99903,211.59399,3.6923,206.27618,0.0179,76.0095,391.95375,-3.85002
7605,3.99917,203.64901,4.03371,194.27328,0.02076,76.0095,389.9535,-3.83854
7606,3.99897,197.30788,4.30451,198.33317,0.0217,76.0095,387.95325,-3.82258
7607,3.99903,197.43912,4.29169,200.62634,0.02139,76.0095,385.953,-3.80883
7608,3.99882,204.56125,3.98158,199.43689,0.01996,76.0095,383.95275,-3.79446
7609,3.99899,202.58389,4.06001,201.37362,0.02016,76.0095,381.9525,-3.78257
7610,3.99908,205.74317,3.96958,185.83585,0.02136,76.0095,379.99988,-3.76506
7611,3.99887,201.60458,4.0864,207.54291,0.01969,76.0095,377.99963,-3.73062
7612,3.99919,209.96538,3.83395,174.19122,0.02201,76.0095,375.99938,-3.73752
7613,3.99896,199.15734,4.20163,204.65741,0.02053,76.0095,373.99913,-3.738
7614,3.9992,202.55219,4.0781,195.18131,0.02089,76.0095,371.99888,-3.71853
7615,3.99899,204.60817,3.97156,202.79581,0.01958,76.0095,369.99863,-3.68589
7616,3.99917,209.46325,3.77746,203.68255,0.01855,76.0095,367.99838,-3.68149
7617,3.9991,223.35241,3.35023,178.18249,0.0188,76.0095,365.99813,-3.66726
7618,3.9991,214.37564,3.61008,197.4529,0.01828,76.0095,363.99788,-3.67214
7619,3.99919,192.36856,4.54211,199.74585,0.02274,76.0095,361.99762,-3.67391
7620,3.99924,192.76201,4.4793,213.96312,0.02093,76.0095,359.99738,-3.63057
7621,3.99909,204.45925,3.945,217.4761,0.01814,76.0095,357.99713,-3.60721
7622,3.99918,197.23136,4.29857,201.66503,0.02132,76.0095,355.99688,-3.59644
7623,3.99914,196.34534,4.31111,212.18216,0.02032,76.0095,353.99663,-3.57725
7624,3.99908,204.75483,3.98173,196.35631,0.02028,76.0095,351.99638,-3.56583
7625,3.99929,215.91068,3.56332,194.12124,0.01836,76.0095,349.99613,-3.55026
7626,3.99926,207.16976,3.85476,209.0127,0.01844,76.0095,347.99588,-3.53445
7627,3.99944,201.29683,4.0771,217.52217,0.01874,76.0095,345.99563,-3.53157
7628,3.99924,203.9701,3.99571,203.85065,0.0196,76.0095,343.99538,-3.51806
7629,3.99929,187.988,4.73501,211.46421,0.02239,76.0095,341.99513,-3.5076
7630,3.99928,185.73091,4.85515,212.9941,0.02279,76.0095,339.99487,-3.4847
7631,3.99924,185.75586,4.88561,203.86892,0.02396,76.0095,337.99463,-3.47653
7632,3.99902,207.62412,3.86065,198.35026,0.01946,76.0095,335.99438,-3.439
7633,3.99924,192.62511,4.46973,220.03119,0.02031,76.0095,333.99413,-3.43999
7634,3.99946,167.35971,6.02315,229.99721,0.02619,76.0095,331.99387,-3.43488
7635,3.99911,197.46178,4.26405,210.34265,0.02027,76.0095,329.99363,-3.41188
7636,3.99888,211.90685,3.72555,186.24839,0.02,76.0095,327.99338,-3.4073
7637,3.99899,214.80761,3.58998,199.75073,0.01797,76.0095,325.99313,-3.38457
7638,3.99905,201.99913,4.09289,198.45623,0.02062,76.0095,323.99288,-3.3788
7639,3.99902,197.53787,4.28194,202.41658,0.02115,76.0095,321.99263,-3.37508
7640,3.99893,196.70164,4.31044,206.13077,0.02091,76.0095,319.99238,-3.35107
7641,3.99894,203.32554,4.04066,196.68206,0.02054,76.0095,317.99213,-3.32869
7642,3.99891,199.71612,4.22584,187.73686,0.02251,76.0095,315.99188,-3.30714
7643,3.99938,200.27136,4.14223,208.67263,0.01985,76.0095,313.99163,-3.2792
7644,3.99926,199.9186,4.10365,233.16643,0.0176,76.0095,311.99138,-3.25423
7645,3.9992,204.05671,3.95563,220.35161,0.01795,76.0095,309.99112,-3.232
7646,3.99919,203.95924,3.99371,204.84844,0.0195,76.0095,307.99088,-3.21512
7647,3.99928,193.56894,4.4886,197.58406,0.02272,76.0095,305.99063,-3.20281
7648,3.99903,196.32031,4.31424,211.38354,0.02041,76.0095,303.99038,-3.20585
7649,3.99909,203.69496,4.03422,193.34291,0.02087,76.0095,301.99013,-3.18833
7650,3.99912,217.88392,3.51768,183.84055,0.01913,76.0095,299.98988,-3.14657
7651,3.99929,202.41373,4.05975,204.48984,0.01985,76.0095,297.98963,-3.1454
7652,3.99917,204.63147,3.98406,197.47339,0.02018,76.0095,295.98938,-3.11375
7653,3.99915,191.66885,4.56226,204.57994,0.0223,76.0095,293.98913,-3.08894
7654,3.99926,202.16736,4.09592,194.78221,0.02103,76.0095,291.98888,-3.0886
7655,3.99898,202.01248,4.10855,192.58888,0.02133,76.0095,289.98863,-3.09704
7656,3.99912,205.45934,3.96193,192.83071,0.02055,76.0095,287.98837,-3.0901
7657,3.99918,206.37418,3.92032,194.48665,0.02016,76.0095,285.98813,-3.09271
7658,3.99897,202.87442,4.05816,197.33277,0.02057,76.0095,283.98788,-3.07292
7659,3.9991,198.8628,4.20225,209.57976,0.02005,76.0095,281.98763,-3.06204
7660,3.99911,205.82154,3.89681,214.29013,0.01818,76.0095,279.98737,-3.03434
7661,3.99929,208.35732,3.81123,207.76784,0.01834,76.0095,277.98713,-3.01127
7662,3.99935,206.27379,3.88776,210.1708,0.0185,76.0095,275.98688,-2.98847
7663,3.99913,204.15201,4.00409,197.43407,0.02028,76.0095,273.98663,-2.97668
7664,3.99924,207.40884,3.84752,208.0015,0.0185,76.0095,271.98638,-2.94199
7665,3.99924,202.42072,4.06104,203.83121,0.01992,76.0095,269.98613,-2.93609
7666,3.99914,205.62125,3.9551,192.90491,0.0205,76.0095,267.98588,-2.91031
7667,3.99927,196.58222,4.26276,227.84594,0.01871,76.0095,265.98563,-2.90587
7668,3.99927,196.27939,4.25752,236.86856,0.01797,76.0095,263.98538,-2.89549
7669,3.99916,200.51781,4.09242,225.83473,0.01812,76.0095,261.98513,-2.88341
7670,3.99912,200.77429,4.05981,236.96585,0.01713,76.0095,259.98488,-2.87692
7671,3.99925,199.26706,4.14585,226.28414,0.01832,76.0095,257.98462,-2.87028
7672,3.99933,196.77662,4.24833,230.44139,0.01844,76.0095,255.98438,-2.85914
7673,3.99933,204.2127,3.93896,225.695,0.01745,76.0095,253.98413,-2.84339
7674,3.99918,201.54326,4.04276,228.87854,0.01766,76.0095,251.98388,-2.83858
7675,3.99917,220.50944,3.40995,193.44566,0.01763,76.0095,249.98363,-2.79699
7676,3.99904,207.84395,3.85919,195.37888,0.01975,76.0095,247.98338,-2.80823
7677,3.99894,212.22875,3.68674,197.74791,0.01864,76.0095,245.98313,-2.78958
7678,3.99894,207.7834,3.83867,205.18823,0.01871,76.0095,243.98288,-2.78462
7679,3.99919,202.34171,4.07124,201.1255,0.02024,76.0095,241.98263,-2.7706
7680,3.99923,199.854,4.14296,215.93326,0.01919,76.0095,239.98238,-2.76213
7681,3.99912,199.80296,4.14775,214.78421,0.01931,76.0095,237.98213,-2.74715
7682,3.99901,202.13797,4.05761,210.10584,0.01931,76.0095,235.98187,-2.73399
7683,3.99897,201.55714,4.105,201.07019,0.02042,76.0095,233.98163,-2.72835
7684,3.99915,207.70376,3.84505,203.81843,0.01887,76.0095,231.98138,-2.69668
7685,3.999,204.57864,4.01797,185.90806,0.02161,76.0095,229.98113,-2.68616
7686,3.99901,207.05272,3.88131,199.17539,0.01949,76.0095,227.98087,-2.67474
7687,3.99916,212.70215,3.69688,186.00055,0.01988,76.0095,225.98063,-2.64441
7688,3.99904,199.56829,4.19744,199.4573,0.02104,76.0095,223.98038,-2.65038
7689,3.99911,202.64873,4.05864,200.88259,0.0202,76.0095,221.98013,-2.63371
7690,3.99914,199.62662,4.17357,207.44463,0.02012,76.0095,219.97988,-2.61691
7691,3.99903,199.73253,4.17296,205.79775,0.02028,76.0095,217.97963,-2.61442
7692,3.99892,201.50859,4.05424,223.73515,0.01812,76.0095,215.97938,-2.59536
7693,3.99922,206.83952,3.85355,215.84794,0.01785,76.0095,213.97913,-2.58267
7694,3.99905,207.64857,3.81303,220.48262,0.01729,76.0095,211.97888,-2.57387
7695,3.99915,207.24038,3.83017,219.80533,0.01743,76.0095,209.97863,-2.56018
7696,3.99909,203.38847,3.98641,218.64547,0.01823,76.0095,207.97838,-2.54107
7697,3.99931,197.12043,4.28059,210.13726,0.02037,76.0095,205.97812,-2.52353
7698,3.99911,199.19485,4.13772,231.7046,0.01786,76.0095,203.97788,-2.50456
7699,3.99933,195.12403,4.34157,223.0564,0.01946,76.0095,201.97763,-2.48375
7700,3.9992,202.37161,4.04733,210.34971,0.01924,76.0095,199.97738,-2.46176
7701,3.9989,206.51214,3.90468,198.39013,0.01968,76.0095,197.97713,-2.44211
7702,3.99897,198.9124,4.23376,197.14318,0.02148,76.0095,195.97688,-2.42651
7703,3.99902,204.17164,3.99832,199.3082,0.02006,76.0095,193.97663,-2.40866
7704,3.999,204.2277,4.02052,190.14149,0.02114,76.0095,191.97638,-2.37915
7705,3.99922,211.32151,3.73419,191.82648,0.01947,76.0095,189.97613,-2.34597
7706,3.99879,204.14713,3.97592,208.94606,0.01903,76.0095,187.97588,-2.34889
7707,3.99896,199.65152,4.16983,208.39589,0.02001,76.0095,185.97563,-2.32532
7708,3.99903,198.91586,4.22546,199.99194,0.02113,76.0095,183.97537,-2.30425
7709,3.99877,199.22207,4.18501,209.87405,0.01994,76.0095,181.97513,-2.28723
7710,3.99907,200.21096,4.1544,204.78735,0.02029,76.0095,179.97488,-2.26928
7711,3.99891,205.36813,3.96897,191.5233,0.02072,76.0095,177.97463,-2.23848
7712,3.99907,196.35699,4.28235,223.63931,0.01915,76.0095,175.97437,-2.22453
7713,3.99897,213.9237,3.62779,196.62647,0.01845,76.0095,173.97413,-2.20452
7714,3.99878,203.49816,4.02702,199.02262,0.02023,76.0095,171.97388,-2.198
7715,3.9991,198.76993,4.21306,207.01393,0.02035,76.0095,169.97363,-2.1875
7716,3.99897,202.89236,4.07093,192.41478,0.02116,76.0095,167.97338,-2.17317
7717,3.99886,201.53076,4.109,199.9447,0.02055,76.0095,165.97313,-2.15882
7718,3.99917,193.25007,4.47634,206.53202,0.02167,76.0095,163.97288,-2.14923
7719,3.99933,198.818,4.22131,203.21849,0.02077,76.0095,161.97262,-2.14268
7720,3.99911,198.837,4.19839,211.58611,0.01984,76.0095,159.97238,-2.13139
7721,3.99922,203.53931,3.99431,212.15044,0.01883,76.0095,157.97213,-2.12452
7722,3.99905,200.98664,4.0639,230.02094,0.01767,76.0095,155.97188,-2.11849
7723,3.99928,202.58575,4.00924,223.84335,0.01791,76.0095,153.97162,-2.1096
7724,3.99929,200.56916,4.08,231.00858,0.01766,76.0095,151.97138,-2.10087
7725,3.99911,195.71113,4.29184,232.81919,0.01843,76.0095,149.97113,-2.08787
7726,3.99908,191.96216,4.54351,205.74355,0.02208,76.0095,147.97088,-2.07674
7727,3.99908,206.30197,3.91007,199.73614,0.01958,76.0095,145.97063,-2.06225
7728,3.99921,203.38863,3.99477,214.77426,0.0186,76.0095,143.97038,-2.03718
7729,3.99916,197.79593,4.27596,200.38437,0.02134,76.0095,141.97013,-2.01481
7730,3.99922,204.90299,3.96582,200.28753,0.0198,76.0095,139.96988,-1.97949
7731,3.99904,201.76651,4.0625,214.87347,0.01891,76.0095,137.96963,-1.98686
7732,3.99939,197.42306,4.31152,194.44586,0.02217,76.0095,135.96938,-1.98543
7733,3.9993,195.66175,4.311,225.32053,0.01913,76.0095,133.96913,-1.95482
7734,3.99924,197.1243,4.26584,215.83164,0.01976,76.0095,131.96887,-1.94305
7735,3.99907,209.88272,3.75197,208.22728,0.01802,76.0095,129.96863,-1.91456
7736,3.99905,199.17488,4.16651,218.61571,0.01906,76.0095,127.96838,-1.92439
7737,3.999,204.06108,3.97646,210.38236,0.0189,76.0095,125.96813,-1.90034
7738,3.99914,195.43392,4.3556,211.62699,0.02058,76.0095,123.96787,-1.89186
7739,3.99905,194.98563,4.40318,202.41722,0.02175,76.0095,121.96763,-1.87166
7740,3.99931,193.2992,4.45778,212.17231,0.02101,76.0095,119.96738,-1.86737
7741,3.99916,191.9061,4.51505,216.46785,0.02086,76.0095,117.96713,-1.84702
7742,3.99909,194.26799,4.44481,200.31541,0.02219,76.0095,115.96688,-1.82611
7743,3.99907,193.51165,4.48784,198.6083,0.0226,76.0095,113.96663,-1.80493
7744,3.99903,197.64636,4.28466,199.72423,0.02145,76.0095,111.96638,-1.7849
7745,3.99929,188.84527,4.69505,209.48211,0.02241,76.0095,109.96612,-1.77078
7746,3.99929,187.71981,4.75268,210.51613,0.02258,76.0095,107.96588,-1.75927
7747,3.99919,183.80972,4.93523,222.17448,0.02221,76.0095,105.96563,-1.73691
7748,3.99932,197.73558,4.21716,224.80599,0.01876,76.0095,103.96538,-1.71649
7749,3.99913,196.6395,4.2867,216.39178,0.01981,76.0095,101.96512,-1.71632
7750,3.99925,207.09924,3.84529,214.92017,0.01789,76.0095,99.96488,-1.68548
7751,3.99914,197.05492,4.29327,206.4634,0.02079,76.0095,97.96463,-1.67708
7752,3.99893,209.13337,3.80595,196.54307,0.01936,76.0095,95.96438,-1.64771
7753,3.99903,197.0418,4.30133,203.73858,0.02111,76.0095,93.96413,-1.64664
7754,3.99913,193.57142,4.43248,216.46057,0.02048,76.0095,91.96388,-1.62958
7755,3.99915,197.2348,4.2811,207.87555,0.02059,76.0095,89.96363,-1.61002
7756,3.99906,199.21796,4.18335,210.74992,0.01985,76.0095,87.96337,-1.592
7757,3.99922,197.4579,4.22771,225.65018,0.01874,76.0095,85.96313,-1.57548
7758,3.9994,201.39619,4.05293,226.9967,0.01785,76.0095,83.96288,-1.56164
7759,3.99896,197.65554,4.29878,194.85746,0.02206,76.0095,81.96263,-1.5669
7760,3.9989,194.2884,4.44535,199.74475,0.02226,76.0095,79.96237,-1.56076
7761,3.99922,195.74801,4.3427,210.90889,0.02059,76.0095,77.96213,-1.54868
7762,3.99928,202.7178,4.02848,212.23949,0.01898,76.0095,75.96188,-1.54956
7763,3.99937,200.72254,4.08979,223.00164,0.01834,76.0095,73.96163,-1.54565
7764,3.99926,200.25241,4.09743,229.03875,0.01789,76.0095,71.96137,-1.54081
7765,3.9993,200.78214,4.09141,221.00612,0.01851,76.0095,69.96113,-1.53009
7766,3.99928,221.10098,3.37895,199.93804,0.0169,76.0095,67.96088,-1.49086
7767,3.99919,198.88583,4.21211,205.43026,0.0205,76.0095,65.96063,-1.48442
7768,3.99895,202.54787,4.06156,201.34926,0.02017,76.0095,63.96038,-1.45313
7769,3.99895,222.28228,3.37024,184.67393,0.01825,76.0095,61.96013,-1.42379
7770,3.99911,198.39812,4.23441,205.33177,0.02062,76.0095,59.95988,-1.41227
7771,3.99913,200.39635,4.14664,204.65416,0.02026,76.0095,57.95962,-1.38989
7772,3.99909,198.82705,4.22883,200.25939,0.02112,76.0095,55.95938,-1.36006
7773,3.99892,197.80843,4.26343,204.51567,0.02085,76.0095,53.95913,-1.33368
7774,3.99926,197.45147,4.25969,212.29649,0.02006,76.0095,51.95888,-1.3109
7775,3.99906,202.90965,4.00888,217.38888,0.01844,76.0095,49.95862,-1.28463
7776,3.99919,194.31875,4.4215,207.27792,0.02133,76.0095,47.95838,-1.28117
7777,3.99903,198.90976,4.23592,196.47363,0.02156,76.0095,45.95813,-1.27011
7778,3.99914,200.57622,4.1686,193.80559,0.02151,76.0095,43.95788,-1.25453
7779,3.99892,207.28207,3.90308,187.0614,0.02087,76.0095,41.95763,-1.24404
7780,3.9991,201.7164,4.12977,189.84104,0.02175,76.0095,39.95738,-1.23839
7781,3.99878,209.66566,3.7664,205.0681,0.01837,76.0095,37.95713,-1.2026
7782,3.99899,220.43091,3.46364,170.58455,0.0203,76.0095,35.95687,-1.18639
7783,3.99901,220.98498,3.42705,177.99536,0.01925,76.0095,33.95663,-1.16566
7784,3.99924,210.54425,3.73082,206.53757,0.01806,76.0095,31.95638,-1.15094
7785,3.99907,200.11234,4.15911,204.65936,0.02032,76.0095,29.95613,-1.13659
7786,3.99904,199.77466,4.21486,190.4088,0.02214,76.0095,27.95587,-1.12392
7787,3.99921,203.64293,4.00245,206.71654,0.01936,76.0095,25.95563,-1.08404
7788,3.99907,203.17265,3.99553,218.5392,0.01828,76.0095,23.95538,-1.06263
7789,3.99938,204.01904,3.95312,222.48124,0.01777,76.0095,21.95513,-1.04463
7790,3.99935,202.02264,4.05435,213.81876,0.01896,76.0095,19.95487,-1.03919
7791,3.99893,198.23723,4.23474,207.88801,0.02037,76.0095,17.95463,-1.03427
7792,3.99921,199.83774,4.14736,214.34902,0.01935,76.0095,15.95438,-1.01855
7793,3.99915,201.9036,4.09042,200.98681,0.02035,76.0095,13.95413,-1.00956
7794,3.99909,195.98314,4.36639,198.6977,0.02198,76.0095,11.95388,-1.0102
7795,3.99897,199.98796,4.18212,198.17449,0.0211,76.0095,9.95363,-0.99532
7796,3.99924,208.11584,3.8187,208.63032,0.0183,76.0095,7.95338,-0.98936
7797,3.99914,211.96439,3.68511,203.19325,0.01814,76.0095,5.95312,-0.9813
7798,3.99916,207.27565,3.85596,206.48225,0.01867,76.0095,3.95288,-0.97429
7799,3.99935,204.84693,3.93132,216.63649,0.01815,76.0095,1.95263,-0.96273
7800,3.99922,199.59043,4.12129,231.37829,0.01781,76.0095,0,-0.95191
7801,3.99899,222.74913,3.35844,183.21592,0.01833,78.00975,397.9545,-3.91046
7802,3.99913,217.89687,3.53791,175.31962,0.02018,78.00975,395.95425,-3.88898
7803,3.99898,204.30892,4.01319,191.52993,0.02095,78.00975,393.954,-3.88796
7804,3.99903,206.24039,3.94672,186.64626,0.02115,78.00975,391.95375,-3.87153
7805,3.99873,221.87892,3.39409,179.53618,0.0189,78.00975,389.9535,-3.84181
7806,3.99907,208.33236,3.84951,191.56524,0.0201,78.00975,387.95325,-3.84177
7807,3.99923,198.82499,4.23113,199.54432,0.0212,78.00975,385.953,-3.82957
7808,3.99897,199.67113,4.18573,201.99791,0.02072,78.00975,383.95275,-3.81714
7809,3.99885,203.712,4.03161,193.92738,0.02079,78.00975,381.9525,-3.80162
7810,3.99902,201.78513,4.08886,203.51258,0.02009,78.00975,379.99988,-3.7789
7811,3.99902,204.57856,3.95899,208.70925,0.01897,78.00975,377.99963,-3.74817
7812,3.99901,217.88322,3.4864,198.6959,0.01755,78.00975,375.99938,-3.73943
7813,3.9992,205.02183,3.96367,199.16907,0.0199,78.00975,373.99913,-3.76374
7814,3.9992,208.44827,3.86227,185.06875,0.02087,78.00975,371.99888,-3.73538
7815,3.99887,202.47656,4.03444,213.88984,0.01886,78.00975,369.99863,-3.70411
7816,3.99896,200.21486,4.16196,201.81467,0.02062,78.00975,367.99838,-3.7092
7817,3.99909,206.62949,3.91911,190.9525,0.02052,78.00975,365.99813,-3.69809
7818,3.99898,207.4548,3.84554,207.95721,0.01849,78.00975,363.99788,-3.69053
7819,3.99908,207.78054,3.88675,185.79015,0.02092,78.00975,361.99762,-3.66642
7820,3.99923,200.21806,4.15573,204.23398,0.02035,78.00975,359.99738,-3.64207
7821,3.99919,206.00597,3.89665,210.91532,0.01847,78.00975,357.99713,-3.62685
7822,3.99906,199.52793,4.16525,212.50973,0.0196,78.00975,355.99688,-3.61558
7823,3.99909,197.86222,4.24317,211.31654,0.02008,78.00975,353.99663,-3.59698
7824,3.99915,197.74788,4.2715,202.7218,0.02107,78.00975,351.99638,-3.59175
7825,3.99905,198.74538,4.18606,218.40723,0.01917,78.00975,349.99613,-3.58733
7826,3.99933,204.07826,3.97398,211.34002,0.0188,78.00975,347.99588,-3.56024
7827,3.99927,212.48702,3.67732,197.8927,0.01858,78.00975,345.99563,-3.54301
7828,3.99923,203.80333,3.9814,213.05832,0.01869,78.00975,343.99538,-3.53818
7829,3.99925,181.87824,5.1535,195.17473,0.0264,78.00975,341.99513,-3.52289
7830,3.99914,183.53493,5.1304,178.75365,0.0287,78.00975,339.99487,-3.50268
7831,3.9992,187.06052,4.78623,211.31157,0.02265,78.00975,337.99463,-3.49584
7832,3.99916,190.69623,4.58845,212.38237,0.0216,78.00975,335.99438,-3.47677
7833,3.99911,196.25021,4.30322,217.00911,0.01983,78.00975,333.99413,-3.46688
7834,3.99934,198.8888,4.25071,192.03447,0.02214,78.00975,331.99387,-3.44101
7835,3.99918,203.11649,4.03311,203.16022,0.01985,78.00975,329.99363,-3.42724
7836,3.99919,205.77776,3.93691,197.50227,0.01993,78.00975,327.99338,-3.42874
7837,3.99905,201.80736,4.06702,212.12702,0.01917,78.00975,325.99313,-3.4202
7838,3.99914,202.41642,4.08022,196.51412,0.02076,78.00975,323.99288,-3.40136
7839,3.99915,198.71662,4.21887,205.7499,0.0205,78.00975,321.99263,-3.38291
7840,3.99893,207.51575,3.86927,196.51392,0.01969,78.00975,319.99238,-3.35739
7841,3.99894,204.76166,3.99905,189.77683,0.02107,78.00975,317.99213,-3.34684
7842,3.99892,201.89599,4.12478,188.80354,0.02185,78.00975,315.99188,-3.32492
7843,3.99923,203.75724,3.9729,217.92399,0.01823,78.00975,313.99163,-3.29686
7844,3.99917,201.11957,4.074,222.3237,0.01832,78.00975,311.99138,-3.27302
7845,3.99931,203.66218,4,207.46547,0.01928,78.00975,309.99112,-3.25621
7846,3.999,211.28411,3.73716,191.07073,0.01956,78.00975,307.99088,-3.22196
7847,3.99903,207.75619,3.878,189.36283,0.02048,78.00975,305.99063,-3.22014
7848,3.99904,200.82483,4.12693,204.95577,0.02014,78.00975,303.99038,-3.21744
7849,3.99896,207.79726,3.89748,181.72641,0.02145,78.00975,301.99013,-3.2066
7850,3.99918,204.03792,4.03306,188.64214,0.02138,78.00975,299.98988,-3.19034
7851,3.99896,206.15023,3.96845,180.50322,0.02199,78.00975,297.98963,-3.17599
7852,3.99902,196.93604,4.35669,187.59349,0.02322,78.00975,295.98938,-3.16457
7853,3.99912,204.3518,3.99413,198.05524,0.02017,78.00975,293.98913,-3.14812
7854,3.99911,203.8828,4.01106,199.08792,0.02015,78.00975,291.98888,-3.12713
7855,3.99889,207.38769,3.90891,183.46212,0.02131,78.00975,289.98863,-3.12321
7856,3.99913,217.71575,3.54362,175.54207,0.02019,78.00975,287.98837,-3.1091
7857,3.99897,214.3362,3.64185,184.01838,0.01979,78.00975,285.98813,-3.10943
7858,3.99892,205.58563,3.9742,186.43778,0.02132,78.00975,283.98788,-3.10514
7859,3.99926,202.69029,4.00404,224.25891,0.01785,78.00975,281.98763,-3.08549
7860,3.9993,210.14898,3.75177,203.62611,0.01842,78.00975,279.98737,-3.05623
7861,3.99937,205.60005,3.89699,218.6863,0.01782,78.00975,277.98713,-3.04314
7862,3.99926,205.22806,3.91785,215.67925,0.01817,78.00975,275.98688,-3.01778
7863,3.9994,208.82971,3.80464,202.46062,0.01879,78.00975,273.98663,-2.98866
7864,3.99914,203.28373,4.01513,207.66893,0.01933,78.00975,271.98638,-2.97509
7865,3.99925,203.40305,3.97491,224.11241,0.01774,78.00975,269.98613,-2.95433
7866,3.99924,199.17146,4.18251,212.01548,0.01973,78.00975,267.98588,-2.94247
7867,3.99931,199.92099,4.11183,229.0152,0.01795,78.00975,265.98563,-2.9244
7868,3.99933,199.13311,4.13731,233.39432,0.01773,78.00975,263.98538,-2.91641
7869,3.99907,201.5475,4.03878,230.77622,0.0175,78.00975,261.98513,-2.90692
7870,3.99908,203.9484,3.95147,224.61812,0.01759,78.00975,259.98488,-2.89924
7871,3.99939,198.27267,4.20228,220.72655,0.01904,78.00975,257.98462,-2.88887
7872,3.99887,218.52103,3.49195,185.53074,0.01882,78.00975,255.98438,-2.86449
7873,3.99927,197.45688,4.25481,214.13764,0.01987,78.00975,253.98413,-2.85718
7874,3.99901,209.14969,3.7715,212.25978,0.01777,78.00975,251.98388,-2.85415
7875,3.9991,208.86341,3.82838,191.70154,0.01997,78.00975,249.98363,-2.83908
7876,3.99897,201.68736,4.12203,192.84551,0.02137,78.00975,247.98338,-2.82275
7877,3.99905,200.25635,4.16179,201.23434,0.02068,78.00975,245.98313,-2.81868
7878,3.99939,197.00282,4.27121,215.99783,0.01977,78.00975,243.98288,-2.80081
7879,3.99902,207.67723,3.83762,207.61939,0.01848,78.00975,241.98263,-2.78438
7880,3.9992,199.86904,4.13838,217.62483,0.01902,78.00975,239.98238,-2.78158
7881,3.99904,203.63664,4.00591,205.2904,0.01951,78.00975,237.98213,-2.76405
7882,3.99904,206.68505,3.89597,199.19535,0.01956,78.00975,235.98187,-2.75273
7883,3.99913,206.5957,3.92528,189.18938,0.02075,78.00975,233.98163,-2.74318
7884,3.99901,219.77833,3.41553,203.2041,0.01681,78.00975,231.98138,-2.70543
7885,3.99899,205.91175,3.95955,186.87133,0.02119,78.00975,229.98113,-2.70566
7886,3.99864,209.75334,3.79831,189.73658,0.02002,78.00975,227.98087,-2.69124
7887,3.99888,205.84465,3.93846,195.67228,0.02013,78.00975,225.98063,-2.67967
7888,3.99899,208.17541,3.79555,219.00641,0.01733,78.00975,223.98038,-2.65993
7889,3.99915,199.61211,4.15959,213.35626,0.0195,78.00975,221.98013,-2.65123
7890,3.99906,197.73721,4.26379,205.64754,0.02073,78.00975,219.97988,-2.63487
7891,3.99928,201.2792,4.09848,208.54317,0.01965,78.00975,217.97963,-2.62622
7892,3.99868,217.6232,3.48358,204.71734,0.01702,78.00975,215.97938,-2.60523
7893,3.99916,205.86097,3.89107,216.35275,0.01798,78.00975,213.97913,-2.60519
7894,3.99918,208.24091,3.80372,213.57453,0.01781,78.00975,211.97888,-2.59475
7895,3.99891,210.12459,3.73662,211.30162,0.01768,78.00975,209.97863,-2.57568
7896,3.99912,205.93372,3.9068,207.55679,0.01882,78.00975,207.97838,-2.55827
7897,3.99917,204.36995,3.93719,223.22319,0.01764,78.00975,205.97812,-2.54269
7898,3.99921,204.39126,3.94462,219.07889,0.01801,78.00975,203.97788,-2.5228
7899,3.99922,199.26221,4.17942,211.61991,0.01975,78.00975,201.97763,-2.50188
7900,3.99913,202.03949,4.03699,221.36482,0.01824,78.00975,199.97738,-2.48459
7901,3.99904,199.13563,4.18978,209.64416,0.01999,78.00975,197.97713,-2.46406
7902,3.99891,202.27175,4.08694,196.24343,0.02083,78.00975,195.97688,-2.44625
7903,3.9992,201.86582,4.11236,193.58401,0.02124,78.00975,193.97663,-2.42831
7904,3.99889,206.0162,3.9207,200.01807,0.0196,78.00975,191.97638,-2.395
7905,3.99909,201.56677,4.06427,217.93311,0.01865,78.00975,189.97613,-2.37702
7906,3.99901,203.01222,4.05226,197.35719,0.02053,78.00975,187.97588,-2.36668
7907,3.99887,262.87575,2.42727,147.7864,0.01642,78.00975,185.97563,-2.27749
7908,3.99881,204.02542,4.00888,197.48401,0.0203,78.00975,183.97537,-2.31479
7909,3.999,215.46236,3.59085,188.58662,0.01904,78.00975,181.97513,-2.28497
7910,3.99923,195.21565,4.37133,209.71244,0.02084,78.00975,179.97488,-2.28801
7911,3.99889,198.0535,4.24186,208.34651,0.02036,78.00975,177.97463,-2.26576
7912,3.99905,199.1838,4.19942,205.08153,0.02048,78.00975,175.97437,-2.24183
7913,3.99917,201.18426,4.10563,207.25152,0.01981,78.00975,173.97413,-2.2355
7914,3.99919,197.42994,4.25416,214.85894,0.0198,78.00975,171.97388,-2.2198
7915,3.99907,200.06964,4.20066,190.68437,0.02203,78.00975,169.97363,-2.2098
7916,3.99878,223.65145,3.34549,175.92971,0.01902,78.00975,167.97338,-2.18028
7917,3.9991,202.01673,4.10101,195.2323,0.02101,78.00975,165.97313,-2.18247
7918,3.99909,205.98802,3.91732,201.99912,0.01939,78.00975,163.97288,-2.16446
7919,3.99894,200.44115,4.13804,207.15877,0.01998,78.00975,161.97262,-2.16199
7920,3.99922,197.71037,4.22124,223.43232,0.01889,78.00975,159.97238,-2.14948
7921,3.99938,199.62326,4.13842,222.54261,0.0186,78.00975,157.97213,-2.13812
7922,3.99901,205.53219,3.89729,219.70185,0.01774,78.00975,155.97188,-2.13654
7923,3.99936,203.904,3.95451,224.1434,0.01764,78.00975,153.97162,-2.12994
7924,3.99932,215.83714,3.53869,208.07327,0.01701,78.00975,151.97138,-2.10503
7925,3.99916,198.94109,4.24788,192.10054,0.02211,78.00975,149.97113,-2.10381
7926,3.99911,191.30698,4.57286,207.11689,0.02208,78.00975,147.97088,-2.09373
7927,3.99911,201.4825,4.11349,199.16475,0.02065,78.00975,145.97063,-2.06445
7928,3.99918,211.71677,3.72188,190.76865,0.01951,78.00975,143.97038,-2.0405
7929,3.99921,199.35022,4.16983,213.95658,0.01949,78.00975,141.97013,-2.03224
7930,3.99922,203.3441,4.01101,208.38934,0.01925,78.00975,139.96988,-1.99657
7931,3.99911,203.789,3.97194,217.69491,0.01825,78.00975,137.96963,-1.9963
7932,3.99921,196.70654,4.32471,201.16875,0.0215,78.00975,135.96938,-1.99101
7933,3.99915,205.9257,3.93626,195.3612,0.02015,78.00975,133.96913,-1.95946
7934,3.99946,216.29404,3.54256,197.84456,0.01791,78.00975,131.96887,-1.94407
7935,3.99922,200.30618,4.11899,217.77992,0.01891,78.00975,129.96863,-1.95001
7936,3.99917,197.87316,4.28073,197.54232,0.02167,78.00975,127.96838,-1.94189
7937,3.99907,204.92384,3.94437,208.97122,0.01888,78.00975,125.96813,-1.91835
7938,3.9993,198.94355,4.19179,212.41697,0.01973,78.00975,123.96787,-1.90749
7939,3.99932,196.95996,4.27243,216.26897,0.01976,78.00975,121.96763,-1.89018
7940,3.99906,193.49449,4.45308,210.30934,0.02117,78.00975,119.96738,-1.88733
7941,3.99891,192.07951,4.53349,206.98625,0.0219,78.00975,117.96713,-1.86561
7942,3.99907,195.19186,4.36963,210.67327,0.02074,78.00975,115.96688,-1.84366
7943,3.99912,193.79311,4.45667,204.09412,0.02184,78.00975,113.96663,-1.82473
7944,3.99923,191.7748,4.53177,212.91964,0.02128,78.00975,111.96638,-1.81262
7945,3.99916,190.6413,4.59429,211.3754,0.02174,78.00975,109.96612,-1.79057
7946,3.99909,191.43561,4.52056,223.22282,0.02025,78.00975,107.96588,-1.77983
7947,3.99925,184.14886,4.90274,226.43352,0.02165,78.00975,105.96563,-1.75932
7948,3.99911,206.48195,3.88303,208.41044,0.01863,78.00975,103.96538,-1.72958
7949,3.99908,200.07303,4.14536,210.79891,0.01967,78.00975,101.96512,-1.72719
7950,3.99911,199.4946,4.15352,218.15182,0.01904,78.00975,99.96488,-1.71344
7951,3.99907,195.34355,4.35203,214.57036,0.02028,78.00975,97.96463,-1.69577
7952,3.99907,201.47294,4.10107,204.03895,0.0201,78.00975,95.96438,-1.67929
7953,3.99885,216.49803,3.54368,193.56813,0.01831,78.00975,93.96413,-1.65101
7954,3.99907,206.86065,3.89109,198.32138,0.01962,78.00975,91.96388,-1.63742
7955,3.99902,210.34966,3.77709,189.23951,0.01996,78.00975,89.96363,-1.61267
7956,3.99927,199.03507,4.16236,223.35803,0.01864,78.00975,87.96337,-1.60939
7957,3.99915,205.88348,3.89107,215.90296,0.01802,78.00975,85.96313,-1.57971
7958,3.99899,202.86719,4.01098,217.19665,0.01847,78.00975,83.96288,-1.58438
7959,3.99907,194.60285,4.42476,201.46566,0.02196,78.00975,81.96263,-1.58696
7960,3.99918,193.40771,4.46948,206.20416,0.02168,78.00975,79.96237,-1.58001
7961,3.99925,202.21013,4.09908,193.00021,0.02124,78.00975,77.96213,-1.5732
7962,3.99932,188.52352,4.79008,188.31897,0.02544,78.00975,75.96188,-1.5689
7963,3.99932,201.71517,4.04281,225.2889,0.01794,78.00975,73.96163,-1.56218
7964,3.99927,202.45168,4.02519,218.82434,0.01839,78.00975,71.96137,-1.55835
7965,3.99945,202.27124,4.03995,215.60805,0.01874,78.00975,69.96113,-1.54571
7966,3.99915,204.79716,3.92011,223.14353,0.01757,78.00975,67.96088,-1.52788
7967,3.99901,170.19497,6.13803,173.24282,0.03543,78.00975,65.96063,-1.49897
7968,3.99896,203.84431,4.02334,194.96578,0.02064,78.00975,63.96038,-1.48153
7969,3.99923,202.84347,4.03901,205.47378,0.01966,78.00975,61.96013,-1.45574
7970,3.99906,199.60444,4.20105,197.61957,0.02126,78.00975,59.95988,-1.43295
7971,3.99905,207.93783,3.8627,192.49252,0.02007,78.00975,57.95962,-1.40568
7972,3.99911,202.35695,4.04088,213.38989,0.01894,78.00975,55.95938,-1.37833
7973,3.99936,201.36435,4.07323,217.92546,0.01869,78.00975,53.95913,-1.34656
7974,3.99919,201.91439,4.05138,217.13331,0.01866,78.00975,51.95888,-1.31794
7975,3.99915,194.96712,4.36586,216.18204,0.0202,78.00975,49.95862,-1.31216
7976,3.99916,208.51793,3.83359,195.08136,0.01965,78.00975,47.95838,-1.29381
7977,3.99903,197.42092,4.28777,202.28334,0.0212,78.00975,45.95813,-1.29488
7978,3.9989,211.53125,3.73062,189.89675,0.01965,78.00975,43.95788,-1.27263
7979,3.99889,222.098,3.38384,181.04559,0.01869,78.00975,41.95763,-1.25041
7980,3.99905,215.76096,3.58759,185.46055,0.01934,78.00975,39.95738,-1.24219
7981,3.99916,200.65345,4.14717,200.18952,0.02072,78.00975,37.95713,-1.23401
7982,3.99917,192.689,4.51965,201.634,0.02242,78.00975,35.95687,-1.22993
7983,3.99915,195.87196,4.37021,199.21628,0.02194,78.00975,33.95663,-1.2147
7984,3.99937,178.57318,5.32154,205.15613,0.02594,78.00975,31.95638,-1.19686
7985,3.99882,205.2784,3.96484,194.41802,0.02039,78.00975,29.95613,-1.16749
7986,3.999,198.73252,4.26507,189.64831,0.02249,78.00975,27.95587,-1.15178
7987,3.99903,224.79381,3.26727,197.91217,0.01651,78.00975,25.95563,-1.10301
7988,3.99935,206.99443,3.85782,210.86215,0.0183,78.00975,23.95538,-1.08661
7989,3.99934,204.1122,3.96392,215.32936,0.01841,78.00975,21.95513,-1.06474
7990,3.99924,203.57691,3.99913,209.3407,0.0191,78.00975,19.95487,-1.0458
7991,3.99902,199.24001,4.17818,212.43163,0.01967,78.00975,17.95463,-1.04897
7992,3.99927,194.36257,4.38912,218.45665,0.02009,78.00975,15.95438,-1.03568
7993,3.99921,200.27757,4.18413,193.10512,0.02167,78.00975,13.95413,-1.02264
7994,3.99888,202.51228,4.05769,203.44421,0.01994,78.00975,11.95388,-1.01811
7995,3.99898,201.8142,4.10696,196.21054,0.02093,78.00975,9.95363,-1.00879
7996,3.99917,194.99047,4.3781,211.15302,0.02073,78.00975,7.95338,-1.01179
7997,3.9994,199.81574,4.15183,212.96958,0.01949,78.00975,5.95312,-1.00505
7998,3.99916,202.84557,4.01019,218.08118,0.01839,78.00975,3.95288,-0.99499
7999,3.99922,201.38472,4.05938,223.95106,0.01813,78.00975,1.95263,-0.98537
8000,3.99922,202.61447,4.00532,225.175,0.01779,78.00975,0,-0.96933
8001,3.99856,209.00524,3.82316,191.34932,0.01998,80.01,397.9545,-3.9406
8002,3.99865,208.70936,3.83405,191.6462,0.02001,80.01,395.95425,-3.92339
8003,3.99878,207.54092,3.87859,192.3185,0.02017,80.01,393.954,-3.91028
8004,3.99874,208.777,3.84368,186.94953,0.02056,80.01,391.95375,-3.89326
