Repository: edrossi93/mecanano-ml-nanomechanics-tutorial

File: data/nanoindent_maps/Duplex Steel 2um.csv (part 16 of 77)
Index,Load,Depth,HARDNESS,MODULUS,H/E,X Position,Y Position,Z Position
Integer,mN,nm,GPa,GPa,None,µm,µm,µm
8005,3.99883,208.0816,3.83216,202.82628,0.01889,80.01,389.9535,-3.87935
8006,3.99897,224.10232,3.34054,171.97783,0.01942,80.01,387.95325,-3.84984
8007,3.99895,202.53245,4.08309,193.5947,0.02109,80.01,385.953,-3.84889
8008,3.99912,196.9203,4.33523,194.35769,0.02231,80.01,383.95275,-3.83593
8009,3.99904,205.71628,3.88292,223.38151,0.01738,80.01,381.9525,-3.82034
8010,3.99907,208.02105,3.82839,205.72263,0.01861,80.01,379.99988,-3.78912
8011,3.99906,211.51222,3.69635,205.77205,0.01796,80.01,377.99963,-3.76766
8012,3.99918,199.26898,4.15799,220.61063,0.01885,80.01,375.99938,-3.77657
8013,3.99929,206.09565,3.91272,202.2093,0.01935,80.01,373.99913,-3.78317
8014,3.99925,214.05569,3.65841,181.59185,0.02015,80.01,371.99888,-3.74562
8015,3.99892,211.66028,3.70991,196.73674,0.01886,80.01,369.99863,-3.72235
8016,3.99894,203.83932,4.02901,192.94905,0.02088,80.01,367.99838,-3.72876
8017,3.99889,208.40471,3.83501,196.19749,0.01955,80.01,365.99813,-3.70826
8018,3.9989,213.88234,3.63376,194.51185,0.01868,80.01,363.99788,-3.69869
8019,3.99903,221.64919,3.39761,181.43782,0.01873,80.01,361.99762,-3.67018
8020,3.99916,202.18004,4.04462,215.08751,0.0188,80.01,359.99738,-3.65761
8021,3.99917,215.49493,3.56655,199.53258,0.01787,80.01,357.99713,-3.6396
8022,3.99896,203.08742,4.03407,203.16455,0.01986,80.01,355.99688,-3.62847
8023,3.99916,194.00265,4.43556,207.74617,0.02135,80.01,353.99663,-3.61823
8024,3.9993,203.0223,4.03559,203.81848,0.0198,80.01,351.99638,-3.60977
8025,3.999,199.687,4.15557,213.5807,0.01946,80.01,349.99613,-3.60465
8026,3.99912,207.60939,3.82878,213.18912,0.01796,80.01,347.99588,-3.57519
8027,3.99915,202.12514,4.03283,221.64628,0.01819,80.01,345.99563,-3.57609
8028,3.99936,197.84949,4.24702,210.1715,0.02021,80.01,343.99538,-3.56223
8029,3.99905,164.17419,6.58219,184.09232,0.03575,80.01,341.99513,-3.53731
8030,3.99911,203.12945,4.0028,215.9866,0.01853,80.01,339.99487,-3.51938
8031,3.99906,190.9872,4.58842,207.39982,0.02212,80.01,337.99463,-3.51498
8032,3.99913,194.1188,4.40445,217.00053,0.0203,80.01,335.99438,-3.49344
8033,3.99913,199.61949,4.18059,204.85188,0.02041,80.01,333.99413,-3.47697
8034,3.99943,178.47511,5.25754,223.01444,0.02357,80.01,331.99387,-3.47122
8035,3.99908,191.00222,4.54328,222.8974,0.02038,80.01,329.99363,-3.44634
8036,3.99906,201.49035,4.07797,213.26264,0.01912,80.01,327.99338,-3.44666
8037,3.99911,225.1221,3.27488,188.10806,0.01741,80.01,325.99313,-3.41995
8038,3.9991,198.96535,4.20166,208.00969,0.0202,80.01,323.99288,-3.42304
8039,3.99937,222.90196,3.33333,193.70699,0.01721,80.01,321.99263,-3.38543
8040,3.99916,220.64469,3.41128,190.53689,0.0179,80.01,319.99238,-3.35981
8041,3.99902,220.95189,3.42833,177.91737,0.01927,80.01,317.99213,-3.34957
8042,3.99915,205.98857,3.95537,187.29515,0.02112,80.01,315.99188,-3.33586
8043,3.99929,200.5716,4.11261,215.54607,0.01908,80.01,313.99163,-3.31247
8044,3.99923,200.33609,4.10774,222.30945,0.01848,80.01,311.99138,-3.29434
8045,3.99924,198.39074,4.22711,208.27855,0.0203,80.01,309.99112,-3.2779
8046,3.99901,204.60092,3.99712,192.93625,0.02072,80.01,307.99088,-3.25151
8047,3.9992,213.26591,3.67319,187.22308,0.01962,80.01,305.99063,-3.23505
8048,3.99909,215.27668,3.61015,183.23003,0.0197,80.01,303.99038,-3.22129
8049,3.99911,200.40383,4.18566,190.67698,0.02195,80.01,301.99013,-3.23132
8050,3.99911,206.48408,3.92172,192.20512,0.0204,80.01,299.98988,-3.20825
8051,3.99912,223.26058,3.38949,163.36704,0.02075,80.01,297.98963,-3.18492
8052,3.99908,199.82803,4.20389,193.22042,0.02176,80.01,295.98938,-3.18952
8053,3.99901,210.25675,3.78452,187.70815,0.02016,80.01,293.98913,-3.17461
8054,3.99899,208.60583,3.85835,184.13892,0.02095,80.01,291.98888,-3.15166
8055,3.99915,203.91948,4.03343,190.24685,0.0212,80.01,289.98863,-3.15226
8056,3.99898,203.2043,4.09319,180.66455,0.02266,80.01,287.98837,-3.14303
8057,3.9992,206.7645,3.9211,188.23777,0.02083,80.01,285.98813,-3.13415
8058,3.99887,204.321,3.99706,197.30829,0.02026,80.01,283.98788,-3.11791
8059,3.9993,222.49767,3.34095,196.45329,0.01701,80.01,281.98763,-3.07982
8060,3.99936,214.92297,3.57379,206.18759,0.01733,80.01,279.98737,-3.0757
8061,3.99943,200.94826,4.09818,214.80229,0.01908,80.01,277.98713,-3.06867
8062,3.99934,204.15694,3.97134,211.07968,0.01881,80.01,275.98688,-3.04133
8063,3.99937,195.03432,4.35398,219.72216,0.01982,80.01,273.98663,-3.02667
8064,3.99929,204.68514,3.99462,192.68214,0.02073,80.01,271.98638,-3.00033
8065,3.99905,208.55847,3.83297,194.6351,0.01969,80.01,269.98613,-2.97364
8066,3.99916,201.19676,4.07354,220.98257,0.01843,80.01,267.98588,-2.96101
8067,3.99935,200.89817,4.07166,228.16656,0.01785,80.01,265.98563,-2.94457
8068,3.99934,198.3065,4.18484,227.94877,0.01836,80.01,263.98538,-2.9399
8069,3.99909,198.88497,4.13106,242.25094,0.01705,80.01,261.98513,-2.93124
8070,3.9993,196.88218,4.23467,234.67064,0.01805,80.01,259.98488,-2.92093
8071,3.99915,199.82384,4.15085,213.10316,0.01948,80.01,257.98462,-2.90586
8072,3.99893,202.08092,4.07446,204.1334,0.01996,80.01,255.98438,-2.89362
8073,3.99935,188.95239,4.66072,218.92634,0.02129,80.01,253.98413,-2.87918
8074,3.99919,186.61879,4.8591,197.82346,0.02456,80.01,251.98388,-2.86704
8075,3.99914,192.24901,4.53457,203.95614,0.02223,80.01,249.98363,-2.85733
8076,3.99906,198.66936,4.21686,207.28274,0.02034,80.01,247.98338,-2.8435
8077,3.99871,200.57768,4.1602,196.51236,0.02117,80.01,245.98313,-2.83392
8078,3.99898,200.04816,4.11964,222.44042,0.01852,80.01,243.98288,-2.82371
8079,3.999,194.87431,4.33381,231.37472,0.01873,80.01,241.98263,-2.81514
8080,3.99921,201.65156,4.08064,209.25895,0.0195,80.01,239.98238,-2.80115
8081,3.99909,217.07605,3.50415,203.75322,0.0172,80.01,237.98213,-2.77251
8082,3.99925,205.89242,3.91066,206.63478,0.01893,80.01,235.98187,-2.77021
8083,3.99889,223.59873,3.33268,182.64388,0.01825,80.01,233.98163,-2.74131
8084,3.99902,213.57961,3.607,213.61802,0.01689,80.01,231.98138,-2.72881
8085,3.99901,203.85091,4.05969,182.39788,0.02226,80.01,229.98113,-2.72583
8086,3.99881,213.98216,3.63922,190.42957,0.01911,80.01,227.98087,-2.7036
8087,3.99922,194.01094,4.41448,215.2207,0.02051,80.01,225.98063,-2.69407
8088,3.99916,206.57899,3.83791,229.65003,0.01671,80.01,223.98038,-2.68008
8089,3.99906,211.96627,3.69362,199.08531,0.01855,80.01,221.98013,-2.65911
8090,3.99918,201.76861,4.057,217.38586,0.01866,80.01,219.97988,-2.65722
8091,3.99892,200.80288,4.1479,197.42283,0.02101,80.01,217.97963,-2.65295
8092,3.99926,202.36135,4.03932,214.08253,0.01887,80.01,215.97938,-2.63577
8093,3.99924,203.6112,3.97887,217.94288,0.01826,80.01,213.97913,-2.62636
8094,3.99914,206.43929,3.85392,223.74737,0.01722,80.01,211.97888,-2.61336
8095,3.9992,204.13254,3.95659,218.3644,0.01812,80.01,209.97863,-2.59956
8096,3.99931,202.41248,4.05568,206.17399,0.01967,80.01,207.97838,-2.58279
8097,3.99924,200.63826,4.08375,227.60344,0.01794,80.01,205.97812,-2.56578
8098,3.9993,201.40445,4.05714,224.67946,0.01806,80.01,203.97788,-2.54534
8099,3.99945,199.88287,4.16617,206.0318,0.02022,80.01,201.97763,-2.52184
8100,3.99923,196.90016,4.29398,208.90664,0.02055,80.01,199.97738,-2.50562
8101,3.99897,204.41011,3.99783,195.63203,0.02044,80.01,197.97713,-2.48649
8102,3.99923,197.40183,4.23438,223.79767,0.01892,80.01,195.97688,-2.46167
8103,3.99922,195.32073,4.38219,204.10317,0.02147,80.01,193.97663,-2.45062
8104,3.9991,195.74745,4.33603,213.38455,0.02032,80.01,191.97638,-2.42272
8105,3.99907,197.45408,4.28057,204.31432,0.02095,80.01,189.97613,-2.39322
8106,3.99904,201.8505,4.10016,198.13942,0.02069,80.01,187.97588,-2.3953
8107,3.99893,199.44626,4.19316,202.96022,0.02066,80.01,185.97563,-2.36066
8108,3.99895,201.76472,4.08696,204.579,0.01998,80.01,183.97537,-2.33504
8109,3.99885,200.00138,4.13978,214.33568,0.01931,80.01,181.97513,-2.31804
8110,3.99864,199.29794,4.20513,200.90194,0.02093,80.01,179.97488,-2.30419
8111,3.99899,218.3832,3.49863,184.68468,0.01894,80.01,177.97463,-2.26131
8112,3.999,198.14642,4.22823,212.06438,0.01994,80.01,175.97437,-2.264
8113,3.99908,192.03674,4.55184,201.91708,0.02254,80.01,173.97413,-2.25344
8114,3.999,199.1734,4.20587,202.83655,0.02074,80.01,171.97388,-2.23757
8115,3.99904,206.47202,3.91698,194.18715,0.02017,80.01,169.97363,-2.22745
8116,3.99892,200.92349,4.13521,200.10297,0.02067,80.01,167.97338,-2.21803
8117,3.99922,195.80595,4.35139,206.74355,0.02105,80.01,165.97313,-2.20294
8118,3.9991,201.42872,4.10227,204.33636,0.02008,80.01,163.97288,-2.19164
8119,3.99896,202.38793,4.06357,203.24869,0.01999,80.01,161.97262,-2.17844
8120,3.99931,202.24905,4.03871,216.52154,0.01865,80.01,159.97238,-2.15981
8121,3.99923,202.12683,4.02755,224.23125,0.01796,80.01,157.97213,-2.1541
8122,3.99926,199.35296,4.154,220.78637,0.01881,80.01,155.97188,-2.15893
8123,3.99933,199.69166,4.11481,232.50722,0.0177,80.01,153.97162,-2.15086
8124,3.99921,197.01368,4.2739,214.62421,0.01991,80.01,151.97138,-2.1389
8125,3.99905,195.08119,4.40099,201.60466,0.02183,80.01,149.97113,-2.128
8126,3.99915,193.58479,4.46911,203.41342,0.02197,80.01,147.97088,-2.10888
8127,3.99896,214.50995,3.63023,186.22379,0.01949,80.01,145.97063,-2.07326
8128,3.99891,200.59008,4.18568,187.89387,0.02228,80.01,143.97038,-2.06887
8129,3.999,197.77862,4.25853,206.86187,0.02059,80.01,141.97013,-2.05124
8130,3.99927,202.26696,4.04272,214.34949,0.01886,80.01,139.96988,-2.01612
8131,3.99911,200.0628,4.18825,194.9363,0.02149,80.01,137.96963,-2.01771
8132,3.99904,199.52371,4.20891,196.15827,0.02146,80.01,135.96938,-2.00654
8133,3.99926,197.4565,4.23361,223.05968,0.01898,80.01,133.96913,-1.97551
8134,3.99922,208.4112,3.80439,210.02722,0.01811,80.01,131.96887,-1.96125
8135,3.9992,199.56892,4.19137,201.71028,0.02078,80.01,129.96863,-1.97022
8136,3.99923,198.40976,4.2246,208.90627,0.02022,80.01,127.96838,-1.95853
8137,3.99922,210.48532,3.76247,193.19437,0.01948,80.01,125.96813,-1.9327
8138,3.99913,198.35382,4.18998,224.46872,0.01867,80.01,123.96787,-1.92584
8139,3.99923,198.72097,4.20086,212.75127,0.01975,80.01,121.96763,-1.9085
8140,3.99907,198.1719,4.25597,201.26168,0.02115,80.01,119.96738,-1.90275
8141,3.99908,211.64961,3.72377,190.98322,0.0195,80.01,117.96713,-1.86368
8142,3.99923,197.75277,4.2736,201.93536,0.02116,80.01,115.96688,-1.86019
8143,3.99907,194.59813,4.41632,204.34198,0.02161,80.01,113.96663,-1.85104
8144,3.99899,194.97126,4.37129,213.95216,0.02043,80.01,111.96638,-1.83057
8145,3.99914,188.01986,4.73396,211.18211,0.02242,80.01,109.96612,-1.8116
8146,3.99911,192.75119,4.4888,210.73444,0.0213,80.01,107.96588,-1.79869
8147,3.99887,188.09253,4.7136,216.33843,0.02179,80.01,105.96563,-1.77989
8148,3.99925,191.77634,4.49499,226.65624,0.01983,80.01,103.96538,-1.76677
8149,3.99938,198.00802,4.214,220.79871,0.01909,80.01,101.96512,-1.75209
8150,3.99926,195.89659,4.33983,209.39014,0.02073,80.01,99.96488,-1.73454
8151,3.99902,190.74934,4.58766,211.66133,0.02167,80.01,97.96463,-1.71679
8152,3.99897,196.9097,4.27873,214.49341,0.01995,80.01,95.96438,-1.70086
8153,3.99902,205.1494,3.94844,203.19643,0.01943,80.01,93.96413,-1.68143
8154,3.99901,195.74258,4.32877,216.25633,0.02002,80.01,91.96388,-1.6679
8155,3.99922,193.14607,4.4835,205.89444,0.02178,80.01,89.96363,-1.65149
8156,3.99909,211.18248,3.70347,208.30009,0.01778,80.01,87.96337,-1.62003
8157,3.99932,199.5641,4.1211,232.11067,0.01775,80.01,85.96313,-1.60936
8158,3.99917,205.07801,3.92748,213.91588,0.01836,80.01,83.96288,-1.60173
8159,3.99903,198.32514,4.25558,198.92382,0.02139,80.01,81.96263,-1.60399
8160,3.99908,194.99654,4.38617,208.09263,0.02108,80.01,79.96237,-1.59557
8161,3.99929,197.8527,4.28689,195.86067,0.02189,80.01,77.96213,-1.5919
8162,3.99923,198.17048,4.20806,220.12105,0.01912,80.01,75.96188,-1.58285
8163,3.99904,212.81276,3.64618,207.22501,0.0176,80.01,73.96163,-1.5662
8164,3.99926,201.35431,4.06862,220.1951,0.01848,80.01,71.96137,-1.57477
8165,3.99938,200.36496,4.13068,211.72086,0.01951,80.01,69.96113,-1.56497
8166,3.99918,203.50497,3.99883,210.75531,0.01897,80.01,67.96088,-1.5452
8167,3.99901,208.95926,3.86848,175.86508,0.022,80.01,65.96063,-1.50844
8168,3.99908,200.53306,4.17706,191.58654,0.0218,80.01,63.96038,-1.49741
8169,3.99892,208.44867,3.81422,204.54644,0.01865,80.01,61.96013,-1.47004
8170,3.99914,202.45246,4.09686,190.09417,0.02155,80.01,59.95988,-1.4486
8171,3.99913,197.3584,4.24785,218.77539,0.01942,80.01,57.95962,-1.43218
8172,3.99919,211.59194,3.69444,205.3364,0.01799,80.01,55.95938,-1.3793
8173,3.99934,209.42909,3.74724,219.69852,0.01706,80.01,53.95913,-1.35473
8174,3.99917,206.99713,3.84617,216.43538,0.01777,80.01,51.95888,-1.34293
8175,3.99898,199.04682,4.19324,209.81981,0.01998,80.01,49.95862,-1.33669
8176,3.99879,201.38126,4.09598,207.53207,0.01974,80.01,47.95838,-1.32536
8177,3.999,203.57811,4.01603,202.13265,0.01987,80.01,45.95813,-1.31844
8178,3.99893,201.00309,4.16307,189.21812,0.022,80.01,43.95788,-1.30456
8179,3.99899,202.40854,4.04356,211.20227,0.01915,80.01,41.95763,-1.29481
8180,3.99899,207.64418,3.90871,180.02849,0.02171,80.01,39.95738,-1.28242
8181,3.99914,166.63511,6.31827,189.17138,0.0334,80.01,37.95713,-1.25181
8182,3.99907,188.3832,4.73366,205.26097,0.02306,80.01,35.95687,-1.25741
8183,3.99915,196.02982,4.3409,206.66575,0.021,80.01,33.95663,-1.2439
8184,3.99912,190.8389,4.56785,216.94821,0.02106,80.01,31.95638,-1.21697
8185,3.99899,201.81252,4.06577,212.54542,0.01913,80.01,29.95613,-1.19821
8186,3.99903,198.06018,4.24289,207.9051,0.02041,80.01,27.95587,-1.18376
8187,3.99933,208.87388,3.79072,208.11904,0.01821,80.01,25.95563,-1.14065
8188,3.99918,207.38325,3.86948,198.71469,0.01947,80.01,23.95538,-1.11364
8189,3.99957,204.36261,3.9663,209.66892,0.01892,80.01,21.95513,-1.08834
8190,3.99926,196.85804,4.26333,221.99613,0.0192,80.01,19.95487,-1.08355
8191,3.99943,203.64768,4.0173,200.65854,0.02002,80.01,17.95463,-1.06821
8192,3.9989,201.21994,4.11034,204.63379,0.02009,80.01,15.95438,-1.05359
8193,3.99905,199.51377,4.2169,193.62086,0.02178,80.01,13.95413,-1.04133
8194,3.9989,201.70933,4.10735,197.69165,0.02078,80.01,11.95388,-1.03733
8195,3.99903,191.78667,4.52699,214.295,0.02113,80.01,9.95363,-1.03666
8196,3.99922,198.52973,4.17872,226.098,0.01848,80.01,7.95338,-1.02828
8197,3.99928,198.74997,4.1834,219.59566,0.01905,80.01,5.95312,-1.02439
8198,3.99904,203.17142,3.9831,224.66541,0.01773,80.01,3.95288,-1.01386
8199,3.99912,201.79778,4.06575,212.89152,0.0191,80.01,1.95263,-1.00353
8200,3.9993,202.58433,4.0234,217.08301,0.01853,80.01,0,-0.98705
8201,3.99856,223.01418,3.35694,179.78686,0.01867,82.01025,397.9545,-3.94825
8202,3.999,207.19095,3.88176,196.70993,0.01973,82.01025,395.95425,-3.94405
8203,3.99879,211.04022,3.74846,190.10541,0.01972,82.01025,393.954,-3.92762
8204,3.99902,206.37208,3.9299,190.79547,0.0206,82.01025,391.95375,-3.91579
8205,3.99868,224.49412,3.29914,185.32477,0.0178,82.01025,389.9535,-3.88491
8206,3.99896,209.40593,3.79177,198.13962,0.01914,82.01025,387.95325,-3.88528
8207,3.99888,205.55145,4.00952,175.46145,0.02285,82.01025,385.953,-3.87058
8208,3.99898,203.07673,4.06613,191.32453,0.02125,82.01025,383.95275,-3.85284
8209,3.99906,205.13218,4.0042,182.75263,0.02191,82.01025,381.9525,-3.84037
8210,3.99908,198.72387,4.25394,193.34207,0.022,82.01025,379.99988,-3.82435
8211,3.99894,198.51034,4.24873,198.30983,0.02142,82.01025,377.99963,-3.81091
8212,3.99903,202.69031,4.07047,195.72237,0.0208,82.01025,375.99938,-3.7971
8213,3.99911,206.82494,3.9247,186.02117,0.0211,82.01025,373.99913,-3.79147
8214,3.99939,195.35972,4.43398,187.57378,0.02364,82.01025,371.99888,-3.77263
8215,3.99858,212.05168,3.71847,186.78601,0.01991,82.01025,369.99863,-3.74429
8216,3.99891,201.68337,4.08867,205.27479,0.01992,82.01025,367.99838,-3.74657
8217,3.99906,197.05091,4.28497,209.58137,0.02045,82.01025,365.99813,-3.73153
8218,3.9991,214.90347,3.6152,186.68078,0.01937,82.01025,363.99788,-3.71
8219,3.99878,212.86348,3.68711,187.38768,0.01968,82.01025,361.99762,-3.69542
8220,3.99912,206.68941,3.86486,213.12543,0.01813,82.01025,359.99738,-3.67485
8221,3.99915,205.48682,3.90924,214.76836,0.0182,82.01025,357.99713,-3.66844
8222,3.99922,195.0763,4.37222,211.82882,0.02064,82.01025,355.99688,-3.65152
8223,3.99905,200.11997,4.17849,197.40241,0.02117,82.01025,353.99663,-3.63382
8224,3.99907,212.77549,3.683,190.58979,0.01932,82.01025,351.99638,-3.61584
8225,3.99903,199.13884,4.19019,209.42072,0.02001,82.01025,349.99613,-3.6207
8226,3.99938,206.40979,3.88499,208.96422,0.01859,82.01025,347.99588,-3.59387
8227,3.99938,200.86242,4.09757,216.67873,0.01891,82.01025,345.99563,-3.59248
8228,3.99921,200.32241,4.12255,215.89725,0.01909,82.01025,343.99538,-3.57977
8229,3.99917,147.08395,8.54711,187.30668,0.04563,82.01025,341.99513,-3.55432
8230,3.99935,198.37725,4.22407,209.74757,0.02014,82.01025,339.99487,-3.53976
8231,3.99902,191.87328,4.54245,207.53096,0.02189,82.01025,337.99463,-3.53321
8232,3.9992,190.29291,4.62546,207.18496,0.02233,82.01025,335.99438,-3.51316
8233,3.99912,197.57602,4.26306,208.71732,0.02043,82.01025,333.99413,-3.48016
8234,3.9988,182.24324,5.02922,221.39795,0.02272,82.01025,331.99387,-3.48575
8235,3.99929,191.49387,4.56099,207.92712,0.02194,82.01025,329.99363,-3.46369
8236,3.99917,201.47713,4.08227,211.70963,0.01928,82.01025,327.99338,-3.46127
8237,3.99927,204.38729,3.95542,214.00986,0.01848,82.01025,325.99313,-3.45496
8238,3.99916,214.27098,3.62384,192.81893,0.01879,82.01025,323.99288,-3.42304
8239,3.99927,201.08461,4.11114,206.82826,0.01988,82.01025,321.99263,-3.41287
8240,3.99904,203.23903,4.05326,193.4447,0.02095,82.01025,319.99238,-3.40493
8241,3.99908,203.45787,4.01783,203.48113,0.01975,82.01025,317.99213,-3.37959
8242,3.99904,220.18154,3.44439,182.02861,0.01892,82.01025,315.99188,-3.33706
8243,3.99903,216.20011,3.52525,208.48815,0.01691,82.01025,313.99163,-3.31392
8244,3.99928,200.1157,4.138,213.18204,0.01941,82.01025,311.99138,-3.31234
8245,3.99929,217.73702,3.52664,182.22631,0.01935,82.01025,309.99112,-3.27689
8246,3.99936,204.75675,3.99195,192.59562,0.02073,82.01025,307.99088,-3.26513
8247,3.9992,200.1844,4.17513,197.63329,0.02113,82.01025,305.99063,-3.26363
8248,3.99921,204.69019,3.96757,203.154,0.01953,82.01025,303.99038,-3.25855
8249,3.99914,203.73931,4.06071,183.65332,0.02211,82.01025,301.99013,-3.24903
8250,3.99903,209.79703,3.79087,192.22604,0.01972,82.01025,299.98988,-3.22199
8251,3.99908,213.52075,3.70181,172.82243,0.02142,82.01025,297.98963,-3.20674
8252,3.99888,206.42405,3.95341,181.6998,0.02176,82.01025,295.98938,-3.20944
8253,3.99925,203.28747,4.0691,187.32004,0.02172,82.01025,293.98913,-3.19537
8254,3.99902,207.88644,3.85071,198.18669,0.01943,82.01025,291.98888,-3.16577
8255,3.99915,207.77414,3.87698,189.53093,0.02046,82.01025,289.98863,-3.1655
8256,3.99918,203.40257,4.08211,181.49718,0.02249,82.01025,287.98837,-3.16016
8257,3.99932,205.78476,3.96722,186.15503,0.02131,82.01025,285.98813,-3.15138
8258,3.99913,205.09065,3.96381,197.95587,0.02002,82.01025,283.98788,-3.13405
8259,3.99911,204.16011,3.98175,206.34593,0.0193,82.01025,281.98763,-3.1167
8260,3.99927,202.85248,4.00208,221.90229,0.01804,82.01025,279.98737,-3.10762
8261,3.99928,221.56928,3.37697,192.88986,0.01751,82.01025,277.98713,-3.07294
8262,3.99937,254.72361,2.55634,170.63882,0.01498,82.01025,275.98688,-3.01251
8263,3.9992,209.52718,3.79511,194.83711,0.01948,82.01025,273.98663,-3.03346
8264,3.99924,200.21339,4.10912,224.16325,0.01833,82.01025,271.98638,-3.02376
8265,3.99938,197.96395,4.26861,200.32843,0.02131,82.01025,269.98613,-3.0026
8266,3.9992,216.08758,3.55388,195.65702,0.01816,82.01025,267.98588,-2.96722
8267,3.9994,198.0656,4.19252,229.42418,0.01827,82.01025,265.98563,-2.96991
8268,3.99929,196.99866,4.20802,245.72344,0.01713,82.01025,263.98538,-2.96372
8269,3.99941,196.96393,4.23445,233.04073,0.01817,82.01025,261.98513,-2.95218
8270,3.99916,200.46136,4.12467,212.36658,0.01942,82.01025,259.98488,-2.93731
8271,3.9993,194.63487,4.36856,221.48201,0.01972,82.01025,257.98462,-2.92893
8272,3.99929,197.96771,4.27802,197.02799,0.02171,82.01025,255.98438,-2.90582
8273,3.99907,190.74236,4.61598,202.78974,0.02276,82.01025,253.98413,-2.88728
8274,3.99938,189.1353,4.70432,202.05769,0.02328,82.01025,251.98388,-2.88071
8275,3.99899,195.8482,4.3766,197.45774,0.02216,82.01025,249.98363,-2.87389
8276,3.99905,198.62845,4.16791,229.05479,0.0182,82.01025,247.98338,-2.85906
8277,3.99904,213.51794,3.67668,182.04967,0.0202,82.01025,245.98313,-2.83882
8278,3.99928,196.06135,4.28651,227.93772,0.01881,82.01025,243.98288,-2.84263
8279,3.99927,202.87864,3.98337,230.95749,0.01725,82.01025,241.98263,-2.82791
8280,3.99925,207.51431,3.8597,200.70185,0.01923,82.01025,239.98238,-2.81287
8281,3.99935,200.6199,4.0892,225.38283,0.01814,82.01025,237.98213,-2.80488
8282,3.99931,204.51175,3.94938,214.4868,0.01841,82.01025,235.98187,-2.79021
8283,3.99903,205.25376,3.9236,212.33188,0.01848,82.01025,233.98163,-2.775
8284,3.9993,217.697,3.4793,206.07021,0.01688,82.01025,231.98138,-2.74121
8285,3.99918,201.04156,4.15145,192.60923,0.02155,82.01025,229.98113,-2.74407
8286,3.99918,199.1596,4.17581,214.97999,0.01942,82.01025,227.98087,-2.73073
8287,3.99958,161.85974,6.50229,227.28972,0.02861,82.01025,225.98063,-2.7152
8288,3.99921,170.26374,5.87988,212.15167,0.02772,82.01025,223.98038,-2.69861
8289,3.99928,203.0845,4.00991,213.67656,0.01877,82.01025,221.98013,-2.6875
8290,3.99917,205.49069,3.92279,208.40021,0.01882,82.01025,219.97988,-2.67461
8291,3.99928,204.57517,3.93093,222.25248,0.01769,82.01025,217.97963,-2.66835
8292,3.99935,205.2219,3.92791,211.09613,0.01861,82.01025,215.97938,-2.65146
8293,3.99937,210.04873,3.71845,222.95847,0.01668,82.01025,213.97913,-2.64055
8294,3.99924,206.13143,3.87024,221.54933,0.01747,82.01025,211.97888,-2.6294
8295,3.99926,207.37666,3.8215,221.6812,0.01724,82.01025,209.97863,-2.61529
8296,3.99925,201.12639,4.07924,219.78057,0.01856,82.01025,207.97838,-2.60026
8297,3.99898,211.32864,3.68651,214.31483,0.0172,82.01025,205.97812,-2.57565
8298,3.99921,200.06609,4.10897,227.27632,0.01808,82.01025,203.97788,-2.56492
8299,3.99937,200.38389,4.11149,219.71093,0.01871,82.01025,201.97763,-2.54202
8300,3.99922,210.47341,3.74214,202.38294,0.01849,82.01025,199.97738,-2.51381
8301,3.99915,199.74206,4.16253,209.79861,0.01984,82.01025,197.97713,-2.5073
8302,3.99903,223.57786,3.37869,163.52397,0.02066,82.01025,195.97688,-2.464
8303,3.99904,204.28452,4.01638,190.7772,0.02105,82.01025,193.97663,-2.47239
8304,3.99914,221.17609,3.42763,175.14517,0.01957,82.01025,191.97638,-2.43268
8305,3.99894,191.89649,4.52939,211.48369,0.02142,82.01025,189.97613,-2.41735
8306,3.99883,206.24492,3.92663,193.91857,0.02025,82.01025,187.97588,-2.4013
8307,3.99894,200.88151,4.13488,200.91996,0.02058,82.01025,185.97563,-2.37347
8308,3.99891,197.15956,4.30593,200.17491,0.02151,82.01025,183.97537,-2.35452
8309,3.99894,198.45199,4.22918,206.29706,0.0205,82.01025,181.97513,-2.33646
8310,3.99905,196.26663,4.32401,208.68631,0.02072,82.01025,179.97488,-2.32246
8311,3.99885,214.56533,3.62397,187.98223,0.01928,82.01025,177.97463,-2.2852
8312,3.9988,199.91297,4.16463,205.81164,0.02024,82.01025,175.97437,-2.28394
8313,3.99912,195.00938,4.34699,222.94492,0.0195,82.01025,173.97413,-2.26834
8314,3.99899,196.97595,4.31294,200.75933,0.02148,82.01025,171.97388,-2.25834
8315,3.99902,217.32255,3.51419,194.24217,0.01809,82.01025,169.97363,-2.23505
8316,3.99898,206.49352,3.94044,185.18864,0.02128,82.01025,167.97338,-2.23933
8317,3.99897,216.23284,3.55817,191.13817,0.01862,82.01025,165.97313,-2.20744
8318,3.99925,204.46087,4.00832,191.09483,0.02098,82.01025,163.97288,-2.19536
8319,3.99906,202.34635,4.07874,198.14254,0.02058,82.01025,161.97262,-2.19221
8320,3.99911,202.9251,4.00568,218.61736,0.01832,82.01025,159.97238,-2.18198
8321,3.99929,210.60559,3.74217,200.11913,0.0187,82.01025,157.97213,-2.16063
8322,3.99908,191.15392,4.61801,195.91328,0.02357,82.01025,155.97188,-2.17428
8323,3.9992,199.35355,4.14115,226.69543,0.01827,82.01025,153.97162,-2.16807
8324,3.99933,198.31328,4.18932,225.70522,0.01856,82.01025,151.97138,-2.15375
8325,3.99889,194.69417,4.41562,202.92607,0.02176,82.01025,149.97113,-2.14507
8326,3.99903,199.91535,4.15396,210.10383,0.01977,82.01025,147.97088,-2.12004
8327,3.99894,205.49523,4.01951,173.23054,0.0232,82.01025,145.97063,-2.10072
8328,3.99904,202.31837,4.05952,206.11477,0.0197,82.01025,143.97038,-2.08448
8329,3.99917,192.92952,4.4949,205.68344,0.02185,82.01025,141.97013,-2.06904
8330,3.99924,208.75255,3.80232,204.79621,0.01857,82.01025,139.96988,-2.02718
8331,3.99904,202.42339,4.05469,206.26232,0.01966,82.01025,137.96963,-2.02507
8332,3.99906,196.92515,4.31811,199.84238,0.02161,82.01025,135.96938,-2.02479
8333,3.99913,188.11522,4.74877,205.14343,0.02315,82.01025,133.96913,-1.99899
8334,3.99943,195.52906,4.33516,217.91829,0.01989,82.01025,131.96887,-1.99339
8335,3.99927,199.11631,4.18338,212.68602,0.01967,82.01025,129.96863,-1.98871
8336,3.99914,208.07385,3.84466,197.69178,0.01945,82.01025,127.96838,-1.96225
8337,3.99902,202.77005,4.0389,206.70597,0.01954,82.01025,125.96813,-1.95513
8338,3.99915,203.25241,3.98847,220.39535,0.0181,82.01025,123.96787,-1.94107
8339,3.99912,194.48361,4.39635,213.40005,0.0206,82.01025,121.96763,-1.92396
8340,3.99938,192.59584,4.53559,198.29289,0.02287,82.01025,119.96738,-1.92225
8341,3.99903,206.51589,3.90125,199.81286,0.01952,82.01025,117.96713,-1.88796
8342,3.99922,193.99595,4.43647,207.5754,0.02137,82.01025,115.96688,-1.88146
8343,3.99897,196.53916,4.31932,205.69823,0.021,82.01025,113.96663,-1.86579
8344,3.99939,195.42703,4.36885,207.04199,0.0211,82.01025,111.96638,-1.84741
8345,3.99916,200.49071,4.10937,218.46853,0.01881,82.01025,109.96612,-1.82397
8346,3.99917,190.59185,4.59103,213.337,0.02152,82.01025,107.96588,-1.81728
8347,3.9992,184.49835,4.86312,233.29151,0.02085,82.01025,105.96563,-1.80039
8348,3.99912,198.23246,4.2138,216.42738,0.01947,82.01025,103.96538,-1.78533
8349,3.99925,198.91439,4.17168,221.53803,0.01883,82.01025,101.96512,-1.76938
8350,3.9993,195.24752,4.34364,219.78883,0.01976,82.01025,99.96488,-1.75458
8351,3.99901,196.59511,4.30617,209.56774,0.02055,82.01025,97.96463,-1.73494
8352,3.99911,192.52092,4.49341,213.1512,0.02108,82.01025,95.96438,-1.72288
8353,3.99924,220.77074,3.42464,182.26245,0.01879,82.01025,93.96413,-1.68095
8354,3.99915,197.59069,4.27112,205.48044,0.02079,82.01025,91.96388,-1.68635
8355,3.99926,195.21061,4.35266,216.86967,0.02007,82.01025,89.96363,-1.66937
8356,3.99914,216.86178,3.52208,198.19584,0.01777,82.01025,87.96337,-1.63365
8357,3.99914,201.76973,4.03357,228.69146,0.01764,82.01025,85.96313,-1.62941
8358,3.99929,207.46871,3.84258,209.24768,0.01836,82.01025,83.96288,-1.62132
8359,3.99929,193.70222,4.47964,198.2863,0.02259,82.01025,81.96263,-1.62114
8360,3.99886,197.32187,4.29994,199.60408,0.02154,82.01025,79.96237,-1.6105
8361,3.99921,201.47572,4.13688,191.05413,0.02165,82.01025,77.96213,-1.6072
8362,3.99916,197.04296,4.27982,211.74144,0.02021,82.01025,75.96188,-1.60006
8363,3.99942,207.47708,3.82916,215.7366,0.01775,82.01025,73.96163,-1.58713
8364,3.99925,205.09537,3.91411,220.15581,0.01778,82.01025,71.96137,-1.58553
8365,3.99923,202.81397,4.01483,216.56521,0.01854,82.01025,69.96113,-1.58274
8366,3.99924,213.36599,3.61011,216.26995,0.01669,82.01025,67.96088,-1.55265
8367,3.99898,203.94687,3.98221,209.90594,0.01897,82.01025,65.96063,-1.53515
8368,3.99895,205.59537,3.91225,211.17589,0.01853,82.01025,63.96038,-1.51804
8369,3.99902,204.59809,4.00061,191.71147,0.02087,82.01025,61.96013,-1.48884
8370,3.99888,206.31921,3.91254,198.34726,0.01973,82.01025,59.95988,-1.46446
8371,3.99918,195.29659,4.3798,205.30581,0.02133,82.01025,57.95962,-1.44123
8372,3.99922,197.66596,4.24079,215.92701,0.01964,82.01025,55.95938,-1.41378
8373,3.9992,206.11648,3.90291,206.06052,0.01894,82.01025,53.95913,-1.38065
8374,3.99922,203.29861,4.01983,205.47338,0.01956,82.01025,51.95888,-1.3718
8375,3.9991,203.34085,4.06057,189.37206,0.02144,82.01025,49.95862,-1.35631
8376,3.99912,199.64418,4.16523,210.4435,0.01979,82.01025,47.95838,-1.34686
8377,3.99924,201.88191,4.10673,195.34332,0.02102,82.01025,45.95813,-1.34326
8378,3.99904,199.64141,4.21527,192.23978,0.02193,82.01025,43.95788,-1.33197
8379,3.99914,207.72522,3.88011,189.07681,0.02052,82.01025,41.95763,-1.32489
8380,3.99913,202.33673,4.09228,193.41366,0.02116,82.01025,39.95738,-1.29999
8381,3.99918,199.13923,4.18378,212.05866,0.01973,82.01025,37.95713,-1.29023
8382,3.999,199.78499,4.16067,209.70677,0.01984,82.01025,35.95687,-1.2797
8383,3.999,203.45413,4.00213,210.14263,0.01904,82.01025,33.95663,-1.26851
8384,3.99887,212.76761,3.64997,206.02874,0.01772,82.01025,31.95638,-1.24273
8385,3.99917,201.3742,4.06396,221.9424,0.01831,82.01025,29.95613,-1.23015
8386,3.99918,207.25555,3.88667,193.789,0.02006,82.01025,27.95587,-1.21237
8387,3.99903,206.14823,3.93768,191.30294,0.02058,82.01025,25.95563,-1.18037
8388,3.99936,200.22073,4.15873,203.10629,0.02048,82.01025,23.95538,-1.16053
8389,3.99938,207.73043,3.84606,203.01351,0.01894,82.01025,21.95513,-1.1154
8390,3.99924,193.83045,4.45477,204.15839,0.02182,82.01025,19.95487,-1.11136
8391,3.99907,205.11925,3.9789,191.73105,0.02075,82.01025,17.95463,-1.08878
8392,3.99912,202.54837,4.02736,215.85468,0.01866,82.01025,15.95438,-1.07532
8393,3.99939,200.94113,4.09729,215.3043,0.01903,82.01025,13.95413,-1.05842
8394,3.99876,196.89231,4.3115,202.50931,0.02129,82.01025,11.95388,-1.05911
8395,3.99911,189.77194,4.60319,224.08937,0.02054,82.01025,9.95363,-1.05866
8396,3.99908,201.43026,4.07284,216.67998,0.0188,82.01025,7.95338,-1.04247
8397,3.99933,202.74893,4.04806,203.47387,0.01989,82.01025,5.95312,-1.03844
8398,3.99941,205.75021,3.89576,216.34706,0.01801,82.01025,3.95288,-1.02553
8399,3.99915,209.83172,3.75749,206.5181,0.01819,82.01025,1.95263,-1.01334
8400,3.99933,201.45428,4.06985,217.70468,0.01869,82.01025,0,-1.00722
8401,3.99881,213.66715,3.67465,180.62602,0.02034,84.0105,397.9545,-3.97919
8402,3.99906,204.57749,3.98848,196.58159,0.02029,84.0105,395.95425,-3.96627
8403,3.99902,208.7398,3.83666,190.30994,0.02016,84.0105,393.954,-3.95155
8404,3.9991,207.83366,3.89392,182.50377,0.02134,84.0105,391.95375,-3.93565
8405,3.99905,210.44118,3.78295,185.60139,0.02038,84.0105,389.9535,-3.91684
8406,3.99901,214.39634,3.61785,193.43227,0.0187,84.0105,387.95325,-3.90081
8407,3.99909,200.18493,4.21485,184.62471,0.02283,84.0105,385.953,-3.88912
8408,3.99898,206.74753,3.90227,195.58104,0.01995,84.0105,383.95275,-3.87407
8409,3.99877,201.35455,4.09002,210.46242,0.01943,84.0105,381.9525,-3.86091
8410,3.99912,195.11549,4.40518,199.72463,0.02206,84.0105,379.99988,-3.84612
8411,3.99914,196.88709,4.29442,208.92432,0.02055,84.0105,377.99963,-3.83126
8412,3.99889,213.61826,3.6663,184.64473,0.01986,84.0105,375.99938,-3.81613
8413,3.99906,210.53681,3.74655,199.19266,0.01881,84.0105,373.99913,-3.80312
8414,3.99911,206.30953,3.96002,181.16306,0.02186,84.0105,371.99888,-3.79394
8415,3.9989,209.37025,3.78241,202.89797,0.01864,84.0105,369.99863,-3.76354
8416,3.99901,207.23943,3.89628,190.25717,0.02048,84.0105,367.99838,-3.75898
8417,3.99898,226.50446,3.26107,174.12635,0.01873,84.0105,365.99813,-3.73136
8418,3.99912,203.07741,4.04654,198.52136,0.02038,84.0105,363.99788,-3.73694
8419,3.99903,210.91076,3.7256,202.37936,0.01841,84.0105,361.99762,-3.71027
8420,3.99908,210.4461,3.7101,219.20462,0.01693,84.0105,359.99738,-3.69384
8421,3.9993,202.76955,4.041,205.97502,0.01962,84.0105,357.99713,-3.68816
8422,3.99914,199.75215,4.18245,201.94163,0.02071,84.0105,355.99688,-3.66668
8423,3.999,206.09431,3.92954,195.24159,0.02013,84.0105,353.99663,-3.64447
8424,3.99925,201.14667,4.10472,208.32686,0.0197,84.0105,351.99638,-3.65016
8425,3.99902,193.04856,4.44795,220.27769,0.02019,84.0105,349.99613,-3.6443
8426,3.99925,206.23491,3.88202,213.57444,0.01818,84.0105,347.99588,-3.61784
8427,3.99916,212.38854,3.6737,201.23633,0.01826,84.0105,345.99563,-3.60336
8428,3.99915,201.45951,4.06854,218.10341,0.01865,84.0105,343.99538,-3.60064
8429,3.99939,204.40436,3.94707,217.71751,0.01813,84.0105,341.99513,-3.57747
8430,3.99921,205.51573,3.97026,188.96565,0.02101,84.0105,339.99487,-3.5589
8431,3.99899,198.85377,4.23237,198.54954,0.02132,84.0105,337.99463,-3.55192
8432,3.99916,211.75399,3.74934,179.51697,0.02089,84.0105,335.99438,-3.51387
8433,3.9992,196.66298,4.31406,205.60134,0.02098,84.0105,333.99413,-3.5089
8434,3.99914,196.50059,4.32887,203.05233,0.02132,84.0105,331.99387,-3.49891
8435,3.99917,204.57985,3.93011,222.51249,0.01766,84.0105,329.99363,-3.47348
8436,3.99899,196.48378,4.25978,231.13733,0.01843,84.0105,327.99338,-3.47628
8437,3.99921,200.53243,4.10933,217.70299,0.01888,84.0105,325.99313,-3.47065
8438,3.99919,204.72623,3.9793,197.80864,0.02012,84.0105,323.99288,-3.454
8439,3.9992,203.77288,3.95051,228.94584,0.01726,84.0105,321.99263,-3.4307
8440,3.99918,203.28198,3.99366,217.34092,0.01838,84.0105,319.99238,-3.40638
8441,3.99914,199.99391,4.12164,222.69714,0.01851,84.0105,317.99213,-3.38351
8442,3.99909,205.67046,3.89107,220.11732,0.01768,84.0105,315.99188,-3.36519
8443,3.99926,197.41073,4.22062,229.9294,0.01836,84.0105,313.99163,-3.35394
8444,3.99921,199.58169,4.1609,213.40332,0.0195,84.0105,311.99138,-3.33249
8445,3.9992,200.17424,4.15409,205.5938,0.02021,84.0105,309.99112,-3.31281
8446,3.99914,196.32133,4.3496,198.92313,0.02187,84.0105,307.99088,-3.30018
8447,3.99925,206.99495,3.90675,190.11861,0.02055,84.0105,305.99063,-3.28395
8448,3.99897,207.89892,3.87334,188.95187,0.0205,84.0105,303.99038,-3.27805
8449,3.99907,194.75187,4.36789,219.38062,0.01991,84.0105,301.99013,-3.27214
8450,3.99928,200.77772,4.1734,189.27583,0.02205,84.0105,299.98988,-3.25252
8451,3.99908,207.16589,3.93007,179.42846,0.0219,84.0105,297.98963,-3.24189
8452,3.999,206.44538,3.95971,179.3891,0.02207,84.0105,295.98938,-3.23408
8453,3.99891,205.34167,3.9664,192.88671,0.02056,84.0105,293.98913,-3.21454
8454,3.99908,194.76771,4.40203,206.40859,0.02133,84.0105,291.98888,-3.19371
8455,3.99911,205.34797,3.99214,183.77037,0.02172,84.0105,289.98863,-3.1861
8456,3.99896,197.90711,4.27983,197.22789,0.0217,84.0105,287.98837,-3.17626
8457,3.99923,201.96213,4.07645,205.51689,0.01984,84.0105,285.98813,-3.17215
8458,3.99906,202.07133,4.08535,200.11631,0.02041,84.0105,283.98788,-3.15255
8459,3.99903,199.46488,4.19028,203.76602,0.02056,84.0105,281.98763,-3.1385
8460,3.99916,200.71115,4.09267,221.76046,0.01846,84.0105,279.98737,-3.13015
8461,3.9993,202.55939,4.02043,218.96082,0.01836,84.0105,277.98713,-3.1166
8462,3.99929,203.4629,3.99379,213.85779,0.01867,84.0105,275.98688,-3.09245
8463,3.99927,203.82171,3.969,218.55152,0.01816,84.0105,273.98663,-3.06291
8464,3.99919,203.5952,3.95612,229.80529,0.01722,84.0105,271.98638,-3.04402
8465,3.9991,200.61123,4.1204,211.39097,0.01949,84.0105,269.98613,-3.02712
8466,3.99905,204.26824,3.95641,215.71636,0.01834,84.0105,267.98588,-3.00613
8467,3.99918,199.07705,4.1662,220.73295,0.01887,84.0105,265.98563,-2.99495
8468,3.9992,199.3731,4.13375,229.86965,0.01798,84.0105,263.98538,-2.98945
8469,3.99921,197.32978,4.22013,231.87199,0.0182,84.0105,261.98513,-2.97736
8470,3.99929,198.25358,4.19628,223.71889,0.01876,84.0105,259.98488,-2.96008
8471,3.99926,199.46219,4.14178,224.18408,0.01847,84.0105,257.98462,-2.94172
8472,3.99914,190.01605,4.64644,205.17518,0.02265,84.0105,255.98438,-2.92785
8473,3.9991,195.17629,4.38909,204.07425,0.02151,84.0105,253.98413,-2.90789
8474,3.99922,194.45111,4.42023,205.51064,0.02151,84.0105,251.98388,-2.89699
8475,3.99898,200.44144,4.16214,198.08613,0.02101,84.0105,249.98363,-2.89059
8476,3.99902,209.70517,3.79246,193.01673,0.01965,84.0105,247.98338,-2.86943
8477,3.99888,204.24411,4.03194,185.92545,0.02169,84.0105,245.98313,-2.87946
8478,3.99917,196.28636,4.29955,217.84453,0.01974,84.0105,243.98288,-2.86311
8479,3.99905,199.31302,4.14695,224.70314,0.01846,84.0105,241.98263,-2.85558
8480,3.99917,199.56791,4.11779,233.62758,0.01763,84.0105,239.98238,-2.84286
8481,3.99889,200.67201,4.06976,233.81728,0.01741,84.0105,237.98213,-2.82606
8482,3.99926,205.07991,3.93701,209.52596,0.01879,84.0105,235.98187,-2.80972
8483,3.99876,208.80363,3.81233,199.18982,0.01914,84.0105,233.98163,-2.7948
8484,3.99921,205.8042,3.89415,215.97235,0.01803,84.0105,231.98138,-2.77576
8485,3.99906,203.24806,4.01387,208.80851,0.01922,84.0105,229.98113,-2.76852
8486,3.99902,205.64595,3.93233,201.47564,0.01952,84.0105,227.98087,-2.74666
8487,3.99902,205.40635,3.92082,210.76879,0.0186,84.0105,225.98063,-2.73422
8488,3.99907,207.83349,3.83723,205.02235,0.01872,84.0105,223.98038,-2.7185
8489,3.99834,206.04812,3.87743,219.02042,0.0177,84.0105,221.98013,-2.7075
8490,3.99903,200.78676,4.11093,212.12656,0.01938,84.0105,219.97988,-2.69641
8491,3.99934,202.23753,4.07675,200.79521,0.0203,84.0105,217.97963,-2.68153
8492,3.9995,203.3125,3.97943,223.85007,0.01778,84.0105,215.97938,-2.67648
8493,3.99926,204.80833,3.93983,213.28632,0.01847,84.0105,213.97913,-2.66373
8494,3.99926,208.59123,3.78634,215.66144,0.01756,84.0105,211.97888,-2.6531
8495,3.99946,209.08129,3.75493,222.74675,0.01686,84.0105,209.97863,-2.6377
8496,3.99933,205.20573,3.90692,221.61559,0.01763,84.0105,207.97838,-2.61611
8497,3.99924,208.81261,3.7731,218.19402,0.01729,84.0105,205.97812,-2.599
8498,3.99914,202.26804,4.01722,226.39998,0.01774,84.0105,203.97788,-2.58746
8499,3.99929,201.51233,4.04671,227.59831,0.01778,84.0105,201.97763,-2.56373
8500,3.99925,201.27107,4.07678,218.06759,0.0187,84.0105,199.97738,-2.54624
8501,3.9993,205.84969,3.87356,225.73091,0.01716,84.0105,197.97713,-2.52631
8502,3.99923,205.25178,4.00347,181.41803,0.02207,84.0105,195.97688,-2.50227
8503,3.99885,206.44561,3.91118,196.8185,0.01987,84.0105,193.97663,-2.48424
8504,3.99894,208.77617,3.84568,186.29896,0.02064,84.0105,191.97638,-2.4732
8505,3.9991,210.01727,3.8102,181.58711,0.02098,84.0105,189.97613,-2.44755
8506,3.99884,217.04461,3.56173,177.49531,0.02007,84.0105,187.97588,-2.41021
8507,3.9988,198.85237,4.20334,209.19779,0.02009,84.0105,185.97563,-2.39387
8508,3.99895,199.56828,4.18537,203.83269,0.02053,84.0105,183.97537,-2.3714
8509,3.99913,197.34796,4.28493,204.54341,0.02095,84.0105,181.97513,-2.35584
8510,3.99906,209.22444,3.79373,200.38455,0.01893,84.0105,179.97488,-2.33027
8511,3.99902,199.30324,4.1741,212.95205,0.0196,84.0105,177.97463,-2.31462
8512,3.99919,194.71344,4.38027,215.32827,0.02034,84.0105,175.97437,-2.30398
8513,3.99881,216.30425,3.5285,204.62336,0.01724,84.0105,173.97413,-2.2858
8514,3.99896,215.447,3.57274,197.19978,0.01812,84.0105,171.97388,-2.26103
8515,3.99901,203.90303,4.00598,200.71105,0.01996,84.0105,169.97363,-2.26874
8516,3.99901,192.97989,4.46482,215.18618,0.02075,84.0105,167.97338,-2.25964
8517,3.9989,209.42857,3.7811,202.48297,0.01867,84.0105,165.97313,-2.24094
8518,3.99952,167.99918,6.00461,222.99964,0.02693,84.0105,163.97288,-2.23272
8519,3.99913,199.85203,4.20234,193.39111,0.02173,84.0105,161.97262,-2.22199
8520,3.99938,202.43284,4.04138,211.89819,0.01907,84.0105,159.97238,-2.2079
8521,3.999,202.85187,3.99829,223.63542,0.01788,84.0105,157.97213,-2.19955
8522,3.99918,201.80625,4.06617,212.58278,0.01913,84.0105,155.97188,-2.19588
8523,3.99904,203.56558,3.98516,215.75293,0.01847,84.0105,153.97162,-2.18352
8524,3.99913,192.85425,4.48676,209.67259,0.0214,84.0105,151.97138,-2.17733
8525,3.9991,195.76802,4.38769,195.22492,0.02248,84.0105,149.97113,-2.15984
8526,3.99908,200.44445,4.16148,198.3211,0.02098,84.0105,147.97088,-2.1426
8527,3.99895,203.38731,4.00763,208.93266,0.01918,84.0105,145.97063,-2.12487
8528,3.99908,194.64449,4.44221,195.34178,0.02274,84.0105,143.97038,-2.1096
8529,3.99904,188.62586,4.72224,204.72952,0.02307,84.0105,141.97013,-2.08941
8530,3.99915,192.70884,4.54195,194.64589,0.02333,84.0105,139.96988,-2.06136
8531,3.99917,194.3854,4.42786,203.9985,0.02171,84.0105,137.96963,-2.04996
8532,3.99902,193.28352,4.50163,197.87836,0.02275,84.0105,135.96938,-2.04702
8533,3.99914,193.53361,4.51099,191.50437,0.02356,84.0105,133.96913,-2.02097
8534,3.99896,207.71167,3.87116,192.64971,0.02009,84.0105,131.96887,-1.98661
8535,3.9994,160.20229,6.58181,241.06417,0.0273,84.0105,129.96863,-2.00977
8536,3.9992,176.0267,5.50063,203.52817,0.02703,84.0105,127.96838,-1.99977
8537,3.9991,206.50627,3.85505,221.72327,0.01739,84.0105,125.96813,-1.97152
8538,3.99927,217.59589,3.50879,192.47567,0.01823,84.0105,123.96787,-1.9467
8539,3.99889,202.01417,4.0943,197.61999,0.02072,84.0105,121.96763,-1.94541
