Repository: edrossi93/mecanano-ml-nanomechanics-tutorial

File: data/nanoindent_maps/Duplex Steel 2um.csv (part 17 of 77)
Index,Load,Depth,HARDNESS,MODULUS,H/E,X Position,Y Position,Z Position
Integer,mN,nm,GPa,GPa,None,µm,µm,µm
8540,3.99922,194.27007,4.41148,211.68377,0.02084,84.0105,119.96738,-1.93823
8541,3.99924,194.15464,4.40662,215.56764,0.02044,84.0105,117.96713,-1.92647
8542,3.9992,197.30274,4.27848,207.70514,0.0206,84.0105,115.96688,-1.90016
8543,3.99921,214.14184,3.62976,192.25855,0.01888,84.0105,113.96663,-1.86558
8544,3.99951,200.69824,4.09111,222.94861,0.01835,84.0105,111.96638,-1.85239
8545,3.99937,196.32684,4.30272,215.91078,0.01993,84.0105,109.96612,-1.84549
8546,3.99918,191.81645,4.48061,231.73219,0.01934,84.0105,107.96588,-1.83123
8547,3.99905,197.45849,4.2699,208.14785,0.02051,84.0105,105.96563,-1.804
8548,3.99925,218.75216,3.45897,197.99599,0.01747,84.0105,103.96538,-1.77981
8549,3.99928,196.79683,4.25233,228.13147,0.01864,84.0105,101.96512,-1.79018
8550,3.99901,206.24375,3.91347,199.27045,0.01964,84.0105,99.96488,-1.7696
8551,3.99926,203.55674,4.02684,198.35462,0.0203,84.0105,97.96463,-1.74702
8552,3.99911,198.19764,4.23884,207.10211,0.02047,84.0105,95.96438,-1.73981
8553,3.99911,198.57292,4.21559,209.48201,0.02012,84.0105,93.96413,-1.72544
8554,3.99904,202.17017,4.08154,199.93647,0.02041,84.0105,91.96388,-1.70426
8555,3.99919,197.38093,4.27427,207.91972,0.02056,84.0105,89.96363,-1.68793
8556,3.99922,190.50147,4.56926,222.79073,0.02051,84.0105,87.96337,-1.6771
8557,3.99923,199.22472,4.1539,223.38063,0.0186,84.0105,85.96313,-1.65203
8558,3.99907,206.61783,3.86189,215.94598,0.01788,84.0105,83.96288,-1.64286
8559,3.999,194.71353,4.42531,199.51287,0.02218,84.0105,81.96263,-1.63996
8560,3.99904,192.56137,4.5286,200.81292,0.02255,84.0105,79.96237,-1.63264
8561,3.99901,191.21399,4.59697,201.07848,0.02286,84.0105,77.96213,-1.63254
8562,3.99916,201.3186,4.10168,206.49435,0.01986,84.0105,75.96188,-1.61613
8563,3.99924,201.60465,4.05275,222.66644,0.0182,84.0105,73.96163,-1.61307
8564,3.99939,204.61402,3.9449,214.6751,0.01838,84.0105,71.96137,-1.60505
8565,3.9993,199.23694,4.14078,229.39266,0.01805,84.0105,69.96113,-1.60185
8566,3.99919,215.0579,3.56964,205.80639,0.01734,84.0105,67.96088,-1.56476
8567,3.99895,208.65614,3.80258,206.25104,0.01844,84.0105,65.96063,-1.54478
8568,3.9989,198.95861,4.19449,210.86091,0.01989,84.0105,63.96038,-1.53932
8569,3.99899,203.09496,4.03099,204.29354,0.01973,84.0105,61.96013,-1.51218
8570,3.99908,214.87592,3.59431,196.52017,0.01829,84.0105,59.95988,-1.47363
8571,3.99902,206.36164,3.9144,196.96279,0.01987,84.0105,57.95962,-1.45997
8572,3.99928,205.68566,3.92817,202.67036,0.01938,84.0105,55.95938,-1.41901
8573,3.99933,201.64118,4.07914,210.13219,0.01941,84.0105,53.95913,-1.41865
8574,3.999,202.40816,4.06721,201.50115,0.02018,84.0105,51.95888,-1.4042
8575,3.99905,218.45537,3.51808,175.51714,0.02004,84.0105,49.95862,-1.37041
8576,3.99934,198.99048,4.18351,214.99081,0.01946,84.0105,47.95838,-1.37309
8577,3.99911,197.94187,4.2837,195.47271,0.02191,84.0105,45.95813,-1.3717
8578,3.99896,196.59801,4.33235,200.2125,0.02164,84.0105,43.95788,-1.36084
8579,3.99892,199.16379,4.19058,208.77368,0.02007,84.0105,41.95763,-1.34941
8580,3.99907,199.20853,4.15951,221.06971,0.01882,84.0105,39.95738,-1.33161
8581,3.99904,198.66422,4.18822,219.03903,0.01912,84.0105,37.95713,-1.32227
8582,3.99902,204.39452,3.96004,211.61893,0.01871,84.0105,35.95687,-1.30661
8583,3.99913,203.23648,4.0141,208.94873,0.01921,84.0105,33.95663,-1.29831
8584,3.99916,202.77686,4.03959,206.36458,0.01958,84.0105,31.95638,-1.28185
8585,3.99923,204.674,3.94325,214.22202,0.01841,84.0105,29.95613,-1.26377
8586,3.99912,200.31925,4.18262,192.94675,0.02168,84.0105,27.95587,-1.25231
8587,3.99926,210.37613,3.78498,185.86523,0.02036,84.0105,25.95563,-1.21066
8588,3.99917,204.93723,3.97606,195.67115,0.02032,84.0105,23.95538,-1.18622
8589,3.99931,195.43327,4.35537,211.80038,0.02056,84.0105,21.95513,-1.16562
8590,3.99904,196.3097,4.35929,195.93065,0.02225,84.0105,19.95487,-1.1385
8591,3.99913,200.85942,4.13499,201.33199,0.02054,84.0105,17.95463,-1.12565
8592,3.99908,208.38108,3.80457,210.42721,0.01808,84.0105,15.95438,-1.10335
8593,3.99914,201.89362,4.08098,204.83707,0.01992,84.0105,13.95413,-1.09598
8594,3.99921,198.98352,4.21151,204.01649,0.02064,84.0105,11.95388,-1.0908
8595,3.999,190.47914,4.61723,206.61834,0.02235,84.0105,9.95363,-1.08832
8596,3.99929,195.95379,4.3165,217.32637,0.01986,84.0105,7.95338,-1.06932
8597,3.99903,221.91184,3.38867,181.64032,0.01866,84.0105,5.95312,-1.04399
8598,3.99915,204.51251,3.9486,214.7534,0.01839,84.0105,3.95288,-1.0521
8599,3.99909,203.77184,3.99125,209.17185,0.01908,84.0105,1.95263,-1.0412
8600,3.99931,147.1966,8.10775,224.5097,0.03611,84.0105,0,-1.02698
8601,3.99885,216.22469,3.58581,179.37839,0.01999,86.01075,397.9545,-3.99494
8602,3.9991,205.41638,3.9556,195.91217,0.02019,86.01075,395.95425,-3.98419
8603,3.99889,209.25828,3.81777,189.7299,0.02012,86.01075,393.954,-3.96803
8604,3.99897,208.93282,3.83286,188.83558,0.0203,86.01075,391.95375,-3.95295
8605,3.99895,208.34685,3.79571,215.45855,0.01762,86.01075,389.9535,-3.93511
8606,3.99906,223.87315,3.34377,173.7324,0.01925,86.01075,387.95325,-3.90078
8607,3.99915,200.95906,4.20689,176.7639,0.0238,86.01075,385.953,-3.90654
8608,3.99907,203.07153,4.08456,185.23156,0.02205,86.01075,383.95275,-3.89173
8609,3.99886,228.01076,3.19687,183.45825,0.01743,86.01075,381.9525,-3.8607
8610,3.99916,205.43841,3.974,188.75086,0.02105,86.01075,379.99988,-3.86167
8611,3.99904,198.2878,4.2188,213.29814,0.01978,86.01075,377.99963,-3.84849
8612,3.99896,208.20279,3.85866,189.9454,0.02031,86.01075,375.99938,-3.83553
8613,3.99923,202.7451,4.0411,206.3296,0.01959,86.01075,373.99913,-3.82873
8614,3.99923,205.11485,3.96445,197.35824,0.02009,86.01075,371.99888,-3.80893
8615,3.99908,211.93422,3.69471,199.13493,0.01855,86.01075,369.99863,-3.78238
8616,3.99922,219.40118,3.49985,170.14178,0.02057,86.01075,367.99838,-3.76562
8617,3.99886,205.75267,3.94537,194.43895,0.02029,86.01075,365.99813,-3.76837
8618,3.9988,205.15865,3.95089,201.90893,0.01957,86.01075,363.99788,-3.75694
8619,3.99876,221.54224,3.39795,182.75315,0.01859,86.01075,361.99762,-3.71154
8620,3.99892,205.46784,3.90702,216.09002,0.01808,86.01075,359.99738,-3.70918
8621,3.99927,212.35072,3.69264,193.25714,0.01911,86.01075,357.99713,-3.69268
8622,3.99904,200.89907,4.13141,201.98369,0.02045,86.01075,355.99688,-3.68036
8623,3.99929,196.58945,4.31278,207.35464,0.0208,86.01075,353.99663,-3.67223
8624,3.99918,201.51068,4.09023,207.77898,0.01969,86.01075,351.99638,-3.65982
8625,3.99936,206.96902,3.89229,196.19266,0.01984,86.01075,349.99613,-3.64166
8626,3.99931,205.30457,3.9456,201.87263,0.01955,86.01075,347.99588,-3.63082
8627,3.99921,212.39576,3.66331,206.25242,0.01776,86.01075,345.99563,-3.61519
8628,3.99917,203.20528,4.00836,212.05383,0.0189,86.01075,343.99538,-3.61281
8629,3.99921,205.42307,3.90261,219.32322,0.01779,86.01075,341.99513,-3.58966
8630,3.99904,213.86389,3.65671,184.96343,0.01977,86.01075,339.99487,-3.56735
8631,3.99906,208.40318,3.85501,188.36693,0.02047,86.01075,337.99463,-3.54886
8632,3.99901,194.58201,4.41317,205.64945,0.02146,86.01075,335.99438,-3.54476
8633,3.99914,195.55615,4.38719,198.64332,0.02209,86.01075,333.99413,-3.52971
8634,3.99921,195.94145,4.30718,221.34603,0.01946,86.01075,331.99387,-3.52644
8635,3.99934,197.85509,4.22806,217.71523,0.01942,86.01075,329.99363,-3.51114
8636,3.9994,205.31939,3.90831,218.64378,0.01788,86.01075,327.99338,-3.48894
8637,3.99947,204.29987,3.97281,207.89033,0.01911,86.01075,325.99313,-3.484
8638,3.99913,191.44461,4.52085,222.95271,0.02028,86.01075,323.99288,-3.47817
8639,3.99943,205.19972,3.9114,219.5125,0.01782,86.01075,321.99263,-3.43977
8640,3.99905,203.82075,4.01193,199.74117,0.02009,86.01075,319.99238,-3.42076
8641,3.99939,182.42315,5.10089,199.52161,0.02557,86.01075,317.99213,-3.39642
8642,3.99938,163.21362,6.42506,219.27393,0.0293,86.01075,315.99188,-3.38708
8643,3.99907,213.00132,3.66149,196.46031,0.01864,86.01075,313.99163,-3.35672
8644,3.99909,201.3455,4.09949,206.87626,0.01982,86.01075,311.99138,-3.34606
8645,3.99899,219.0745,3.47133,186.49957,0.01861,86.01075,309.99112,-3.3102
8646,3.99901,198.1532,4.30634,185.39638,0.02323,86.01075,307.99088,-3.31244
8647,3.99903,205.38371,3.94944,198.84827,0.01986,86.01075,305.99063,-3.30235
8648,3.9991,203.28203,4.04634,195.32386,0.02072,86.01075,303.99038,-3.29917
8649,3.99916,201.61756,4.10781,199.11192,0.02063,86.01075,301.99013,-3.28007
8650,3.999,197.17776,4.32184,194.68805,0.0222,86.01075,299.98988,-3.27127
8651,3.99912,207.75373,3.889,185.38322,0.02098,86.01075,297.98963,-3.25846
8652,3.99901,206.89705,3.93018,183.04793,0.02147,86.01075,295.98938,-3.25274
8653,3.99915,203.00361,4.10452,179.9473,0.02281,86.01075,293.98913,-3.23271
8654,3.99902,197.52982,4.24687,215.88262,0.01967,86.01075,291.98888,-3.20903
8655,3.99898,201.08723,4.11622,204.63364,0.02012,86.01075,289.98863,-3.20572
8656,3.99917,201.81114,4.07434,209.00981,0.01949,86.01075,287.98837,-3.19152
8657,3.99917,206.62859,3.89307,201.42179,0.01933,86.01075,285.98813,-3.18313
8658,3.99908,207.3509,3.88525,192.80737,0.02015,86.01075,283.98788,-3.17173
8659,3.99913,198.94985,4.22894,198.27878,0.02133,86.01075,281.98763,-3.16898
8660,3.99899,206.47082,3.92202,192.24125,0.0204,86.01075,279.98737,-3.14602
8661,3.99931,203.96433,3.95368,223.28511,0.01771,86.01075,277.98713,-3.1353
8662,3.99934,204.59945,3.94346,215.61266,0.01829,86.01075,275.98688,-3.11449
8663,3.99931,199.54628,4.13598,225.20527,0.01837,86.01075,273.98663,-3.08867
8664,3.99898,199.21962,4.13871,230.59728,0.01795,86.01075,271.98638,-3.06806
8665,3.99926,213.19038,3.65251,197.53915,0.01849,86.01075,269.98613,-3.03301
8666,3.99937,198.58049,4.19517,217.82495,0.01926,86.01075,267.98588,-3.02874
8667,3.99934,199.59503,4.12545,229.28006,0.01799,86.01075,265.98563,-3.01823
8668,3.99902,201.67072,4.03094,232.14874,0.01736,86.01075,263.98538,-3.00914
8669,3.99934,196.25935,4.27174,230.54975,0.01853,86.01075,261.98513,-2.99956
8670,3.9993,198.8187,4.18243,218.69697,0.01912,86.01075,259.98488,-2.98336
8671,3.99906,201.49483,4.07345,215.16735,0.01893,86.01075,257.98462,-2.96488
8672,3.99921,199.27392,4.18214,210.3081,0.01989,86.01075,255.98438,-2.94269
8673,3.99918,198.95268,4.21947,201.5996,0.02093,86.01075,253.98413,-2.92289
8674,3.99928,205.70453,3.93993,197.52626,0.01995,86.01075,251.98388,-2.91083
8675,3.99921,199.77044,4.20279,194.51316,0.02161,86.01075,249.98363,-2.90501
8676,3.99855,208.78734,3.86643,178.64135,0.02164,86.01075,247.98338,-2.89327
8677,3.99907,199.84224,4.19627,195.57122,0.02146,86.01075,245.98313,-2.88851
8678,3.99918,206.83227,3.86117,212.22009,0.01819,86.01075,243.98288,-2.87015
8679,3.99914,201.0624,4.10988,207.66155,0.01979,86.01075,241.98263,-2.86779
8680,3.99918,208.18919,3.80515,213.85294,0.01779,86.01075,239.98238,-2.85309
8681,3.99925,201.65712,4.03633,229.76773,0.01757,86.01075,237.98213,-2.84125
8682,3.99935,205.59479,3.90502,214.82472,0.01818,86.01075,235.98187,-2.82306
8683,3.99913,202.83853,4.01026,218.16916,0.01838,86.01075,233.98163,-2.81117
8684,3.99926,204.35264,3.94526,219.56284,0.01797,86.01075,231.98138,-2.79396
8685,3.99894,203.99745,3.97363,212.8074,0.01867,86.01075,229.98113,-2.7875
8686,3.99904,208.06199,3.81215,212.71897,0.01792,86.01075,227.98087,-2.7637
8687,3.9988,203.27737,3.98011,223.83759,0.01778,86.01075,225.98063,-2.75381
8688,3.99889,206.56364,3.90247,198.44567,0.01967,86.01075,223.98038,-2.7386
8689,3.99917,204.45098,3.94562,217.38593,0.01815,86.01075,221.98013,-2.72595
8690,3.99897,200.5034,4.11303,216.49832,0.019,86.01075,219.97988,-2.71407
8691,3.9992,192.13158,4.49761,218.74824,0.02056,86.01075,217.97963,-2.71113
8692,3.99935,203.54362,3.98093,218.3471,0.01823,86.01075,215.97938,-2.6981
8693,3.9995,204.52474,3.94609,215.89423,0.01828,86.01075,213.97913,-2.68291
8694,3.99923,205.29673,3.89338,226.79755,0.01717,86.01075,211.97888,-2.67365
8695,3.99944,206.15005,3.87712,217.74787,0.01781,86.01075,209.97863,-2.65851
8696,3.99956,204.71654,3.93573,217.16932,0.01812,86.01075,207.97838,-2.63446
8697,3.99933,209.97729,3.75545,204.95527,0.01832,86.01075,205.97812,-2.61396
8698,3.99942,218.55055,3.45539,203.63975,0.01697,86.01075,203.97788,-2.58663
8699,3.9992,206.15202,3.8764,217.94261,0.01779,86.01075,201.97763,-2.57652
8700,3.9991,204.88752,3.91682,222.94245,0.01757,86.01075,199.97738,-2.56258
8701,3.99913,216.29895,3.52446,207.09913,0.01702,86.01075,197.97713,-2.53217
8702,3.999,204.96596,3.99425,188.47755,0.02119,86.01075,195.97688,-2.5207
8703,3.99885,205.27655,3.96741,193.48973,0.0205,86.01075,193.97663,-2.50091
8704,3.99916,216.93737,3.55811,180.5882,0.0197,86.01075,191.97638,-2.47631
8705,3.99904,208.44441,3.8658,183.78565,0.02103,86.01075,189.97613,-2.46644
8706,3.99896,205.59989,3.97141,187.22042,0.02121,86.01075,187.97588,-2.44213
8707,3.99894,198.70344,4.22227,204.60661,0.02064,86.01075,185.97563,-2.40816
8708,3.99864,198.86762,4.21525,204.31655,0.02063,86.01075,183.97537,-2.38771
8709,3.9989,197.91799,4.24124,210.98178,0.0201,86.01075,181.97513,-2.37134
8710,3.99891,198.05338,4.25505,203.46543,0.02091,86.01075,179.97488,-2.35909
8711,3.99907,196.22174,4.32571,208.84648,0.02071,86.01075,177.97463,-2.34113
8712,3.99906,201.33183,4.10506,204.87469,0.02004,86.01075,175.97437,-2.30875
8713,3.99908,201.49009,4.10767,201.2104,0.02041,86.01075,173.97413,-2.31464
8714,3.99906,196.26417,4.30495,216.03323,0.01993,86.01075,171.97388,-2.3002
8715,3.99907,204.61051,3.99094,195.12429,0.02045,86.01075,169.97363,-2.28252
8716,3.9992,194.9265,4.4045,202.99989,0.0217,86.01075,167.97338,-2.27697
8717,3.99913,197.28802,4.29412,202.26885,0.02123,86.01075,165.97313,-2.26324
8718,3.99917,180.21405,5.10591,236.09413,0.02163,86.01075,163.97288,-2.25485
8719,3.9991,193.57142,4.40278,228.34827,0.01928,86.01075,161.97262,-2.24177
8720,3.99912,198.31874,4.23974,204.7035,0.02071,86.01075,159.97238,-2.2304
8721,3.99904,196.97426,4.32459,196.9165,0.02196,86.01075,157.97213,-2.21734
8722,3.99917,202.60143,4.00398,226.10063,0.01771,86.01075,155.97188,-2.21814
8723,3.99913,200.17291,4.11916,220.25722,0.0187,86.01075,153.97162,-2.20559
8724,3.99899,199.5465,4.19699,199.95074,0.02099,86.01075,151.97138,-2.19049
8725,3.99896,193.35212,4.47991,203.58983,0.022,86.01075,149.97113,-2.17998
8726,3.99901,200.01353,4.18127,198.08779,0.02111,86.01075,147.97088,-2.16135
8727,3.99918,200.04435,4.18444,196.55983,0.02129,86.01075,145.97063,-2.13834
8728,3.99911,193.43954,4.46581,206.87775,0.02159,86.01075,143.97038,-2.12537
8729,3.99915,194.16764,4.48124,190.87981,0.02348,86.01075,141.97013,-2.1132
8730,3.99901,205.9836,3.97316,181.24704,0.02192,86.01075,139.96988,-2.07513
8731,3.99915,195.26332,4.38341,204.60089,0.02142,86.01075,137.96963,-2.06878
8732,3.99923,192.43488,4.51543,207.14458,0.0218,86.01075,135.96938,-2.06729
8733,3.99915,192.93154,4.52252,197.0071,0.02296,86.01075,133.96913,-2.05315
8734,3.99912,197.28175,4.25528,217.13842,0.0196,86.01075,131.96887,-2.02256
8735,3.99926,191.85185,4.49959,223.35007,0.02015,86.01075,129.96863,-2.02807
8736,3.99909,203.8206,4.00697,201.73363,0.01986,86.01075,127.96838,-1.9908
8737,3.99913,212.09397,3.72281,184.67785,0.02016,86.01075,125.96813,-1.9784
8738,3.9991,197.43284,4.26481,210.55841,0.02025,86.01075,123.96787,-1.97769
8739,3.9992,206.53578,3.95187,180.80627,0.02186,86.01075,121.96763,-1.9543
8740,3.99934,211.88119,3.66949,212.84421,0.01724,86.01075,119.96738,-1.93772
8741,3.9994,198.28471,4.21486,215.14972,0.01959,86.01075,117.96713,-1.93629
8742,3.99931,191.95688,4.50534,219.17645,0.02056,86.01075,115.96688,-1.91831
8743,3.99909,203.41765,3.98516,218.66809,0.01822,86.01075,113.96663,-1.88713
8744,3.99935,198.85347,4.16166,227.46721,0.0183,86.01075,111.96638,-1.87398
8745,3.99914,220.10747,3.4067,202.23036,0.01685,86.01075,109.96612,-1.83564
8746,3.99915,200.38261,4.10929,220.62217,0.01863,86.01075,107.96588,-1.84218
8747,3.99915,198.66629,4.2442,197.49736,0.02149,86.01075,105.96563,-1.83092
8748,3.99935,206.24831,3.89888,205.58186,0.01897,86.01075,103.96538,-1.80682
8749,3.99923,196.39833,4.25832,233.81833,0.01821,86.01075,101.96512,-1.80732
8750,3.99921,198.46274,4.19003,222.29153,0.01885,86.01075,99.96488,-1.79591
8751,3.99903,193.16705,4.4996,200.30957,0.02246,86.01075,97.96463,-1.77473
8752,3.99902,199.03541,4.22374,198.68405,0.02126,86.01075,95.96438,-1.76166
8753,3.99915,195.64529,4.36249,205.50242,0.02123,86.01075,93.96413,-1.74828
8754,3.99897,199.71395,4.17693,204.56773,0.02042,86.01075,91.96388,-1.72714
8755,3.99907,193.15283,4.45346,216.25956,0.02059,86.01075,89.96363,-1.71164
8756,3.99937,183.60803,4.95252,220.50444,0.02246,86.01075,87.96337,-1.7011
8757,3.99932,195.99072,4.29208,226.92721,0.01891,86.01075,85.96313,-1.67832
8758,3.9993,205.60019,3.90859,212.9901,0.01835,86.01075,83.96288,-1.66409
8759,3.99907,194.64512,4.43456,197.68082,0.02243,86.01075,81.96263,-1.66121
8760,3.99917,192.73093,4.52839,198.30672,0.02284,86.01075,79.96237,-1.65062
8761,3.99913,194.56729,4.41831,204.20294,0.02164,86.01075,77.96213,-1.65014
8762,3.99945,201.235,4.08226,216.39755,0.01886,86.01075,75.96188,-1.63303
8763,3.99936,203.84401,3.95003,227.75627,0.01734,86.01075,73.96163,-1.62712
8764,3.99906,199.24131,4.14038,229.35386,0.01805,86.01075,71.96137,-1.62939
8765,3.99932,203.61741,3.97517,219.6481,0.0181,86.01075,69.96113,-1.61751
8766,3.99938,202.35787,4.0114,227.59566,0.01763,86.01075,67.96088,-1.59455
8767,3.99901,204.03046,3.9753,211.46567,0.0188,86.01075,65.96063,-1.56961
8768,3.99898,203.88406,4.02379,194.18699,0.02072,86.01075,63.96038,-1.55565
8769,3.99911,198.28348,4.26686,195.79337,0.02179,86.01075,61.96013,-1.52791
8770,3.99919,195.02858,4.37145,212.9531,0.02053,86.01075,59.95988,-1.49945
8771,3.99906,210.62337,3.7529,194.96329,0.01925,86.01075,57.95962,-1.47059
8772,3.99924,204.23247,3.93244,228.6959,0.0172,86.01075,55.95938,-1.44325
8773,3.99899,203.90703,3.99046,207.03827,0.01927,86.01075,53.95913,-1.44114
8774,3.99923,205.28068,3.92414,211.68305,0.01854,86.01075,51.95888,-1.41757
8775,3.99935,203.63203,3.99031,212.29001,0.0188,86.01075,49.95862,-1.40335
8776,3.99907,207.71146,3.83548,208.02131,0.01844,86.01075,47.95838,-1.39394
8777,3.99924,201.56087,4.09327,205.70139,0.0199,86.01075,45.95813,-1.39358
8778,3.99898,211.08878,3.77686,178.67631,0.02114,86.01075,43.95788,-1.37267
8779,3.99913,202.15768,4.08367,199.37658,0.02048,86.01075,41.95763,-1.37743
8780,3.99897,208.45834,3.81685,203.20708,0.01878,86.01075,39.95738,-1.35475
8781,3.99903,194.64401,4.42506,200.69705,0.02205,86.01075,37.95713,-1.35409
8782,3.999,204.81728,3.97524,197.83913,0.02009,86.01075,35.95687,-1.33367
8783,3.99923,200.9805,4.11487,207.12919,0.01987,86.01075,33.95663,-1.32574
8784,3.99906,200.63056,4.14153,202.62913,0.02044,86.01075,31.95638,-1.31079
8785,3.99926,200.50485,4.09312,225.82803,0.01812,86.01075,29.95613,-1.29259
8786,3.99919,201.11889,4.09802,211.58173,0.01937,86.01075,27.95587,-1.27099
8787,3.99912,201.42797,4.07012,217.97578,0.01867,86.01075,25.95563,-1.24848
8788,3.99927,199.5744,4.17088,209.48685,0.01991,86.01075,23.95538,-1.22044
8789,3.99943,172.45604,5.63518,230.94407,0.0244,86.01075,21.95513,-1.20342
8790,3.99905,196.88212,4.31818,200.50241,0.02154,86.01075,19.95487,-1.18433
8791,3.9992,198.09483,4.24675,205.93956,0.02062,86.01075,17.95463,-1.15989
8792,3.99919,196.54495,4.33456,200.41097,0.02163,86.01075,15.95438,-1.1401
8793,3.99919,199.90773,4.17985,200.37573,0.02086,86.01075,13.95413,-1.12899
8794,3.99912,198.05152,4.27552,196.49108,0.02176,86.01075,11.95388,-1.12106
8795,3.99906,194.58054,4.41565,204.85218,0.02156,86.01075,9.95363,-1.11583
8796,3.99909,193.91542,4.43269,210.21654,0.02109,86.01075,7.95338,-1.10073
8797,3.99894,198.19797,4.24401,205.08427,0.02069,86.01075,5.95312,-1.0886
8798,3.99901,202.95852,4.02885,207.57409,0.01941,86.01075,3.95288,-1.07301
8799,3.99904,203.89032,3.9637,219.63189,0.01805,86.01075,1.95263,-1.06125
8800,3.99922,152.39883,7.59033,210.41807,0.03607,86.01075,0,-1.04562
8801,3.99872,211.5028,3.72754,191.53988,0.01946,88.011,397.9545,-4.02345
8802,3.9989,209.55974,3.80695,189.39066,0.0201,88.011,395.95425,-4.00375
8803,3.99895,209.44903,3.77898,203.11959,0.0186,88.011,393.954,-3.98287
8804,3.99885,204.77221,4.00222,188.46303,0.02124,88.011,391.95375,-3.97032
8805,3.99891,200.97511,4.19552,179.67596,0.02335,88.011,389.9535,-3.9547
8806,3.99909,198.41354,4.26677,193.83629,0.02201,88.011,387.95325,-3.93852
8807,3.9991,199.40677,4.20101,200.81735,0.02092,88.011,385.953,-3.92693
8808,3.99911,211.67001,3.74122,183.70779,0.02037,88.011,383.95275,-3.89401
8809,3.99923,209.69774,3.84768,173.18522,0.02222,88.011,381.9525,-3.88894
8810,3.99896,202.84848,4.0731,192.31028,0.02118,88.011,379.99988,-3.87762
8811,3.99894,212.21436,3.69789,193.01198,0.01916,88.011,377.99963,-3.85966
8812,3.99921,209.0902,3.80125,199.41412,0.01906,88.011,375.99938,-3.85753
8813,3.99903,205.0008,3.94193,208.63868,0.01889,88.011,373.99913,-3.84871
8814,3.99899,203.21871,4.02666,203.93571,0.01974,88.011,371.99888,-3.82543
8815,3.9991,231.18196,3.09682,188.70186,0.01641,88.011,369.99863,-3.78141
8816,3.99901,203.24271,4.06744,188.42989,0.02159,88.011,367.99838,-3.80203
8817,3.999,208.02565,3.85164,195.51811,0.0197,88.011,365.99813,-3.78453
8818,3.99916,205.89007,3.93442,196.65929,0.02001,88.011,363.99788,-3.77376
8819,3.99901,207.03353,3.88553,197.73945,0.01965,88.011,361.99762,-3.74304
8820,3.99901,205.40684,3.91955,211.33744,0.01855,88.011,359.99738,-3.73091
8821,3.99917,201.19962,4.10556,207.01607,0.01983,88.011,357.99713,-3.72747
8822,3.99908,193.35381,4.46446,208.77536,0.02138,88.011,355.99688,-3.70837
8823,3.999,195.22881,4.3804,206.15375,0.02125,88.011,353.99663,-3.69293
8824,3.999,194.42567,4.41643,207.14299,0.02132,88.011,351.99638,-3.68612
8825,3.99908,200.21818,4.14198,209.57308,0.01976,88.011,349.99613,-3.67434
8826,3.99922,206.02782,3.87882,219.21422,0.01769,88.011,347.99588,-3.64712
8827,3.9992,204.83071,3.93051,217.26782,0.01809,88.011,345.99563,-3.64061
8828,3.99928,198.38688,4.21068,214.91265,0.01959,88.011,343.99538,-3.63487
8829,3.99926,201.45676,4.05427,224.98634,0.01802,88.011,341.99513,-3.61236
8830,3.99886,205.12024,3.95803,199.65913,0.01982,88.011,339.99487,-3.59187
8831,3.999,195.05854,4.38398,207.77223,0.0211,88.011,337.99463,-3.58206
8832,3.99898,211.44871,3.73411,189.77105,0.01968,88.011,335.99438,-3.5423
8833,3.9992,191.53834,4.58499,199.7016,0.02296,88.011,333.99413,-3.55001
8834,3.9993,196.49856,4.29807,214.5472,0.02003,88.011,331.99387,-3.53875
8835,3.99939,200.46505,4.15418,200.7776,0.02069,88.011,329.99363,-3.5276
8836,3.9993,205.01466,3.93825,210.18209,0.01874,88.011,327.99338,-3.50506
8837,3.99929,203.4162,3.97451,224.0629,0.01774,88.011,325.99313,-3.49883
8838,3.99932,202.24885,4.04087,215.54939,0.01875,88.011,323.99288,-3.47764
8839,3.99936,208.47598,3.80851,206.93712,0.0184,88.011,321.99263,-3.45268
8840,3.99933,204.3167,4.02983,185.77627,0.02169,88.011,319.99238,-3.43679
8841,3.99931,150.54447,7.73008,219.80034,0.03517,88.011,317.99213,-3.42412
8842,3.99933,159.09324,6.70199,237.63113,0.0282,88.011,315.99188,-3.40427
8843,3.99921,201.70721,4.07066,212.48834,0.01916,88.011,313.99163,-3.38309
8844,3.99909,198.6894,4.19905,214.00243,0.01962,88.011,311.99138,-3.36376
8845,3.99957,128.5778,11.17402,232.87161,0.04798,88.011,309.99112,-3.34195
8846,3.99923,195.77972,4.33947,211.56076,0.02051,88.011,307.99088,-3.33863
8847,3.99907,213.06393,3.65084,200.40349,0.01822,88.011,305.99063,-3.31068
8848,3.99914,196.9832,4.29457,207.21148,0.02073,88.011,303.99038,-3.31948
8849,3.99909,198.06245,4.26348,200.40471,0.02127,88.011,301.99013,-3.30382
8850,3.99909,198.28195,4.28217,190.88291,0.02243,88.011,299.98988,-3.3005
8851,3.99896,203.10764,4.0637,191.70231,0.0212,88.011,297.98963,-3.2811
8852,3.99906,203.88781,4.06944,178.89283,0.02275,88.011,295.98938,-3.27262
8853,3.99919,202.62546,4.07061,196.76576,0.02069,88.011,293.98913,-3.25127
8854,3.99936,199.8729,4.15632,210.06708,0.01979,88.011,291.98888,-3.23176
8855,3.99915,200.65109,4.11018,215.03227,0.01911,88.011,289.98863,-3.21968
8856,3.99919,204.14001,4.00753,196.33419,0.02041,88.011,287.98837,-3.20783
8857,3.99902,205.95219,3.89912,210.67697,0.01851,88.011,285.98813,-3.19672
8858,3.99917,204.10498,4.04697,183.04429,0.02211,88.011,283.98788,-3.19147
8859,3.99925,198.96447,4.23707,195.32982,0.02169,88.011,281.98763,-3.18552
8860,3.99907,200.16792,4.19172,192.15947,0.02181,88.011,279.98737,-3.17384
8861,3.99928,203.78719,3.94192,233.39795,0.01689,88.011,277.98713,-3.15264
8862,3.9995,213.14302,3.63614,206.53336,0.01761,88.011,275.98688,-3.12705
8863,3.99924,210.3475,3.73278,209.20715,0.01784,88.011,273.98663,-3.10176
8864,3.99927,200.11763,4.10245,229.43297,0.01788,88.011,271.98638,-3.08462
8865,3.99931,199.43707,4.14516,223.15286,0.01858,88.011,269.98613,-3.06836
8866,3.99927,208.74278,3.79888,206.59233,0.01839,88.011,267.98588,-3.03963
8867,3.99937,198.41782,4.16603,234.75665,0.01775,88.011,265.98563,-3.04201
8868,3.99928,197.47138,4.21589,230.8934,0.01826,88.011,263.98538,-3.03498
8869,3.99942,198.20965,4.22996,210.44976,0.0201,88.011,261.98513,-3.01943
8870,3.99937,199.79855,4.15007,214.01312,0.01939,88.011,259.98488,-3.00081
8871,3.99921,201.75146,4.04683,222.51582,0.01819,88.011,257.98462,-2.98279
8872,3.99915,199.22864,4.17256,215.04022,0.0194,88.011,255.98438,-2.96792
8873,3.99913,202.7253,3.98853,231.48952,0.01723,88.011,253.98413,-2.94816
8874,3.99911,201.21954,4.12455,199.32844,0.02069,88.011,251.98388,-2.94201
8875,3.99904,202.77542,4.06222,197.42907,0.02058,88.011,249.98363,-2.92246
8876,3.99894,200.88573,4.10135,214.34678,0.01913,88.011,247.98338,-2.91438
8877,3.999,193.54571,4.42815,218.52242,0.02026,88.011,245.98313,-2.9118
8878,3.99904,202.54982,4.07201,197.38466,0.02063,88.011,243.98288,-2.89117
8879,3.99909,199.94646,4.1225,223.23104,0.01847,88.011,241.98263,-2.88732
8880,3.99918,204.44844,3.95703,212.06482,0.01866,88.011,239.98238,-2.87401
8881,3.9991,201.65414,4.0485,223.63301,0.0181,88.011,237.98213,-2.85803
8882,3.99914,201.73171,4.05507,218.97186,0.01852,88.011,235.98187,-2.8443
8883,3.99932,203.60541,3.97247,221.21587,0.01796,88.011,233.98163,-2.83029
8884,3.9992,203.91967,3.95077,225.65612,0.01751,88.011,231.98138,-2.81225
8885,3.99882,206.69138,3.91229,192.47838,0.02033,88.011,229.98113,-2.7991
8886,3.99915,199.64709,4.16096,212.14881,0.01961,88.011,227.98087,-2.78809
8887,3.99909,199.12205,4.1532,225.72836,0.0184,88.011,225.98063,-2.77182
8888,3.99917,202.43051,4.04474,210.37703,0.01923,88.011,223.98038,-2.75782
8889,3.99912,203.58802,3.97099,222.19016,0.01787,88.011,221.98013,-2.74354
8890,3.99918,203.53854,3.98629,215.81771,0.01847,88.011,219.97988,-2.72799
8891,3.9991,202.10075,4.01507,231.10332,0.01737,88.011,217.97963,-2.72372
8892,3.9994,208.59744,3.7781,219.98603,0.01717,88.011,215.97938,-2.70993
8893,3.99953,201.93045,4.03447,225.05616,0.01793,88.011,213.97913,-2.70377
8894,3.99945,206.65821,3.85772,217.45513,0.01774,88.011,211.97888,-2.69095
8895,3.99942,204.26191,3.92736,230.93593,0.01701,88.011,209.97863,-2.67912
8896,3.99939,216.29147,3.52657,206.22308,0.0171,88.011,207.97838,-2.64409
8897,3.999,216.29458,3.52301,207.91687,0.01694,88.011,205.97812,-2.6292
8898,3.99912,200.90587,4.08571,221.08889,0.01848,88.011,203.97788,-2.62385
8899,3.99935,200.3802,4.11359,218.82523,0.0188,88.011,201.97763,-2.59924
8900,3.99938,210.39847,3.71769,216.16604,0.0172,88.011,199.97738,-2.57536
8901,3.99918,202.83342,3.993,226.81115,0.0176,88.011,197.97713,-2.56281
8902,3.99908,201.23774,4.07927,217.48966,0.01876,88.011,195.97688,-2.54075
8903,3.99884,210.11368,3.7854,189.45254,0.01998,88.011,193.97663,-2.51608
8904,3.99912,209.04447,3.83519,186.35382,0.02058,88.011,191.97638,-2.49868
8905,3.99905,207.10996,3.90478,189.04037,0.02066,88.011,189.97613,-2.47175
8906,3.99916,207.90117,3.90312,178.49483,0.02187,88.011,187.97588,-2.4465
8907,3.99888,198.32549,4.26803,194.67158,0.02192,88.011,185.97563,-2.42464
8908,3.99922,196.27229,4.33911,203.28149,0.02135,88.011,183.97537,-2.40407
8909,3.99914,197.93238,4.27157,199.70724,0.02139,88.011,181.97513,-2.38811
8910,3.99916,196.9473,4.29287,208.46796,0.02059,88.011,179.97488,-2.3765
8911,3.99912,193.51296,4.42826,219.15326,0.02021,88.011,177.97463,-2.35699
8912,3.99918,215.09687,3.60444,188.37968,0.01913,88.011,175.97437,-2.33713
8913,3.99915,205.21801,3.94551,203.30959,0.01941,88.011,173.97413,-2.33489
8914,3.99923,200.86943,4.1255,204.84019,0.02014,88.011,171.97388,-2.32451
8915,3.99921,208.6638,3.82071,198.1271,0.01928,88.011,169.97363,-2.31002
8916,3.99907,208.7402,3.85096,184.92825,0.02082,88.011,167.97338,-2.29837
8917,3.999,189.35659,4.73166,191.25853,0.02474,88.011,165.97313,-2.28591
8918,3.99921,198.07266,4.24429,207.24528,0.02048,88.011,163.97288,-2.27439
8919,3.99909,195.75572,4.32145,218.98002,0.01973,88.011,161.97262,-2.26413
8920,3.9992,202.71531,3.99705,227.24956,0.01759,88.011,159.97238,-2.24609
8921,3.99914,202.29654,4.07414,200.73266,0.0203,88.011,157.97213,-2.23927
8922,3.99924,212.65666,3.64545,210.67406,0.0173,88.011,155.97188,-2.22727
8923,3.9992,201.36915,4.07035,219.0647,0.01858,88.011,153.97162,-2.22572
8924,3.99923,209.28889,3.79428,199.13394,0.01905,88.011,151.97138,-2.19615
8925,3.99891,193.49845,4.44892,211.64022,0.02102,88.011,149.97113,-2.19624
8926,3.99905,191.73304,4.54308,209.70564,0.02166,88.011,147.97088,-2.17635
8927,3.99895,197.77367,4.29495,194.3025,0.0221,88.011,145.97063,-2.1578
8928,3.99901,194.13389,4.46135,197.18981,0.02262,88.011,143.97038,-2.14628
8929,3.99905,195.59314,4.3917,196.59952,0.02234,88.011,141.97013,-2.13153
8930,3.99913,191.89131,4.56465,200.30512,0.02279,88.011,139.96988,-2.11883
8931,3.99907,188.40683,4.72913,206.22201,0.02293,88.011,137.96963,-2.10451
8932,3.99908,190.8876,4.61329,201.32101,0.02292,88.011,135.96938,-2.0838
8933,3.99907,201.97605,4.09332,198.67244,0.0206,88.011,133.96913,-2.06437
8934,3.99922,196.89163,4.29201,209.79364,0.02046,88.011,131.96887,-2.05023
8935,3.99913,198.63312,4.24744,196.90549,0.02157,88.011,129.96863,-2.0492
8936,3.99921,193.77607,4.44261,209.18622,0.02124,88.011,127.96838,-2.03588
8937,3.99912,196.3004,4.33094,205.63283,0.02106,88.011,125.96813,-2.02632
8938,3.99909,193.23504,4.5047,197.72083,0.02278,88.011,123.96787,-2.00991
8939,3.999,201.189,4.12878,198.21493,0.02083,88.011,121.96763,-1.97669
8940,3.99925,205.46538,3.90746,216.10064,0.01808,88.011,119.96738,-1.96023
8941,3.99911,199.67811,4.14662,217.6364,0.01905,88.011,117.96713,-1.95705
8942,3.99918,201.1937,4.08111,217.56603,0.01876,88.011,115.96688,-1.93044
8943,3.99947,202.05786,4.05253,214.02041,0.01894,88.011,113.96663,-1.91452
8944,3.99926,198.58374,4.22398,206.14616,0.02049,88.011,111.96638,-1.89883
8945,3.99923,206.09389,3.89281,211.09431,0.01844,88.011,109.96612,-1.87271
8946,3.99909,195.80444,4.38426,195.74178,0.0224,88.011,107.96588,-1.87412
8947,3.99901,202.98441,4.06598,192.7831,0.02109,88.011,105.96563,-1.8549
8948,3.99917,202.07024,4.05228,213.74507,0.01896,88.011,103.96538,-1.82462
8949,3.99941,196.99485,4.215,242.14364,0.01741,88.011,101.96512,-1.82169
8950,3.99921,202.04261,4.03257,223.48891,0.01804,88.011,99.96488,-1.80523
8951,3.99909,196.25786,4.31146,213.60174,0.02018,88.011,97.96463,-1.79321
8952,3.99901,198.96999,4.20003,208.51928,0.02014,88.011,95.96438,-1.78093
8953,3.99916,194.73605,4.38398,213.49671,0.02053,88.011,93.96413,-1.76784
8954,3.99914,197.92182,4.24165,210.87175,0.02011,88.011,91.96388,-1.74866
8955,3.99918,191.97153,4.52286,212.53631,0.02128,88.011,89.96363,-1.73483
8956,3.99923,199.73021,4.12336,227.36961,0.01814,88.011,87.96337,-1.71504
8957,3.99931,199.42409,4.15896,217.23794,0.01914,88.011,85.96313,-1.6962
8958,3.99901,205.16017,3.90032,225.85009,0.01727,88.011,83.96288,-1.68665
8959,3.99912,204.53698,3.99933,193.15183,0.02071,88.011,81.96263,-1.68046
8960,3.99926,194.01144,4.45397,201.51304,0.0221,88.011,79.96237,-1.67237
8961,3.99892,193.65557,4.47228,201.15999,0.02223,88.011,77.96213,-1.66916
8962,3.99932,199.27938,4.1497,224.25725,0.0185,88.011,75.96188,-1.65449
8963,3.9994,199.73189,4.16172,210.42164,0.01978,88.011,73.96163,-1.64835
8964,3.99883,200.99409,4.08437,219.80249,0.01858,88.011,71.96137,-1.64594
8965,3.99936,201.39674,4.07289,217.4546,0.01873,88.011,69.96113,-1.63197
8966,3.99889,213.97533,3.62608,196.52458,0.01845,88.011,67.96088,-1.59915
8967,3.99901,209.155,3.80685,195.84643,0.01944,88.011,65.96063,-1.58168
8968,3.99894,210.18435,3.77215,193.80133,0.01946,88.011,63.96038,-1.57268
8969,3.99914,216.02904,3.60122,176.19692,0.02044,88.011,61.96013,-1.53522
8970,3.99916,197.06543,4.28818,208.16686,0.0206,88.011,59.95988,-1.52411
8971,3.99904,207.77277,3.81542,216.7104,0.01761,88.011,57.95962,-1.4935
8972,3.99913,206.79635,3.85983,213.52957,0.01808,88.011,55.95938,-1.46127
8973,3.99904,203.4228,4.02576,200.87896,0.02004,88.011,53.95913,-1.45847
8974,3.99904,198.1082,4.20407,223.00989,0.01885,88.011,51.95888,-1.4437
8975,3.99918,205.96975,3.87583,221.92727,0.01746,88.011,49.95862,-1.41687
8976,3.9991,200.59374,4.13538,205.63781,0.02011,88.011,47.95838,-1.41905
8977,3.99921,208.93644,3.82006,193.9644,0.01969,88.011,45.95813,-1.40596
8978,3.99891,212.31786,3.74038,175.03036,0.02137,88.011,43.95788,-1.3967
8979,3.99904,210.20092,3.81065,178.87803,0.0213,88.011,41.95763,-1.40205
8980,3.9989,208.85267,3.82807,191.90715,0.01995,88.011,39.95738,-1.37784
8981,3.99883,197.99552,4.24107,209.63718,0.02023,88.011,37.95713,-1.36807
8982,3.99943,201.76954,4.06395,214.37099,0.01896,88.011,35.95687,-1.35642
8983,3.99907,201.53688,4.10583,201.13351,0.02041,88.011,33.95663,-1.34854
8984,3.99917,202.04797,4.07989,202.66278,0.02013,88.011,31.95638,-1.33
8985,3.99925,208.19164,3.80658,213.12745,0.01786,88.011,29.95613,-1.30817
8986,3.99929,200.38552,4.09237,228.73288,0.01789,88.011,27.95587,-1.2969
8987,3.99934,200.54401,4.11061,216.97678,0.01894,88.011,25.95563,-1.27694
8988,3.99922,211.53631,3.70877,199.491,0.01859,88.011,23.95538,-1.24305
8989,3.99942,166.54987,6.10211,226.96612,0.02689,88.011,21.95513,-1.23138
8990,3.99923,189.97944,4.59371,223.68181,0.02054,88.011,19.95487,-1.21083
8991,3.99918,195.02488,4.38543,207.92007,0.02109,88.011,17.95463,-1.18826
8992,3.99919,194.23295,4.43238,204.9943,0.02162,88.011,15.95438,-1.18011
8993,3.99915,203.05521,4.06021,193.82221,0.02095,88.011,13.95413,-1.16661
8994,3.999,198.56384,4.25504,195.37467,0.02178,88.011,11.95388,-1.15387
8995,3.99907,196.66773,4.31014,206.87861,0.02083,88.011,9.95363,-1.13282
8996,3.99897,202.38402,4.08141,196.51922,0.02077,88.011,7.95338,-1.1348
8997,3.99874,202.1098,4.08553,199.28125,0.0205,88.011,5.95312,-1.11208
8998,3.99916,211.3269,3.72894,193.94211,0.01923,88.011,3.95288,-1.08546
8999,3.99912,206.43504,3.88595,207.92919,0.01869,88.011,1.95263,-1.08054
9000,3.99934,213.8626,3.62977,196.90232,0.01843,88.011,0,-1.05514
9001,3.99905,211.88188,3.71968,189.0724,0.01967,90.01125,397.9545,-4.04412
9002,3.99888,208.61717,3.8251,196.87768,0.01943,90.01125,395.95425,-4.0321
9003,3.99897,207.74616,3.86485,194.61963,0.01986,90.01125,393.954,-4.00689
9004,3.99886,220.40034,3.44414,178.88507,0.01925,90.01125,391.95375,-3.97862
9005,3.99877,210.62338,3.76802,188.58144,0.01998,90.01125,389.9535,-3.97114
9006,3.99886,207.95207,3.86556,191.07283,0.02023,90.01125,387.95325,-3.95755
9007,3.99899,210.09265,3.83318,172.7491,0.02219,90.01125,385.953,-3.93991
9008,3.99901,207.23244,3.88712,193.90497,0.02005,90.01125,383.95275,-3.92853
9009,3.99907,203.48379,4.03578,196.05243,0.02059,90.01125,381.9525,-3.90697
9010,3.99904,220.66006,3.44301,175.79815,0.01959,90.01125,379.99988,-3.87788
9011,3.99898,205.48739,3.95476,195.06147,0.02027,90.01125,377.99963,-3.88777
9012,3.99914,209.54993,3.81736,185.64486,0.02056,90.01125,375.99938,-3.87816
9013,3.99913,201.81644,4.06578,212.53807,0.01913,90.01125,373.99913,-3.87046
9014,3.99915,218.20452,3.48507,193.95817,0.01797,90.01125,371.99888,-3.82751
9015,3.99896,208.01117,3.83625,202.29559,0.01896,90.01125,369.99863,-3.82454
9016,3.99907,206.72207,3.88956,201.2815,0.01932,90.01125,367.99838,-3.82448
9017,3.99922,198.38785,4.31505,179.90469,0.02399,90.01125,365.99813,-3.8083
9018,3.99893,205.68643,3.92462,204.00308,0.01924,90.01125,363.99788,-3.79572
9019,3.99874,204.68541,3.97816,198.71606,0.02002,90.01125,361.99762,-3.76521
9020,3.99923,209.97074,3.75987,202.9428,0.01853,90.01125,359.99738,-3.74841
9021,3.99929,202.8724,4.03375,207.17818,0.01947,90.01125,357.99713,-3.74524
9022,3.99914,193.98704,4.41502,215.42013,0.02049,90.01125,355.99688,-3.7289
9023,3.99915,193.54521,4.44192,213.44883,0.02081,90.01125,353.99663,-3.71367
9024,3.99921,195.37413,4.35818,211.75617,0.02058,90.01125,351.99638,-3.70033
9025,3.99928,206.56044,3.87141,212.49719,0.01822,90.01125,349.99613,-3.68804
9026,3.99936,212.00641,3.68444,202.88641,0.01816,90.01125,347.99588,-3.66818
9027,3.99933,203.82469,3.98024,213.23609,0.01867,90.01125,345.99563,-3.65944
9028,3.99904,203.21675,3.99215,219.26827,0.01821,90.01125,343.99538,-3.65025
9029,3.99916,202.92973,3.98807,227.29255,0.01755,90.01125,341.99513,-3.62982
9030,3.99907,204.10506,4.02016,192.14944,0.02092,90.01125,339.99487,-3.60896
9031,3.9991,193.49584,4.47502,202.9096,0.02205,90.01125,337.99463,-3.6029
9032,3.99912,195.24696,4.38951,202.78674,0.02165,90.01125,335.99438,-3.58107
9033,3.99906,195.60268,4.37921,200.47549,0.02184,90.01125,333.99413,-3.56544
9034,3.99884,199.08705,4.18849,210.93101,0.01986,90.01125,331.99387,-3.55573
9035,3.99925,208.09928,3.83665,200.74939,0.01911,90.01125,329.99363,-3.54168
9036,3.99923,210.73487,3.72064,208.06693,0.01788,90.01125,327.99338,-3.51668
9037,3.99923,204.98955,3.90659,226.26363,0.01727,90.01125,325.99313,-3.51712
9038,3.99935,200.95402,4.0978,214.8206,0.01908,90.01125,323.99288,-3.4944
9039,3.99941,198.60717,4.1905,219.34707,0.0191,90.01125,321.99263,-3.48344
9040,3.9994,197.2856,4.26021,215.19572,0.0198,90.01125,319.99238,-3.4612
9041,3.99931,207.59699,3.82949,213.18022,0.01796,90.01125,317.99213,-3.42359
9042,3.99938,168.00385,5.98538,227.02441,0.02636,90.01125,315.99188,-3.41824
9043,3.999,198.19863,4.22384,212.87639,0.01984,90.01125,313.99163,-3.40421
9044,3.99908,198.29329,4.23367,207.39144,0.02041,90.01125,311.99138,-3.38393
9045,3.99929,188.98028,4.67528,213.49318,0.0219,90.01125,309.99112,-3.36717
9046,3.99893,190.75402,4.57202,216.92243,0.02108,90.01125,307.99088,-3.34556
9047,3.99914,210.3668,3.76884,192.37846,0.01959,90.01125,305.99063,-3.32247
9048,3.99913,209.15377,3.81834,191.21173,0.01997,90.01125,303.99038,-3.32701
9049,3.99909,206.01232,3.91936,200.7354,0.01952,90.01125,301.99013,-3.33395
9050,3.99916,199.23974,4.18539,209.5953,0.01997,90.01125,299.98988,-3.3217
9051,3.99922,200.09303,4.20546,188.86319,0.02227,90.01125,297.98963,-3.30807
9052,3.99928,196.53568,4.29028,216.96137,0.01977,90.01125,295.98938,-3.28909
9053,3.9993,197.20291,4.24743,222.0748,0.01913,90.01125,293.98913,-3.27018
9054,3.99937,206.02049,3.88782,214.95016,0.01809,90.01125,291.98888,-3.23264
9055,3.99898,211.00297,3.7021,212.358,0.01743,90.01125,289.98863,-3.21544
9056,3.999,208.13303,3.84774,195.38916,0.01969,90.01125,287.98837,-3.217
9057,3.99913,207.41332,3.90183,185.69305,0.02101,90.01125,285.98813,-3.21189
9058,3.99923,206.32902,3.94312,186.71801,0.02112,90.01125,283.98788,-3.2052
9059,3.99913,205.81421,3.94379,194.19464,0.02031,90.01125,281.98763,-3.19783
9060,3.99912,201.15229,4.1335,197.14374,0.02097,90.01125,279.98737,-3.19234
9061,3.99931,200.10238,4.13772,213.56015,0.01937,90.01125,277.98713,-3.16684
9062,3.99891,194.32716,4.4121,210.31365,0.02098,90.01125,275.98688,-3.15738
9063,3.99917,201.11738,4.09326,213.63371,0.01916,90.01125,273.98663,-3.13681
9064,3.9992,202.01648,4.03685,221.93262,0.01819,90.01125,271.98638,-3.11053
9065,3.99926,197.63545,4.20757,231.34416,0.01819,90.01125,269.98613,-3.09039
9066,3.99927,201.21566,4.05779,228.31477,0.01777,90.01125,267.98588,-3.06929
9067,3.99944,199.84647,4.13964,217.63268,0.01902,90.01125,265.98563,-3.06129
9068,3.99936,198.2875,4.16438,238.55743,0.01746,90.01125,263.98538,-3.05613
9069,3.99923,214.87077,3.58482,201.34416,0.0178,90.01125,261.98513,-3.02614
9070,3.99944,200.41377,4.12306,214.07305,0.01926,90.01125,259.98488,-3.02438
9071,3.99939,199.88607,4.12933,221.45008,0.01865,90.01125,257.98462,-3.00533
