Repository: edrossi93/mecanano-ml-nanomechanics-tutorial

File: data/nanoindent_maps/Duplex Steel 2um.csv (part 18 of 77)
Index,Load,Depth,HARDNESS,MODULUS,H/E,X Position,Y Position,Z Position
Integer,mN,nm,GPa,GPa,None,µm,µm,µm
9072,3.99935,204.86289,3.9206,221.6524,0.01769,90.01125,255.98438,-2.98599
9073,3.99908,199.4192,4.21382,196.11336,0.02149,90.01125,253.98413,-2.97429
9074,3.9989,204.79124,3.97386,198.76064,0.01999,90.01125,251.98388,-2.97252
9075,3.99914,201.83015,4.10849,195.47971,0.02102,90.01125,249.98363,-2.94788
9076,3.99901,202.46705,4.07967,195.86412,0.02083,90.01125,247.98338,-2.9325
9077,3.99906,205.7247,3.93758,198.04129,0.01988,90.01125,245.98313,-2.92195
9078,3.99911,202.35893,4.07911,197.82604,0.02062,90.01125,243.98288,-2.91232
9079,3.99913,213.55062,3.64347,195.6412,0.01862,90.01125,241.98263,-2.88902
9080,3.99925,203.84027,3.98717,209.79665,0.019,90.01125,239.98238,-2.88908
9081,3.99918,202.8294,4.01713,215.17931,0.01867,90.01125,237.98213,-2.87546
9082,3.99915,206.18519,3.90452,204.12291,0.01913,90.01125,235.98187,-2.85767
9083,3.99912,204.6399,3.9596,207.38939,0.01909,90.01125,233.98163,-2.84673
9084,3.99906,203.15251,4.01168,211.50123,0.01897,90.01125,231.98138,-2.8303
9085,3.99903,199.36693,4.18119,208.94659,0.02001,90.01125,229.98113,-2.82423
9086,3.99929,189.25992,4.61476,229.91444,0.02007,90.01125,227.98087,-2.80576
9087,3.99936,198.74421,4.15865,231.25591,0.01798,90.01125,225.98063,-2.79179
9088,3.99927,202.19143,4.04665,214.01514,0.01891,90.01125,223.98038,-2.7725
9089,3.99932,201.72738,4.07927,208.52772,0.01956,90.01125,221.98013,-2.76191
9090,3.99933,203.35078,4.00689,210.10889,0.01907,90.01125,219.97988,-2.74907
9091,3.99924,201.81205,4.03385,227.69661,0.01772,90.01125,217.97963,-2.74241
9092,3.99926,205.49846,3.9051,216.61326,0.01803,90.01125,215.97938,-2.72889
9093,3.99933,204.11055,3.97461,210.46182,0.01889,90.01125,213.97913,-2.71113
9094,3.99946,199.03603,4.16112,224.0058,0.01858,90.01125,211.97888,-2.70777
9095,3.99931,206.16609,3.891,210.63668,0.01847,90.01125,209.97863,-2.69284
9096,3.99948,203.23863,3.99965,215.53719,0.01856,90.01125,207.97838,-2.67345
9097,3.99928,204.52484,3.92751,225.07289,0.01745,90.01125,205.97812,-2.66145
9098,3.99928,202.52589,4.01154,223.9368,0.01791,90.01125,203.97788,-2.6428
9099,3.99915,200.13644,4.10977,225.39304,0.01823,90.01125,201.97763,-2.62037
9100,3.99925,202.56836,4.03339,212.83222,0.01895,90.01125,199.97738,-2.59851
9101,3.99897,209.76675,3.75871,207.01945,0.01816,90.01125,197.97713,-2.57585
9102,3.99923,203.59037,3.99153,212.4586,0.01879,90.01125,195.97688,-2.5562
9103,3.99904,203.28605,4.08506,182.10003,0.02243,90.01125,193.97663,-2.53927
9104,3.9991,208.22817,3.86143,188.56919,0.02048,90.01125,191.97638,-2.51341
9105,3.99901,207.37293,3.91097,183.00322,0.02137,90.01125,189.97613,-2.48224
9106,3.99889,209.15472,3.84706,180.41791,0.02132,90.01125,187.97588,-2.45856
9107,3.99886,199.76992,4.17127,205.73188,0.02028,90.01125,185.97563,-2.43965
9108,3.99892,199.05301,4.21148,202.73804,0.02077,90.01125,183.97537,-2.42055
9109,3.99897,198.45002,4.24806,199.51151,0.02129,90.01125,181.97513,-2.40837
9110,3.99916,197.9926,4.22818,214.98178,0.01967,90.01125,179.97488,-2.39513
9111,3.99865,201.9802,4.05283,214.93153,0.01886,90.01125,177.97463,-2.35764
9112,3.999,210.95706,3.71908,204.65282,0.01817,90.01125,175.97437,-2.36609
9113,3.99894,209.25357,3.79232,200.45783,0.01892,90.01125,173.97413,-2.35402
9114,3.99909,205.37159,3.92917,207.65599,0.01892,90.01125,171.97388,-2.34015
9115,3.99901,183.32553,5.00999,208.54392,0.02402,90.01125,169.97363,-2.32754
9116,3.99919,220.65908,3.43599,178.84833,0.01921,90.01125,167.97338,-2.30584
9117,3.99907,206.30694,3.91622,197.13763,0.01987,90.01125,165.97313,-2.30163
9118,3.99917,201.08944,4.11547,204.97832,0.02008,90.01125,163.97288,-2.29449
9119,3.99917,198.46905,4.19225,221.15571,0.01896,90.01125,161.97262,-2.28121
9120,3.99933,207.22817,3.84239,213.90771,0.01796,90.01125,159.97238,-2.26383
9121,3.99924,212.31329,3.65047,214.66255,0.01701,90.01125,157.97213,-2.25525
9122,3.99942,204.25085,3.93722,225.85542,0.01743,90.01125,155.97188,-2.25881
9123,3.99934,200.48782,4.08957,227.97411,0.01794,90.01125,153.97162,-2.24804
9124,3.99921,194.36087,4.42235,206.28446,0.02144,90.01125,151.97138,-2.23038
9125,3.99916,195.15897,4.41324,196.51232,0.02246,90.01125,149.97113,-2.21482
9126,3.99888,194.58964,4.41946,203.34376,0.02173,90.01125,147.97088,-2.19584
9127,3.99896,197.74788,4.31383,188.81164,0.02285,90.01125,145.97063,-2.1758
9128,3.99895,196.33296,4.34944,198.71439,0.02189,90.01125,143.97038,-2.1602
9129,3.99909,191.28619,4.58629,203.21782,0.02257,90.01125,141.97013,-2.14294
9130,3.99919,194.62593,4.42027,202.62129,0.02182,90.01125,139.96988,-2.13345
9131,3.9991,197.36136,4.29574,200.51103,0.02142,90.01125,137.96963,-2.11855
9132,3.9992,191.45349,4.54318,214.61872,0.02117,90.01125,135.96938,-2.11137
9133,3.99918,188.16764,4.72489,211.52819,0.02234,90.01125,133.96913,-2.09402
9134,3.99932,199.76753,4.161,210.04148,0.01981,90.01125,131.96887,-2.06511
9135,3.99901,194.35903,4.42431,205.56124,0.02152,90.01125,129.96863,-2.07102
9136,3.99915,197.21408,4.30819,198.64943,0.02169,90.01125,127.96838,-2.0557
9137,3.9991,197.55325,4.28488,201.17139,0.0213,90.01125,125.96813,-2.04158
9138,3.9993,203.57377,4.06538,184.50673,0.02203,90.01125,123.96787,-2.02082
9139,3.99934,213.1682,3.69002,181.99389,0.02028,90.01125,121.96763,-1.98776
9140,3.99911,210.96988,3.70443,211.84988,0.01749,90.01125,119.96738,-1.97413
9141,3.99906,202.1887,4.07064,203.87278,0.01997,90.01125,117.96713,-1.97674
9142,3.999,203.525,4.02633,198.9551,0.02024,90.01125,115.96688,-1.95905
9143,3.99904,198.97712,4.20303,207.24976,0.02028,90.01125,113.96663,-1.94487
9144,3.99906,197.45117,4.25746,213.08613,0.01998,90.01125,111.96638,-1.9254
9145,3.99924,195.80704,4.35059,207.01859,0.02102,90.01125,109.96612,-1.9115
9146,3.99897,198.73885,4.21619,206.29854,0.02044,90.01125,107.96588,-1.89727
9147,3.99911,196.86064,4.31762,201.06389,0.02147,90.01125,105.96563,-1.88286
9148,3.99948,202.91983,4.05439,198.24722,0.02045,90.01125,103.96538,-1.8463
9149,3.99921,220.58598,3.37781,210.31793,0.01606,90.01125,101.96512,-1.81736
9150,3.99934,202.05588,4.04028,219.59089,0.0184,90.01125,99.96488,-1.82631
9151,3.99919,198.07206,4.25522,203.21619,0.02094,90.01125,97.96463,-1.81551
9152,3.99918,196.22995,4.33319,206.04627,0.02103,90.01125,95.96438,-1.80055
9153,3.999,193.8069,4.43582,210.95279,0.02103,90.01125,93.96413,-1.78697
9154,3.99906,195.04245,4.36269,215.97734,0.0202,90.01125,91.96388,-1.77009
9155,3.99923,193.43258,4.45066,212.32758,0.02096,90.01125,89.96363,-1.75423
9156,3.99922,199.92508,4.11738,226.16785,0.0182,90.01125,87.96337,-1.73788
9157,3.9993,204.19058,3.98023,206.54576,0.01927,90.01125,85.96313,-1.70871
9158,3.99917,199.30404,4.16815,215.50476,0.01934,90.01125,83.96288,-1.70679
9159,3.99913,206.81051,3.8725,207.28152,0.01868,90.01125,81.96263,-1.68814
9160,3.99898,195.98752,4.32895,211.71383,0.02045,90.01125,79.96237,-1.69587
9161,3.99872,197.88286,4.28853,194.6349,0.02203,90.01125,77.96213,-1.68979
9162,3.9993,213.92381,3.60195,209.85042,0.01716,90.01125,75.96188,-1.6605
9163,3.99938,200.61063,4.08775,226.29669,0.01806,90.01125,73.96163,-1.66602
9164,3.99922,201.01078,4.07783,222.73692,0.01831,90.01125,71.96137,-1.65891
9165,3.99906,209.19734,3.79886,198.58426,0.01913,90.01125,69.96113,-1.64509
9166,3.999,223.35321,3.38297,164.63155,0.02055,90.01125,67.96088,-1.60906
9167,3.99891,203.80128,4.05369,184.98435,0.02191,90.01125,65.96063,-1.61374
9168,3.99888,222.44337,3.35759,188.34407,0.01783,90.01125,63.96038,-1.57278
9169,3.99915,221.76255,3.41859,170.97493,0.01999,90.01125,61.96013,-1.546
9170,3.999,208.85579,3.77029,218.69039,0.01724,90.01125,59.95988,-1.53744
9171,3.99925,202.22799,4.01711,227.37068,0.01767,90.01125,57.95962,-1.52255
9172,3.99908,212.51551,3.652,209.80119,0.01741,90.01125,55.95938,-1.47603
9173,3.99926,205.80976,3.92929,200.09576,0.01964,90.01125,53.95913,-1.46502
9174,3.99933,202.0321,4.10409,193.99979,0.02116,90.01125,51.95888,-1.46345
9175,3.99914,216.10996,3.55962,192.52259,0.01849,90.01125,49.95862,-1.43139
9176,3.99903,199.89157,4.15531,209.9833,0.01979,90.01125,47.95838,-1.44063
9177,3.99914,206.58926,3.90471,197.23215,0.0198,90.01125,45.95813,-1.43291
9178,3.99909,204.77318,4.00668,186.99802,0.02143,90.01125,43.95788,-1.4276
9179,3.99888,203.29027,4.07745,184.39678,0.02211,90.01125,41.95763,-1.41904
9180,3.99886,200.87908,4.09128,218.9116,0.01869,90.01125,39.95738,-1.40111
9181,3.99903,195.48769,4.34351,215.20046,0.02018,90.01125,37.95713,-1.38929
9182,3.99921,198.49526,4.23624,203.08265,0.02086,90.01125,35.95687,-1.37552
9183,3.99916,205.18236,3.92626,212.50296,0.01848,90.01125,33.95663,-1.36236
9184,3.99923,201.08042,4.09459,213.78098,0.01915,90.01125,31.95638,-1.35191
9185,3.99936,202.35117,4.04858,210.26481,0.01925,90.01125,29.95613,-1.33536
9186,3.9993,201.16963,4.08511,216.29974,0.01889,90.01125,27.95587,-1.31714
9187,3.99931,201.78608,4.0717,210.6439,0.01933,90.01125,25.95563,-1.3017
9188,3.99926,204.40686,3.97981,202.94894,0.01961,90.01125,23.95538,-1.28349
9189,3.99899,197.49763,4.24888,215.64475,0.0197,90.01125,21.95513,-1.25193
9190,3.99902,160.00986,6.84661,200.95967,0.03407,90.01125,19.95487,-1.24046
9191,3.99908,202.37541,4.00843,228.57983,0.01754,90.01125,17.95463,-1.22454
9192,3.99931,204.15859,3.9544,218.97626,0.01806,90.01125,15.95438,-1.20406
9193,3.99938,202.56899,4.02433,216.99302,0.01855,90.01125,13.95413,-1.19066
9194,3.99905,202.1092,4.06271,208.48957,0.01949,90.01125,11.95388,-1.17842
9195,3.99893,195.18674,4.34791,219.04197,0.01985,90.01125,9.95363,-1.16614
9196,3.99913,202.32267,4.08355,196.77239,0.02075,90.01125,7.95338,-1.15026
9197,3.99874,202.72464,4.05941,199.17536,0.02038,90.01125,5.95312,-1.13738
9198,3.99925,219.46839,3.45143,189.82379,0.01818,90.01125,3.95288,-1.10644
9199,3.99899,206.33124,3.8968,204.86155,0.01902,90.01125,1.95263,-1.11199
9200,3.99922,219.48463,3.44862,190.91337,0.01806,90.01125,0,-1.07383
9201,3.99909,213.64577,3.65503,188.9824,0.01934,92.0115,397.9545,-4.05571
9202,3.99905,212.09194,3.70956,190.02682,0.01952,92.0115,395.95425,-4.0364
9203,3.99909,195.00284,4.42166,196.24026,0.02253,92.0115,393.954,-4.02503
9204,3.99909,198.29512,4.2692,194.83448,0.02191,92.0115,391.95375,-4.01025
9205,3.9989,202.49273,4.06035,202.72395,0.02003,92.0115,389.9535,-3.99111
9206,3.99906,206.36636,3.906,200.34847,0.0195,92.0115,387.95325,-3.97544
9207,3.99907,210.62818,3.79357,179.06965,0.02118,92.0115,385.953,-3.94612
9208,3.99885,210.56488,3.7659,190.367,0.01978,92.0115,383.95275,-3.94498
9209,3.99907,211.50579,3.72358,193.33114,0.01926,92.0115,381.9525,-3.93151
9210,3.99922,202.97374,4.02055,210.97286,0.01906,92.0115,379.99988,-3.90928
9211,3.99906,192.98512,4.51537,198.29839,0.02277,92.0115,377.99963,-3.91835
9212,3.99886,206.44642,3.93252,188.64815,0.02085,92.0115,375.99938,-3.89809
9213,3.999,202.34342,4.04557,211.53038,0.01913,92.0115,373.99913,-3.88802
9214,3.99906,223.97069,3.30848,189.04199,0.0175,92.0115,371.99888,-3.84085
9215,3.99912,208.96664,3.79971,202.16838,0.01879,92.0115,369.99863,-3.84463
9216,3.99881,206.1015,3.90308,206.06056,0.01894,92.0115,367.99838,-3.84113
9217,3.99884,199.62816,4.22195,190.19722,0.0222,92.0115,365.99813,-3.82623
9218,3.99898,205.97192,3.93977,193.20622,0.02039,92.0115,363.99788,-3.81275
9219,3.99912,201.10981,4.09936,211.14756,0.01941,92.0115,361.99762,-3.78357
9220,3.9991,219.80506,3.42716,196.40514,0.01745,92.0115,359.99738,-3.75991
9221,3.99917,199.22617,4.16171,219.79313,0.01893,92.0115,357.99713,-3.76243
9222,3.99889,191.0869,4.57203,211.00766,0.02167,92.0115,355.99688,-3.74748
9223,3.99917,193.73962,4.44058,210.51282,0.02109,92.0115,353.99663,-3.73009
9224,3.99922,191.85468,4.52675,213.25807,0.02123,92.0115,351.99638,-3.72125
9225,3.99915,200.83059,4.10553,213.68008,0.01921,92.0115,349.99613,-3.71157
9226,3.99906,204.55389,3.94538,215.42901,0.01831,92.0115,347.99588,-3.69649
9227,3.99916,201.39696,4.07419,216.75379,0.0188,92.0115,345.99563,-3.68137
9228,3.9992,211.61869,3.70405,200.26007,0.0185,92.0115,343.99538,-3.65649
9229,3.99935,203.48154,3.97459,222.70863,0.01785,92.0115,341.99513,-3.6439
9230,3.99919,195.01072,4.37923,210.39235,0.02081,92.0115,339.99487,-3.63868
9231,3.99917,215.58348,3.60407,181.2948,0.01988,92.0115,337.99463,-3.60014
9232,3.99924,198.80429,4.24098,196.47747,0.02159,92.0115,335.99438,-3.59528
9233,3.99918,195.45981,4.38729,200.13912,0.02192,92.0115,333.99413,-3.585
9234,3.9991,196.85899,4.30427,205.77666,0.02092,92.0115,331.99387,-3.57502
9235,3.99912,201.8922,4.06205,212.75358,0.01909,92.0115,329.99363,-3.56519
9236,3.99935,205.80304,3.89406,216.11718,0.01802,92.0115,327.99338,-3.54059
9237,3.99936,208.0682,3.81156,213.07023,0.01789,92.0115,325.99313,-3.5292
9238,3.99912,202.35183,4.03546,215.93092,0.01869,92.0115,323.99288,-3.51177
9239,3.99939,204.64068,3.9624,206.29525,0.01921,92.0115,321.99263,-3.49128
9240,3.99904,201.81051,4.05457,217.61218,0.01863,92.0115,319.99238,-3.46624
9241,3.99918,172.26266,5.68027,223.08047,0.02546,92.0115,317.99213,-3.45406
9242,3.99928,183.16943,4.99834,214.47567,0.0233,92.0115,315.99188,-3.43157
9243,3.99896,207.38321,3.89352,189.10258,0.02059,92.0115,313.99163,-3.41389
9244,3.99915,196.3197,4.3063,214.51995,0.02007,92.0115,311.99138,-3.40383
9245,3.99924,141.18506,9.20379,204.72728,0.04496,92.0115,309.99112,-3.38487
9246,3.99907,202.12041,4.11969,187.29672,0.022,92.0115,307.99088,-3.35934
9247,3.9992,221.25513,3.42721,174.26227,0.01967,92.0115,305.99063,-3.34586
9248,3.99927,199.86693,4.19083,197.14807,0.02126,92.0115,303.99038,-3.36113
9249,3.99901,213.85206,3.64435,190.32961,0.01915,92.0115,301.99013,-3.34298
9250,3.99914,204.75341,3.94311,212.73686,0.01854,92.0115,299.98988,-3.33342
9251,3.99899,207.18617,3.86706,203.00179,0.01905,92.0115,297.98963,-3.31872
9252,3.99915,208.05584,3.81771,210.17052,0.01816,92.0115,295.98938,-3.29016
9253,3.99897,206.66307,3.87438,209.01676,0.01854,92.0115,293.98913,-3.27219
9254,3.99917,196.5591,4.28613,218.16022,0.01965,92.0115,291.98888,-3.26076
9255,3.99894,199.22789,4.19073,207.60539,0.02019,92.0115,289.98863,-3.25364
9256,3.99899,201.43844,4.08332,211.87974,0.01927,92.0115,287.98837,-3.23885
9257,3.99911,204.62976,4.01255,187.06555,0.02145,92.0115,285.98813,-3.22773
9258,3.9991,207.11131,3.90034,190.70398,0.02045,92.0115,283.98788,-3.21598
9259,3.99919,207.72706,3.87851,189.67822,0.02045,92.0115,281.98763,-3.21088
9260,3.99894,212.14146,3.68118,201.86458,0.01824,92.0115,279.98737,-3.1925
9261,3.99913,212.90122,3.67467,192.21929,0.01912,92.0115,277.98713,-3.16962
9262,3.99919,200.81817,4.12818,204.65026,0.02017,92.0115,275.98688,-3.1685
9263,3.99928,200.47453,4.11762,215.19199,0.01913,92.0115,273.98663,-3.15196
9264,3.99923,212.34481,3.66709,205.29223,0.01786,92.0115,271.98638,-3.11268
9265,3.99938,200.11386,4.11084,225.47322,0.01823,92.0115,269.98613,-3.10498
9266,3.99924,200.88695,4.08434,222.17369,0.01838,92.0115,267.98588,-3.08599
9267,3.99919,197.53,4.22731,224.34621,0.01884,92.0115,265.98563,-3.08136
9268,3.99934,198.2565,4.20307,220.67056,0.01905,92.0115,263.98538,-3.07582
9269,3.9991,199.35761,4.16284,216.7257,0.01921,92.0115,261.98513,-3.06248
9270,3.99932,199.06381,4.17895,215.52786,0.01939,92.0115,259.98488,-3.04623
9271,3.99949,207.50915,3.83472,212.3822,0.01806,92.0115,257.98462,-3.01779
9272,3.99925,202.72461,4.00857,221.31265,0.01811,92.0115,255.98438,-3.00631
9273,3.99918,200.53198,4.11412,215.57865,0.01908,92.0115,253.98413,-2.98666
9274,3.99905,200.01992,4.18155,197.90414,0.02113,92.0115,251.98388,-2.97811
9275,3.999,210.38526,3.75677,197.16116,0.01905,92.0115,249.98363,-2.94746
9276,3.99904,207.11151,3.89358,193.27397,0.02015,92.0115,247.98338,-2.94
9277,3.999,203.71237,4.01805,199.10587,0.02018,92.0115,245.98313,-2.9323
9278,3.999,215.49901,3.59143,187.76978,0.01913,92.0115,243.98288,-2.91191
9279,3.99875,207.39892,3.86898,198.46469,0.01949,92.0115,241.98263,-2.91167
9280,3.99913,208.07043,3.83286,202.85535,0.01889,92.0115,239.98238,-2.89693
9281,3.99903,204.44552,3.93956,220.39706,0.01787,92.0115,237.98213,-2.88932
9282,3.99893,211.37821,3.69354,209.61623,0.01762,92.0115,235.98187,-2.87055
9283,3.99909,206.09273,3.89626,209.43947,0.0186,92.0115,233.98163,-2.86092
9284,3.99888,203.07095,3.99266,221.86715,0.018,92.0115,231.98138,-2.84979
9285,3.99913,206.5568,3.9251,189.83779,0.02068,92.0115,229.98113,-2.84179
9286,3.99917,193.67649,4.4123,222.34394,0.01984,92.0115,227.98087,-2.82384
9287,3.99957,192.74174,4.43139,233.60602,0.01897,92.0115,225.98063,-2.80784
9288,3.99908,199.8784,4.09722,237.34586,0.01726,92.0115,223.98038,-2.79339
9289,3.9987,200.66389,4.08211,227.56515,0.01794,92.0115,221.98013,-2.77989
9290,3.99916,219.61821,3.46138,182.85168,0.01893,92.0115,219.97988,-2.74814
9291,3.99906,207.60977,3.80826,223.89739,0.01701,92.0115,217.97963,-2.75087
9292,3.99949,203.8229,3.95137,227.579,0.01736,92.0115,215.97938,-2.74514
9293,3.99935,177.76732,5.26955,232.7112,0.02264,92.0115,213.97913,-2.73169
9294,3.99957,179.89972,5.15491,226.8365,0.02273,92.0115,211.97888,-2.72163
9295,3.9995,204.9459,3.95085,205.94346,0.01918,92.0115,209.97863,-2.71099
9296,3.9996,203.68506,3.96139,225.33211,0.01758,92.0115,207.97838,-2.68827
9297,3.99906,211.62785,3.66575,219.89322,0.01667,92.0115,205.97812,-2.67305
9298,3.99931,200.66981,4.08387,226.92189,0.018,92.0115,203.97788,-2.65892
9299,3.9992,204.74229,3.92421,222.19571,0.01766,92.0115,201.97763,-2.63428
9300,3.99921,202.24358,4.03671,217.49716,0.01856,92.0115,199.97738,-2.61967
9301,3.99911,210.19792,3.74868,204.1157,0.01837,92.0115,197.97713,-2.59083
9302,3.99933,198.98682,4.1918,211.64128,0.01981,92.0115,195.97688,-2.57253
9303,3.99894,204.77279,3.98973,192.9876,0.02067,92.0115,193.97663,-2.54717
9304,3.99896,208.41392,3.86027,186.19991,0.02073,92.0115,191.97638,-2.52651
9305,3.99898,207.58936,3.92134,176.61856,0.0222,92.0115,189.97613,-2.49423
9306,3.99879,205.63241,3.95436,192.86223,0.0205,92.0115,187.97588,-2.47501
9307,3.99904,197.75836,4.25681,207.87343,0.02048,92.0115,185.97563,-2.45645
9308,3.99898,193.24466,4.48604,203.34908,0.02206,92.0115,183.97537,-2.44431
9309,3.99912,194.66868,4.40194,208.13668,0.02115,92.0115,181.97513,-2.42788
9310,3.99902,202.81019,4.0471,202.67857,0.01997,92.0115,179.97488,-2.41307
9311,3.99893,217.85876,3.49633,194.03845,0.01802,92.0115,177.97463,-2.36756
9312,3.99887,213.68766,3.62525,201.87219,0.01796,92.0115,175.97437,-2.38101
9313,3.99904,206.49498,3.88085,209.14154,0.01856,92.0115,173.97413,-2.37337
9314,3.99874,215.47678,3.59052,188.39243,0.01906,92.0115,171.97388,-2.34924
9315,3.99931,202.24161,4.03871,216.66981,0.01864,92.0115,169.97363,-2.35077
9316,3.99887,201.22636,4.14779,190.95994,0.02172,92.0115,167.97338,-2.34079
9317,3.99938,207.01631,3.8589,209.95986,0.01838,92.0115,165.97313,-2.32737
9318,3.99926,205.53539,3.88675,225.28381,0.01725,92.0115,163.97288,-2.31124
9319,3.99922,184.72874,4.92417,209.56809,0.0235,92.0115,161.97262,-2.30293
9320,3.99937,199.6468,4.1437,219.67586,0.01886,92.0115,159.97238,-2.29452
9321,3.99927,200.93681,4.07052,227.86881,0.01786,92.0115,157.97213,-2.28674
9322,3.99919,205.90372,3.86377,229.93054,0.0168,92.0115,155.97188,-2.27625
9323,3.99946,199.31191,4.13551,230.46315,0.01794,92.0115,153.97162,-2.26901
9324,3.99912,195.07476,4.37617,210.35706,0.0208,92.0115,151.97138,-2.25032
9325,3.99924,192.84673,4.53074,195.8898,0.02313,92.0115,149.97113,-2.23511
9326,3.99898,203.15864,4.063,191.18707,0.02125,92.0115,147.97088,-2.2047
9327,3.99901,193.41252,4.47305,204.86772,0.02183,92.0115,145.97063,-2.19407
9328,3.99902,195.32408,4.40028,198.00087,0.02222,92.0115,143.97038,-2.1754
9329,3.99915,204.85117,4.0151,183.09329,0.02193,92.0115,141.97013,-2.15143
9330,3.999,191.4747,4.58583,200.35601,0.02289,92.0115,139.96988,-2.15455
9331,3.99905,188.49701,4.70034,213.6386,0.022,92.0115,137.96963,-2.1449
9332,3.99926,195.53962,4.38503,199.6502,0.02196,92.0115,135.96938,-2.12346
9333,3.99899,187.72209,4.75621,209.2773,0.02273,92.0115,133.96913,-2.11235
9334,3.99927,197.62385,4.24389,215.47234,0.0197,92.0115,131.96887,-2.08318
9335,3.9993,198.77379,4.23687,198.38774,0.02136,92.0115,129.96863,-2.08846
9336,3.99925,196.36635,4.32546,206.54233,0.02094,92.0115,127.96838,-2.0722
9337,3.99908,198.16909,4.23883,207.58421,0.02042,92.0115,125.96813,-2.0477
9338,3.99918,197.31815,4.25569,216.31168,0.01967,92.0115,123.96787,-2.04181
9339,3.99917,200.75904,4.11376,211.50977,0.01945,92.0115,121.96763,-2.00885
9340,3.99903,196.97005,4.28413,211.31973,0.02027,92.0115,119.96738,-2.01369
9341,3.99928,206.06037,3.92962,195.87495,0.02006,92.0115,117.96713,-1.99007
9342,3.99923,205.24625,3.97314,191.97801,0.0207,92.0115,115.96688,-1.97605
9343,3.99904,201.00874,4.14114,196.6432,0.02106,92.0115,113.96663,-1.96035
9344,3.99924,195.58377,4.32171,222.27839,0.01944,92.0115,111.96638,-1.95334
9345,3.99908,197.45524,4.28162,203.92109,0.021,92.0115,109.96612,-1.9317
9346,3.99921,198.97087,4.23278,196.66285,0.02152,92.0115,107.96588,-1.91613
9347,3.99919,199.33333,4.20333,201.21515,0.02089,92.0115,105.96563,-1.90324
9348,3.99906,211.40308,3.76069,180.20173,0.02087,92.0115,103.96538,-1.86618
9349,3.99924,197.69819,4.18191,242.98777,0.01721,92.0115,101.96512,-1.86399
9350,3.9992,198.92741,4.1551,228.96851,0.01815,92.0115,99.96488,-1.85075
9351,3.9993,194.88016,4.4004,205.19095,0.02145,92.0115,97.96463,-1.8381
9352,3.99912,201.53799,4.08994,207.39352,0.01972,92.0115,95.96438,-1.8157
9353,3.99913,195.38465,4.38429,202.31203,0.02167,92.0115,93.96413,-1.80638
9354,3.99914,178.47193,5.22599,232.21611,0.0225,92.0115,91.96388,-1.78844
9355,3.99936,178.36078,5.23624,231.33908,0.02263,92.0115,89.96363,-1.77658
9356,3.99921,198.21075,4.19382,225.67727,0.01858,92.0115,87.96337,-1.7554
9357,3.99917,215.66312,3.53928,211.0116,0.01677,92.0115,85.96313,-1.7189
9358,3.99919,198.05319,4.27282,197.39658,0.02165,92.0115,83.96288,-1.73095
9359,3.99912,201.14103,4.10291,209.10367,0.01962,92.0115,81.96263,-1.72701
9360,3.99935,200.48127,4.17206,194.15686,0.02149,92.0115,79.96237,-1.70996
9361,3.99918,193.22501,4.46783,209.86291,0.02129,92.0115,77.96213,-1.70972
9362,3.99936,203.98917,3.9754,212.37127,0.01872,92.0115,75.96188,-1.68776
9363,3.99891,208.38755,3.79996,212.49407,0.01788,92.0115,73.96163,-1.67465
9364,3.99918,204.03614,3.95026,223.46209,0.01768,92.0115,71.96137,-1.6697
9365,3.99897,213.26645,3.65368,195.58553,0.01868,92.0115,69.96113,-1.65985
9366,3.9992,207.43131,3.88646,191.14888,0.02033,92.0115,67.96088,-1.64966
9367,3.99908,201.61855,4.09219,205.06664,0.01996,92.0115,65.96063,-1.63464
9368,3.99865,201.45979,4.13762,190.81458,0.02168,92.0115,63.96038,-1.60315
9369,3.99891,203.35662,3.9985,213.5232,0.01873,92.0115,61.96013,-1.58702
9370,3.99925,217.41254,3.48465,208.41378,0.01672,92.0115,59.95988,-1.55777
9371,3.99902,205.40909,3.92668,208.05667,0.01887,92.0115,57.95962,-1.53166
9372,3.99924,209.13507,3.7649,216.07694,0.01742,92.0115,55.95938,-1.50178
9373,3.99916,198.32412,4.20885,216.79272,0.01941,92.0115,53.95913,-1.49944
9374,3.99915,202.27113,4.05898,207.21836,0.01959,92.0115,51.95888,-1.48421
9375,3.99934,204.21444,3.97728,207.41247,0.01918,92.0115,49.95862,-1.46581
9376,3.99919,202.04278,4.09027,198.79013,0.02058,92.0115,47.95838,-1.45938
9377,3.99916,201.02647,4.14109,196.43285,0.02108,92.0115,45.95813,-1.45412
9378,3.99899,195.12176,4.36841,212.32886,0.02057,92.0115,43.95788,-1.44861
9379,3.99897,202.87995,4.02043,212.63115,0.01891,92.0115,41.95763,-1.43691
9380,3.99893,198.1336,4.2383,208.32912,0.02034,92.0115,39.95738,-1.41657
9381,3.99927,192.37749,4.51003,209.9499,0.02148,92.0115,37.95713,-1.41188
9382,3.99928,199.92544,4.14368,214.30457,0.01934,92.0115,35.95687,-1.39254
9383,3.99929,201.50027,4.05388,224.2856,0.01807,92.0115,33.95663,-1.38423
9384,3.99936,194.61589,4.39467,211.77382,0.02075,92.0115,31.95638,-1.36648
9385,3.99944,196.79495,4.26754,221.53013,0.01926,92.0115,29.95613,-1.35467
9386,3.99926,198.40324,4.18899,223.98472,0.0187,92.0115,27.95587,-1.33991
9387,3.99933,201.20506,4.07464,220.39653,0.01849,92.0115,25.95563,-1.32327
9388,3.99934,198.38642,4.2074,216.31655,0.01945,92.0115,23.95538,-1.31073
9389,3.99946,180.31209,5.16617,216.19393,0.0239,92.0115,21.95513,-1.29268
9390,3.9994,196.42204,4.2979,216.0836,0.01989,92.0115,19.95487,-1.2753
9391,3.99945,214.40673,3.60724,198.45774,0.01818,92.0115,17.95463,-1.2436
9392,3.99944,201.55198,4.06973,215.9327,0.01885,92.0115,15.95438,-1.23785
9393,3.99928,199.91074,4.14465,214.1709,0.01935,92.0115,13.95413,-1.22267
9394,3.99914,198.19102,4.21431,217.00947,0.01942,92.0115,11.95388,-1.2072
9395,3.99905,195.73692,4.28173,237.04991,0.01806,92.0115,9.95363,-1.19471
9396,3.99915,200.97157,4.10852,209.83728,0.01958,92.0115,7.95338,-1.17813
9397,3.99882,216.55426,3.54776,190.72646,0.0186,92.0115,5.95312,-1.14665
9398,3.99925,204.20707,3.96653,212.27509,0.01869,92.0115,3.95288,-1.15188
9399,3.99902,213.14686,3.63582,206.37934,0.01762,92.0115,1.95263,-1.14468
9400,3.99928,197.79997,4.23228,216.96193,0.01951,92.0115,0,-1.12743
9401,3.99902,216.857,3.56326,179.57825,0.01984,94.01175,397.9545,-4.05693
9402,3.99895,201.07528,4.1476,193.31965,0.02145,94.01175,395.95425,-4.05042
9403,3.99874,197.34135,4.28381,204.88067,0.02091,94.01175,393.954,-4.04104
9404,3.99899,199.14667,4.23565,192.93723,0.02195,94.01175,391.95375,-4.02569
9405,3.99917,195.54128,4.36947,204.81359,0.02133,94.01175,389.9535,-4.01216
9406,3.99889,204.18787,3.99242,201.33433,0.01983,94.01175,387.95325,-3.99477
9407,3.99914,206.32898,3.89686,204.94997,0.01901,94.01175,385.953,-3.97637
9408,3.99909,223.56904,3.36911,167.31604,0.02014,94.01175,383.95275,-3.94126
9409,3.99914,201.5107,4.14806,186.8605,0.0222,94.01175,381.9525,-3.94588
9410,3.99906,197.22997,4.23901,225.11922,0.01883,94.01175,379.99988,-3.93197
9411,3.99922,198.75463,4.24239,196.76678,0.02156,94.01175,377.99963,-3.92405
9412,3.99919,215.62858,3.62523,172.64346,0.021,94.01175,375.99938,-3.90771
9413,3.99868,211.78969,3.69253,202.47186,0.01824,94.01175,373.99913,-3.90018
9414,3.99939,205.5791,3.90977,212.87281,0.01837,94.01175,371.99888,-3.87557
9415,3.99901,214.92089,3.58195,201.79182,0.01775,94.01175,369.99863,-3.85781
9416,3.99915,206.01179,3.91327,203.3445,0.01924,94.01175,367.99838,-3.86293
9417,3.99894,201.79204,4.12028,191.85476,0.02148,94.01175,365.99813,-3.84723
9418,3.99906,205.52463,3.95279,195.26719,0.02024,94.01175,363.99788,-3.83106
9419,3.99892,204.77837,3.95794,205.55669,0.01925,94.01175,361.99762,-3.80135
9420,3.99895,200.50585,4.09398,225.21383,0.01818,94.01175,359.99738,-3.79576
9421,3.9992,200.15463,4.1502,207.45987,0.02,94.01175,357.99713,-3.78004
9422,3.99916,193.46167,4.44543,213.67001,0.02081,94.01175,355.99688,-3.76663
9423,3.99914,192.06059,4.51835,212.52272,0.02126,94.01175,353.99663,-3.74991
9424,3.99917,190.31201,4.5872,219.74083,0.02088,94.01175,351.99638,-3.7397
9425,3.99916,201.8231,4.04158,223.56464,0.01808,94.01175,349.99613,-3.72774
9426,3.99919,197.71312,4.2676,204.71989,0.02085,94.01175,347.99588,-3.71786
9427,3.99918,203.77147,3.98537,211.82724,0.01881,94.01175,345.99563,-3.69262
9428,3.99935,211.87014,3.69865,198.53557,0.01863,94.01175,343.99538,-3.67262
9429,3.99942,200.94931,4.10626,211.31507,0.01943,94.01175,341.99513,-3.66367
9430,3.99912,194.38285,4.42087,206.38579,0.02142,94.01175,339.99487,-3.65377
9431,3.99901,194.90302,4.39524,206.46195,0.02129,94.01175,337.99463,-3.63975
9432,3.9991,212.52168,3.72916,176.33807,0.02115,94.01175,335.99438,-3.59798
9433,3.99895,194.80019,4.37737,214.72768,0.02039,94.01175,333.99413,-3.60341
9434,3.99904,199.0617,4.20927,203.46106,0.02069,94.01175,331.99387,-3.59255
9435,3.99939,200.38339,4.1169,217.30799,0.01894,94.01175,329.99363,-3.58228
9436,3.99934,198.96042,4.1823,216.06485,0.01936,94.01175,327.99338,-3.56236
9437,3.99939,213.90346,3.61727,202.27835,0.01788,94.01175,325.99313,-3.54229
9438,3.99922,201.21917,4.07292,220.86017,0.01844,94.01175,323.99288,-3.53143
9439,3.9993,196.12486,4.27345,232.61025,0.01837,94.01175,321.99263,-3.51609
9440,3.99924,216.0515,3.55933,193.66374,0.01838,94.01175,319.99238,-3.47471
9441,3.99935,199.09587,4.22059,198.96643,0.02121,94.01175,317.99213,-3.46441
9442,3.99957,165.57594,6.1554,232.70994,0.02645,94.01175,315.99188,-3.46217
9443,3.99908,202.1747,4.0495,212.9735,0.01901,94.01175,313.99163,-3.44419
9444,3.99904,204.70967,3.9973,191.22493,0.0209,94.01175,311.99138,-3.41851
9445,3.99909,205.85324,3.91627,204.78131,0.01912,94.01175,309.99112,-3.39888
9446,3.99926,194.06607,4.42412,210.72855,0.02099,94.01175,307.99088,-3.39171
9447,3.9992,212.04743,3.71647,187.92392,0.01978,94.01175,305.99063,-3.37711
9448,3.99923,200.56038,4.12589,210.09625,0.01964,94.01175,303.99038,-3.38168
9449,3.99927,209.87925,3.77798,196.41744,0.01923,94.01175,301.99013,-3.35208
9450,3.99908,211.02732,3.6857,220.96618,0.01668,94.01175,299.98988,-3.34146
9451,3.99883,215.84187,3.60869,175.77453,0.02053,94.01175,297.98963,-3.31963
9452,3.99905,202.6555,4.0593,200.48812,0.02025,94.01175,295.98938,-3.32511
9453,3.99899,205.79209,3.95128,191.64549,0.02062,94.01175,293.98913,-3.3124
9454,3.99893,201.28592,4.13537,194.32082,0.02128,94.01175,291.98888,-3.29595
9455,3.99873,201.95037,4.0968,197.64928,0.02073,94.01175,289.98863,-3.27838
9456,3.99908,206.55776,3.90519,197.52244,0.01977,94.01175,287.98837,-3.25942
9457,3.99916,222.22314,3.38248,179.94433,0.0188,94.01175,285.98813,-3.22735
9458,3.99881,210.9506,3.75723,187.94383,0.01999,94.01175,283.98788,-3.22741
9459,3.999,213.03694,3.68887,184.19716,0.02003,94.01175,281.98763,-3.21665
9460,3.99907,201.93445,4.08955,200.77487,0.02037,94.01175,279.98737,-3.21806
9461,3.99932,210.36837,3.76508,194.00686,0.01941,94.01175,277.98713,-3.19883
9462,3.99933,203.31039,4.05869,190.56766,0.0213,94.01175,275.98688,-3.19256
9463,3.99944,202.51921,4.01372,223.08424,0.01799,94.01175,273.98663,-3.16718
9464,3.99914,199.82778,4.11278,230.44561,0.01785,94.01175,271.98638,-3.14362
9465,3.99935,199.24416,4.13978,229.7549,0.01802,94.01175,269.98613,-3.12552
9466,3.9992,214.88707,3.57498,206.13633,0.01734,94.01175,267.98588,-3.09001
9467,3.99924,197.02079,4.25607,221.90263,0.01918,94.01175,265.98563,-3.10071
9468,3.9993,198.03346,4.20897,222.46203,0.01892,94.01175,263.98538,-3.09444
9469,3.99936,200.20281,4.12007,219.37952,0.01878,94.01175,261.98513,-3.07955
9470,3.99916,200.73778,4.08556,224.59627,0.01819,94.01175,259.98488,-3.06669
9471,3.99924,197.85932,4.21506,223.20699,0.01888,94.01175,257.98462,-3.04698
9472,3.99913,200.55032,4.10107,221.06192,0.01855,94.01175,255.98438,-3.02619
9473,3.99899,196.79686,4.29915,208.6653,0.0206,94.01175,253.98413,-3.00929
9474,3.99921,205.09194,3.94247,206.85259,0.01906,94.01175,251.98388,-2.98208
9475,3.99903,203.68261,4.03513,193.17538,0.02089,94.01175,249.98363,-2.96728
9476,3.99922,210.27865,3.77455,191.44604,0.01972,94.01175,247.98338,-2.94685
9477,3.99925,218.81328,3.48681,183.58832,0.01899,94.01175,245.98313,-2.92743
9478,3.99907,204.28114,3.99992,196.93541,0.02031,94.01175,243.98288,-2.93291
9479,3.99919,206.21375,3.92284,196.05487,0.02001,94.01175,241.98263,-2.92958
9480,3.99926,202.56171,4.03861,210.67361,0.01917,94.01175,239.98238,-2.91827
9481,3.99899,204.36797,3.93843,222.52794,0.0177,94.01175,237.98213,-2.90653
9482,3.99904,203.09104,4.00724,214.63844,0.01867,94.01175,235.98187,-2.89387
9483,3.99911,202.72342,4.04895,203.45281,0.0199,94.01175,233.98163,-2.88228
9484,3.99912,206.60174,3.87189,211.402,0.01832,94.01175,231.98138,-2.86462
9485,3.99908,206.44842,3.89524,203.53914,0.01914,94.01175,229.98113,-2.86174
9486,3.99917,202.41266,4.03787,213.71533,0.01889,94.01175,227.98087,-2.8412
9487,3.99916,201.28405,4.0725,219.73028,0.01853,94.01175,225.98063,-2.82549
9488,3.99912,202.33114,4.02788,219.85753,0.01832,94.01175,223.98038,-2.80807
9489,3.99913,201.62038,4.08002,210.0374,0.01943,94.01175,221.98013,-2.79734
9490,3.99925,199.67606,4.13815,221.53948,0.01868,94.01175,219.97988,-2.78369
9491,3.99944,213.10108,3.64084,204.87101,0.01777,94.01175,217.97963,-2.75787
9492,3.99933,202.39992,4.01812,223.31145,0.01799,94.01175,215.97938,-2.75907
9493,3.99938,205.15764,3.91315,219.45294,0.01783,94.01175,213.97913,-2.74599
9494,3.99945,217.52569,3.46043,221.11816,0.01565,94.01175,211.97888,-2.72521
9495,3.99921,208.60928,3.80341,206.84418,0.01839,94.01175,209.97863,-2.72431
9496,3.99936,206.22417,3.85631,227.18091,0.01697,94.01175,207.97838,-2.70474
9497,3.99924,209.33623,3.76156,213.86226,0.01759,94.01175,205.97812,-2.68765
9498,3.99926,200.30401,4.10044,226.46536,0.01811,94.01175,203.97788,-2.67587
9499,3.99939,201.07002,4.09102,215.62099,0.01897,94.01175,201.97763,-2.65441
9500,3.9994,201.58426,4.07301,213.84763,0.01905,94.01175,199.97738,-2.63763
9501,3.99938,218.49144,3.46273,200.66182,0.01726,94.01175,197.97713,-2.59913
9502,3.99946,190.89111,4.5319,229.77493,0.01972,94.01175,195.97688,-2.59915
9503,3.99917,195.06561,4.38131,208.68237,0.021,94.01175,193.97663,-2.56576
9504,3.99924,209.75937,3.80341,187.90707,0.02024,94.01175,191.97638,-2.5396
9505,3.99896,225.35296,3.29227,176.00099,0.01871,94.01175,189.97613,-2.49651
9506,3.99919,209.50455,3.77414,204.50736,0.01845,94.01175,187.97588,-2.49001
9507,3.99888,206.04358,3.93608,193.45826,0.02035,94.01175,185.97563,-2.47013
9508,3.99898,199.74257,4.1997,195.89688,0.02144,94.01175,183.97537,-2.44803
9509,3.999,213.18087,3.6594,194.41167,0.01882,94.01175,181.97513,-2.43204
9510,3.9989,209.83399,3.76287,203.7958,0.01846,94.01175,179.97488,-2.43225
9511,3.99892,204.85787,3.97416,197.56825,0.02012,94.01175,177.97463,-2.41847
9512,3.99907,206.39277,3.87605,213.34183,0.01817,94.01175,175.97437,-2.40627
9513,3.99873,202.15851,4.07816,201.28421,0.02026,94.01175,173.97413,-2.39583
9514,3.99897,207.48158,3.85724,202.19164,0.01908,94.01175,171.97388,-2.38175
9515,3.99891,209.98434,3.73558,214.55687,0.01741,94.01175,169.97363,-2.36923
9516,3.99877,210.29993,3.80457,179.55659,0.02119,94.01175,167.97338,-2.35603
9517,3.99919,196.10386,4.38912,189.91518,0.02311,94.01175,165.97313,-2.35135
9518,3.99947,173.25115,5.61632,221.5,0.02536,94.01175,163.97288,-2.33778
9519,3.9991,161.28166,6.79319,192.03526,0.03537,94.01175,161.97262,-2.32215
9520,3.99905,200.0326,4.14362,212.24098,0.01952,94.01175,159.97238,-2.32161
9521,3.99924,205.5636,3.89365,221.05229,0.01761,94.01175,157.97213,-2.30826
9522,3.99918,207.30933,3.83513,215.87403,0.01777,94.01175,155.97188,-2.29619
9523,3.99911,201.66107,4.04153,226.94324,0.01781,94.01175,153.97162,-2.28863
9524,3.99906,194.83493,4.39567,207.48272,0.02119,94.01175,151.97138,-2.2705
9525,3.99908,192.81816,4.50586,203.90041,0.0221,94.01175,149.97113,-2.25399
9526,3.99924,191.24697,4.61197,196.30055,0.02349,94.01175,147.97088,-2.23036
9527,3.99907,197.32604,4.31619,194.28522,0.02222,94.01175,145.97063,-2.20281
9528,3.99904,201.62031,4.1659,179.87479,0.02316,94.01175,143.97038,-2.17886
9529,3.99909,185.51766,4.8981,204.13082,0.02399,94.01175,141.97013,-2.1872
9530,3.99911,203.83869,4.04376,187.84751,0.02153,94.01175,139.96988,-2.15526
9531,3.99914,187.06361,4.76605,217.6018,0.0219,94.01175,137.96963,-2.16539
9532,3.99907,186.12844,4.8244,215.47479,0.02239,94.01175,135.96938,-2.15117
9533,3.99934,198.05825,4.28499,193.38812,0.02216,94.01175,133.96913,-2.11103
9534,3.99913,194.65741,4.39882,209.43974,0.021,94.01175,131.96887,-2.10619
9535,3.99903,198.9227,4.24813,192.24091,0.0221,94.01175,129.96863,-2.10675
9536,3.99913,193.77137,4.43968,210.25956,0.02112,94.01175,127.96838,-2.09245
9537,3.99895,196.26081,4.32186,209.53603,0.02063,94.01175,125.96813,-2.07405
9538,3.99909,188.33301,4.7154,211.6639,0.02228,94.01175,123.96787,-2.06056
9539,3.99917,193.92392,4.41698,215.85025,0.02046,94.01175,121.96763,-2.03939
9540,3.99924,194.60813,4.4176,203.81753,0.02167,94.01175,119.96738,-2.03391
9541,3.99926,196.68729,4.31032,206.56323,0.02087,94.01175,117.96713,-2.0163
9542,3.99916,198.06181,4.2624,200.82404,0.02122,94.01175,115.96688,-1.99718
9543,3.99902,197.45487,4.29771,198.32639,0.02167,94.01175,113.96663,-1.98009
9544,3.99918,194.92133,4.36288,218.22351,0.01999,94.01175,111.96638,-1.98356
9545,3.99907,197.61934,4.27458,203.71509,0.02098,94.01175,109.96612,-1.95122
9546,3.99902,199.5937,4.19982,198.20239,0.02119,94.01175,107.96588,-1.93532
9547,3.99913,198.96387,4.22449,199.60976,0.02116,94.01175,105.96563,-1.92251
9548,3.99899,196.04652,4.33708,207.68232,0.02088,94.01175,103.96538,-1.90844
9549,3.99929,198.66958,4.14538,239.6988,0.01729,94.01175,101.96512,-1.88805
9550,3.99929,198.95345,4.16204,225.17915,0.01848,94.01175,99.96488,-1.87344
9551,3.99926,193.78949,4.41356,219.7141,0.02009,94.01175,97.96463,-1.8699
9552,3.99922,194.85285,4.38085,212.6027,0.02061,94.01175,95.96438,-1.84527
9553,3.99927,184.42388,4.92883,213.32387,0.0231,94.01175,93.96413,-1.82588
9554,3.99935,184.31302,4.89605,225.58511,0.0217,94.01175,91.96388,-1.81298
9555,3.99912,197.70464,4.20569,230.68059,0.01823,94.01175,89.96363,-1.79558
9556,3.99917,197.67646,4.19997,234.10507,0.01794,94.01175,87.96337,-1.77942
9557,3.99913,191.27337,4.52669,224.02388,0.02021,94.01175,85.96313,-1.76517
9558,3.99907,197.11772,4.30162,202.40633,0.02125,94.01175,83.96288,-1.75429
9559,3.99923,203.93074,3.95439,223.5755,0.01769,94.01175,81.96263,-1.7343
9560,3.99908,196.39398,4.34019,200.88036,0.02161,94.01175,79.96237,-1.73599
9561,3.99943,200.09854,4.20533,188.90739,0.02226,94.01175,77.96213,-1.72692
9562,3.99932,202.16843,4.05273,211.8007,0.01913,94.01175,75.96188,-1.70813
9563,3.99918,215.97807,3.56323,193.00147,0.01846,94.01175,73.96163,-1.68422
9564,3.99913,203.39727,3.98076,221.23834,0.01799,94.01175,71.96137,-1.68296
9565,3.99899,205.40901,3.94697,199.41322,0.01979,94.01175,69.96113,-1.67987
9566,3.99893,220.90535,3.43398,176.13628,0.0195,94.01175,67.96088,-1.64019
9567,3.99894,223.92294,3.33537,176.68113,0.01888,94.01175,65.96063,-1.61813
9568,3.99905,203.20957,4.0448,197.02203,0.02053,94.01175,63.96038,-1.61624
9569,3.99901,206.88277,3.87104,206.58829,0.01874,94.01175,61.96013,-1.59542
9570,3.99916,201.3649,4.11321,201.21602,0.02044,94.01175,59.95988,-1.57976
9571,3.99898,215.93869,3.57483,188.2543,0.01899,94.01175,57.95962,-1.54494
9572,3.99899,206.10485,3.88886,212.63043,0.01829,94.01175,55.95938,-1.52579
9573,3.9991,207.26338,3.84718,210.77984,0.01825,94.01175,53.95913,-1.50906
9574,3.99924,200.71452,4.06663,234.72674,0.01732,94.01175,51.95888,-1.50566
9575,3.99925,206.56992,3.87497,210.61029,0.0184,94.01175,49.95862,-1.47812
9576,3.99909,218.1524,3.52721,176.04171,0.02004,94.01175,47.95838,-1.46479
9577,3.99923,214.04693,3.68685,171.30669,0.02152,94.01175,45.95813,-1.46008
9578,3.99896,224.04604,3.35207,167.96633,0.01996,94.01175,43.95788,-1.44692
9579,3.99902,207.74992,3.89326,183.88168,0.02117,94.01175,41.95763,-1.44891
9580,3.99915,188.35714,4.75776,198.87546,0.02392,94.01175,39.95738,-1.43147
9581,3.99902,202.34807,4.06247,204.39718,0.01988,94.01175,37.95713,-1.41892
9582,3.99914,224.03185,3.3299,177.68874,0.01874,94.01175,35.95687,-1.38644
9583,3.999,199.99256,4.14314,213.15062,0.01944,94.01175,33.95663,-1.40064
9584,3.99954,194.33816,4.39171,218.04084,0.02014,94.01175,31.95638,-1.38555
9585,3.99922,197.42705,4.21645,231.54789,0.01821,94.01175,29.95613,-1.37151
9586,3.99912,198.45779,4.1862,224.06779,0.01868,94.01175,27.95587,-1.35735
9587,3.99937,197.58098,4.23021,222.1289,0.01904,94.01175,25.95563,-1.34397
9588,3.99947,200.36581,4.10127,224.90047,0.01824,94.01175,23.95538,-1.32947
9589,3.99923,200.66173,4.10959,215.12815,0.0191,94.01175,21.95513,-1.31586
9590,3.9994,201.00371,4.08429,219.9532,0.01857,94.01175,19.95487,-1.3019
9591,3.99935,200.4684,4.09935,223.63753,0.01833,94.01175,17.95463,-1.28426
9592,3.9995,201.39037,4.0641,221.73185,0.01833,94.01175,15.95438,-1.26449
9593,3.99945,197.94894,4.20628,225.46482,0.01866,94.01175,13.95413,-1.25176
9594,3.99935,201.85333,4.07358,208.66015,0.01952,94.01175,11.95388,-1.23113
9595,3.99935,200.2405,4.12446,216.68824,0.01903,94.01175,9.95363,-1.21442
9596,3.9991,196.57967,4.293,214.96195,0.01997,94.01175,7.95338,-1.20619
9597,3.99921,201.98401,4.05999,211.99777,0.01915,94.01175,5.95312,-1.18275
9598,3.99913,221.38648,3.38562,191.37433,0.01769,94.01175,3.95288,-1.14971
9599,3.99898,204.64649,3.94422,214.15816,0.01842,94.01175,1.95263,-1.1533
9600,3.99935,200.72679,4.10445,216.20895,0.01898,94.01175,0,-1.12985
