Repository: edrossi93/mecanano-ml-nanomechanics-tutorial

File: data/nanoindent_maps/Duplex Steel 2um.csv (part 19 of 77)
Index,Load,Depth,HARDNESS,MODULUS,H/E,X Position,Y Position,Z Position
Integer,mN,nm,GPa,GPa,None,µm,µm,µm
9601,3.99891,202.14225,4.07985,200.98431,0.0203,96.012,397.9545,-4.09336
9602,3.99919,194.38568,4.43279,202.37097,0.0219,96.012,395.95425,-4.07625
9603,3.99891,194.01369,4.44538,204.13497,0.02178,96.012,393.954,-4.0611
9604,3.99909,195.30821,4.41304,194.30428,0.02271,96.012,391.95375,-4.04309
9605,3.99917,212.68038,3.65791,203.7705,0.01795,96.012,389.9535,-4.00989
9606,3.99903,210.75643,3.76206,189.0545,0.0199,96.012,387.95325,-4.00639
9607,3.99905,210.4443,3.76781,191.54519,0.01967,96.012,385.953,-3.99819
9608,3.99905,207.45161,3.90242,184.89991,0.02111,96.012,383.95275,-3.98165
9609,3.99896,222.08617,3.38001,183.02072,0.01847,96.012,381.9525,-3.95071
9610,3.99903,197.82099,4.24611,210.87229,0.02014,96.012,379.99988,-3.95468
9611,3.99923,202.94347,4.08203,187.95474,0.02172,96.012,377.99963,-3.94452
9612,3.99904,206.20858,3.96487,180.91411,0.02192,96.012,375.99938,-3.93683
9613,3.99906,205.84283,3.91648,204.85699,0.01912,96.012,373.99913,-3.92628
9614,3.99876,207.61105,3.82862,213.04602,0.01797,96.012,371.99888,-3.89736
9615,3.99899,212.52725,3.70362,185.82565,0.01993,96.012,369.99863,-3.88146
9616,3.99911,207.39808,3.86529,200.20485,0.01931,96.012,367.99838,-3.88181
9617,3.99893,203.34105,4.03901,197.0515,0.0205,96.012,365.99813,-3.86614
9618,3.99905,198.43398,4.21375,212.67742,0.01981,96.012,363.99788,-3.85465
9619,3.99898,207.86155,3.84364,201.62699,0.01906,96.012,361.99762,-3.82051
9620,3.99933,208.33759,3.801,213.15452,0.01783,96.012,359.99738,-3.80332
9621,3.99881,204.34221,3.99314,198.45699,0.02012,96.012,357.99713,-3.79881
9622,3.99917,204.41293,4.00246,193.93885,0.02064,96.012,355.99688,-3.77616
9623,3.99915,195.08978,4.38332,207.54676,0.02112,96.012,353.99663,-3.77201
9624,3.99917,197.25975,4.30076,200.44823,0.02146,96.012,351.99638,-3.75923
9625,3.99923,209.44722,3.77693,204.24107,0.01849,96.012,349.99613,-3.74005
9626,3.99934,204.51495,3.94392,217.03979,0.01817,96.012,347.99588,-3.73347
9627,3.99934,205.14631,3.92734,212.77438,0.01846,96.012,345.99563,-3.71791
9628,3.99929,198.78384,4.19881,212.46908,0.01976,96.012,343.99538,-3.70967
9629,3.99927,201.82623,4.08792,203.30171,0.02011,96.012,341.99513,-3.68653
9630,3.99936,201.13387,4.06965,224.22595,0.01815,96.012,339.99487,-3.66611
9631,3.99907,193.51395,4.47727,201.88597,0.02218,96.012,337.99463,-3.66007
9632,3.99915,197.24639,4.30598,198.88136,0.02165,96.012,335.99438,-3.63654
9633,3.99913,195.45768,4.36002,209.57332,0.0208,96.012,333.99413,-3.62322
9634,3.99913,195.96355,4.35132,204.0966,0.02132,96.012,331.99387,-3.61705
9635,3.99946,199.44795,4.16369,214.83975,0.01938,96.012,329.99363,-3.60489
9636,3.99939,196.26468,4.30478,216.25531,0.01991,96.012,327.99338,-3.58385
9637,3.99934,201.13927,4.07441,221.82278,0.01837,96.012,325.99313,-3.58044
9638,3.9992,211.07753,3.72347,200.55945,0.01857,96.012,323.99288,-3.55242
9639,3.99941,201.84345,4.03822,224.93455,0.01795,96.012,321.99263,-3.53402
9640,3.99911,201.21185,4.09427,211.43199,0.01936,96.012,319.99238,-3.51025
9641,3.99909,198.37992,4.23318,206.09174,0.02054,96.012,317.99213,-3.48912
9642,3.99935,138.57396,9.46721,217.07846,0.04361,96.012,315.99188,-3.48458
9643,3.99956,194.67655,4.35927,224.63781,0.01941,96.012,313.99163,-3.48323
9644,3.99923,198.0492,4.20773,222.66261,0.0189,96.012,311.99138,-3.45404
9645,3.99931,193.45236,4.43984,215.97445,0.02056,96.012,309.99112,-3.43738
9646,3.99904,193.05506,4.46029,215.50118,0.0207,96.012,307.99088,-3.43046
9647,3.99932,204.0421,3.99093,204.63519,0.0195,96.012,305.99063,-3.40103
9648,3.99941,205.9444,3.89715,211.94955,0.01839,96.012,303.99038,-3.38935
9649,3.99941,203.90795,3.98339,210.31313,0.01894,96.012,301.99013,-3.38329
9650,3.99905,200.62156,4.14911,199.94533,0.02075,96.012,299.98988,-3.37941
9651,3.9991,196.96301,4.32127,198.21221,0.0218,96.012,297.98963,-3.37026
9652,3.99874,207.7661,3.84079,204.43199,0.01879,96.012,295.98938,-3.354
9653,3.99907,204.94412,3.96779,198.74663,0.01996,96.012,293.98913,-3.33836
9654,3.99902,196.64875,4.31573,205.1641,0.02104,96.012,291.98888,-3.32068
9655,3.99895,202.85769,4.07439,191.7151,0.02125,96.012,289.98863,-3.29794
9656,3.99896,207.07774,3.95155,173.73718,0.02274,96.012,287.98837,-3.27541
9657,3.99912,205.43297,3.94634,199.32849,0.0198,96.012,285.98813,-3.2639
9658,3.99915,199.30522,4.20648,200.52017,0.02098,96.012,283.98788,-3.25339
9659,3.99893,215.93237,3.59769,178.80544,0.02012,96.012,281.98763,-3.23037
9660,3.99939,198.7517,4.19837,213.28084,0.01968,96.012,279.98737,-3.23513
9661,3.99907,200.84298,4.12489,205.45919,0.02008,96.012,277.98713,-3.22918
9662,3.99908,212.39911,3.72922,177.95551,0.02096,96.012,275.98688,-3.19945
9663,3.99902,209.68417,3.80223,189.41044,0.02007,96.012,273.98663,-3.17091
9664,3.99923,197.67938,4.24346,214.59749,0.01977,96.012,271.98638,-3.16799
9665,3.99937,202.20775,4.04477,214.59932,0.01885,96.012,269.98613,-3.14445
9666,3.99931,209.08089,3.77661,211.15976,0.01789,96.012,267.98588,-3.11919
9667,3.99936,200.908,4.08517,221.42607,0.01845,96.012,265.98563,-3.11726
9668,3.99939,197.53597,4.23021,223.03952,0.01897,96.012,263.98538,-3.11233
9669,3.99932,200.49738,4.09289,226.1286,0.0181,96.012,261.98513,-3.09979
9670,3.99928,199.82129,4.11252,230.79496,0.01782,96.012,259.98488,-3.08632
9671,3.99921,197.24126,4.20712,240.37237,0.0175,96.012,257.98462,-3.07089
9672,3.99937,199.11436,4.16658,219.92983,0.01895,96.012,255.98438,-3.04621
9673,3.99917,203.40939,3.99747,213.12783,0.01876,96.012,253.98413,-3.02555
9674,3.99927,146.52511,8.4884,197.45138,0.04299,96.012,251.98388,-3.00705
9675,3.99895,203.634,4.01364,202.12666,0.01986,96.012,249.98363,-2.98419
9676,3.99876,204.28491,3.99903,197.07932,0.02029,96.012,247.98338,-2.96937
9677,3.99893,205.24411,3.96186,196.15765,0.0202,96.012,245.98313,-2.95552
9678,3.99921,205.33092,3.96713,192.9054,0.02057,96.012,243.98288,-2.94522
9679,3.99915,205.28544,3.9567,197.61348,0.02002,96.012,241.98263,-2.94337
9680,3.99895,205.42768,3.94978,197.9548,0.01995,96.012,239.98238,-2.93336
9681,3.99899,204.89161,3.93957,211.7037,0.01861,96.012,237.98213,-2.92161
9682,3.99914,205.58141,3.94015,199.39042,0.01976,96.012,235.98187,-2.90924
9683,3.99912,202.04386,4.08746,199.79517,0.02046,96.012,233.98163,-2.90043
9684,3.99907,203.23687,3.98493,222.4114,0.01792,96.012,231.98138,-2.88593
9685,3.999,203.61481,3.98981,212.65444,0.01876,96.012,229.98113,-2.87693
9686,3.99879,210.77937,3.74255,196.78179,0.01902,96.012,227.98087,-2.85667
9687,3.99916,199.95074,4.13889,215.82265,0.01918,96.012,225.98063,-2.84564
9688,3.99887,199.44039,4.17128,211.53997,0.01972,96.012,223.98038,-2.83112
9689,3.99932,197.83129,4.24867,209.83681,0.02025,96.012,221.98013,-2.81612
9690,3.99938,198.36654,4.22665,208.94624,0.02023,96.012,219.97988,-2.80127
9691,3.99924,214.73077,3.57995,206.41647,0.01734,96.012,217.97963,-2.76837
9692,3.9993,204.59387,3.91005,233.12325,0.01677,96.012,215.97938,-2.77134
9693,3.99936,204.6514,3.931,220.70521,0.01781,96.012,213.97913,-2.76181
9694,3.99932,203.19033,3.97778,227.1665,0.01751,96.012,211.97888,-2.75673
9695,3.99938,220.55385,3.39001,203.6865,0.01664,96.012,209.97863,-2.72864
9696,3.99937,208.21314,3.80665,212.73891,0.01789,96.012,207.97838,-2.71901
9697,3.99915,200.88042,4.07378,227.36893,0.01792,96.012,205.97812,-2.71647
9698,3.99922,200.5434,4.0772,232.97879,0.0175,96.012,203.97788,-2.69548
9699,3.99917,202.65031,4.00433,224.8953,0.01781,96.012,201.97763,-2.67424
9700,3.99938,199.41219,4.13082,230.58157,0.01791,96.012,199.97738,-2.65829
9701,3.99924,204.86199,3.93048,216.69167,0.01814,96.012,197.97713,-2.63632
9702,3.99917,200.91831,4.07432,226.31218,0.018,96.012,195.97688,-2.61238
9703,3.99916,211.01215,3.73853,194.89328,0.01918,96.012,193.97663,-2.57371
9704,3.99901,196.80155,4.30536,206.31194,0.02087,96.012,191.97638,-2.55953
9705,3.99902,199.59864,4.17071,209.00656,0.01995,96.012,189.97613,-2.53691
9706,3.99876,205.01611,3.95109,204.25218,0.01934,96.012,187.97588,-2.50971
9707,3.99873,210.08129,3.81299,179.56977,0.02123,96.012,185.97563,-2.47889
9708,3.99892,195.98194,4.38823,191.82813,0.02288,96.012,183.97537,-2.47704
9709,3.99911,194.10174,4.50929,184.15152,0.02449,96.012,181.97513,-2.46405
9710,3.99899,214.04603,3.60222,207.21987,0.01738,96.012,179.97488,-2.44687
9711,3.99873,208.07602,3.83038,203.67465,0.01881,96.012,177.97463,-2.43512
9712,3.99892,208.46526,3.83414,195.59396,0.0196,96.012,175.97437,-2.42493
9713,3.99871,225.54913,3.28395,176.93454,0.01856,96.012,173.97413,-2.39801
9714,3.99892,206.96698,3.87636,202.69757,0.01912,96.012,171.97388,-2.40389
9715,3.99922,208.98085,3.84423,183.98745,0.02089,96.012,169.97363,-2.39542
9716,3.99922,205.99848,3.95123,188.65831,0.02094,96.012,167.97338,-2.37967
9717,3.99889,196.55898,4.2945,214.64908,0.02001,96.012,165.97313,-2.37695
9718,3.99927,197.00672,4.2747,214.46246,0.01993,96.012,163.97288,-2.35966
9719,3.99925,196.25814,4.30643,215.65041,0.01997,96.012,161.97262,-2.35389
9720,3.99939,200.18922,4.13861,211.63144,0.01956,96.012,159.97238,-2.34532
9721,3.99927,202.14011,4.01168,232.13498,0.01728,96.012,157.97213,-2.33592
9722,3.99949,177.72747,5.30596,222.98826,0.02379,96.012,155.97188,-2.32236
9723,3.99931,198.49265,4.22852,206.01561,0.02053,96.012,153.97162,-2.30323
9724,3.99888,191.93952,4.57054,197.71812,0.02312,96.012,151.97138,-2.29464
9725,3.99905,191.68027,4.56647,203.03902,0.02249,96.012,149.97113,-2.27304
9726,3.99915,194.97224,4.44295,190.36948,0.02334,96.012,147.97088,-2.24912
9727,3.99923,195.87278,4.40211,189.41977,0.02324,96.012,145.97063,-2.22045
9728,3.99911,188.5869,4.74518,198.85104,0.02386,96.012,143.97038,-2.22056
9729,3.99925,197.88688,4.23701,213.39769,0.01985,96.012,141.97013,-2.20012
9730,3.99923,192.91186,4.49795,204.99837,0.02194,96.012,139.96988,-2.18086
9731,3.99903,190.07982,4.61944,212.66951,0.02172,96.012,137.96963,-2.17134
9732,3.99922,186.78867,4.76734,222.24392,0.02145,96.012,135.96938,-2.16662
9733,3.999,189.28143,4.65834,213.68103,0.0218,96.012,133.96913,-2.14114
9734,3.99925,192.59406,4.47887,217.17364,0.02062,96.012,131.96887,-2.12757
9735,3.99919,190.45585,4.56764,224.26971,0.02037,96.012,129.96863,-2.1296
9736,3.99918,192.41042,4.5012,212.38716,0.02119,96.012,127.96838,-2.11153
9737,3.99922,203.58398,4.01365,203.09429,0.01976,96.012,125.96813,-2.08193
9738,3.99931,192.52971,4.51252,206.5607,0.02185,96.012,123.96787,-2.06069
9739,3.99912,207.01849,3.85973,209.39059,0.01843,96.012,121.96763,-2.04577
9740,3.99912,210.72569,3.74265,197.78647,0.01892,96.012,119.96738,-2.03297
9741,3.99906,198.91447,4.21518,203.7463,0.02069,96.012,117.96713,-2.0338
9742,3.99896,200.95152,4.14876,194.81795,0.0213,96.012,115.96688,-2.01404
9743,3.99916,203.59318,4.03663,194.06638,0.0208,96.012,113.96663,-1.99522
9744,3.99919,201.45827,4.1129,199.81528,0.02058,96.012,111.96638,-1.988
9745,3.99918,198.1637,4.25145,203.05519,0.02094,96.012,109.96612,-1.96848
9746,3.99897,201.52651,4.11115,199.26123,0.02063,96.012,107.96588,-1.95607
9747,3.99902,201.56727,4.11737,196.36169,0.02097,96.012,105.96563,-1.9419
9748,3.99903,195.92307,4.35734,202.64351,0.0215,96.012,103.96538,-1.93089
9749,3.99914,199.16251,4.13284,234.9126,0.01759,96.012,101.96512,-1.91169
9750,3.99924,215.02256,3.56579,208.57913,0.0171,96.012,99.96488,-1.88058
9751,3.99927,196.43493,4.28591,220.68774,0.01942,96.012,97.96463,-1.8842
9752,3.9991,196.02819,4.33946,207.18366,0.02094,96.012,95.96438,-1.86722
9753,3.99915,197.37257,4.2606,213.31325,0.01997,96.012,93.96413,-1.84744
9754,3.99945,135.59942,9.92497,221.88158,0.04473,96.012,91.96388,-1.82888
9755,3.9991,195.7891,4.3044,225.50784,0.01909,96.012,89.96363,-1.82045
9756,3.99923,198.61866,4.16755,229.53725,0.01816,96.012,87.96337,-1.80186
9757,3.99928,201.57046,4.08399,209.34607,0.01951,96.012,85.96313,-1.77351
9758,3.99918,198.56841,4.18727,221.40369,0.01891,96.012,83.96288,-1.77118
9759,3.99919,198.60879,4.20144,214.55995,0.01958,96.012,81.96263,-1.76927
9760,3.9992,191.62305,4.53725,213.6776,0.02123,96.012,79.96237,-1.75739
9761,3.99914,207.25161,3.8679,201.58644,0.01919,96.012,77.96213,-1.73173
9762,3.99936,201.98315,4.06481,210.01616,0.01935,96.012,75.96188,-1.72338
9763,3.99937,202.12291,4.04378,216.67176,0.01866,96.012,73.96163,-1.70821
9764,3.9987,202.99008,4.04611,199.92185,0.02024,96.012,71.96137,-1.70622
9765,3.99899,208.98603,3.82399,191.49842,0.01997,96.012,69.96113,-1.68544
9766,3.9989,216.11166,3.56402,190.35535,0.01872,96.012,67.96088,-1.65356
9767,3.99911,206.78891,3.90169,195.20975,0.01999,96.012,65.96063,-1.64393
9768,3.99901,212.92395,3.69162,184.76246,0.01998,96.012,63.96038,-1.61454
9769,3.99914,223.27876,3.34833,180.1341,0.01859,96.012,61.96013,-1.58554
9770,3.999,201.90659,4.04154,221.79085,0.01822,96.012,59.95988,-1.59407
9771,3.99898,201.76499,4.07756,208.39832,0.01957,96.012,57.95962,-1.5836
9772,3.99913,212.38737,3.65783,209.19568,0.01749,96.012,55.95938,-1.54246
9773,3.99902,207.16836,3.82893,221.87283,0.01726,96.012,53.95913,-1.52649
9774,3.99942,204.35183,3.97149,207.50914,0.01914,96.012,51.95888,-1.51304
9775,3.99927,206.47914,3.86285,218.32068,0.01769,96.012,49.95862,-1.49336
9776,3.99918,202.97133,3.99696,221.94663,0.01801,96.012,47.95838,-1.49661
9777,3.99894,198.64985,4.24854,196.19635,0.02165,96.012,45.95813,-1.49208
9778,3.99914,195.58915,4.40073,193.90035,0.0227,96.012,43.95788,-1.48087
9779,3.99903,203.08092,4.05737,194.40031,0.02087,96.012,41.95763,-1.45855
9780,3.99902,187.80163,4.72637,217.38121,0.02174,96.012,39.95738,-1.45734
9781,3.99861,175.51138,5.70483,174.55695,0.03268,96.012,37.95713,-1.43182
9782,3.99886,216.71672,3.57988,174.93584,0.02046,96.012,35.95687,-1.41225
9783,3.99923,216.95272,3.563,178.42158,0.01997,96.012,33.95663,-1.3975
9784,3.99927,201.27623,4.08378,214.84736,0.01901,96.012,31.95638,-1.39731
9785,3.99896,203.93024,3.96166,219.79105,0.01802,96.012,29.95613,-1.38273
9786,3.99916,198.6715,4.17178,226.37526,0.01843,96.012,27.95587,-1.37064
9787,3.99925,196.30715,4.30317,216.03769,0.01992,96.012,25.95563,-1.35816
9788,3.99916,198.37389,4.20152,218.96344,0.01919,96.012,23.95538,-1.34559
9789,3.99917,200.2706,4.12513,215.73106,0.01912,96.012,21.95513,-1.33668
9790,3.99937,200.1582,4.13806,212.41683,0.01948,96.012,19.95487,-1.32292
9791,3.99923,200.85565,4.08015,224.8125,0.01815,96.012,17.95463,-1.30637
9792,3.9993,200.12399,4.14982,208.19511,0.01993,96.012,15.95438,-1.28929
9793,3.99944,201.34923,4.07032,219.60394,0.01853,96.012,13.95413,-1.27191
9794,3.99933,198.71494,4.18266,220.63511,0.01896,96.012,11.95388,-1.25652
9795,3.99912,200.6251,4.10884,216.09348,0.01901,96.012,9.95363,-1.23591
9796,3.99927,198.31335,4.18379,228.26213,0.01833,96.012,7.95338,-1.22186
9797,3.99911,200.33308,4.11079,220.89408,0.01861,96.012,5.95312,-1.2061
9798,3.99933,201.87237,4.08263,204.63357,0.01995,96.012,3.95288,-1.18569
9799,3.99928,206.51989,3.885,206.9143,0.01878,96.012,1.95263,-1.16479
9800,3.99906,205.61632,3.91298,210.50672,0.01859,96.012,0,-1.14563
9801,3.99912,200.6348,4.14098,202.79546,0.02042,98.01225,397.9545,-4.11175
9802,3.99891,196.42552,4.30989,211.10654,0.02042,98.01225,395.95425,-4.09395
9803,3.99887,212.1539,3.71116,188.32956,0.01971,98.01225,393.954,-4.06133
9804,3.9991,194.73893,4.41935,201.0749,0.02198,98.01225,391.95375,-4.06224
9805,3.99915,200.7113,4.1087,214.54362,0.01915,98.01225,389.9535,-4.03325
9806,3.99913,204.3764,4.02363,186.93758,0.02152,98.01225,387.95325,-4.03182
9807,3.99898,206.10586,3.92186,198.10373,0.0198,98.01225,385.953,-4.01411
9808,3.99895,198.57159,4.26792,191.07303,0.02234,98.01225,383.95275,-4.00567
9809,3.99909,209.27727,3.83662,182.47597,0.02103,98.01225,381.9525,-3.98406
9810,3.99925,211.26579,3.71983,199.03901,0.01869,98.01225,379.99988,-3.95837
9811,3.99892,181.02482,5.28005,180.77172,0.02921,98.01225,377.99963,-3.96277
9812,3.99906,208.27033,3.87637,182.50955,0.02124,98.01225,375.99938,-3.9548
9813,3.99905,206.6982,3.87471,208.26841,0.0186,98.01225,373.99913,-3.94061
9814,3.99902,209.42161,3.75483,215.57654,0.01742,98.01225,371.99888,-3.91213
9815,3.99912,212.25054,3.68843,196.70259,0.01875,98.01225,369.99863,-3.89706
9816,3.99898,206.76337,3.91527,190.31313,0.02057,98.01225,367.99838,-3.89768
9817,3.99885,200.90133,4.13987,198.72342,0.02083,98.01225,365.99813,-3.88267
9818,3.99884,216.10711,3.6152,169.96872,0.02127,98.01225,363.99788,-3.85833
9819,3.99914,198.07265,4.25546,203.10067,0.02095,98.01225,361.99762,-3.85521
9820,3.99876,206.64359,3.87564,208.68631,0.01857,98.01225,359.99738,-3.82396
9821,3.99917,214.80653,3.59078,199.46393,0.018,98.01225,357.99713,-3.8101
9822,3.99933,193.01515,4.47113,212.4287,0.02105,98.01225,355.99688,-3.80522
9823,3.99897,193.31024,4.46902,207.90249,0.0215,98.01225,353.99663,-3.79364
9824,3.99922,194.75405,4.39767,208.22787,0.02112,98.01225,351.99638,-3.7863
9825,3.99937,202.17586,4.04916,213.25024,0.01899,98.01225,349.99613,-3.76599
9826,3.99921,201.54553,4.06247,219.24672,0.01853,98.01225,347.99588,-3.75693
9827,3.99925,200.60856,4.09011,225.1212,0.01817,98.01225,345.99563,-3.74357
9828,3.99918,194.12092,4.42104,210.83586,0.02097,98.01225,343.99538,-3.7319
9829,3.99915,212.7614,3.72064,176.18441,0.02112,98.01225,341.99513,-3.69157
9830,3.99919,199.80831,4.12644,224.25672,0.0184,98.01225,339.99487,-3.68422
9831,3.99912,194.0457,4.4261,210.30909,0.02105,98.01225,337.99463,-3.67818
9832,3.99914,194.92632,4.37122,214.86484,0.02034,98.01225,335.99438,-3.6562
9833,3.99915,195.29147,4.35699,213.65849,0.02039,98.01225,333.99413,-3.64348
9834,3.99932,197.77186,4.25489,208.49266,0.02041,98.01225,331.99387,-3.63284
9835,3.99931,212.72117,3.64285,210.866,0.01728,98.01225,329.99363,-3.59576
9836,3.99893,189.17747,4.68149,208.01279,0.02251,98.01225,327.99338,-3.60604
9837,3.99947,161.60741,6.52271,227.6945,0.02865,98.01225,325.99313,-3.59825
9838,3.99937,200.21344,4.12005,219.18467,0.0188,98.01225,323.99288,-3.58309
9839,3.99935,214.68509,3.59681,198.69379,0.0181,98.01225,321.99263,-3.54581
9840,3.99917,202.07073,4.03235,222.99614,0.01808,98.01225,319.99238,-3.53337
9841,3.99911,166.45197,6.21342,207.32543,0.02997,98.01225,317.99213,-3.52256
9842,3.99939,186.03219,4.778,233.3582,0.02047,98.01225,315.99188,-3.51476
9843,3.99938,204.17038,3.98819,203.59196,0.01959,98.01225,313.99163,-3.48793
9844,3.99918,196.45149,4.27389,225.49565,0.01895,98.01225,311.99138,-3.47656
9845,3.99926,219.62689,3.42017,203.50137,0.01681,98.01225,309.99112,-3.43687
9846,3.99937,215.95017,3.54632,201.91939,0.01756,98.01225,307.99088,-3.43488
9847,3.99938,204.41604,3.9616,210.69446,0.0188,98.01225,305.99063,-3.42601
9848,3.99937,203.72449,3.95583,227.26217,0.01741,98.01225,303.99038,-3.41803
9849,3.99926,205.49426,3.96051,192.88577,0.02053,98.01225,301.99013,-3.4084
9850,3.99909,206.88744,3.93485,181.6253,0.02166,98.01225,299.98988,-3.40662
9851,3.99915,200.31535,4.17821,194.50681,0.02148,98.01225,297.98963,-3.38967
9852,3.99902,206.58425,3.89641,200.68582,0.01942,98.01225,295.98938,-3.37122
9853,3.99889,206.39102,3.88933,207.07685,0.01878,98.01225,293.98913,-3.35346
9854,3.9989,203.86142,3.99324,206.61929,0.01933,98.01225,291.98888,-3.33309
9855,3.99899,198.40769,4.1956,220.7932,0.019,98.01225,289.98863,-3.3175
9856,3.99913,203.81261,3.98036,213.30923,0.01866,98.01225,287.98837,-3.29534
9857,3.99891,200.86282,4.12736,204.08338,0.02022,98.01225,285.98813,-3.28286
9858,3.9989,199.09878,4.1631,221.5433,0.01879,98.01225,283.98788,-3.26802
9859,3.9991,200.64609,4.15986,195.72703,0.02125,98.01225,281.98763,-3.26281
9860,3.99917,207.76692,3.8947,183.19197,0.02126,98.01225,279.98737,-3.25122
9861,3.99928,212.9858,3.64895,202.80334,0.01799,98.01225,277.98713,-3.2282
9862,3.99929,198.19102,4.29215,189.19331,0.02269,98.01225,275.98688,-3.22868
9863,3.99907,200.39315,4.13012,211.29119,0.01955,98.01225,273.98663,-3.19405
9864,3.99913,203.10578,4.01982,208.84101,0.01925,98.01225,271.98638,-3.17698
9865,3.99915,196.85226,4.26869,219.77228,0.01942,98.01225,269.98613,-3.16823
9866,3.99934,201.32,4.07861,216.34537,0.01885,98.01225,267.98588,-3.14404
9867,3.99924,210.70211,3.72904,204.54813,0.01823,98.01225,265.98563,-3.12189
9868,3.9993,197.46457,4.19812,239.92559,0.0175,98.01225,263.98538,-3.1255
9869,3.99931,200.44937,4.11858,215.2687,0.01913,98.01225,261.98513,-3.11252
9870,3.99935,201.69043,4.03551,229.52372,0.01758,98.01225,259.98488,-3.10036
9871,3.99938,199.09605,4.17306,217.45451,0.01919,98.01225,257.98462,-3.08528
9872,3.999,198.48486,4.17089,230.65739,0.01808,98.01225,255.98438,-3.06672
9873,3.99917,200.58846,4.12794,208.72908,0.01978,98.01225,253.98413,-3.04876
9874,3.99875,207.7387,3.84497,203.04539,0.01894,98.01225,251.98388,-3.02112
9875,3.99909,204.34393,4.00097,195.54451,0.02046,98.01225,249.98363,-3.0016
9876,3.99886,207.30553,3.8812,195.03058,0.0199,98.01225,247.98338,-2.98438
9877,3.99876,207.89628,3.84948,198.42345,0.0194,98.01225,245.98313,-2.97643
9878,3.999,203.41298,4.03562,197.21219,0.02046,98.01225,243.98288,-2.95898
9879,3.99917,203.69395,4.00336,205.41905,0.01949,98.01225,241.98263,-2.95488
9880,3.99886,202.989,4.04853,199.08421,0.02034,98.01225,239.98238,-2.95041
9881,3.999,201.09486,4.12123,202.57439,0.02034,98.01225,237.98213,-2.93442
9882,3.99903,194.17879,4.42399,208.71988,0.0212,98.01225,235.98187,-2.93044
9883,3.99927,200.92487,4.11976,206.16193,0.01998,98.01225,233.98163,-2.91176
9884,3.99913,206.94716,3.867,207.32822,0.01865,98.01225,231.98138,-2.90128
9885,3.99898,200.44757,4.17282,194.25766,0.02148,98.01225,229.98113,-2.89256
9886,3.99899,220.28215,3.4225,190.7557,0.01794,98.01225,227.98087,-2.86581
9887,3.99907,222.00715,3.36503,191.72673,0.01755,98.01225,225.98063,-2.84559
9888,3.9993,201.53541,4.10651,201.00351,0.02043,98.01225,223.98038,-2.84609
9889,3.99911,205.17484,3.96225,197.19916,0.02009,98.01225,221.98013,-2.83083
9890,3.99911,201.93589,4.04795,218.24844,0.01855,98.01225,219.97988,-2.81078
9891,3.99946,202.03799,4.02387,228.08972,0.01764,98.01225,217.97963,-2.7865
9892,3.99938,204.45555,3.94949,215.5527,0.01832,98.01225,215.97938,-2.77874
9893,3.99939,204.19868,3.95304,218.88273,0.01806,98.01225,213.97913,-2.77021
9894,3.99929,201.83386,4.02182,233.54909,0.01722,98.01225,211.97888,-2.76801
9895,3.99923,208.41208,3.79857,212.89242,0.01784,98.01225,209.97863,-2.75498
9896,3.99937,204.47344,3.93254,223.58663,0.01759,98.01225,207.97838,-2.7407
9897,3.99929,209.74069,3.73745,218.65956,0.01709,98.01225,205.97812,-2.72505
9898,3.9992,206.02041,3.8655,226.41288,0.01707,98.01225,203.97788,-2.70823
9899,3.99938,204.48281,3.94393,217.68791,0.01812,98.01225,201.97763,-2.69036
9900,3.99932,215.8703,3.53088,211.85054,0.01667,98.01225,199.97738,-2.66216
9901,3.99932,200.57756,4.10595,218.40003,0.0188,98.01225,197.97713,-2.65565
9902,3.99905,197.61908,4.20519,232.73052,0.01807,98.01225,195.97688,-2.63243
9903,3.99913,199.86005,4.18276,200.06408,0.02091,98.01225,193.97663,-2.61319
9904,3.99905,202.13085,4.07754,202.13189,0.02017,98.01225,191.97638,-2.57516
9905,3.99892,209.75739,3.7824,196.35491,0.01926,98.01225,189.97613,-2.54765
9906,3.99914,215.86325,3.57549,189.21055,0.0189,98.01225,187.97588,-2.51827
9907,3.99898,200.6464,4.15789,196.36613,0.02117,98.01225,185.97563,-2.50878
9908,3.99889,195.39179,4.38649,201.3615,0.02178,98.01225,183.97537,-2.49537
9909,3.99911,194.37154,4.45789,194.70353,0.0229,98.01225,181.97513,-2.48376
9910,3.99903,206.71474,3.87259,208.92824,0.01854,98.01225,179.97488,-2.47504
9911,3.99916,202.53276,4.02529,217.12913,0.01854,98.01225,177.97463,-2.45958
9912,3.99874,200.06109,4.15888,205.46708,0.02024,98.01225,175.97437,-2.44957
9913,3.99873,205.91242,3.8975,212.02592,0.01838,98.01225,173.97413,-2.43956
9914,3.99868,209.10298,3.83984,183.62012,0.02091,98.01225,171.97388,-2.42758
9915,3.999,208.00212,3.87571,186.55445,0.02078,98.01225,169.97363,-2.41888
9916,3.99917,205.53243,3.97131,188.32791,0.02109,98.01225,167.97338,-2.41104
9917,3.99931,210.66667,3.76157,190.75323,0.01972,98.01225,165.97313,-2.38946
9918,3.99926,196.33051,4.30553,214.6757,0.02006,98.01225,163.97288,-2.3878
9919,3.99938,197.69565,4.23867,216.32792,0.01959,98.01225,161.97262,-2.38323
9920,3.99927,199.0069,4.16457,222.91463,0.01868,98.01225,159.97238,-2.37436
9921,3.99906,204.186,3.94209,224.47194,0.01756,98.01225,157.97213,-2.35867
9922,3.99925,157.50833,6.88625,231.93574,0.02969,98.01225,155.97188,-2.3452
9923,3.99902,201.65745,4.07049,213.38694,0.01908,98.01225,153.97162,-2.32873
9924,3.99892,198.35427,4.26449,195.4137,0.02182,98.01225,151.97138,-2.30597
9925,3.99903,196.39798,4.34275,199.93633,0.02172,98.01225,149.97113,-2.2839
9926,3.99912,188.4588,4.68822,218.37991,0.02147,98.01225,147.97088,-2.27044
9927,3.99899,192.54676,4.53637,198.65456,0.02284,98.01225,145.97063,-2.24768
9928,3.99925,198.40848,4.29017,186.71017,0.02298,98.01225,143.97038,-2.23528
9929,3.99917,196.37013,4.35357,196.88461,0.02211,98.01225,141.97013,-2.21548
9930,3.99914,196.13823,4.32183,211.79664,0.02041,98.01225,139.96988,-2.1979
9931,3.99929,203.59585,3.97451,220.38943,0.01803,98.01225,137.96963,-2.18143
9932,3.99913,208.13814,3.83071,202.63764,0.0189,98.01225,135.96938,-2.15896
9933,3.99936,192.73621,4.45086,225.37379,0.01975,98.01225,133.96913,-2.16233
9934,3.9992,197.50332,4.25034,215.04988,0.01976,98.01225,131.96887,-2.1448
9935,3.99899,190.17066,4.57846,225.61218,0.02029,98.01225,129.96863,-2.14472
9936,3.99909,190.32674,4.60548,213.06026,0.02162,98.01225,127.96838,-2.12927
9937,3.99913,194.55093,4.40673,208.46335,0.02114,98.01225,125.96813,-2.10353
9938,3.99911,197.73019,4.25911,207.52546,0.02052,98.01225,123.96787,-2.07971
9939,3.99926,206.9248,3.86151,210.36645,0.01836,98.01225,121.96763,-2.06465
9940,3.99918,199.94697,4.15459,209.35574,0.01984,98.01225,119.96738,-2.0686
9941,3.99879,202.01502,4.06079,210.87525,0.01926,98.01225,117.96713,-2.05462
9942,3.99901,203.75066,4.02192,197.00122,0.02042,98.01225,115.96688,-2.03288
9943,3.99917,204.62533,3.99232,194.41375,0.02054,98.01225,113.96663,-2.01703
9944,3.99901,201.25893,4.14594,191.15247,0.02169,98.01225,111.96638,-2.00514
9945,3.9991,206.4744,3.89851,201.70007,0.01933,98.01225,109.96612,-1.98858
9946,3.99924,207.63254,3.88139,190.03597,0.02042,98.01225,107.96588,-1.97453
9947,3.99908,200.90355,4.1334,201.17509,0.02055,98.01225,105.96563,-1.96719
9948,3.99934,193.78702,4.44099,209.62384,0.02119,98.01225,103.96538,-1.95204
9949,3.99927,199.78009,4.12344,226.30718,0.01822,98.01225,101.96512,-1.93388
9950,3.99928,199.12077,4.13733,233.62617,0.01771,98.01225,99.96488,-1.91963
9951,3.99929,197.92585,4.22755,216.55546,0.01952,98.01225,97.96463,-1.90112
9952,3.99918,195.47232,4.35154,212.48116,0.02048,98.01225,95.96438,-1.88525
9953,3.99916,195.46666,4.33078,220.749,0.01962,98.01225,93.96413,-1.87487
9954,3.99934,200.28094,4.10045,226.99146,0.01806,98.01225,91.96388,-1.85065
9955,3.99924,194.91025,4.33644,229.56879,0.01889,98.01225,89.96363,-1.84123
9956,3.99924,201.57335,4.03418,232.73191,0.01733,98.01225,87.96337,-1.8222
9957,3.99917,193.73961,4.43017,214.27771,0.02067,98.01225,85.96313,-1.80971
9958,3.99898,196.58021,4.2914,215.53421,0.01991,98.01225,83.96288,-1.79761
9959,3.99917,196.28022,4.35327,198.37483,0.02194,98.01225,81.96263,-1.7873
9960,3.99911,204.85691,3.94997,207.71648,0.01902,98.01225,79.96237,-1.75656
9961,3.9992,207.17994,3.89006,193.6539,0.02009,98.01225,77.96213,-1.76032
9962,3.99917,211.41059,3.70627,202.82146,0.01827,98.01225,75.96188,-1.7158
9963,3.99895,229.17352,3.17114,179.18684,0.0177,98.01225,73.96163,-1.69989
9964,3.99912,203.13043,4.03781,201.0297,0.02009,98.01225,71.96137,-1.71771
9965,3.99937,206.33966,3.92051,195.04871,0.0201,98.01225,69.96113,-1.69877
9966,3.99911,204.80819,3.98432,194.53789,0.02048,98.01225,67.96088,-1.67567
9967,3.9991,209.54374,3.78005,201.06201,0.0188,98.01225,65.96063,-1.65366
9968,3.99899,201.51469,4.13292,191.72238,0.02156,98.01225,63.96038,-1.64572
9969,3.99911,200.14126,4.17636,197.84623,0.02111,98.01225,61.96013,-1.6293
9970,3.99896,220.60293,3.42214,185.83187,0.01842,98.01225,59.95988,-1.59989
9971,3.99896,202.37241,4.05249,208.02997,0.01948,98.01225,57.95962,-1.60384
9972,3.99891,207.00752,3.87694,201.74146,0.01922,98.01225,55.95938,-1.57411
9973,3.99919,203.93362,3.99115,206.37686,0.01934,98.01225,53.95913,-1.55523
9974,3.99892,202.97089,3.98718,226.73944,0.01758,98.01225,51.95888,-1.53893
9975,3.99942,201.05993,4.0612,230.02521,0.01766,98.01225,49.95862,-1.5209
9976,3.99924,201.86245,4.03095,228.09512,0.01767,98.01225,47.95838,-1.51312
9977,3.99929,196.67814,4.30438,208.91788,0.0206,98.01225,45.95813,-1.50726
9978,3.99902,202.86697,4.03516,206.55231,0.01954,98.01225,43.95788,-1.49077
9979,3.99907,199.93189,4.15714,208.55061,0.01993,98.01225,41.95763,-1.48102
9980,3.99889,205.41013,3.94344,200.78727,0.01964,98.01225,39.95738,-1.4555
9981,3.99919,215.67952,3.60858,178.1697,0.02025,98.01225,37.95713,-1.44206
9982,3.99912,204.85565,4.00857,185.1889,0.02165,98.01225,35.95687,-1.44617
9983,3.99912,204.09826,3.94449,225.10397,0.01752,98.01225,33.95663,-1.43461
9984,3.9992,201.38743,4.09289,208.88409,0.01959,98.01225,31.95638,-1.40528
9985,3.99913,196.95903,4.29847,206.19286,0.02085,98.01225,29.95613,-1.39174
9986,3.99918,195.7321,4.35604,206.32609,0.02111,98.01225,27.95587,-1.39491
9987,3.99907,221.79367,3.36572,194.9549,0.01726,98.01225,25.95563,-1.34746
9988,3.9992,197.89887,4.20358,227.61142,0.01847,98.01225,23.95538,-1.35913
9989,3.99906,205.66015,3.9187,207.12034,0.01892,98.01225,21.95513,-1.3479
9990,3.99899,203.39327,4.00479,210.08039,0.01906,98.01225,19.95487,-1.33646
9991,3.99931,202.7626,4.00206,223.77964,0.01788,98.01225,17.95463,-1.32556
9992,3.99948,209.03677,3.77364,213.60589,0.01767,98.01225,15.95438,-1.30067
9993,3.99935,199.47614,4.13545,226.93898,0.01822,98.01225,13.95413,-1.29241
9994,3.99921,218.23897,3.46918,201.63099,0.01721,98.01225,11.95388,-1.25841
9995,3.99921,199.41577,4.15419,219.44075,0.01893,98.01225,9.95363,-1.25671
9996,3.99908,198.36848,4.19897,220.13275,0.01907,98.01225,7.95338,-1.24106
9997,3.99919,202.5834,4.03246,212.93018,0.01894,98.01225,5.95312,-1.22057
9998,3.99915,198.58658,4.17765,225.38198,0.01854,98.01225,3.95288,-1.20419
9999,3.99941,201.0957,4.10809,207.93076,0.01976,98.01225,1.95263,-1.184
10000,3.99925,202.0766,4.05716,211.53476,0.01918,98.01225,0,-1.16245
10001,3.99884,199.67779,4.22068,189.87687,0.02223,100.0125,397.9545,-4.13109
10002,3.99887,196.01366,4.36125,199.81601,0.02183,100.0125,395.95425,-4.11376
10003,3.99906,194.0438,4.45734,199.84537,0.0223,100.0125,393.954,-4.09596
10004,3.99904,193.0288,4.48929,205.84104,0.02181,100.0125,391.95375,-4.08289
10005,3.99899,192.2494,4.51699,209.64919,0.02155,100.0125,389.9535,-4.06578
10006,3.99907,218.91825,3.4939,178.94107,0.01953,100.0125,387.95325,-4.03452
10007,3.99903,199.63224,4.18054,204.61254,0.02043,100.0125,385.953,-4.03948
10008,3.99899,204.18775,4.04195,183.45796,0.02203,100.0125,383.95275,-4.02385
10009,3.99909,205.09706,3.97418,193.83788,0.0205,100.0125,381.9525,-4.00406
10010,3.99926,206.02616,3.93477,194.4002,0.02024,100.0125,379.99988,-3.99011
10011,3.99922,210.09909,3.80173,183.5668,0.02071,100.0125,377.99963,-3.97695
10012,3.99896,204.67579,4.00583,188.66071,0.02123,100.0125,375.99938,-3.97439
10013,3.99915,209.76622,3.82303,180.52519,0.02118,100.0125,373.99913,-3.95645
10014,3.99928,207.32845,3.85309,206.90549,0.01862,100.0125,371.99888,-3.93291
10015,3.99915,204.97109,3.95575,203.24714,0.01946,100.0125,369.99863,-3.92802
10016,3.99896,209.50808,3.80982,189.07535,0.02015,100.0125,367.99838,-3.91466
10017,3.9991,203.50405,4.04969,190.72237,0.02123,100.0125,365.99813,-3.89789
10018,3.99914,203.24081,4.0829,183.43998,0.02226,100.0125,363.99788,-3.88756
10019,3.99903,195.53837,4.37089,204.30877,0.02139,100.0125,361.99762,-3.88013
10020,3.999,203.19619,4.01066,211.11741,0.019,100.0125,359.99738,-3.84856
10021,3.9993,203.21979,3.97625,227.32354,0.01749,100.0125,357.99713,-3.84253
10022,3.99918,206.97288,3.87547,203.10723,0.01908,100.0125,355.99688,-3.82047
10023,3.99902,198.17197,4.20575,220.99168,0.01903,100.0125,353.99663,-3.81605
10024,3.99916,196.35037,4.30007,216.4288,0.01987,100.0125,351.99638,-3.81282
10025,3.99925,203.22766,3.97774,226.35211,0.01757,100.0125,349.99613,-3.79147
10026,3.99948,203.26912,3.97961,224.64851,0.01771,100.0125,347.99588,-3.77665
10027,3.99926,203.7582,3.98208,213.6107,0.01864,100.0125,345.99563,-3.76754
10028,3.99914,192.11637,4.54063,204.17623,0.02224,100.0125,343.99538,-3.75323
10029,3.99906,193.32841,4.45916,211.05281,0.02113,100.0125,341.99513,-3.72585
10030,3.99923,195.2092,4.36868,210.79418,0.02072,100.0125,339.99487,-3.70842
10031,3.9991,196.41473,4.30949,211.54367,0.02037,100.0125,337.99463,-3.69852
10032,3.9991,198.89743,4.21697,203.38909,0.02073,100.0125,335.99438,-3.67617
10033,3.99908,223.17473,3.3442,183.61873,0.01821,100.0125,333.99413,-3.62669
10034,3.99916,204.87997,3.97087,198.61187,0.01999,100.0125,331.99387,-3.64258
10035,3.99941,194.14347,4.41943,211.12491,0.02093,100.0125,329.99363,-3.63216
10036,3.99917,198.64684,4.30581,179.06879,0.02405,100.0125,327.99338,-3.62209
10037,3.99932,164.87433,6.30305,215.16176,0.02929,100.0125,325.99313,-3.63435
10038,3.99946,197.81997,4.19519,233.47355,0.01797,100.0125,323.99288,-3.60668
10039,3.99942,200.37675,4.08885,230.77175,0.01772,100.0125,321.99263,-3.58323
10040,3.99935,201.5774,4.07445,213.32081,0.0191,100.0125,319.99238,-3.55729
10041,3.9991,198.13461,4.23381,210.12777,0.02015,100.0125,317.99213,-3.54774
10042,3.99939,198.80542,4.17063,224.28309,0.0186,100.0125,315.99188,-3.53357
10043,3.99924,200.07322,4.10288,230.15878,0.01783,100.0125,313.99163,-3.5164
10044,3.99932,201.9375,4.02391,230.1634,0.01748,100.0125,311.99138,-3.49863
10045,3.99926,213.48312,3.62826,204.22428,0.01777,100.0125,309.99112,-3.47597
10046,3.99947,206.33955,3.89244,206.89198,0.01881,100.0125,307.99088,-3.46821
10047,3.99919,201.49571,4.06286,220.0381,0.01846,100.0125,305.99063,-3.45671
10048,3.99956,204.48568,3.92503,227.38478,0.01726,100.0125,303.99038,-3.44487
10049,3.99911,204.23237,4.00605,195.39845,0.0205,100.0125,301.99013,-3.43208
10050,3.99918,206.53094,3.95406,180.1467,0.02195,100.0125,299.98988,-3.42674
10051,3.99892,207.182,3.90757,186.8984,0.02091,100.0125,297.98963,-3.40367
10052,3.99907,206.9027,3.89933,194.3178,0.02007,100.0125,295.98938,-3.38425
10053,3.99892,210.09741,3.76255,199.38956,0.01887,100.0125,293.98913,-3.36311
10054,3.99889,204.65261,3.97141,202.05525,0.01966,100.0125,291.98888,-3.35052
10055,3.99892,215.69002,3.56481,196.91439,0.0181,100.0125,289.98863,-3.32941
10056,3.99899,204.40256,3.98048,202.61604,0.01965,100.0125,287.98837,-3.31721
10057,3.99917,203.8213,4.00556,202.32959,0.0198,100.0125,285.98813,-3.30495
10058,3.99901,200.4374,4.15537,200.62366,0.02071,100.0125,283.98788,-3.27474
10059,3.99928,182.74594,5.05913,204.89418,0.02469,100.0125,281.98763,-3.28185
10060,3.99913,200.23008,4.12794,215.25951,0.01918,100.0125,279.98737,-3.27243
10061,3.99913,205.99183,3.87639,221.1487,0.01753,100.0125,277.98713,-3.24373
10062,3.99929,210.89234,3.74936,192.26534,0.0195,100.0125,275.98688,-3.23118
10063,3.99929,217.9678,3.50014,190.59025,0.01836,100.0125,273.98663,-3.195
10064,3.99907,203.71732,4.00807,203.02547,0.01974,100.0125,271.98638,-3.20417
10065,3.99918,199.73434,4.10665,235.68732,0.01742,100.0125,269.98613,-3.18585
10066,3.99947,199.04548,4.1725,218.72305,0.01908,100.0125,267.98588,-3.16316
10067,3.99927,198.92183,4.1842,215.95076,0.01938,100.0125,265.98563,-3.15374
10068,3.99926,207.38592,3.83003,217.00883,0.01765,100.0125,263.98538,-3.13395
10069,3.9993,198.59535,4.16762,230.03957,0.01812,100.0125,261.98513,-3.13105
10070,3.99944,202.09565,4.0221,227.75096,0.01766,100.0125,259.98488,-3.11767
10071,3.99931,205.0483,3.91436,221.02294,0.01771,100.0125,257.98462,-3.09963
10072,3.99918,193.00867,4.47524,211.02585,0.02121,100.0125,255.98438,-3.09291
10073,3.99923,194.07971,4.39773,220.41477,0.01995,100.0125,253.98413,-3.0708
10074,3.99909,208.15707,3.81542,209.35698,0.01822,100.0125,251.98388,-3.02985
10075,3.99902,208.19795,3.83673,198.93891,0.01929,100.0125,249.98363,-3.01943
10076,3.99899,201.91339,4.09421,199.31823,0.02054,100.0125,247.98338,-3.00956
10077,3.99932,202.07815,4.10828,191.83633,0.02142,100.0125,245.98313,-3.00225
10078,3.99924,201.06356,4.13829,196.87907,0.02102,100.0125,243.98288,-2.97944
10079,3.99873,208.89527,3.81426,196.82495,0.01938,100.0125,241.98263,-2.96967
10080,3.99914,209.98956,3.82406,177.14146,0.02159,100.0125,239.98238,-2.95593
10081,3.99914,197.45008,4.26372,210.68961,0.02024,100.0125,237.98213,-2.95957
10082,3.9992,207.01453,3.866,206.6064,0.01871,100.0125,235.98187,-2.93454
10083,3.99906,198.0295,4.23181,212.78452,0.01989,100.0125,233.98163,-2.93268
10084,3.99911,206.91148,3.84633,218.0249,0.01764,100.0125,231.98138,-2.92468
10085,3.99903,219.92088,3.42427,195.90299,0.01748,100.0125,229.98113,-2.90122
10086,3.99929,201.07299,4.10997,207.50914,0.01981,100.0125,227.98087,-2.89758
10087,3.99881,204.15312,3.99107,202.42955,0.01972,100.0125,225.98063,-2.88228
10088,3.99908,213.34885,3.67586,184.84348,0.01989,100.0125,223.98038,-2.85581
10089,3.99911,205.48872,3.94824,197.64906,0.01998,100.0125,221.98013,-2.84706
10090,3.99919,213.42143,3.61458,212.60545,0.017,100.0125,219.97988,-2.81205
10091,3.99929,204.62012,3.94688,213.57904,0.01848,100.0125,217.97963,-2.79349
10092,3.99954,210.79488,3.72058,207.14442,0.01796,100.0125,215.97938,-2.77726
10093,3.99931,202.27763,4.04473,213.27425,0.01896,100.0125,213.97913,-2.77863
10094,3.99948,203.93134,3.96799,216.98688,0.01829,100.0125,211.97888,-2.77978
10095,3.99933,206.59596,3.8331,232.1639,0.01651,100.0125,209.97863,-2.77323
10096,3.99924,204.51221,3.92582,226.21071,0.01735,100.0125,207.97838,-2.75754
10097,3.99915,202.23724,4.02184,224.72565,0.0179,100.0125,205.97812,-2.7515
10098,3.99939,203.2242,3.98789,221.38644,0.01801,100.0125,203.97788,-2.73194
10099,3.99932,202.89024,3.98678,228.91945,0.01742,100.0125,201.97763,-2.71205
10100,3.99923,200.08113,4.09427,234.39484,0.01747,100.0125,199.97738,-2.69907
10101,3.9993,201.8925,4.03771,224.11195,0.01802,100.0125,197.97713,-2.67659
10102,3.99946,200.70212,4.07271,231.94824,0.01756,100.0125,195.97688,-2.65384
10103,3.99921,199.79483,4.16102,209.48867,0.01986,100.0125,193.97663,-2.63205
10104,3.99896,198.70644,4.23326,200.58187,0.0211,100.0125,191.97638,-2.60067
10105,3.9991,208.12095,3.81613,209.6921,0.0182,100.0125,189.97613,-2.57197
10106,3.9988,202.23686,4.10689,189.74108,0.02164,100.0125,187.97588,-2.54682
10107,3.99875,199.23576,4.19678,205.06268,0.02047,100.0125,185.97563,-2.5287
10108,3.99902,194.98479,4.41119,199.79682,0.02208,100.0125,183.97537,-2.51355
10109,3.9991,193.75492,4.45292,205.96137,0.02162,100.0125,181.97513,-2.50502
10110,3.99898,215.31428,3.55559,208.48901,0.01705,100.0125,179.97488,-2.48651
10111,3.99909,199.8526,4.20849,191.34207,0.02199,100.0125,177.97463,-2.47988
10112,3.99917,209.39492,3.79851,195.53485,0.01943,100.0125,175.97437,-2.46527
10113,3.99919,223.85373,3.34002,175.69215,0.01901,100.0125,173.97413,-2.44032
10114,3.9991,205.59444,3.99105,180.73918,0.02208,100.0125,171.97388,-2.44803
10115,3.99894,205.20964,3.95342,200.0799,0.01976,100.0125,169.97363,-2.44217
10116,3.99918,209.3536,3.82851,184.36736,0.02077,100.0125,167.97338,-2.43648
10117,3.99894,211.97202,3.70434,194.10058,0.01908,100.0125,165.97313,-2.41743
10118,3.99948,212.03318,3.68726,201.12206,0.01833,100.0125,163.97288,-2.39997
10119,3.99911,195.16248,4.35107,218.32365,0.01993,100.0125,161.97262,-2.40819
10120,3.99921,199.36053,4.12493,234.60156,0.01758,100.0125,159.97238,-2.39699
10121,3.99922,198.22384,4.17866,232.63746,0.01796,100.0125,157.97213,-2.38403
10122,3.99927,204.54472,3.95326,212.0418,0.01864,100.0125,155.97188,-2.36428
10123,3.99928,200.12508,4.13018,216.35374,0.01909,100.0125,153.97162,-2.34903
10124,3.99928,192.86021,4.49601,206.51515,0.02177,100.0125,151.97138,-2.33714
10125,3.99894,197.00741,4.33744,192.30307,0.02256,100.0125,149.97113,-2.30998
10126,3.99926,191.98775,4.56122,199.8976,0.02282,100.0125,147.97088,-2.28957
10127,3.99898,191.37464,4.57954,203.84277,0.02247,100.0125,145.97063,-2.27293
10128,3.99905,191.43621,4.58662,200.73894,0.02285,100.0125,143.97038,-2.25847
10129,3.99915,203.62524,3.96366,225.16291,0.0176,100.0125,141.97013,-2.23542
