Repository: edrossi93/mecanano-ml-nanomechanics-tutorial

File: data/nanoindent_maps/Duplex Steel 2um.csv (part 20 of 77)
Index,Load,Depth,HARDNESS,MODULUS,H/E,X Position,Y Position,Z Position
Integer,mN,nm,GPa,GPa,None,µm,µm,µm
10130,3.99924,204.55473,3.9569,210.18828,0.01883,100.0125,139.96988,-2.2112
10131,3.999,197.15263,4.27459,211.72819,0.02019,100.0125,137.96963,-2.21089
10132,3.99927,194.83566,4.32438,236.75339,0.01827,100.0125,135.96938,-2.19278
10133,3.99929,199.27726,4.16713,216.50835,0.01925,100.0125,133.96913,-2.18107
10134,3.99952,199.15495,4.15736,223.36276,0.01861,100.0125,131.96887,-2.16333
10135,3.99929,197.67563,4.22059,224.45987,0.0188,100.0125,129.96863,-2.15269
10136,3.99897,203.79393,3.97318,216.92741,0.01832,100.0125,127.96838,-2.14349
10137,3.99935,200.64873,4.09479,222.12883,0.01843,100.0125,125.96813,-2.10984
10138,3.99912,202.69808,4.00806,222.0341,0.01805,100.0125,123.96787,-2.0954
10139,3.99929,207.99872,3.82075,209.83786,0.01821,100.0125,121.96763,-2.08597
10140,3.99931,197.42507,4.26579,210.41563,0.02027,100.0125,119.96738,-2.10536
10141,3.99909,202.6525,4.07575,194.42616,0.02096,100.0125,117.96713,-2.07295
10142,3.99895,222.85551,3.37571,173.91705,0.01941,100.0125,115.96688,-2.0336
10143,3.99886,218.62514,3.51186,175.60327,0.02,100.0125,113.96663,-2.02121
10144,3.99904,207.69883,3.85978,197.49098,0.01954,100.0125,111.96638,-2.02256
10145,3.99901,205.64141,3.94365,196.94988,0.02002,100.0125,109.96612,-2.00956
10146,3.99899,213.8198,3.64574,190.2231,0.01917,100.0125,107.96588,-1.99032
10147,3.99911,221.85561,3.38886,182.42966,0.01858,100.0125,105.96563,-1.97215
10148,3.99933,193.36181,4.47421,205.45538,0.02178,100.0125,103.96538,-1.97545
10149,3.99938,194.75874,4.34468,229.15851,0.01896,100.0125,101.96512,-1.95861
10150,3.99932,213.72678,3.6017,213.85547,0.01684,100.0125,99.96488,-1.92722
10151,3.99926,198.03907,4.18882,231.70028,0.01808,100.0125,97.96463,-1.92209
10152,3.99922,195.19955,4.30853,236.19983,0.01824,100.0125,95.96438,-1.91028
10153,3.99925,199.27473,4.13823,229.79878,0.01801,100.0125,93.96413,-1.88915
10154,3.99943,197.9599,4.19156,232.1805,0.01805,100.0125,91.96388,-1.87258
10155,3.99907,210.40059,3.69853,226.90306,0.0163,100.0125,89.96363,-1.84854
10156,3.99913,200.64473,4.07761,230.49059,0.01769,100.0125,87.96337,-1.84492
10157,3.9991,191.56489,4.56192,206.36571,0.02211,100.0125,85.96313,-1.83979
10158,3.9991,206.9519,3.91791,186.60225,0.021,100.0125,83.96288,-1.82257
10159,3.99936,195.88471,4.3875,193.64748,0.02266,100.0125,81.96263,-1.80751
10160,3.99913,203.88857,4.01903,195.95085,0.02051,100.0125,79.96237,-1.77656
10161,3.99923,204.29392,4.01663,190.62953,0.02107,100.0125,77.96213,-1.77532
10162,3.99874,199.99502,4.21333,187.60495,0.02246,100.0125,75.96188,-1.7498
10163,3.99903,192.71197,4.69396,160.15356,0.02931,100.0125,73.96163,-1.7316
10164,3.99904,195.10024,4.35708,217.08242,0.02007,100.0125,71.96137,-1.72983
10165,3.99898,213.69026,3.6551,188.22104,0.01942,100.0125,69.96113,-1.70221
10166,3.99916,197.79427,4.28493,197.35892,0.02171,100.0125,67.96088,-1.68318
10167,3.9992,206.14702,3.92627,195.77463,0.02006,100.0125,65.96063,-1.66713
10168,3.99913,197.73314,4.25315,209.75114,0.02028,100.0125,63.96038,-1.66419
10169,3.99915,195.73934,4.34232,211.17306,0.02056,100.0125,61.96013,-1.64919
10170,3.99928,203.7564,3.99964,205.94272,0.01942,100.0125,59.95988,-1.63125
10171,3.99896,203.50066,3.9937,213.01694,0.01875,100.0125,57.95962,-1.61569
10172,3.99903,202.02206,4.06007,211.17204,0.01923,100.0125,55.95938,-1.59657
10173,3.99909,201.26447,4.08633,213.85536,0.01911,100.0125,53.95913,-1.58116
10174,3.99902,201.39017,4.07423,216.79836,0.01879,100.0125,51.95888,-1.56487
10175,3.99904,202.5292,4.03431,213.04706,0.01894,100.0125,49.95862,-1.53816
10176,3.99894,174.68943,5.5809,206.28656,0.02705,100.0125,47.95838,-1.53359
10177,3.99914,191.30793,4.587,202.67445,0.02263,100.0125,45.95813,-1.52378
10178,3.99913,193.14285,4.49997,200.61078,0.02243,100.0125,43.95788,-1.50566
10179,3.9985,211.24122,3.72754,195.64026,0.01905,100.0125,41.95763,-1.4881
10180,3.99885,203.90564,4.02604,192.97265,0.02086,100.0125,39.95738,-1.47735
10181,3.99902,214.03551,3.65323,183.8426,0.01987,100.0125,37.95713,-1.44947
10182,3.9986,201.94497,4.09289,199.12963,0.02055,100.0125,35.95687,-1.44962
10183,3.99921,204.19476,3.98973,202.4608,0.01971,100.0125,33.95663,-1.44021
10184,3.99942,214.65097,3.61816,189.42919,0.0191,100.0125,31.95638,-1.40542
10185,3.99921,206.28866,3.9308,191.81413,0.02049,100.0125,29.95613,-1.41133
10186,3.99911,199.53331,4.18691,203.91372,0.02053,100.0125,27.95587,-1.40462
10187,3.99894,196.28317,4.32873,206.63869,0.02095,100.0125,25.95563,-1.39081
10188,3.99891,196.82914,4.29804,208.48096,0.02062,100.0125,23.95538,-1.38137
10189,3.9989,209.06478,3.82786,188.73916,0.02028,100.0125,21.95513,-1.36518
10190,3.99912,202.48836,4.05787,203.89148,0.0199,100.0125,19.95487,-1.35423
10191,3.99915,198.88989,4.17795,219.19103,0.01906,100.0125,17.95463,-1.34338
10192,3.99932,201.77493,4.05043,220.38649,0.01838,100.0125,15.95438,-1.32683
10193,3.99929,206.31926,3.88532,210.43551,0.01846,100.0125,13.95413,-1.30574
10194,3.99934,199.0569,4.13666,235.442,0.01757,100.0125,11.95388,-1.29367
10195,3.9988,200.32375,4.10981,221.36586,0.01857,100.0125,9.95363,-1.27585
10196,3.99931,198.34239,4.18578,226.74032,0.01846,100.0125,7.95338,-1.25959
10197,3.99918,198.57102,4.17776,225.67365,0.01851,100.0125,5.95312,-1.2423
10198,3.99939,199.34437,4.13785,228.58362,0.0181,100.0125,3.95288,-1.22183
10199,3.99909,202.08225,4.04622,216.19641,0.01872,100.0125,1.95263,-1.20087
10200,3.99899,198.43911,4.20969,214.20657,0.01965,100.0125,0,-1.18102
10201,3.99889,199.29534,4.20822,199.94362,0.02105,102.01275,397.9545,-4.15066
10202,3.99906,194.15609,4.42986,207.08015,0.02139,102.01275,395.95425,-4.1329
10203,3.99914,196.30955,4.35847,196.23219,0.02221,102.01275,393.954,-4.11403
10204,3.99901,198.42105,4.2782,190.07062,0.02251,102.01275,391.95375,-4.09678
10205,3.99912,194.55452,4.45225,193.68319,0.02299,102.01275,389.9535,-4.08346
10206,3.99886,203.2697,4.05427,192.54216,0.02106,102.01275,387.95325,-4.07526
10207,3.99899,203.5869,4.04106,192.48528,0.02099,102.01275,385.953,-4.05816
10208,3.99894,203.24886,4.0796,184.30379,0.02214,102.01275,383.95275,-4.04291
10209,3.99894,200.37011,4.16547,198.01291,0.02104,102.01275,381.9525,-4.02577
10210,3.99925,204.47055,3.96065,210.05557,0.01886,102.01275,379.99988,-4.00755
10211,3.9991,201.50355,4.12498,194.67806,0.02119,102.01275,377.99963,-4.00441
10212,3.99917,195.61835,4.35728,207.81261,0.02097,102.01275,375.99938,-3.99253
10213,3.99905,204.25614,3.99293,200.06518,0.01996,102.01275,373.99913,-3.98126
10214,3.99911,206.2244,3.91399,199.42198,0.01963,102.01275,371.99888,-3.95125
10215,3.99902,207.43584,3.86883,198.04477,0.01954,102.01275,369.99863,-3.94991
10216,3.99921,209.87318,3.81058,183.52816,0.02076,102.01275,367.99838,-3.93175
10217,3.99887,200.79797,4.13395,202.62555,0.0204,102.01275,365.99813,-3.92394
10218,3.99881,199.58935,4.25247,181.51084,0.02343,102.01275,363.99788,-3.91157
10219,3.99899,202.12099,4.07043,205.08311,0.01985,102.01275,361.99762,-3.90241
10220,3.99895,200.73826,4.15595,195.60236,0.02125,102.01275,359.99738,-3.86943
10221,3.99924,205.42778,3.89693,222.15156,0.01754,102.01275,357.99713,-3.85322
10222,3.99939,219.28345,3.44648,195.41919,0.01764,102.01275,355.99688,-3.82905
10223,3.99942,202.87182,4.01449,215.70993,0.01861,102.01275,353.99663,-3.83629
10224,3.99941,197.68652,4.22653,221.67559,0.01907,102.01275,351.99638,-3.83588
10225,3.99945,202.16622,4.02774,223.44837,0.01803,102.01275,349.99613,-3.8176
10226,3.99947,202.87081,4.01517,215.43867,0.01864,102.01275,347.99588,-3.8048
10227,3.9993,202.16833,4.00019,237.84104,0.01682,102.01275,345.99563,-3.79139
10228,3.99913,195.83847,4.38478,195.08379,0.02248,102.01275,343.99538,-3.77366
10229,3.9991,189.33864,4.64581,216.92673,0.02142,102.01275,341.99513,-3.74462
10230,3.99914,190.79099,4.58814,210.83858,0.02176,102.01275,339.99487,-3.73645
10231,3.99889,208.02553,3.85282,194.98874,0.01976,102.01275,337.99463,-3.70217
10232,3.99913,204.63725,3.97217,202.11793,0.01965,102.01275,335.99438,-3.68202
10233,3.9993,200.04766,4.14945,209.69293,0.01979,102.01275,333.99413,-3.66828
10234,3.99935,197.49563,4.26451,209.68213,0.02034,102.01275,331.99387,-3.66046
10235,3.99923,186.45825,4.81199,213.67768,0.02252,102.01275,329.99363,-3.65669
10236,3.99926,202.28188,4.04272,214.0584,0.01889,102.01275,327.99338,-3.65157
10237,3.99906,211.1343,3.70319,209.32926,0.01769,102.01275,325.99313,-3.63888
10238,3.99932,202.64521,3.99413,230.37345,0.01734,102.01275,323.99288,-3.63148
10239,3.99949,202.62733,4.03437,211.43215,0.01908,102.01275,321.99263,-3.60878
10240,3.99919,206.70302,3.88939,201.73435,0.01928,102.01275,319.99238,-3.57771
10241,3.99922,207.74796,3.82691,211.52513,0.01809,102.01275,317.99213,-3.56616
10242,3.99943,202.158,4.0366,219.34582,0.0184,102.01275,315.99188,-3.55295
10243,3.99926,199.07221,4.15409,226.43757,0.01835,102.01275,313.99163,-3.54512
10244,3.99959,205.61857,3.89916,217.35907,0.01794,102.01275,311.99138,-3.5239
10245,3.99938,208.69183,3.78179,216.10206,0.0175,102.01275,309.99112,-3.51052
10246,3.99951,202.99396,3.9843,228.08649,0.01747,102.01275,307.99088,-3.50433
10247,3.99933,205.34748,3.90625,219.07444,0.01783,102.01275,305.99063,-3.4853
10248,3.99904,209.55778,3.75983,210.38376,0.01787,102.01275,303.99038,-3.46064
10249,3.99893,204.40481,3.97393,205.2827,0.01936,102.01275,301.99013,-3.46116
10250,3.99907,202.99997,4.04529,200.2473,0.0202,102.01275,299.98988,-3.4415
10251,3.99898,201.41119,4.17226,180.74029,0.02308,102.01275,297.98963,-3.42249
10252,3.99892,199.56026,4.21122,194.75958,0.02162,102.01275,295.98938,-3.4032
10253,3.99914,199.97442,4.14907,211.08675,0.01966,102.01275,293.98913,-3.38416
10254,3.99896,205.59419,3.92662,204.76164,0.01918,102.01275,291.98888,-3.36659
10255,3.99892,207.58156,3.84807,204.49604,0.01882,102.01275,289.98863,-3.35353
10256,3.99903,206.06355,3.90524,205.88431,0.01897,102.01275,287.98837,-3.34073
10257,3.99909,210.4054,3.78294,186.14455,0.02032,102.01275,285.98813,-3.31336
10258,3.99908,194.24846,4.41365,211.21349,0.0209,102.01275,283.98788,-3.30591
10259,3.99922,202.0782,4.14957,178.73529,0.02322,102.01275,281.98763,-3.30041
10260,3.9991,222.04011,3.40372,173.30405,0.01964,102.01275,279.98737,-3.26488
10261,3.99905,206.29647,3.89861,204.70558,0.01904,102.01275,277.98713,-3.26472
10262,3.9991,206.89876,3.87679,203.77878,0.01902,102.01275,275.98688,-3.24846
10263,3.99924,203.50668,3.99338,213.19323,0.01873,102.01275,273.98663,-3.23257
10264,3.99908,203.27152,4.00765,211.09936,0.01898,102.01275,271.98638,-3.22282
10265,3.99937,200.87458,4.05203,239.07924,0.01695,102.01275,269.98613,-3.20556
10266,3.9993,201.68487,4.03434,230.22623,0.01752,102.01275,267.98588,-3.18425
10267,3.99929,203.58615,3.97498,220.34952,0.01804,102.01275,265.98563,-3.16757
10268,3.99933,196.70461,4.28351,216.56292,0.01978,102.01275,263.98538,-3.16264
10269,3.99925,203.45678,3.98523,217.94757,0.01829,102.01275,261.98513,-3.14444
10270,3.99934,207.47659,3.81151,225.09922,0.01693,102.01275,259.98488,-3.12724
10271,3.99938,196.91159,4.30294,205.49056,0.02094,102.01275,257.98462,-3.11952
10272,3.99917,187.37641,4.77539,209.29665,0.02282,102.01275,255.98438,-3.11207
10273,3.99911,199.99846,4.14436,212.58677,0.01949,102.01275,253.98413,-3.09074
10274,3.99892,224.85537,3.27725,191.11965,0.01715,102.01275,251.98388,-3.03798
10275,3.99915,206.32041,3.94973,184.49814,0.02141,102.01275,249.98363,-3.04104
10276,3.99905,204.69075,3.98228,197.15678,0.0202,102.01275,247.98338,-3.02373
10277,3.99895,205.98623,3.9192,201.17676,0.01948,102.01275,245.98313,-3.01058
10278,3.99888,197.88612,4.24552,209.87513,0.02023,102.01275,243.98288,-2.99468
10279,3.999,213.09326,3.69807,179.85014,0.02056,102.01275,241.98263,-2.97341
10280,3.99915,197.50093,4.28939,200.47784,0.0214,102.01275,239.98238,-2.98256
10281,3.99915,206.81439,3.91846,188.44121,0.02079,102.01275,237.98213,-2.96404
10282,3.99913,200.6289,4.15956,196.11469,0.02121,102.01275,235.98187,-2.95934
10283,3.99915,194.57473,4.40613,208.27677,0.02116,102.01275,233.98163,-2.95116
10284,3.99903,207.99188,3.82873,206.07084,0.01858,102.01275,231.98138,-2.93737
10285,3.99902,205.30797,3.94117,203.53956,0.01936,102.01275,229.98113,-2.9278
10286,3.99903,203.42777,4.02292,201.91803,0.01992,102.01275,227.98087,-2.91497
10287,3.99936,199.64584,4.1209,230.45152,0.01788,102.01275,225.98063,-2.90115
10288,3.99908,198.83671,4.15734,229.74526,0.0181,102.01275,223.98038,-2.88297
10289,3.9992,200.95278,4.07295,226.2871,0.018,102.01275,221.98013,-2.86294
10290,3.99908,200.46648,4.09526,225.48308,0.01816,102.01275,219.97988,-2.83707
10291,3.9994,206.29179,3.88913,209.22988,0.01859,102.01275,217.97963,-2.81008
10292,3.99949,200.58726,4.11581,213.96845,0.01924,102.01275,215.97938,-2.79855
10293,3.99939,214.53837,3.58886,205.34444,0.01748,102.01275,213.97913,-2.7725
10294,3.99943,203.20787,3.98489,223.23084,0.01785,102.01275,211.97888,-2.78834
10295,3.99938,208.0687,3.78712,226.1327,0.01675,102.01275,209.97863,-2.78136
10296,3.99914,200.99929,4.05745,233.1428,0.0174,102.01275,207.97838,-2.77724
10297,3.99879,327.26497,1.56669,122.84996,0.01275,102.01275,205.97812,-2.63582
10298,3.999,200.88887,4.09501,217.10957,0.01886,102.01275,203.97788,-2.74813
10299,3.99935,197.41156,4.22417,228.30298,0.0185,102.01275,201.97763,-2.73055
10300,3.99934,203.86891,3.94293,231.03959,0.01707,102.01275,199.97738,-2.70627
10301,3.99944,197.15747,4.25107,221.47372,0.01919,102.01275,197.97713,-2.6976
10302,3.99924,195.72794,4.34678,209.76116,0.02072,102.01275,195.97688,-2.67262
10303,3.99952,198.14576,4.25282,203.00887,0.02095,102.01275,193.97663,-2.65229
10304,3.99918,199.05358,4.21318,202.22327,0.02083,102.01275,191.97638,-2.62258
10305,3.99919,219.05055,3.46409,190.3856,0.0182,102.01275,189.97613,-2.57288
10306,3.99901,203.97692,4.01973,194.25131,0.02069,102.01275,187.97588,-2.55935
10307,3.99913,197.94278,4.24218,210.28471,0.02017,102.01275,185.97563,-2.54677
10308,3.99904,193.37916,4.46091,209.55033,0.02129,102.01275,183.97537,-2.53224
10309,3.99867,196.22845,4.32474,208.90581,0.0207,102.01275,181.97513,-2.52118
10310,3.99919,186.12187,4.82529,215.36694,0.0224,102.01275,179.97488,-2.51338
10311,3.99914,202.76391,4.00809,220.69637,0.01816,102.01275,177.97463,-2.49673
10312,3.99906,198.03878,4.28536,193.44722,0.02215,102.01275,175.97437,-2.48627
10313,3.99912,196.73358,4.29023,213.25251,0.02012,102.01275,173.97413,-2.47711
10314,3.99913,199.6984,4.1525,214.72949,0.01934,102.01275,171.97388,-2.466
10315,3.99909,203.14588,4.03944,200.12227,0.02018,102.01275,169.97363,-2.46036
10316,3.99933,203.98829,4.01932,194.36285,0.02068,102.01275,167.97338,-2.45852
10317,3.99889,226.09273,3.26774,176.80631,0.01848,102.01275,165.97313,-2.42372
10318,3.99936,207.42904,3.87974,193.87382,0.02001,102.01275,163.97288,-2.43422
10319,3.9993,195.3944,4.36715,208.16419,0.02098,102.01275,161.97262,-2.42864
10320,3.99928,191.70293,4.51776,219.28682,0.0206,102.01275,159.97238,-2.41686
10321,3.99915,194.02381,4.40815,217.35498,0.02028,102.01275,157.97213,-2.40178
10322,3.99935,213.34766,3.62897,206.38229,0.01758,102.01275,155.97188,-2.37251
10323,3.99921,204.41187,3.97259,205.86602,0.0193,102.01275,153.97162,-2.35703
10324,3.99914,195.38996,4.38035,203.56147,0.02152,102.01275,151.97138,-2.35593
10325,3.99896,196.54772,4.33884,198.84254,0.02182,102.01275,149.97113,-2.32603
10326,3.99895,194.67486,4.41478,203.55136,0.02169,102.01275,147.97088,-2.30781
10327,3.99897,203.08103,4.07385,188.60062,0.0216,102.01275,145.97063,-2.28134
10328,3.9992,191.70893,4.5443,209.77174,0.02166,102.01275,143.97038,-2.27584
10329,3.99913,195.19283,4.39337,202.3773,0.02171,102.01275,141.97013,-2.25047
10330,3.99943,198.57731,4.25193,196.38301,0.02165,102.01275,139.96988,-2.24161
10331,3.99926,195.57511,4.37104,203.75533,0.02145,102.01275,137.96963,-2.22784
10332,3.99941,197.46386,4.25852,212.60459,0.02003,102.01275,135.96938,-2.20976
10333,3.99929,194.69748,4.38122,215.30309,0.02035,102.01275,133.96913,-2.20002
10334,3.99923,207.03527,3.87629,201.70493,0.01922,102.01275,131.96887,-2.16995
10335,3.9994,201.62367,4.12654,192.43309,0.02144,102.01275,129.96863,-2.1767
10336,3.99939,203.17323,4.05114,195.38844,0.02073,102.01275,127.96838,-2.1592
10337,3.99938,196.53391,4.3112,208.93255,0.02063,102.01275,125.96813,-2.1409
10338,3.99918,196.35132,4.33674,202.78771,0.02139,102.01275,123.96787,-2.12705
10339,3.99933,199.44045,4.17747,209.26488,0.01996,102.01275,121.96763,-2.11681
10340,3.99893,200.91619,4.13906,198.81151,0.02082,102.01275,119.96738,-2.10362
10341,3.99921,199.08505,4.20477,204.81895,0.02053,102.01275,117.96713,-2.08985
10342,3.99901,201.89057,4.08592,202.88011,0.02014,102.01275,115.96688,-2.06966
10343,3.99921,207.61,3.87214,193.96677,0.01996,102.01275,113.96663,-2.04981
10344,3.99924,205.29297,3.96223,195.3769,0.02028,102.01275,111.96638,-2.04103
10345,3.99923,202.34637,4.07929,198.01523,0.0206,102.01275,109.96612,-2.02896
10346,3.99932,212.30454,3.69806,191.67283,0.01929,102.01275,107.96588,-2.01069
10347,3.99914,203.52201,4.01686,202.81262,0.01981,102.01275,105.96563,-2.01084
10348,3.99938,180.98626,5.16262,206.15315,0.02504,102.01275,103.96538,-1.99951
10349,3.99934,207.582,3.82282,216.854,0.01763,102.01275,101.96512,-1.97154
10350,3.99946,197.23895,4.22819,230.12705,0.01837,102.01275,99.96488,-1.97042
10351,3.99919,198.10581,4.17833,235.39631,0.01775,102.01275,97.96463,-1.9513
10352,3.99933,199.39589,4.13483,228.92296,0.01806,102.01275,95.96438,-1.93354
10353,3.99927,202.88864,4.00468,219.90989,0.01821,102.01275,93.96413,-1.91265
10354,3.99931,201.28269,4.07066,220.69386,0.01844,102.01275,91.96388,-1.89469
10355,3.99929,198.33596,4.1783,230.42104,0.01813,102.01275,89.96363,-1.88105
10356,3.99946,198.92364,4.13354,240.2244,0.01721,102.01275,87.96337,-1.8656
10357,3.99908,193.89949,4.43939,208.14095,0.02133,102.01275,85.96313,-1.85296
10358,3.99907,212.11633,3.69878,194.26257,0.01904,102.01275,83.96288,-1.82462
10359,3.99915,199.29891,4.18798,207.53106,0.02018,102.01275,81.96263,-1.82232
10360,3.99925,201.40672,4.11601,199.52195,0.02063,102.01275,79.96237,-1.80332
10361,3.99907,204.64603,3.97258,201.76974,0.01969,102.01275,77.96213,-1.78772
10362,3.99922,201.65478,4.0908,205.06249,0.01995,102.01275,75.96188,-1.7725
10363,3.99915,203.16572,4.04592,197.34907,0.0205,102.01275,73.96163,-1.7557
10364,3.99945,195.78284,4.30782,224.33454,0.0192,102.01275,71.96137,-1.74678
10365,3.99942,197.29595,4.25028,219.10354,0.0194,102.01275,69.96113,-1.72701
10366,3.99925,198.34659,4.22297,210.67178,0.02005,102.01275,67.96088,-1.70725
10367,3.99933,209.70362,3.81489,184.41604,0.02069,102.01275,65.96063,-1.68382
10368,3.99907,201.02322,4.12005,204.26967,0.02017,102.01275,63.96038,-1.67744
10369,3.99906,201.15686,4.11075,205.63103,0.01999,102.01275,61.96013,-1.66505
10370,3.99929,197.7061,4.24763,212.467,0.01999,102.01275,59.95988,-1.65832
10371,3.99906,198.77018,4.21031,208.05026,0.02024,102.01275,57.95962,-1.64347
10372,3.99935,204.03298,3.95556,220.95289,0.0179,102.01275,55.95938,-1.61525
10373,3.99935,199.30499,4.16567,216.64044,0.01923,102.01275,53.95913,-1.60294
10374,3.99882,201.8766,4.09288,200.34586,0.02043,102.01275,51.95888,-1.58482
10375,3.99883,205.75004,3.93964,196.70364,0.02003,102.01275,49.95862,-1.56221
10376,3.99915,202.61884,4.08364,192.16519,0.02125,102.01275,47.95838,-1.54094
10377,3.99926,190.38256,4.68211,189.78714,0.02467,102.01275,45.95813,-1.53714
10378,3.99909,177.49353,5.32182,222.6489,0.0239,102.01275,43.95788,-1.52379
10379,3.99902,201.8915,4.08022,205.12259,0.01989,102.01275,41.95763,-1.50421
10380,3.9991,203.54481,4.01875,201.64799,0.01993,102.01275,39.95738,-1.48796
10381,3.99931,198.33808,4.24036,204.24152,0.02076,102.01275,37.95713,-1.47266
10382,3.99905,213.58466,3.64723,193.33691,0.01886,102.01275,35.95687,-1.44746
10383,3.99939,206.78579,3.89711,197.22772,0.01976,102.01275,33.95663,-1.4224
10384,3.99934,198.96903,4.18766,213.66305,0.0196,102.01275,31.95638,-1.42939
10385,3.99922,196.84393,4.30037,207.50294,0.02072,102.01275,29.95613,-1.43764
10386,3.9995,198.36245,4.24058,203.83513,0.0208,102.01275,27.95587,-1.41292
10387,3.99925,193.85466,4.42702,213.4048,0.02074,102.01275,25.95563,-1.40471
10388,3.99904,198.05851,4.24486,207.19077,0.02049,102.01275,23.95538,-1.39608
10389,3.99917,204.09027,4.00603,197.69653,0.02026,102.01275,21.95513,-1.38857
10390,3.99911,200.57695,4.14186,203.42476,0.02036,102.01275,19.95487,-1.37863
10391,3.9992,202.10119,4.06023,209.75056,0.01936,102.01275,17.95463,-1.35413
10392,3.99912,222.99892,3.35513,181.09218,0.01853,102.01275,15.95438,-1.31848
10393,3.99928,208.11003,3.81198,212.01457,0.01798,102.01275,13.95413,-1.31783
10394,3.99929,198.48648,4.19915,217.88067,0.01927,102.01275,11.95388,-1.30545
10395,3.99948,195.35773,4.32364,226.09946,0.01912,102.01275,9.95363,-1.2887
10396,3.9994,200.69194,4.12842,206.83001,0.01996,102.01275,7.95338,-1.27313
10397,3.99945,200.29042,4.10752,223.46275,0.01838,102.01275,5.95312,-1.25512
10398,3.99945,202.4108,4.0338,215.72818,0.0187,102.01275,3.95288,-1.23416
10399,3.99942,203.56422,3.99678,210.6934,0.01897,102.01275,1.95263,-1.21645
10400,3.99935,195.93101,4.29368,227.46335,0.01888,102.01275,0,-1.19914
10401,3.99893,197.89995,4.25609,205.66801,0.02069,104.013,397.9545,-4.16875
10402,3.99878,196.44384,4.33785,200.7445,0.02161,104.013,395.95425,-4.15032
10403,3.99903,195.50428,4.3884,199.01617,0.02205,104.013,393.954,-4.13161
10404,3.99897,197.03395,4.35332,187.1915,0.02326,104.013,391.95375,-4.11179
10405,3.99929,195.65625,4.34817,210.53189,0.02065,104.013,389.9535,-4.0995
10406,3.99912,195.71949,4.34603,210.13278,0.02068,104.013,387.95325,-4.09052
10407,3.99921,202.30369,4.08011,198.38545,0.02057,104.013,385.953,-4.07497
10408,3.9991,210.90457,3.75856,188.23597,0.01997,104.013,383.95275,-4.04497
10409,3.99903,204.59525,3.96501,205.7999,0.01927,104.013,381.9525,-4.03565
10410,3.99925,195.96219,4.3373,209.17624,0.02074,104.013,379.99988,-4.03318
10411,3.99922,205.63074,3.96572,188.89197,0.02099,104.013,377.99963,-4.01694
10412,3.99906,199.45608,4.21146,196.34132,0.02145,104.013,375.99938,-4.01055
10413,3.99929,200.61165,4.13945,203.84406,0.02031,104.013,373.99913,-3.99839
10414,3.99943,204.99048,3.95093,205.08813,0.01926,104.013,371.99888,-3.97274
10415,3.9992,197.08705,4.2809,210.55789,0.02033,104.013,369.99863,-3.96789
10416,3.9991,203.39205,4.0481,192.97973,0.02098,104.013,367.99838,-3.95545
10417,3.99889,202.90226,4.05173,199.28423,0.02033,104.013,365.99813,-3.93948
10418,3.99903,196.5113,4.32127,205.49772,0.02103,104.013,363.99788,-3.93318
10419,3.99909,195.59481,4.37565,201.79863,0.02168,104.013,361.99762,-3.91878
10420,3.99908,196.11574,4.33056,208.90727,0.02073,104.013,359.99738,-3.89909
10421,3.99948,186.47294,4.72282,245.98209,0.0192,104.013,357.99713,-3.87729
10422,3.99937,217.59893,3.48208,206.39072,0.01687,104.013,355.99688,-3.85102
10423,3.99921,214.95408,3.56075,212.72314,0.01674,104.013,353.99663,-3.84404
10424,3.99953,217.41361,3.51589,192.16731,0.0183,104.013,351.99638,-3.83374
10425,3.99947,203.80519,3.96359,221.64891,0.01788,104.013,349.99613,-3.84134
10426,3.99949,205.01119,3.90592,226.3164,0.01726,104.013,347.99588,-3.82383
10427,3.99951,202.9362,3.98899,226.88399,0.01758,104.013,345.99563,-3.8066
10428,3.99934,190.07787,4.61998,212.66207,0.02172,104.013,343.99538,-3.79808
10429,3.99914,188.58065,4.70497,210.76341,0.02232,104.013,341.99513,-3.77262
10430,3.99893,189.11761,4.66812,213.28906,0.02189,104.013,339.99487,-3.75708
10431,3.99921,199.04784,4.20192,206.53285,0.02035,104.013,337.99463,-3.72456
10432,3.99922,209.03878,3.80946,196.73365,0.01936,104.013,335.99438,-3.68984
10433,3.99909,195.09652,4.40053,201.53107,0.02184,104.013,333.99413,-3.69178
10434,3.99919,192.35515,4.51672,208.03854,0.02171,104.013,331.99387,-3.68359
10435,3.99901,195.60068,4.37724,201.14031,0.02176,104.013,329.99363,-3.6815
10436,3.99929,204.51933,3.94856,214.71157,0.01839,104.013,327.99338,-3.67356
10437,3.99935,204.04894,3.95305,221.88368,0.01782,104.013,325.99313,-3.67089
10438,3.99951,205.6429,3.90484,214.07254,0.01824,104.013,323.99288,-3.64951
10439,3.99929,221.2788,3.37844,197.07626,0.01714,104.013,321.99263,-3.61501
10440,3.99929,203.85252,4.04248,188.15552,0.02148,104.013,319.99238,-3.61464
10441,3.99945,204.0742,3.99117,204.03965,0.01956,104.013,317.99213,-3.59402
10442,3.99924,212.60755,3.65683,205.6691,0.01778,104.013,315.99188,-3.5702
10443,3.99935,199.38565,4.13195,230.57028,0.01792,104.013,313.99163,-3.57097
10444,3.99919,212.37308,3.66673,204.93459,0.01789,104.013,311.99138,-3.54427
10445,3.99945,207.33667,3.86857,200.00185,0.01934,104.013,309.99112,-3.53732
10446,3.99938,197.46028,4.19171,243.48112,0.01722,104.013,307.99088,-3.53434
10447,3.99962,202.52609,4.02061,219.70899,0.0183,104.013,305.99063,-3.51056
10448,3.99872,205.3248,3.94483,201.57402,0.01957,104.013,303.99038,-3.48806
10449,3.99903,203.11082,4.02502,206.50623,0.01949,104.013,301.99013,-3.48329
10450,3.99909,204.89715,3.96413,201.00595,0.01972,104.013,299.98988,-3.4569
10451,3.99906,203.63712,4.00518,205.59603,0.01948,104.013,297.98963,-3.43738
10452,3.99877,202.97594,4.03246,205.65082,0.01961,104.013,295.98938,-3.42028
10453,3.99907,202.67598,4.06901,196.50391,0.02071,104.013,293.98913,-3.39928
10454,3.99908,204.34734,3.99346,198.37266,0.02013,104.013,291.98888,-3.37922
10455,3.99897,205.08061,3.94512,205.78332,0.01917,104.013,289.98863,-3.37029
10456,3.99908,209.6434,3.77383,202.15271,0.01867,104.013,287.98837,-3.35272
10457,3.99917,213.80783,3.64929,188.96336,0.01931,104.013,285.98813,-3.33195
10458,3.99904,200.99716,4.14521,195.38656,0.02122,104.013,283.98788,-3.3276
10459,3.99926,201.59074,4.07537,212.62774,0.01917,104.013,281.98763,-3.31637
10460,3.99932,208.6423,3.81619,200.4934,0.01903,104.013,279.98737,-3.2989
10461,3.99905,203.57933,3.99922,209.16329,0.01912,104.013,277.98713,-3.29237
10462,3.99927,201.14161,4.11357,204.87518,0.02008,104.013,275.98688,-3.28164
10463,3.9991,210.8283,3.74052,197.01575,0.01899,104.013,273.98663,-3.25486
10464,3.99922,200.14412,4.12559,217.97847,0.01893,104.013,271.98638,-3.24077
10465,3.99921,201.61596,4.04232,227.56002,0.01776,104.013,269.98613,-3.21963
10466,3.99916,198.56302,4.16468,232.09967,0.01794,104.013,267.98588,-3.20455
10467,3.99914,201.29067,4.04855,231.36065,0.0175,104.013,265.98563,-3.18487
10468,3.99916,200.10766,4.12787,217.64034,0.01897,104.013,263.98538,-3.17895
10469,3.99923,198.63888,4.16784,228.96545,0.0182,104.013,261.98513,-3.16494
10470,3.99933,200.43208,4.11157,218.71077,0.0188,104.013,259.98488,-3.14855
10471,3.99913,197.35707,4.22173,230.47657,0.01832,104.013,257.98462,-3.13934
10472,3.99906,194.94233,4.40232,203.41219,0.02164,104.013,255.98438,-3.12139
10473,3.99925,195.9749,4.33472,209.90365,0.02065,104.013,253.98413,-3.10198
10474,3.99924,202.80402,4.0871,188.28115,0.02171,104.013,251.98388,-3.08469
10475,3.99919,208.08374,3.87191,186.83616,0.02072,104.013,249.98363,-3.05982
10476,3.99905,207.52858,3.85915,200.60314,0.01924,104.013,247.98338,-3.03772
10477,3.9991,196.17121,4.32361,210.52461,0.02054,104.013,245.98313,-3.02558
10478,3.99905,207.36524,3.87018,198.65947,0.01948,104.013,243.98288,-3.01372
10479,3.99913,196.93938,4.28941,209.89274,0.02044,104.013,241.98263,-3.0049
10480,3.99898,199.88691,4.16842,204.88401,0.02035,104.013,239.98238,-2.99332
10481,3.99897,195.83388,4.37858,197.03504,0.02222,104.013,237.98213,-2.98623
10482,3.99912,194.24855,4.42402,207.56316,0.02131,104.013,235.98187,-2.97402
10483,3.99915,197.82511,4.23837,213.92882,0.01981,104.013,233.98163,-2.95957
10484,3.99914,207.24023,3.88064,196.43126,0.01976,104.013,231.98138,-2.95074
10485,3.99917,215.50525,3.59612,185.7289,0.01936,104.013,229.98113,-2.93919
10486,3.99907,203.62927,3.97961,217.14656,0.01833,104.013,227.98087,-2.93192
10487,3.99928,202.70286,4.00377,224.14531,0.01786,104.013,225.98063,-2.91395
10488,3.99921,194.00616,4.37027,233.56022,0.01871,104.013,223.98038,-2.89832
10489,3.99939,197.03569,4.22098,238.09538,0.01773,104.013,221.98013,-2.87777
10490,3.9992,199.84301,4.12308,225.13394,0.01831,104.013,219.97988,-2.8489
10491,3.99912,199.88309,4.1209,225.29807,0.01829,104.013,217.97963,-2.81844
10492,3.99923,203.24067,3.99707,216.56572,0.01846,104.013,215.97938,-2.8006
10493,3.99937,205.63812,3.89634,218.25418,0.01785,104.013,213.97913,-2.79245
10494,3.99955,205.81672,3.90282,211.75594,0.01843,104.013,211.97888,-2.79662
10495,3.99941,208.46893,3.77026,227.1327,0.0166,104.013,209.97863,-2.79344
10496,3.9994,200.6926,4.0787,229.06062,0.01781,104.013,207.97838,-2.78945
10497,3.99924,201.75994,4.049,221.3209,0.01829,104.013,205.97812,-2.78036
10498,3.99923,200.14533,4.1124,223.99693,0.01836,104.013,203.97788,-2.76913
10499,3.99924,199.29369,4.15529,221.37048,0.01877,104.013,201.97763,-2.75013
10500,3.99913,198.12947,4.18616,230.962,0.01812,104.013,199.97738,-2.73448
10501,3.99936,201.20782,4.07365,220.8166,0.01845,104.013,197.97713,-2.71709
10502,3.99947,201.7769,4.04251,224.23627,0.01803,104.013,195.97688,-2.69201
10503,3.99924,201.88456,4.03986,223.1886,0.0181,104.013,193.97663,-2.6674
10504,3.99906,200.0043,4.17639,200.00664,0.02088,104.013,191.97638,-2.64555
10505,3.99913,210.29016,3.75202,200.95657,0.01867,104.013,189.97613,-2.61298
10506,3.99912,197.60843,4.27329,204.37782,0.02091,104.013,187.97588,-2.58431
10507,3.99888,200.64999,4.144,201.29714,0.02059,104.013,185.97563,-2.5635
10508,3.9992,200.79789,4.15959,193.53321,0.02149,104.013,183.97537,-2.54103
10509,3.99901,205.17733,3.96799,194.8934,0.02036,104.013,181.97513,-2.52845
10510,3.99927,194.99552,4.40743,200.95065,0.02193,104.013,179.97488,-2.52785
10511,3.99899,195.92519,4.39145,191.71482,0.02291,104.013,177.97463,-2.51232
10512,3.99903,195.01481,4.38265,209.01231,0.02097,104.013,175.97437,-2.50327
10513,3.99915,195.67677,4.37909,199.38533,0.02196,104.013,173.97413,-2.49311
10514,3.99908,194.25989,4.44609,200.0338,0.02223,104.013,171.97388,-2.48227
10515,3.99898,210.06371,3.78397,190.85181,0.01983,104.013,169.97363,-2.46823
10516,3.99891,202.75876,4.04226,205.45847,0.01967,104.013,167.97338,-2.47748
10517,3.99901,224.04832,3.35016,168.7244,0.01986,104.013,165.97313,-2.45327
10518,3.99899,196.10147,4.31904,213.45705,0.02023,104.013,163.97288,-2.46409
10519,3.99918,196.41615,4.33698,201.65409,0.02151,104.013,161.97262,-2.447
10520,3.99899,193.87762,4.43382,210.42716,0.02107,104.013,159.97238,-2.43439
10521,3.99907,203.50332,3.99214,213.73349,0.01868,104.013,157.97213,-2.41564
10522,3.99918,204.56514,3.92345,226.30163,0.01734,104.013,155.97188,-2.39997
10523,3.99905,194.38507,4.44261,199.16767,0.02231,104.013,153.97162,-2.38084
10524,3.99923,204.19697,4.02283,189.88236,0.02119,104.013,151.97138,-2.36484
10525,3.99898,205.80892,3.95328,190.64487,0.02074,104.013,149.97113,-2.33909
10526,3.99904,196.98655,4.3383,192.38148,0.02255,104.013,147.97088,-2.32103
10527,3.99892,190.62372,4.61425,205.15907,0.02249,104.013,145.97063,-2.30609
10528,3.9989,196.90254,4.33049,196.04844,0.02209,104.013,143.97038,-2.27773
10529,3.99932,191.96533,4.49895,221.43545,0.02032,104.013,141.97013,-2.27272
10530,3.99921,167.55517,6.23203,190.08931,0.03278,104.013,139.96988,-2.24368
10531,3.99919,185.30672,4.86917,216.00155,0.02254,104.013,137.96963,-2.24297
10532,3.99902,198.60273,4.25145,195.98129,0.02169,104.013,135.96938,-2.23007
10533,3.99935,197.16441,4.28367,208.22476,0.02057,104.013,133.96913,-2.21532
10534,3.99923,205.83405,3.90815,208.80563,0.01872,104.013,131.96887,-2.18808
10535,3.99923,196.01051,4.29972,223.15561,0.01927,104.013,129.96863,-2.18923
10536,3.99922,201.95019,4.09173,199.75686,0.02048,104.013,127.96838,-2.17297
10537,3.99884,203.47997,4.02672,199.46634,0.02019,104.013,125.96813,-2.15553
10538,3.99919,196.37474,4.36988,191.7453,0.02279,104.013,123.96787,-2.145
10539,3.99912,208.24953,3.86139,188.2767,0.02051,104.013,121.96763,-2.12124
10540,3.99893,201.43305,4.09739,206.11926,0.01988,104.013,119.96738,-2.1156
10541,3.99886,203.70488,4.01387,200.8086,0.01999,104.013,117.96713,-2.10026
10542,3.99901,202.76404,4.0649,196.60049,0.02068,104.013,115.96688,-2.08683
10543,3.99909,205.65515,3.9533,193.03724,0.02048,104.013,113.96663,-2.06946
10544,3.99906,203.04781,4.05134,197.15735,0.02055,104.013,111.96638,-2.0596
10545,3.99925,204.94088,3.97284,196.89269,0.02018,104.013,109.96612,-2.04491
10546,3.99919,202.06869,4.07456,204.42308,0.01993,104.013,107.96588,-2.04765
10547,3.99919,205.05979,3.96171,199.32595,0.01988,104.013,105.96563,-2.02571
10548,3.99911,194.66528,4.40813,206.03109,0.0214,104.013,103.96538,-2.01619
10549,3.99929,198.37832,4.15302,242.44931,0.01713,104.013,101.96512,-2.00144
10550,3.99912,209.66878,3.74889,213.8795,0.01753,104.013,99.96488,-1.98236
10551,3.99928,200.34083,4.09242,229.66418,0.01782,104.013,97.96463,-1.9728
10552,3.99948,196.9341,4.23032,235.76126,0.01794,104.013,95.96438,-1.96034
10553,3.99928,196.65059,4.25166,231.54278,0.01836,104.013,93.96413,-1.9444
10554,3.99915,197.77784,4.19435,234.6422,0.01788,104.013,91.96388,-1.92435
10555,3.99934,204.2266,3.95339,218.13396,0.01812,104.013,89.96363,-1.89803
10556,3.99928,198.97744,4.14785,231.48899,0.01792,104.013,87.96337,-1.88341
10557,3.99912,194.63448,4.39696,210.50352,0.02089,104.013,85.96313,-1.86879
10558,3.99914,193.02365,4.43807,224.74149,0.01975,104.013,83.96288,-1.84811
10559,3.99906,197.53961,4.28505,201.31752,0.02129,104.013,81.96263,-1.8329
10560,3.99907,208.81123,3.83076,191.55697,0.02,104.013,79.96237,-1.80306
10561,3.99926,203.2009,4.05577,193.22533,0.02099,104.013,77.96213,-1.79067
10562,3.9991,205.88769,3.94458,192.73862,0.02047,104.013,75.96188,-1.77621
10563,3.99904,215.48703,3.58884,189.10548,0.01898,104.013,73.96163,-1.75498
10564,3.99902,201.19429,4.10047,209.11095,0.01961,104.013,71.96137,-1.7522
10565,3.99929,201.41757,4.10012,205.46418,0.01996,104.013,69.96113,-1.73192
10566,3.99922,200.84136,4.13553,201.46563,0.02053,104.013,67.96088,-1.71776
10567,3.99913,199.86547,4.18123,200.53304,0.02085,104.013,65.96063,-1.70565
10568,3.99889,204.57864,3.98333,198.49309,0.02007,104.013,63.96038,-1.68866
10569,3.99918,215.29237,3.58184,195.53407,0.01832,104.013,61.96013,-1.66457
10570,3.99926,216.28104,3.55409,192.39249,0.01847,104.013,59.95988,-1.65984
10571,3.99932,194.55227,4.39694,212.05118,0.02074,104.013,57.95962,-1.66651
10572,3.99948,199.9203,4.15225,210.92946,0.01969,104.013,55.95938,-1.63221
10573,3.99915,202.55645,4.0546,204.05091,0.01987,104.013,53.95913,-1.61738
10574,3.99915,202.9014,4.06099,195.93121,0.02073,104.013,51.95888,-1.59951
10575,3.99911,208.01491,3.86097,191.99742,0.02011,104.013,49.95862,-1.57719
10576,3.99919,198.19236,4.26628,197.42881,0.02161,104.013,47.95838,-1.57419
10577,3.999,203.86455,4.00765,200.68448,0.01997,104.013,45.95813,-1.54273
10578,3.99886,154.91452,7.50378,189.06735,0.03969,104.013,43.95788,-1.5279
10579,3.99907,198.52575,4.24737,198.59009,0.02139,104.013,41.95763,-1.51603
10580,3.99898,199.54418,4.18263,205.28972,0.02037,104.013,39.95738,-1.50051
10581,3.99921,209.94072,3.80235,185.61919,0.02048,104.013,37.95713,-1.47417
10582,3.99927,211.96368,3.71725,188.91341,0.01968,104.013,35.95687,-1.4554
10583,3.99933,209.2511,3.81047,192.95219,0.01975,104.013,33.95663,-1.4344
10584,3.99915,200.47843,4.1428,204.74858,0.02023,104.013,31.95638,-1.43506
10585,3.99887,202.99528,4.04085,201.96917,0.02001,104.013,29.95613,-1.42835
10586,3.99904,207.32138,3.87353,197.97888,0.01957,104.013,27.95587,-1.41516
10587,3.99904,194.16597,4.4529,199.33093,0.02234,104.013,25.95563,-1.41853
10588,3.99932,199.96934,4.16231,205.9848,0.02021,104.013,23.95538,-1.41095
10589,3.99905,203.70899,4.02468,196.63832,0.02047,104.013,21.95513,-1.3966
10590,3.9991,200.29274,4.15182,204.40225,0.02031,104.013,19.95487,-1.38892
10591,3.99906,217.32783,3.53107,186.31373,0.01895,104.013,17.95463,-1.34794
10592,3.99912,207.98142,3.82673,207.23,0.01847,104.013,15.95438,-1.34246
10593,3.99928,200.44782,4.09999,223.71922,0.01833,104.013,13.95413,-1.33205
10594,3.99912,197.73055,4.20841,228.83085,0.01839,104.013,11.95388,-1.31689
10595,3.99939,191.25041,4.49639,237.16191,0.01896,104.013,9.95363,-1.30364
10596,3.99925,199.65694,4.14821,217.42199,0.01908,104.013,7.95338,-1.28684
10597,3.99939,198.87833,4.17908,219.04521,0.01908,104.013,5.95312,-1.26871
10598,3.99938,199.70751,4.13505,222.39477,0.01859,104.013,3.95288,-1.25034
10599,3.99933,200.72502,4.09671,219.70837,0.01865,104.013,1.95263,-1.23222
10600,3.99926,200.41615,4.19585,187.30008,0.0224,104.013,0,-1.21998
10601,3.99916,203.9293,4.03753,188.67913,0.0214,106.01325,397.9545,-4.18218
10602,3.99889,216.73462,3.5749,176.61888,0.02024,106.01325,395.95425,-4.15613
10603,3.99893,220.37612,3.46871,169.32463,0.02049,106.01325,393.954,-4.11753
10604,3.99915,198.86644,4.20133,209.90542,0.02002,106.01325,391.95375,-4.12815
10605,3.99906,200.26101,4.15455,203.88282,0.02038,106.01325,389.9535,-4.11904
10606,3.99922,195.8218,4.32985,214.47449,0.02019,106.01325,387.95325,-4.11061
10607,3.99924,203.40466,4.01124,207.22132,0.01936,106.01325,385.953,-4.0905
10608,3.99936,215.75417,3.59472,182.71006,0.01967,106.01325,383.95275,-4.06108
10609,3.99953,202.12058,4.0464,215.60476,0.01877,106.01325,381.9525,-4.05347
10610,3.99906,200.52919,4.14715,202.19516,0.02051,106.01325,379.99988,-4.04341
10611,3.99923,219.02755,3.48917,179.43832,0.01944,106.01325,377.99963,-4.01879
10612,3.99913,199.9971,4.16448,204.58791,0.02036,106.01325,375.99938,-4.02408
10613,3.99913,196.63165,4.33239,199.73259,0.02169,106.01325,373.99913,-4.01216
10614,3.99907,204.29399,3.97724,205.89378,0.01932,106.01325,371.99888,-3.98917
10615,3.99925,199.57758,4.14502,220.3812,0.01881,106.01325,369.99863,-3.98371
10616,3.99912,206.2809,3.94176,187.85717,0.02098,106.01325,367.99838,-3.97084
10617,3.99898,215.67049,3.60983,177.7306,0.02031,106.01325,365.99813,-3.94812
10618,3.99907,201.47596,4.12119,196.44629,0.02098,106.01325,363.99788,-3.94733
10619,3.99903,198.8544,4.20954,206.86869,0.02035,106.01325,361.99762,-3.93859
10620,3.9991,202.91825,4.03601,205.34258,0.01966,106.01325,359.99738,-3.91077
10621,3.99927,189.93634,4.55729,239.32495,0.01904,106.01325,357.99713,-3.89939
10622,3.99911,202.97303,4.00293,218.97722,0.01828,106.01325,355.99688,-3.88529
10623,3.99929,208.12338,3.80589,214.82408,0.01772,106.01325,353.99663,-3.87572
10624,3.99934,201.66681,4.05707,219.42747,0.01849,106.01325,351.99638,-3.87044
10625,3.99933,207.32552,3.83069,217.90836,0.01758,106.01325,349.99613,-3.85628
10626,3.99944,203.21487,4.00416,213.90278,0.01872,106.01325,347.99588,-3.84067
10627,3.99946,222.16547,3.34507,200.11103,0.01672,106.01325,345.99563,-3.8006
10628,3.99895,192.01158,4.54219,205.30363,0.02212,106.01325,343.99538,-3.81118
10629,3.99917,188.19101,4.69528,220.90244,0.02126,106.01325,341.99513,-3.79124
10630,3.99906,195.47761,4.40165,195.25015,0.02254,106.01325,339.99487,-3.77448
10631,3.99904,190.24781,4.60533,214.4812,0.02147,106.01325,337.99463,-3.7559
10632,3.9992,185.87029,4.87506,204.94769,0.02379,106.01325,335.99438,-3.73649
10633,3.99918,185.92189,4.86113,208.02165,0.02337,106.01325,333.99413,-3.7247
10634,3.99909,199.67484,4.22505,188.63912,0.0224,106.01325,331.99387,-3.69568
10635,3.99913,196.73199,4.3347,197.39917,0.02196,106.01325,329.99363,-3.70143
10636,3.99909,204.00676,3.96432,217.05528,0.01826,106.01325,327.99338,-3.69568
10637,3.9992,199.52569,4.16912,211.03563,0.01976,106.01325,325.99313,-3.69185
10638,3.99932,203.05593,4.00877,214.75379,0.01867,106.01325,323.99288,-3.67465
10639,3.99937,202.3179,4.03965,214.81358,0.01881,106.01325,321.99263,-3.65178
10640,3.99939,201.81207,4.07835,207.43845,0.01966,106.01325,319.99238,-3.63125
10641,3.99935,201.85332,4.04984,219.12153,0.01848,106.01325,317.99213,-3.61901
10642,3.9994,198.1494,4.20904,220.1955,0.01912,106.01325,315.99188,-3.60462
10643,3.99944,198.88938,4.16189,226.65689,0.01836,106.01325,313.99163,-3.59389
10644,3.99933,199.10739,4.14336,230.92743,0.01794,106.01325,311.99138,-3.58071
10645,3.99944,198.57652,4.17798,225.59586,0.01852,106.01325,309.99112,-3.56847
10646,3.99932,211.63527,3.69523,204.23384,0.01809,106.01325,307.99088,-3.54061
10647,3.99932,202.59223,4.0095,223.60097,0.01793,106.01325,305.99063,-3.5309
