Repository: edrossi93/mecanano-ml-nanomechanics-tutorial

File: data/nanoindent_maps/Duplex Steel 2um.csv (part 21 of 77)
Index,Load,Depth,HARDNESS,MODULUS,H/E,X Position,Y Position,Z Position
Integer,mN,nm,GPa,GPa,None,µm,µm,µm
10648,3.99912,198.01482,4.31223,185.62049,0.02323,106.01325,303.99038,-3.51872
10649,3.99888,198.24114,4.25857,199.15877,0.02138,106.01325,301.99013,-3.49611
10650,3.99875,195.59472,4.38584,198.3173,0.02212,106.01325,299.98988,-3.47173
10651,3.99903,213.55371,3.67324,182.8805,0.02009,106.01325,297.98963,-3.44228
10652,3.99891,209.33887,3.835,182.11803,0.02106,106.01325,295.98938,-3.43055
10653,3.99905,207.39417,3.91428,181.58875,0.02156,106.01325,293.98913,-3.41182
10654,3.99889,194.80665,4.42366,198.54156,0.02228,106.01325,291.98888,-3.3947
10655,3.99903,204.58047,3.98741,196.93442,0.02025,106.01325,289.98863,-3.38453
10656,3.99907,204.67658,3.97167,201.63123,0.0197,106.01325,287.98837,-3.36856
10657,3.99899,200.99877,4.12013,204.61918,0.02014,106.01325,285.98813,-3.3577
10658,3.99901,205.10157,3.97447,193.62246,0.02053,106.01325,283.98788,-3.34797
10659,3.99911,206.59624,3.91313,193.76518,0.0202,106.01325,281.98763,-3.3329
10660,3.99907,216.12611,3.52834,208.19255,0.01695,106.01325,279.98737,-3.30365
10661,3.99909,204.14497,3.9787,207.9159,0.01914,106.01325,277.98713,-3.30822
10662,3.99927,219.38899,3.47405,180.70936,0.01922,106.01325,275.98688,-3.27871
10663,3.9992,198.55174,4.225,206.28384,0.02048,106.01325,273.98663,-3.27896
10664,3.99922,202.82474,4.01022,218.50734,0.01835,106.01325,271.98638,-3.25103
10665,3.99943,199.39078,4.13317,229.90566,0.01798,106.01325,269.98613,-3.23307
10666,3.9992,209.24449,3.79165,201.03783,0.01886,106.01325,267.98588,-3.20799
10667,3.99924,200.52052,4.12825,209.84574,0.01967,106.01325,265.98563,-3.20241
10668,3.99915,224.84752,3.29818,180.63256,0.01826,106.01325,263.98538,-3.16926
10669,3.99923,196.97706,4.23403,232.85454,0.01818,106.01325,261.98513,-3.17938
10670,3.99931,202.18464,4.03095,221.43514,0.0182,106.01325,259.98488,-3.16202
10671,3.99937,201.11479,4.08672,216.66917,0.01886,106.01325,257.98462,-3.15396
10672,3.99922,196.09378,4.26686,236.41564,0.01805,106.01325,255.98438,-3.13968
10673,3.99921,203.08551,4.03401,203.3379,0.01984,106.01325,253.98413,-3.11717
10674,3.99897,205.27194,3.98143,188.49076,0.02112,106.01325,251.98388,-3.10061
10675,3.99922,222.61445,3.38415,173.74459,0.01948,106.01325,249.98363,-3.06308
10676,3.99891,205.2363,3.95526,198.87806,0.01989,106.01325,247.98338,-3.058
10677,3.99908,204.2648,4.03536,184.57352,0.02186,106.01325,245.98313,-3.03512
10678,3.99908,200.84846,4.13502,201.47542,0.02052,106.01325,243.98288,-3.02137
10679,3.99905,200.47827,4.15879,198.73251,0.02093,106.01325,241.98263,-3.01254
10680,3.99921,202.36323,4.05077,209.04673,0.01938,106.01325,239.98238,-3.00427
10681,3.99916,207.90851,3.88322,185.25063,0.02096,106.01325,237.98213,-2.98463
10682,3.99905,195.69931,4.34275,211.6766,0.02052,106.01325,235.98187,-2.98936
10683,3.9993,206.31922,3.88047,212.73845,0.01824,106.01325,233.98163,-2.96519
10684,3.99933,210.55011,3.76345,191.81152,0.01962,106.01325,231.98138,-2.96288
10685,3.999,205.13322,3.96174,198.02442,0.02001,106.01325,229.98113,-2.95665
10686,3.99911,207.38815,3.84175,211.05507,0.0182,106.01325,227.98087,-2.94166
10687,3.99909,200.90114,4.08559,221.22454,0.01847,106.01325,225.98063,-2.92998
10688,3.99794,203.94776,3.9658,216.88277,0.01829,106.01325,223.98038,-2.91229
10689,3.99902,201.94279,4.03671,223.40605,0.01807,106.01325,221.98013,-2.88997
10690,3.99928,200.72295,4.07065,232.44795,0.01751,106.01325,219.97988,-2.85732
10691,3.99941,205.06851,3.94197,207.59257,0.01899,106.01325,217.97963,-2.82924
10692,3.99953,197.84245,4.20755,227.11804,0.01853,106.01325,215.97938,-2.82437
10693,3.9995,202.56775,4.01313,222.41577,0.01804,106.01325,213.97913,-2.80587
10694,3.9993,206.363,3.86198,221.14035,0.01746,106.01325,211.97888,-2.8097
10695,3.99945,218.16031,3.47953,197.66503,0.0176,106.01325,209.97863,-2.79641
10696,3.99928,208.12554,3.78534,225.85084,0.01676,106.01325,207.97838,-2.79669
10697,3.9992,206.74484,3.86314,212.93692,0.01814,106.01325,205.97812,-2.78937
10698,3.99928,203.99815,3.95439,222.20971,0.0178,106.01325,203.97788,-2.7818
10699,3.99939,199.42043,4.14371,224.21053,0.01848,106.01325,201.97763,-2.76717
10700,3.99938,194.4675,4.33896,238.09669,0.01822,106.01325,199.97738,-2.75194
10701,3.99918,192.14666,4.44804,238.93002,0.01862,106.01325,197.97713,-2.73711
10702,3.99926,217.76289,3.48556,201.40014,0.01731,106.01325,195.97688,-2.69631
10703,3.99946,201.65599,4.09099,205.07762,0.01995,106.01325,193.97663,-2.68877
10704,3.9989,199.54029,4.19266,201.57469,0.0208,106.01325,191.97638,-2.6653
10705,3.99923,199.23409,4.26146,183.82039,0.02318,106.01325,189.97613,-2.63133
10706,3.99904,202.61139,4.09045,189.88509,0.02154,106.01325,187.97588,-2.60161
10707,3.9989,212.00556,3.72726,184.13763,0.02024,106.01325,185.97563,-2.5684
10708,3.99914,194.56888,4.4244,202.15974,0.02189,106.01325,183.97537,-2.56418
10709,3.99897,204.75094,3.99166,192.62638,0.02072,106.01325,181.97513,-2.54554
10710,3.99882,197.68486,4.30953,190.97196,0.02257,106.01325,179.97488,-2.54073
10711,3.99901,193.74476,4.40743,222.8929,0.01977,106.01325,177.97463,-2.52558
10712,3.99903,201.96474,4.10861,193.31588,0.02125,106.01325,175.97437,-2.51885
10713,3.99916,200.11898,4.19703,191.17642,0.02195,106.01325,173.97413,-2.50853
10714,3.99916,196.48149,4.3268,204.09728,0.0212,106.01325,171.97388,-2.4849
10715,3.99905,211.05153,3.76312,184.26986,0.02042,106.01325,169.97363,-2.46748
10716,3.99903,204.09407,3.98519,206.00308,0.01935,106.01325,167.97338,-2.476
10717,3.99886,197.78529,4.24748,210.8937,0.02014,106.01325,165.97313,-2.47172
10718,3.99905,184.52299,4.88435,225.35033,0.02167,106.01325,163.97288,-2.47514
10719,3.99912,188.2141,4.7157,213.62618,0.02207,106.01325,161.97262,-2.4714
10720,3.9991,211.74013,3.70039,199.82873,0.01852,106.01325,159.97238,-2.43135
10721,3.9992,199.48645,4.12653,231.00059,0.01786,106.01325,157.97213,-2.43328
10722,3.99922,202.80864,4.01603,216.10692,0.01858,106.01325,155.97188,-2.41295
10723,3.99923,193.10301,4.49633,202.43164,0.02221,106.01325,153.97162,-2.3951
10724,3.99895,204.69099,3.99658,191.73112,0.02084,106.01325,151.97138,-2.38062
10725,3.99921,223.80684,3.35501,169.95862,0.01974,106.01325,149.97113,-2.33826
10726,3.99895,193.854,4.47764,196.45174,0.02279,106.01325,147.97088,-2.33809
10727,3.9991,200.38997,4.17805,193.40427,0.0216,106.01325,145.97063,-2.31303
10728,3.99923,195.26638,4.40259,198.24594,0.02221,106.01325,143.97038,-2.29057
10729,3.99908,198.02692,4.23271,212.47886,0.01992,106.01325,141.97013,-2.28488
10730,3.99924,184.79556,4.91015,212.49693,0.02311,106.01325,139.96988,-2.26911
10731,3.99912,194.7891,4.41021,203.28961,0.02169,106.01325,137.96963,-2.24042
10732,3.99928,193.92305,4.41076,218.29222,0.02021,106.01325,135.96938,-2.24044
10733,3.9994,195.60656,4.30667,228.41507,0.01885,106.01325,133.96913,-2.22581
10734,3.99922,199.59861,4.15246,216.67411,0.01916,106.01325,131.96887,-2.19946
10735,3.99917,198.62386,4.22107,206.51406,0.02044,106.01325,129.96863,-2.20043
10736,3.99913,196.12356,4.27854,230.1772,0.01859,106.01325,127.96838,-2.18504
10737,3.99928,196.22673,4.29582,220.5823,0.01947,106.01325,125.96813,-2.16829
10738,3.99936,202.6226,4.02599,215.18756,0.01871,106.01325,123.96787,-2.15521
10739,3.99888,199.67697,4.15786,212.75097,0.01954,106.01325,121.96763,-2.1445
10740,3.99912,200.72818,4.11414,211.8893,0.01942,106.01325,119.96738,-2.12941
10741,3.99911,208.12627,3.85873,191.15336,0.02019,106.01325,117.96713,-2.11798
10742,3.99895,203.76577,4.02809,194.43049,0.02072,106.01325,115.96688,-2.1045
10743,3.99928,205.80217,3.95026,191.99704,0.02057,106.01325,113.96663,-2.08804
10744,3.99897,201.70659,4.11388,195.4092,0.02105,106.01325,111.96638,-2.07725
10745,3.99915,200.55824,4.14389,202.98209,0.02042,106.01325,109.96612,-2.06398
10746,3.99903,202.19349,4.05532,210.08116,0.0193,106.01325,107.96588,-2.06179
10747,3.99914,201.05464,4.08061,220.50486,0.01851,106.01325,105.96563,-2.05162
10748,3.99923,201.00246,4.07461,224.46086,0.01815,106.01325,103.96538,-2.03161
10749,3.99939,196.67475,4.24816,232.74107,0.01825,106.01325,101.96512,-2.02588
10750,3.9993,198.02128,4.19735,228.0202,0.01841,106.01325,99.96488,-2.01582
10751,3.99907,197.56556,4.20435,234.33079,0.01794,106.01325,97.96463,-1.9997
10752,3.99928,214.4808,3.59849,201.39085,0.01787,106.01325,95.96438,-1.96908
10753,3.99936,196.44461,4.27233,226.42809,0.01887,106.01325,93.96413,-1.96954
10754,3.99916,197.39655,4.22324,228.94447,0.01845,106.01325,91.96388,-1.94878
10755,3.9993,199.24431,4.1478,225.85866,0.01836,106.01325,89.96363,-1.92836
10756,3.99923,197.61324,4.21305,229.19101,0.01838,106.01325,87.96337,-1.90617
10757,3.99923,215.29931,3.55212,210.85776,0.01685,106.01325,85.96313,-1.86887
10758,3.99931,196.67165,4.22815,242.80555,0.01741,106.01325,83.96288,-1.86174
10759,3.9991,197.98954,4.22132,217.8652,0.01938,106.01325,81.96263,-1.84616
10760,3.99905,197.03163,4.29939,204.60582,0.02101,106.01325,79.96237,-1.82796
10761,3.99919,207.75901,3.85304,199.40104,0.01932,106.01325,77.96213,-1.8079
10762,3.99923,202.29364,4.07688,199.77719,0.02041,106.01325,75.96188,-1.79525
10763,3.99908,208.58147,3.82906,195.89197,0.01955,106.01325,73.96163,-1.77168
10764,3.99927,194.63998,4.36575,222.51573,0.01962,106.01325,71.96137,-1.78052
10765,3.99896,207.38805,3.87551,196.04548,0.01977,106.01325,69.96113,-1.74623
10766,3.99907,217.95729,3.53178,176.89497,0.01997,106.01325,67.96088,-1.7164
10767,3.99908,204.73609,3.98179,196.63323,0.02025,106.01325,65.96063,-1.71747
10768,3.99913,202.82833,4.04578,202.94808,0.01994,106.01325,63.96038,-1.70494
10769,3.99901,201.75297,4.07917,207.96455,0.01961,106.01325,61.96013,-1.68846
10770,3.99908,202.714,4.02927,211.86346,0.01902,106.01325,59.95988,-1.68898
10771,3.99911,199.39286,4.17533,210.86801,0.0198,106.01325,57.95962,-1.6793
10772,3.99893,200.53722,4.10914,217.54645,0.01889,106.01325,55.95938,-1.64936
10773,3.99923,209.61149,3.80823,188.24922,0.02023,106.01325,53.95913,-1.63175
10774,3.9992,203.9934,4.03433,188.86259,0.02136,106.01325,51.95888,-1.62729
10775,3.99925,203.62336,4.04973,189.00507,0.02143,106.01325,49.95862,-1.6051
10776,3.99902,205.08659,3.96089,199.13746,0.01989,106.01325,47.95838,-1.58749
10777,3.99919,200.33039,4.14171,207.75463,0.01994,106.01325,45.95813,-1.56923
10778,3.99908,180.32057,5.27665,190.17428,0.02775,106.01325,43.95788,-1.5407
10779,3.99904,206.42059,3.93365,188.69383,0.02085,106.01325,41.95763,-1.52774
10780,3.99877,204.79023,4.00493,187.22686,0.02139,106.01325,39.95738,-1.5107
10781,3.99894,207.95028,3.85922,193.62675,0.01993,106.01325,37.95713,-1.48732
10782,3.99905,207.75533,3.86693,193.67636,0.01997,106.01325,35.95687,-1.46879
10783,3.99914,208.11259,3.85033,194.72235,0.01977,106.01325,33.95663,-1.44373
10784,3.99922,199.40265,4.21789,195.04569,0.02163,106.01325,31.95638,-1.45148
10785,3.99908,203.90729,3.99259,206.17059,0.01937,106.01325,29.95613,-1.4417
10786,3.99896,197.27529,4.27727,208.51518,0.02051,106.01325,27.95587,-1.43951
10787,3.99905,196.9499,4.31405,200.82194,0.02148,106.01325,25.95563,-1.43278
10788,3.9991,194.26078,4.42642,206.52134,0.02143,106.01325,23.95538,-1.41675
10789,3.99927,212.63211,3.69555,187.64033,0.01969,106.01325,21.95513,-1.3936
10790,3.99901,218.50834,3.489,187.12934,0.01864,106.01325,19.95487,-1.38013
10791,3.99897,204.76056,3.99261,192.12819,0.02078,106.01325,17.95463,-1.37
10792,3.99911,202.44804,4.03708,213.3752,0.01892,106.01325,15.95438,-1.35418
10793,3.99883,198.4852,4.24852,198.73111,0.02138,106.01325,13.95413,-1.35266
10794,3.99913,199.51007,4.18376,205.50994,0.02036,106.01325,11.95388,-1.33751
10795,3.99908,200.94764,4.09261,217.09613,0.01885,106.01325,9.95363,-1.31162
10796,3.9991,198.84965,4.18092,218.64927,0.01912,106.01325,7.95338,-1.29751
10797,3.99923,204.3879,3.93776,222.59517,0.01769,106.01325,5.95312,-1.27834
10798,3.99949,210.71733,3.72271,207.49086,0.01794,106.01325,3.95288,-1.25146
10799,3.99921,187.26739,4.78932,206.97098,0.02314,106.01325,1.95263,-1.24908
10800,3.99925,201.02497,4.13452,198.86125,0.02079,106.01325,0,-1.22224
10801,3.9992,197.91181,4.26821,201.23195,0.02121,108.0135,397.9545,-4.20566
10802,3.99886,189.99482,4.64467,205.94713,0.02255,108.0135,395.95425,-4.18209
10803,3.99903,208.17887,3.88675,180.17867,0.02157,108.0135,393.954,-4.15878
10804,3.99893,195.55343,4.36488,206.10675,0.02118,108.0135,391.95375,-4.15027
10805,3.99915,193.36509,4.48531,201.72623,0.02223,108.0135,389.9535,-4.14138
10806,3.99911,204.44827,3.9807,201.80825,0.01973,108.0135,387.95325,-4.12137
10807,3.99891,209.64135,3.77936,199.61571,0.01893,108.0135,385.953,-4.10489
10808,3.99907,210.17012,3.76133,198.77406,0.01892,108.0135,383.95275,-4.08575
10809,3.99916,205.57876,3.89603,219.48645,0.01775,108.0135,381.9525,-4.06299
10810,3.99932,208.16374,3.84475,196.26782,0.01959,108.0135,379.99988,-4.0494
10811,3.99924,200.85226,4.12674,204.65075,0.02016,108.0135,377.99963,-4.04929
10812,3.99905,205.65716,3.94713,195.35228,0.02021,108.0135,375.99938,-4.03929
10813,3.99912,194.60006,4.3615,224.99388,0.01938,108.0135,373.99913,-4.02912
10814,3.99915,220.44162,3.44898,176.37668,0.01955,108.0135,371.99888,-3.99338
10815,3.999,199.5606,4.17973,206.13007,0.02028,108.0135,369.99863,-4.00292
10816,3.99929,216.31946,3.56753,185.75898,0.01921,108.0135,367.99838,-3.97058
10817,3.99925,204.62054,4.01365,186.87766,0.02148,108.0135,365.99813,-3.97534
10818,3.99921,209.06864,3.84297,183.18813,0.02098,108.0135,363.99788,-3.96454
10819,3.99895,203.35415,4.03395,198.77188,0.02029,108.0135,361.99762,-3.95933
10820,3.9991,204.66121,3.99413,193.15231,0.02068,108.0135,359.99738,-3.92588
10821,3.99944,199.26226,4.16875,216.17894,0.01928,108.0135,357.99713,-3.92376
10822,3.99942,202.91258,4.00366,220.00361,0.0182,108.0135,355.99688,-3.91052
10823,3.99943,211.39093,3.67876,217.58898,0.01691,108.0135,353.99663,-3.8968
10824,3.99918,207.32197,3.83017,218.1668,0.01756,108.0135,351.99638,-3.89163
10825,3.9994,214.05281,3.5825,218.42228,0.0164,108.0135,349.99613,-3.8707
10826,3.99946,222.20838,3.3535,194.65202,0.01723,108.0135,347.99588,-3.83826
10827,3.99917,204.82092,3.97379,198.42423,0.02003,108.0135,345.99563,-3.83514
10828,3.99916,190.48238,4.62332,204.74227,0.02258,108.0135,343.99538,-3.82191
10829,3.99915,194.14865,4.41205,213.60123,0.02066,108.0135,341.99513,-3.80167
10830,3.99905,200.03541,4.16121,205.15085,0.02028,108.0135,339.99487,-3.78737
10831,3.99912,202.62959,4.0777,194.09214,0.02101,108.0135,337.99463,-3.76436
10832,3.99914,191.08981,4.5717,211.18117,0.02165,108.0135,335.99438,-3.75526
10833,3.99917,191.14513,4.56759,211.62147,0.02158,108.0135,333.99413,-3.74581
10834,3.9992,192.18609,4.54249,202.49851,0.02243,108.0135,331.99387,-3.73774
10835,3.99915,195.86445,4.34366,208.49416,0.02083,108.0135,329.99363,-3.72925
10836,3.99932,194.35604,4.39194,217.5049,0.02019,108.0135,327.99338,-3.71392
10837,3.99898,200.00381,4.14593,211.77026,0.01958,108.0135,325.99313,-3.70866
10838,3.99913,203.03588,4.02089,209.64545,0.01918,108.0135,323.99288,-3.69335
10839,3.99926,200.63921,4.12048,210.9228,0.01954,108.0135,321.99263,-3.67229
10840,3.9989,206.41599,3.91305,196.57244,0.01991,108.0135,319.99238,-3.66118
10841,3.99911,204.71239,3.94927,210.65908,0.01875,108.0135,317.99213,-3.64454
10842,3.99921,199.89732,4.10838,231.18715,0.01777,108.0135,315.99188,-3.63043
10843,3.99929,199.51476,4.1486,220.03197,0.01885,108.0135,313.99163,-3.61949
10844,3.99936,197.2804,4.23633,225.45975,0.01879,108.0135,311.99138,-3.60799
10845,3.99924,201.12288,4.07032,224.05727,0.01817,108.0135,309.99112,-3.59262
10846,3.99943,202.11928,4.04092,218.09112,0.01853,108.0135,307.99088,-3.57287
10847,3.9995,216.78305,3.51127,205.50352,0.01709,108.0135,305.99063,-3.53627
10848,3.99916,215.33939,3.61241,181.43541,0.01991,108.0135,303.99038,-3.51577
10849,3.99893,197.62151,4.29453,196.75286,0.02183,108.0135,301.99013,-3.51302
10850,3.99887,201.24974,4.10871,204.75237,0.02007,108.0135,299.98988,-3.48859
10851,3.99899,209.57374,3.82722,181.64512,0.02107,108.0135,297.98963,-3.46737
10852,3.99916,211.51892,3.75795,179.63401,0.02092,108.0135,295.98938,-3.44708
10853,3.9991,206.66784,3.92968,186.5229,0.02107,108.0135,293.98913,-3.41757
10854,3.99903,194.40954,4.4358,200.9441,0.02207,108.0135,291.98888,-3.41462
10855,3.9991,205.24308,3.9751,191.25588,0.02078,108.0135,289.98863,-3.40427
10856,3.99913,218.90239,3.46427,192.6807,0.01798,108.0135,287.98837,-3.3777
10857,3.99906,198.6906,4.21698,206.86996,0.02038,108.0135,285.98813,-3.37139
10858,3.99902,214.77654,3.61962,186.69318,0.01939,108.0135,283.98788,-3.34326
10859,3.99902,224.52604,3.32594,172.5235,0.01928,108.0135,281.98763,-3.33595
10860,3.99913,205.99048,3.93994,192.91718,0.02042,108.0135,279.98737,-3.33713
10861,3.99909,205.55711,3.89795,218.90921,0.01781,108.0135,277.98713,-3.31597
10862,3.99931,202.48833,4.03863,212.04379,0.01905,108.0135,275.98688,-3.30976
10863,3.99918,202.91568,4.05368,198.45272,0.02043,108.0135,273.98663,-3.28912
10864,3.99939,217.4847,3.48923,204.54718,0.01706,108.0135,271.98638,-3.25237
10865,3.99922,200.12216,4.11823,221.74001,0.01857,108.0135,269.98613,-3.24907
10866,3.99918,197.60904,4.23184,220.7716,0.01917,108.0135,267.98588,-3.23625
10867,3.99922,207.44313,3.86642,199.02362,0.01943,108.0135,265.98563,-3.21308
10868,3.99917,198.61109,4.20535,212.90402,0.01975,108.0135,263.98538,-3.2093
10869,3.99927,199.73665,4.1647,209.08159,0.01992,108.0135,261.98513,-3.19536
10870,3.99947,199.70541,4.13184,223.9811,0.01845,108.0135,259.98488,-3.17852
10871,3.99927,201.25078,4.0516,230.72754,0.01756,108.0135,257.98462,-3.16918
10872,3.99931,198.5152,4.18523,223.45595,0.01873,108.0135,255.98438,-3.1561
10873,3.9993,202.41021,4.05787,205.31284,0.01976,108.0135,253.98413,-3.13435
10874,3.99905,202.88943,4.0718,192.18477,0.02119,108.0135,251.98388,-3.12039
10875,3.99885,209.05463,3.81707,193.14893,0.01976,108.0135,249.98363,-3.09388
10876,3.99878,206.7079,3.90673,194.3626,0.0201,108.0135,247.98338,-3.07156
10877,3.99918,202.96441,4.05137,198.53784,0.02041,108.0135,245.98313,-3.05039
10878,3.99919,208.99946,3.80385,199.79615,0.01904,108.0135,243.98288,-3.03408
10879,3.9992,211.60918,3.72294,192.01938,0.01939,108.0135,241.98263,-3.02119
10880,3.99903,202.046,4.08438,200.89159,0.02033,108.0135,239.98238,-3.01255
10881,3.99917,200.35496,4.12918,212.42993,0.01944,108.0135,237.98213,-2.99894
10882,3.99905,210.19238,3.78322,189.20727,0.02,108.0135,235.98187,-2.99537
10883,3.9992,206.78837,3.89926,196.23077,0.01987,108.0135,233.98163,-2.99198
10884,3.99937,206.97751,3.92134,185.11882,0.02118,108.0135,231.98138,-2.97852
10885,3.99909,204.66852,3.95048,210.91202,0.01873,108.0135,229.98113,-2.97335
10886,3.99922,202.98242,4.00764,216.63635,0.0185,108.0135,227.98087,-2.96241
10887,3.99908,201.29583,4.05393,228.44484,0.01775,108.0135,225.98063,-2.947
10888,3.99874,199.06148,4.15379,226.50941,0.01834,108.0135,223.98038,-2.92956
10889,3.9992,201.30049,4.07557,218.01775,0.01869,108.0135,221.98013,-2.90828
10890,3.99927,201.14392,4.05051,233.66741,0.01733,108.0135,219.97988,-2.87589
10891,3.99929,200.30232,4.10516,224.24815,0.01831,108.0135,217.97963,-2.85735
10892,3.99946,205.58897,3.90527,214.87329,0.01817,108.0135,215.97938,-2.83194
10893,3.99947,203.4106,3.98142,220.83009,0.01803,108.0135,213.97913,-2.82388
10894,3.99947,206.5125,3.87771,210.50267,0.01842,108.0135,211.97888,-2.82579
10895,3.99941,204.18461,3.94218,224.65446,0.01755,108.0135,209.97863,-2.82801
10896,3.99917,199.96285,4.12804,220.39859,0.01873,108.0135,207.97838,-2.82208
10897,3.99935,209.84025,3.76323,203.73982,0.01847,108.0135,205.97812,-2.80601
10898,3.99932,210.67006,3.71887,210.22251,0.01769,108.0135,203.97788,-2.7921
10899,3.99933,212.46683,3.6674,202.99053,0.01807,108.0135,201.97763,-2.77056
10900,3.99913,197.04345,4.22001,238.25176,0.01771,108.0135,199.97738,-2.76929
10901,3.99813,213.1299,3.61249,219.08356,0.01649,108.0135,197.97713,-2.7445
10902,3.99909,202.09708,4.04658,215.74541,0.01876,108.0135,195.97688,-2.73239
10903,3.99918,199.70911,4.13493,222.31106,0.0186,108.0135,193.97663,-2.70724
10904,3.99904,193.08793,4.48526,206.19597,0.02175,108.0135,191.97638,-2.68994
10905,3.999,214.88917,3.62893,181.21593,0.02003,108.0135,189.97613,-2.63446
10906,3.99885,211.55056,3.73261,188.76572,0.01977,108.0135,187.97588,-2.6193
10907,3.99904,194.94544,4.39204,206.87412,0.02123,108.0135,185.97563,-2.60134
10908,3.99877,196.04922,4.33992,206.516,0.02101,108.0135,183.97537,-2.584
10909,3.99876,194.59409,4.40806,207.09856,0.02128,108.0135,181.97513,-2.57077
10910,3.99912,198.19151,4.25488,201.35159,0.02113,108.0135,179.97488,-2.55743
10911,3.99904,190.96813,4.54898,221.38511,0.02055,108.0135,177.97463,-2.54636
10912,3.99906,206.68292,3.92695,187.26304,0.02097,108.0135,175.97437,-2.53264
10913,3.99901,211.41348,3.73833,188.60193,0.01982,108.0135,173.97413,-2.52143
10914,3.99929,210.15674,3.77911,191.51416,0.01973,108.0135,171.97388,-2.50787
10915,3.99892,211.18798,3.78982,172.93175,0.02192,108.0135,169.97363,-2.49342
10916,3.99899,193.57189,4.46818,203.85646,0.02192,108.0135,167.97338,-2.50984
10917,3.99915,190.95764,4.58589,208.74995,0.02197,108.0135,165.97313,-2.50509
10918,3.99905,195.09944,4.39903,201.96265,0.02178,108.0135,163.97288,-2.48231
10919,3.99897,190.51202,4.62615,203.327,0.02275,108.0135,161.97262,-2.48382
10920,3.99905,197.73924,4.2891,196.77968,0.0218,108.0135,159.97238,-2.46139
10921,3.99911,212.24138,3.6477,217.59275,0.01676,108.0135,157.97213,-2.43324
10922,3.9992,208.66937,3.77065,222.46802,0.01695,108.0135,155.97188,-2.42021
10923,3.99906,195.04172,4.40721,200.20457,0.02201,108.0135,153.97162,-2.40924
10924,3.99898,194.07262,4.42636,209.68729,0.02111,108.0135,151.97138,-2.3951
10925,3.99897,204.51835,3.98598,198.47083,0.02008,108.0135,149.97113,-2.37107
10926,3.99922,195.39235,4.38281,202.72537,0.02162,108.0135,147.97088,-2.35105
10927,3.9991,194.95276,4.39005,207.47684,0.02116,108.0135,145.97063,-2.33457
10928,3.99913,190.65947,4.61661,203.94272,0.02264,108.0135,143.97038,-2.31737
10929,3.9992,201.53062,4.09343,206.14809,0.01986,108.0135,141.97013,-2.28916
10930,3.99907,193.70896,4.44811,208.3621,0.02135,108.0135,139.96988,-2.28565
10931,3.99906,177.90808,5.32587,214.48373,0.02483,108.0135,137.96963,-2.26674
10932,3.99914,195.6641,4.3219,220.58163,0.01959,108.0135,135.96938,-2.25335
10933,3.99923,200.90695,4.09589,216.49425,0.01892,108.0135,133.96913,-2.22693
10934,3.99951,197.42753,4.23125,224.82767,0.01882,108.0135,131.96887,-2.21552
10935,3.99928,191.02353,4.55935,216.68516,0.02104,108.0135,129.96863,-2.21527
10936,3.99901,214.03463,3.59082,213.71509,0.0168,108.0135,127.96838,-2.17746
10937,3.9994,196.24486,4.32078,210.42671,0.02053,108.0135,125.96813,-2.1774
10938,3.99937,206.33094,3.87437,215.51682,0.01798,108.0135,123.96787,-2.15698
10939,3.99908,204.21072,3.9812,205.67211,0.01936,108.0135,121.96763,-2.15753
10940,3.99886,225.92544,3.26982,178.22038,0.01835,108.0135,119.96738,-2.12521
10941,3.9991,204.39275,4.00448,193.47478,0.0207,108.0135,117.96713,-2.13366
10942,3.99906,207.29872,3.88038,195.55717,0.01984,108.0135,115.96688,-2.11765
10943,3.99884,202.25048,4.10455,190.34499,0.02156,108.0135,113.96663,-2.10496
10944,3.99907,222.87585,3.37749,172.94378,0.01953,108.0135,111.96638,-2.07201
10945,3.99921,200.4609,4.15727,199.63346,0.02082,108.0135,109.96612,-2.07911
10946,3.99937,209.90195,3.76959,199.76672,0.01887,108.0135,107.96588,-2.06217
10947,3.99928,202.57768,3.99509,231.32572,0.01727,108.0135,105.96563,-2.06369
10948,3.9994,197.87244,4.2163,222.47791,0.01895,108.0135,103.96538,-2.05558
10949,3.99882,199.20776,4.15421,223.35736,0.0186,108.0135,101.96512,-2.04899
10950,3.99923,199.57123,4.11859,233.1787,0.01766,108.0135,99.96488,-2.03824
10951,3.99939,199.23307,4.15678,221.98475,0.01873,108.0135,97.96463,-2.02166
10952,3.99916,201.33634,4.08448,213.35264,0.01914,108.0135,95.96438,-2.00693
10953,3.9991,206.66572,3.8964,199.36111,0.01954,108.0135,93.96413,-1.98567
10954,3.9992,200.27719,4.09128,231.57308,0.01767,108.0135,91.96388,-1.97273
10955,3.99926,201.41454,4.04897,228.52582,0.01772,108.0135,89.96363,-1.95076
10956,3.99906,194.50271,4.33055,241.19223,0.01795,108.0135,87.96337,-1.93143
10957,3.99919,198.58409,4.17414,227.09957,0.01838,108.0135,85.96313,-1.90206
10958,3.99915,198.89638,4.1541,230.08293,0.01805,108.0135,83.96288,-1.87995
10959,3.99918,205.24992,3.92759,210.63523,0.01865,108.0135,81.96263,-1.85398
10960,3.99927,196.54568,4.28413,219.28925,0.01954,108.0135,79.96237,-1.84151
10961,3.99903,196.27598,4.27151,230.1315,0.01856,108.0135,77.96213,-1.82901
10962,3.99927,212.28051,3.68881,196.1045,0.01881,108.0135,75.96188,-1.80468
10963,3.99925,204.96282,3.96811,198.39412,0.02,108.0135,73.96163,-1.78771
10964,3.99914,212.94677,3.66743,194.69729,0.01884,108.0135,71.96137,-1.76789
10965,3.99914,201.14412,4.14409,193.55757,0.02141,108.0135,69.96113,-1.76707
10966,3.99906,202.95899,4.06238,194.48896,0.02089,108.0135,67.96088,-1.7495
10967,3.99906,203.79659,4.02785,194.08526,0.02075,108.0135,65.96063,-1.73569
10968,3.99908,202.45893,4.07655,197.16927,0.02068,108.0135,63.96038,-1.72447
10969,3.99903,198.85206,4.23807,196.63442,0.02155,108.0135,61.96013,-1.71187
10970,3.99907,206.78565,3.89782,196.79417,0.01981,108.0135,59.95988,-1.70188
10971,3.99887,202.05231,4.05317,213.5337,0.01898,108.0135,57.95962,-1.69572
10972,3.99901,201.89459,4.06756,210.2819,0.01934,108.0135,55.95938,-1.67942
10973,3.99899,200.04656,4.11868,222.93172,0.01848,108.0135,53.95913,-1.64976
10974,3.9993,193.12698,4.49927,201.14952,0.02237,108.0135,51.95888,-1.64225
10975,3.99927,194.81983,4.40112,205.93335,0.02137,108.0135,49.95862,-1.62338
10976,3.999,207.59146,3.89685,184.85819,0.02108,108.0135,47.95838,-1.60307
10977,3.99931,223.7017,3.35644,170.79209,0.01965,108.0135,45.95813,-1.56848
10978,3.99895,216.36873,3.57361,182.31014,0.0196,108.0135,43.95788,-1.54842
10979,3.99912,213.42916,3.66974,186.15192,0.01971,108.0135,41.95763,-1.53337
10980,3.99898,203.36894,4.01514,206.07805,0.01948,108.0135,39.95738,-1.52593
10981,3.99903,199.74928,4.16626,208.12297,0.02002,108.0135,37.95713,-1.50987
10982,3.999,206.76674,3.88623,201.90886,0.01925,108.0135,35.95687,-1.48847
10983,3.99898,214.1386,3.62022,196.58538,0.01842,108.0135,33.95663,-1.46136
10984,3.99881,203.18424,4.04793,196.15173,0.02064,108.0135,31.95638,-1.46465
10985,3.9992,209.38935,3.81972,187.13901,0.02041,108.0135,29.95613,-1.44097
10986,3.99917,190.58129,4.62922,201.40152,0.02299,108.0135,27.95587,-1.45929
10987,3.99906,201.72967,4.09246,203.05852,0.02015,108.0135,25.95563,-1.44738
10988,3.9993,197.42579,4.27215,207.98778,0.02054,108.0135,23.95538,-1.41573
10989,3.99886,194.97319,4.38496,208.82864,0.021,108.0135,21.95513,-1.41089
10990,3.99921,202.05701,4.06006,210.63027,0.01928,108.0135,19.95487,-1.40616
10991,3.99893,199.54412,4.17401,208.61902,0.02001,108.0135,17.95463,-1.38989
10992,3.9991,218.87883,3.4753,187.74926,0.01851,108.0135,15.95438,-1.34576
10993,3.99893,202.16395,4.0686,205.05436,0.01984,108.0135,13.95413,-1.36082
10994,3.99889,202.46026,4.0691,199.86127,0.02036,108.0135,11.95388,-1.34584
10995,3.99916,205.33374,3.92991,208.04517,0.01889,108.0135,9.95363,-1.31748
10996,3.9993,201.96012,4.04961,217.11741,0.01865,108.0135,7.95338,-1.30938
10997,3.99918,205.77372,3.89932,214.03254,0.01822,108.0135,5.95312,-1.29304
10998,3.99927,201.24689,4.11599,202.16229,0.02036,108.0135,3.95288,-1.28595
10999,3.999,197.03396,4.2867,209.19539,0.02049,108.0135,1.95263,-1.26695
11000,3.99885,194.05965,4.48619,190.90292,0.0235,108.0135,0,-1.24386
11001,3.99888,198.13047,4.24548,205.65948,0.02064,110.01375,397.9545,-4.21831
11002,3.999,204.00334,4.01688,194.88905,0.02061,110.01375,395.95425,-4.19701
11003,3.99899,203.08906,4.05874,193.7603,0.02095,110.01375,393.954,-4.18088
11004,3.99889,204.48382,4.00335,192.39587,0.02081,110.01375,391.95375,-4.16873
11005,3.99898,202.84854,4.05524,198.85536,0.02039,110.01375,389.9535,-4.15172
11006,3.99895,198.53538,4.23662,202.16838,0.02096,110.01375,387.95325,-4.13923
11007,3.999,203.04897,4.03053,205.28859,0.01963,110.01375,385.953,-4.12729
11008,3.99908,200.49902,4.14698,202.76995,0.02045,110.01375,383.95275,-4.11101
11009,3.99938,198.2521,4.23189,208.92831,0.02026,110.01375,381.9525,-4.09251
11010,3.99917,199.72384,4.12787,225.30672,0.01832,110.01375,379.99988,-4.07395
11011,3.99911,208.74459,3.82528,194.84187,0.01963,110.01375,377.99963,-4.05707
11012,3.99922,198.17598,4.2413,206.59617,0.02053,110.01375,375.99938,-4.05577
11013,3.99901,198.2668,4.22715,210.33452,0.0201,110.01375,373.99913,-4.04777
11014,3.99917,210.00283,3.77535,195.4814,0.01931,110.01375,371.99888,-4.0182
11015,3.99913,208.18665,3.84559,195.46563,0.01967,110.01375,369.99863,-4.01786
11016,3.99917,208.05839,3.85717,192.84866,0.02,110.01375,367.99838,-4.0095
11017,3.9991,205.62258,3.92793,203.77203,0.01928,110.01375,365.99813,-3.99481
11018,3.999,216.76595,3.57779,175.12583,0.02043,110.01375,363.99788,-3.97782
11019,3.99907,203.51264,4.05131,190.02029,0.02132,110.01375,361.99762,-3.97915
11020,3.99941,199.3614,4.16921,214.10768,0.01947,110.01375,359.99738,-3.95666
11021,3.99945,202.5165,4.0357,212.87992,0.01896,110.01375,357.99713,-3.94711
11022,3.99931,218.4821,3.47852,192.66838,0.01805,110.01375,355.99688,-3.91911
11023,3.99933,208.43139,3.78182,221.35316,0.01709,110.01375,353.99663,-3.92356
11024,3.99929,201.54832,4.03847,231.05323,0.01748,110.01375,351.99638,-3.91503
11025,3.99931,177.53808,5.34726,215.32618,0.02483,110.01375,349.99613,-3.8981
11026,3.99923,204.58465,3.92031,227.59652,0.01722,110.01375,347.99588,-3.87529
11027,3.99921,211.23625,3.7354,192.65809,0.01939,110.01375,345.99563,-3.8416
11028,3.99918,193.23173,4.47134,208.5394,0.02144,110.01375,343.99538,-3.83532
11029,3.99918,193.66913,4.46061,204.83957,0.02178,110.01375,341.99513,-3.81184
11030,3.99913,198.69595,4.23806,199.13878,0.02128,110.01375,339.99487,-3.79723
11031,3.99901,211.57077,3.72719,190.75271,0.01954,110.01375,337.99463,-3.76891
11032,3.99909,195.73863,4.36429,203.31103,0.02147,110.01375,335.99438,-3.76624
11033,3.99924,194.23885,4.4323,204.94775,0.02163,110.01375,333.99413,-3.7597
11034,3.99914,197.38651,4.30236,197.8906,0.02174,110.01375,331.99387,-3.74799
11035,3.99912,198.6442,4.22506,204.65441,0.02064,110.01375,329.99363,-3.72323
11036,3.99914,191.31738,4.55159,214.07154,0.02126,110.01375,327.99338,-3.73758
11037,3.99913,216.1442,3.56064,191.49811,0.01859,110.01375,325.99313,-3.71794
11038,3.99921,202.01884,4.05524,213.41948,0.019,110.01375,323.99288,-3.71294
11039,3.99912,214.63137,3.63529,182.42757,0.01993,110.01375,321.99263,-3.6849
11040,3.99924,202.75508,4.06049,198.49327,0.02046,110.01375,319.99238,-3.69
11041,3.99928,201.78147,4.0598,215.92045,0.0188,110.01375,317.99213,-3.6702
11042,3.99923,199.69547,4.1215,229.00855,0.018,110.01375,315.99188,-3.65292
11043,3.99922,197.78893,4.22112,221.91995,0.01902,110.01375,313.99163,-3.64408
11044,3.99921,198.00106,4.18666,233.56082,0.01793,110.01375,311.99138,-3.62782
11045,3.99906,200.95145,4.07131,227.0459,0.01793,110.01375,309.99112,-3.61349
11046,3.9992,201.04739,4.07897,221.44857,0.01842,110.01375,307.99088,-3.59232
11047,3.99946,204.44056,3.94721,216.97816,0.01819,110.01375,305.99063,-3.56697
11048,3.99928,195.13453,4.3742,210.10269,0.02082,110.01375,303.99038,-3.54411
11049,3.99867,211.69553,3.71226,195.00045,0.01904,110.01375,301.99013,-3.52187
11050,3.99908,200.29767,4.17274,196.64547,0.02122,110.01375,299.98988,-3.50797
11051,3.999,202.90662,4.12474,175.23261,0.02354,110.01375,297.98963,-3.49018
11052,3.99909,196.56852,4.32866,201.99456,0.02143,110.01375,295.98938,-3.4681
11053,3.99912,192.52588,4.51047,207.22352,0.02177,110.01375,293.98913,-3.44906
11054,3.99919,205.85292,3.97883,181.23695,0.02195,110.01375,291.98888,-3.43432
11055,3.9992,224.125,3.33224,175.34913,0.019,110.01375,289.98863,-3.40646
11056,3.99932,201.92947,4.09032,200.67482,0.02038,110.01375,287.98837,-3.40799
11057,3.9992,193.9102,4.43559,209.33544,0.02119,110.01375,285.98813,-3.38885
11058,3.99885,221.6645,3.39188,183.77908,0.01846,110.01375,283.98788,-3.36729
11059,3.99905,205.06522,3.94842,204.67762,0.01929,110.01375,281.98763,-3.38012
11060,3.99926,210.57537,3.76927,189.02483,0.01994,110.01375,279.98737,-3.35486
11061,3.9988,211.72398,3.72086,190.91414,0.01949,110.01375,277.98713,-3.33296
11062,3.99936,198.93876,4.17995,217.48645,0.01922,110.01375,275.98688,-3.32363
11063,3.99908,204.98001,3.96917,197.62019,0.02008,110.01375,273.98663,-3.30711
11064,3.99902,223.04268,3.34544,185.01447,0.01808,110.01375,271.98638,-3.2631
11065,3.99913,201.42729,4.08976,209.43814,0.01953,110.01375,269.98613,-3.26603
11066,3.99923,200.69585,4.1121,213.40307,0.01927,110.01375,267.98588,-3.25336
11067,3.99924,198.86275,4.19293,213.39747,0.01965,110.01375,265.98563,-3.23919
11068,3.99922,201.37564,4.12289,197.48124,0.02088,110.01375,263.98538,-3.22576
11069,3.99916,200.79955,4.13974,200.55563,0.02064,110.01375,261.98513,-3.21166
11070,3.99913,203.15982,3.9776,227.80672,0.01746,110.01375,259.98488,-3.19397
11071,3.99924,199.37689,4.13093,231.20868,0.01787,110.01375,257.98462,-3.18679
11072,3.99932,198.44363,4.1845,225.24783,0.01858,110.01375,255.98438,-3.17475
11073,3.99908,201.00413,4.09712,214.03932,0.01914,110.01375,253.98413,-3.15459
11074,3.99896,207.74593,3.88087,188.40848,0.0206,110.01375,251.98388,-3.13132
11075,3.99874,205.55985,3.98329,183.62855,0.02169,110.01375,249.98363,-3.11475
11076,3.99885,210.19947,3.76362,197.17102,0.01909,110.01375,247.98338,-3.08949
11077,3.99886,198.86235,4.22562,200.72851,0.02105,110.01375,245.98313,-3.07146
11078,3.99922,210.68618,3.76326,189.72968,0.01983,110.01375,243.98288,-3.04861
11079,3.99912,206.98017,3.89778,193.73003,0.02012,110.01375,241.98263,-3.03619
11080,3.99899,202.58499,4.06227,200.47985,0.02026,110.01375,239.98238,-3.02426
11081,3.99897,201.55652,4.10249,202.03742,0.02031,110.01375,237.98213,-3.01295
11082,3.99917,209.38345,3.81185,190.27232,0.02003,110.01375,235.98187,-3.0069
11083,3.99911,205.55474,3.93125,203.53438,0.01931,110.01375,233.98163,-3.00644
11084,3.99914,203.135,3.96658,234.3255,0.01693,110.01375,231.98138,-2.99266
11085,3.99925,203.98169,3.95851,220.47155,0.01795,110.01375,229.98113,-2.9888
11086,3.99912,222.26,3.34776,196.72492,0.01702,110.01375,227.98087,-2.96419
11087,3.99919,197.63818,4.18799,241.12613,0.01737,110.01375,225.98063,-2.96515
11088,3.99935,196.48085,4.2561,233.14672,0.01826,110.01375,223.98038,-2.94784
11089,3.99902,203.63721,3.95015,232.03609,0.01702,110.01375,221.98013,-2.9285
11090,3.99937,203.14486,3.99086,221.51755,0.01802,110.01375,219.97988,-2.89889
11091,3.99937,215.05235,3.55772,212.60523,0.01673,110.01375,217.97963,-2.86151
11092,3.99943,207.21383,3.82872,221.2771,0.0173,110.01375,215.97938,-2.85831
11093,3.99939,205.35976,3.86259,243.58575,0.01586,110.01375,213.97913,-2.85163
11094,3.9994,203.79543,3.96581,220.70691,0.01797,110.01375,211.97888,-2.84916
11095,3.99934,206.73606,3.87326,208.39398,0.01859,110.01375,209.97863,-2.84547
11096,3.99932,201.55782,4.04387,228.08172,0.01773,110.01375,207.97838,-2.83994
11097,3.99912,200.85102,4.07221,228.76695,0.0178,110.01375,205.97812,-2.8335
11098,3.99913,202.2357,4.04034,215.9445,0.01871,110.01375,203.97788,-2.81777
11099,3.99916,199.76781,4.12946,223.64591,0.01846,110.01375,201.97763,-2.80001
11100,3.99922,198.08032,4.19877,226.08316,0.01857,110.01375,199.97738,-2.786
11101,3.99933,192.77654,4.44731,225.99885,0.01968,110.01375,197.97713,-2.77308
11102,3.99903,201.14279,4.117,203.4111,0.02024,110.01375,195.97688,-2.75237
11103,3.99916,202.14665,4.03239,221.42482,0.01821,110.01375,193.97663,-2.729
11104,3.99878,200.33776,4.16975,196.93661,0.02117,110.01375,191.97638,-2.70561
11105,3.99857,199.60824,4.19337,200.07181,0.02096,110.01375,189.97613,-2.67213
11106,3.99892,209.42036,3.81373,188.86402,0.02019,110.01375,187.97588,-2.62939
11107,3.99907,199.56936,4.18836,202.7549,0.02066,110.01375,185.97563,-2.61902
11108,3.99901,202.91087,4.04742,200.86384,0.02015,110.01375,183.97537,-2.59401
11109,3.9992,195.63374,4.35693,207.68718,0.02098,110.01375,181.97513,-2.58737
11110,3.99889,206.69808,3.90467,195.38074,0.01998,110.01375,179.97488,-2.56659
11111,3.99919,193.12632,4.4789,207.7536,0.02156,110.01375,177.97463,-2.56125
11112,3.99894,206.16359,3.91551,199.72867,0.0196,110.01375,175.97437,-2.55179
11113,3.99896,203.60938,4.02198,199.23953,0.02019,110.01375,173.97413,-2.54431
11114,3.9989,214.91774,3.61676,185.71783,0.01947,110.01375,171.97388,-2.51651
11115,3.9991,203.00972,4.06134,194.09482,0.02092,110.01375,169.97363,-2.52811
11116,3.99911,203.56491,4.04931,189.95755,0.02132,110.01375,167.97338,-2.51687
11117,3.99901,193.20075,4.4907,202.57201,0.02217,110.01375,165.97313,-2.51797
11118,3.99904,194.45611,4.42403,204.06681,0.02168,110.01375,163.97288,-2.50894
11119,3.99918,199.65492,4.18929,201.05436,0.02084,110.01375,161.97262,-2.48436
11120,3.9991,197.32836,4.29383,201.70343,0.02129,110.01375,159.97238,-2.47118
11121,3.99914,197.09546,4.27414,212.99885,0.02007,110.01375,157.97213,-2.45583
11122,3.99907,196.86023,4.29583,208.83819,0.02057,110.01375,155.97188,-2.44642
11123,3.999,200.3276,4.19017,190.28035,0.02202,110.01375,153.97162,-2.41913
11124,3.99905,193.96828,4.47448,195.72363,0.02286,110.01375,151.97138,-2.40944
11125,3.99907,198.23922,4.27182,194.81949,0.02193,110.01375,149.97113,-2.38402
11126,3.99901,194.8772,4.40594,203.23758,0.02168,110.01375,147.97088,-2.36784
11127,3.99896,195.93249,4.35726,202.49124,0.02152,110.01375,145.97063,-2.35101
11128,3.99906,201.90479,4.08597,202.64238,0.02016,110.01375,143.97038,-2.32098
11129,3.99918,207.5768,3.849,204.28979,0.01884,110.01375,141.97013,-2.29705
11130,3.99913,200.22849,4.11876,219.34266,0.01878,110.01375,139.96988,-2.29743
11131,3.99923,199.39357,4.16626,214.65797,0.01941,110.01375,137.96963,-2.28221
11132,3.99914,209.30473,3.81476,190.31135,0.02004,110.01375,135.96938,-2.25795
11133,3.99933,204.12049,3.98693,204.95105,0.01945,110.01375,133.96913,-2.24434
11134,3.99914,211.73505,3.69622,201.89327,0.01831,110.01375,131.96887,-2.22871
11135,3.99918,201.43197,4.08184,212.731,0.01919,110.01375,129.96863,-2.2178
11136,3.99928,197.48367,4.23342,222.61164,0.01902,110.01375,127.96838,-2.19584
11137,3.99907,202.90254,4.01367,215.31008,0.01864,110.01375,125.96813,-2.18044
11138,3.99905,186.42901,4.90343,189.60832,0.02586,110.01375,123.96787,-2.17889
11139,3.9992,198.3951,4.23087,206.7554,0.02046,110.01375,121.96763,-2.17163
11140,3.99903,213.9926,3.61793,200.20405,0.01807,110.01375,119.96738,-2.15127
11141,3.99926,195.07448,4.36765,213.58628,0.02045,110.01375,117.96713,-2.15046
11142,3.99913,205.52838,3.92405,207.13895,0.01894,110.01375,115.96688,-2.13398
11143,3.99911,202.10879,4.09147,197.24738,0.02074,110.01375,113.96663,-2.1219
11144,3.99919,199.31012,4.19775,203.64374,0.02061,110.01375,111.96638,-2.113
11145,3.99925,196.64727,4.31375,206.00185,0.02094,110.01375,109.96612,-2.10064
11146,3.99912,202.99019,4.00998,215.34993,0.01862,110.01375,107.96588,-2.08834
11147,3.9992,198.20641,4.19096,227.08621,0.01846,110.01375,105.96563,-2.08546
11148,3.99938,194.42193,4.39687,214.44159,0.0205,110.01375,103.96538,-2.08015
11149,3.99935,202.75152,4.02005,215.42471,0.01866,110.01375,101.96512,-2.06861
11150,3.99934,198.52318,4.15627,237.37074,0.01751,110.01375,99.96488,-2.05905
11151,3.99929,204.08688,3.9564,219.41529,0.01803,110.01375,97.96463,-2.03952
11152,3.99914,196.38519,4.32806,205.24388,0.02109,110.01375,95.96438,-2.03503
11153,3.99889,202.70448,4.07489,193.84541,0.02102,110.01375,93.96413,-2.02135
11154,3.99931,197.75639,4.19866,233.077,0.01801,110.01375,91.96388,-1.99596
11155,3.99933,200.47418,4.10546,220.66075,0.01861,110.01375,89.96363,-1.97285
11156,3.99952,192.54995,4.4678,222.35735,0.02009,110.01375,87.96337,-1.95234
11157,3.99922,199.62617,4.10869,237.09439,0.01733,110.01375,85.96313,-1.92322
11158,3.99921,199.75927,4.09181,243.21567,0.01682,110.01375,83.96288,-1.89961
11159,3.99936,198.07897,4.20045,225.42031,0.01863,110.01375,81.96263,-1.87743
11160,3.99905,198.21673,4.1555,244.82383,0.01697,110.01375,79.96237,-1.85423
11161,3.99904,197.32461,4.26144,213.80357,0.01993,110.01375,77.96213,-1.84281
11162,3.99905,216.83995,3.55821,181.90608,0.01956,110.01375,75.96188,-1.81156
