Repository: edrossi93/mecanano-ml-nanomechanics-tutorial

File: data/nanoindent_maps/Duplex Steel 2um.csv (part 22 of 77)
Index,Load,Depth,HARDNESS,MODULUS,H/E,X Position,Y Position,Z Position
Integer,mN,nm,GPa,GPa,None,µm,µm,µm
11163,3.99907,172.38233,5.76397,203.3523,0.02834,110.01375,73.96163,-1.80386
11164,3.99899,203.93435,3.99342,205.30693,0.01945,110.01375,71.96137,-1.79482
11165,3.99892,199.8127,4.14627,215.1327,0.01927,110.01375,69.96113,-1.7857
11166,3.99921,201.82704,4.10756,195.88812,0.02097,110.01375,67.96088,-1.76677
11167,3.99896,209.08226,3.82353,190.18671,0.0201,110.01375,65.96063,-1.74679
11168,3.99893,201.74637,4.10458,198.13523,0.02072,110.01375,63.96038,-1.73643
11169,3.99935,204.74947,3.99071,193.16246,0.02066,110.01375,61.96013,-1.72348
11170,3.9989,202.37177,4.05969,205.05323,0.0198,110.01375,59.95988,-1.71663
11171,3.99882,204.54732,3.98999,196.37632,0.02032,110.01375,57.95962,-1.70668
11172,3.99914,199.44498,4.18884,204.69391,0.02046,110.01375,55.95938,-1.69269
11173,3.99912,194.89517,4.40072,204.75288,0.02149,110.01375,53.95913,-1.67239
11174,3.99903,201.76046,4.08758,204.44071,0.01999,110.01375,51.95888,-1.65855
11175,3.99885,225.15475,3.34807,156.26677,0.02143,110.01375,49.95862,-1.61438
11176,3.999,212.14603,3.71463,187.09432,0.01985,110.01375,47.95838,-1.6115
11177,3.99913,204.94029,3.97617,195.56103,0.02033,110.01375,45.95813,-1.60342
11178,3.99918,202.07982,4.11654,188.96278,0.02178,110.01375,43.95788,-1.58381
11179,3.9991,202.73638,4.0332,209.75146,0.01923,110.01375,41.95763,-1.56123
11180,3.9989,204.65775,3.97947,198.72782,0.02002,110.01375,39.95738,-1.54434
11181,3.99879,212.74708,3.65917,201.77482,0.01813,110.01375,37.95713,-1.5158
11182,3.99895,205.67772,3.91689,207.55611,0.01887,110.01375,35.95687,-1.50622
11183,3.99873,218.08692,3.51334,182.5495,0.01925,110.01375,33.95663,-1.47557
11184,3.99909,178.88777,5.34131,196.20996,0.02722,110.01375,31.95638,-1.48057
11185,3.99895,178.04904,5.4426,187.506,0.02903,110.01375,29.95613,-1.46591
11186,3.99908,197.30425,4.27969,207.16916,0.02066,110.01375,27.95587,-1.46081
11187,3.99918,204.7274,3.95074,209.75535,0.01883,110.01375,25.95563,-1.43862
11188,3.99916,198.25283,4.20944,217.90032,0.01932,110.01375,23.95538,-1.42244
11189,3.99909,199.72265,4.17632,204.70927,0.0204,110.01375,21.95513,-1.42079
11190,3.99903,202.21942,4.08342,198.42721,0.02058,110.01375,19.95487,-1.40179
11191,3.9992,202.5744,4.04606,207.25852,0.01952,110.01375,17.95463,-1.38336
11192,3.99902,203.84255,3.99828,204.88589,0.01951,110.01375,15.95438,-1.37091
11193,3.99924,201.50881,4.13011,192.8763,0.02141,110.01375,13.95413,-1.37102
11194,3.99903,214.02126,3.6565,182.74937,0.02001,110.01375,11.95388,-1.34489
11195,3.99887,212.23931,3.72364,182.15733,0.02044,110.01375,9.95363,-1.32641
11196,3.99944,202.38413,4.03616,215.161,0.01876,110.01375,7.95338,-1.32175
11197,3.99923,201.92113,4.03243,226.09682,0.01783,110.01375,5.95312,-1.3055
11198,3.99909,209.33007,3.82058,187.64624,0.02036,110.01375,3.95288,-1.30223
11199,3.99898,198.15364,4.26897,197.03707,0.02167,110.01375,1.95263,-1.28635
11200,3.99909,212.88504,3.66991,194.57021,0.01886,110.01375,0,-1.25001
11201,3.9991,204.59974,3.96929,203.94142,0.01946,112.014,397.9545,-4.23529
11202,3.99892,208.01483,3.83284,203.73602,0.01881,112.014,395.95425,-4.21492
11203,3.99915,202.81842,4.08056,190.24675,0.02145,112.014,393.954,-4.19915
11204,3.99926,203.24168,4.05188,193.99798,0.02089,112.014,391.95375,-4.18514
11205,3.99925,199.14707,4.22322,197.20001,0.02142,112.014,389.9535,-4.17001
11206,3.99907,202.4424,4.06653,201.22543,0.02021,112.014,387.95325,-4.15558
11207,3.99914,197.36226,4.28516,204.22516,0.02098,112.014,385.953,-4.14162
11208,3.99921,205.15269,3.94955,202.7607,0.01948,112.014,383.95275,-4.126
11209,3.9992,207.08833,3.86229,206.97687,0.01866,112.014,381.9525,-4.09769
11210,3.99929,202.17746,4.04408,215.44289,0.01877,112.014,379.99988,-4.08722
11211,3.99917,205.1911,3.95867,198.37585,0.01996,112.014,377.99963,-4.07061
11212,3.99908,207.38546,3.87646,195.75498,0.0198,112.014,375.99938,-4.06816
11213,3.99909,203.12201,4.06348,191.61817,0.02121,112.014,373.99913,-4.06312
11214,3.99896,206.28813,3.90352,202.677,0.01926,112.014,371.99888,-4.04234
11215,3.999,205.94078,3.90062,210.18508,0.01856,112.014,369.99863,-4.03512
11216,3.99927,206.7882,3.89763,196.91971,0.01979,112.014,367.99838,-4.02629
11217,3.9989,203.28346,4.03974,197.68444,0.02044,112.014,365.99813,-4.01306
11218,3.99917,202.14802,4.06443,207.14388,0.01962,112.014,363.99788,-4.00446
11219,3.99934,202.28642,4.09379,193.73472,0.02113,112.014,361.99762,-3.99758
11220,3.99916,223.99201,3.28407,202.55322,0.01621,112.014,359.99738,-3.95974
11221,3.99895,202.11494,4.04212,217.36403,0.0186,112.014,357.99713,-3.96992
11222,3.99912,200.58279,4.1241,210.37638,0.0196,112.014,355.99688,-3.95937
11223,3.9991,208.67064,3.79564,209.37943,0.01813,112.014,353.99663,-3.94286
11224,3.99949,200.93964,4.097,215.51477,0.01901,112.014,351.99638,-3.93146
11225,3.99925,147.87952,8.40156,189.54173,0.04433,112.014,349.99613,-3.90249
11226,3.99889,176.47927,5.49447,198.24875,0.02772,112.014,347.99588,-3.88001
11227,3.99934,196.84446,4.32659,198.40304,0.02181,112.014,345.99563,-3.87345
11228,3.99912,191.81101,4.53932,209.66508,0.02165,112.014,343.99538,-3.85041
11229,3.99874,203.45289,4.04368,193.4885,0.0209,112.014,341.99513,-3.82051
11230,3.99913,193.37208,4.49811,197.64194,0.02276,112.014,339.99487,-3.81176
11231,3.99909,193.37813,4.47744,204.02231,0.02195,112.014,337.99463,-3.80025
11232,3.99923,193.2823,4.48058,204.61981,0.0219,112.014,335.99438,-3.78059
11233,3.9993,210.3072,3.77465,190.99588,0.01976,112.014,333.99413,-3.75781
11234,3.99927,200.31421,4.18593,191.97738,0.0218,112.014,331.99387,-3.75991
11235,3.99919,198.78419,4.23458,198.96936,0.02128,112.014,329.99363,-3.72799
11236,3.99907,190.20406,4.63935,204.28303,0.02271,112.014,327.99338,-3.74508
11237,3.99905,210.25201,3.74209,206.2733,0.01814,112.014,325.99313,-3.73341
11238,3.999,200.56281,4.11312,215.34256,0.0191,112.014,323.99288,-3.72564
11239,3.99919,193.90367,4.43347,210.19181,0.02109,112.014,321.99263,-3.72344
11240,3.99915,224.31439,3.3091,183.35986,0.01805,112.014,319.99238,-3.68403
11241,3.99914,199.59854,4.16053,213.21206,0.01951,112.014,317.99213,-3.68813
11242,3.99937,198.94206,4.17451,219.80211,0.01899,112.014,315.99188,-3.67488
11243,3.99954,198.45736,4.19362,220.97969,0.01898,112.014,313.99163,-3.66248
11244,3.9992,199.40569,4.14945,221.75847,0.01871,112.014,311.99138,-3.64506
11245,3.99928,197.03057,4.22688,235.19506,0.01797,112.014,309.99112,-3.62766
11246,3.99917,202.04995,4.03453,222.36446,0.01814,112.014,307.99088,-3.60845
11247,3.99942,202.66812,4.00731,223.1773,0.01796,112.014,305.99063,-3.58332
11248,3.99893,205.22976,3.92791,210.73552,0.01864,112.014,303.99038,-3.55968
11249,3.99897,204.83448,3.9588,204.2335,0.01938,112.014,301.99013,-3.54544
11250,3.99885,202.13098,4.10454,192.13878,0.02136,112.014,299.98988,-3.52786
11251,3.99884,206.42665,3.90795,198.43423,0.01969,112.014,297.98963,-3.50513
11252,3.99902,205.66195,3.94838,194.77972,0.02027,112.014,295.98938,-3.48083
11253,3.99898,212.51786,3.73785,173.33023,0.02156,112.014,293.98913,-3.46145
11254,3.99936,212.13053,3.76872,168.20505,0.02241,112.014,291.98888,-3.44824
11255,3.99909,203.77945,4.04118,189.59543,0.02131,112.014,289.98863,-3.44578
11256,3.99921,201.05961,4.12981,200.01615,0.02065,112.014,287.98837,-3.42996
11257,3.99898,201.45566,4.12751,194.48079,0.02122,112.014,285.98813,-3.39508
11258,3.99907,219.4736,3.48106,176.48291,0.01972,112.014,283.98788,-3.37958
11259,3.99907,206.74507,3.91143,192.0868,0.02036,112.014,281.98763,-3.38875
11260,3.99897,207.78208,3.85396,198.52386,0.01941,112.014,279.98737,-3.37256
11261,3.99938,207.66461,3.84441,204.91079,0.01876,112.014,277.98713,-3.35939
11262,3.99895,219.01274,3.46716,189.40704,0.01831,112.014,275.98688,-3.32523
11263,3.99942,198.00615,4.22299,217.00854,0.01946,112.014,273.98663,-3.32611
11264,3.99921,218.93929,3.48724,181.523,0.01921,112.014,271.98638,-3.28993
11265,3.9994,201.37194,4.08601,212.15808,0.01926,112.014,269.98613,-3.282
11266,3.99927,221.15106,3.39786,189.09586,0.01797,112.014,267.98588,-3.24993
11267,3.99911,205.84725,3.93112,198.65402,0.01979,112.014,265.98563,-3.25367
11268,3.99939,202.09438,4.0942,196.60107,0.02082,112.014,263.98538,-3.24292
11269,3.99918,202.22817,4.06709,204.67272,0.01987,112.014,261.98513,-3.2299
11270,3.99932,200.82469,4.09789,217.22482,0.01886,112.014,259.98488,-3.21311
11271,3.99918,198.78548,4.16257,228.36307,0.01823,112.014,257.98462,-3.20338
11272,3.99922,198.36326,4.20034,219.70782,0.01912,112.014,255.98438,-3.19014
11273,3.99933,197.67724,4.23323,218.92788,0.01934,112.014,253.98413,-3.17338
11274,3.999,201.15848,4.13778,195.47605,0.02117,112.014,251.98388,-3.14798
11275,3.99894,201.76974,4.10931,196.04524,0.02096,112.014,249.98363,-3.12898
11276,3.99902,208.56894,3.83822,192.33386,0.01996,112.014,247.98338,-3.10835
11277,3.99905,186.48183,4.83182,207.30517,0.02331,112.014,245.98313,-3.09072
11278,3.99902,212.25526,3.71219,186.45156,0.01991,112.014,243.98288,-3.06401
11279,3.99903,209.39653,3.79913,195.18354,0.01946,112.014,241.98263,-3.04901
11280,3.99908,199.69104,4.16736,208.73387,0.01996,112.014,239.98238,-3.04197
11281,3.99925,207.12718,3.88954,194.71215,0.01998,112.014,237.98213,-3.02472
11282,3.99905,211.34369,3.72678,194.55449,0.01916,112.014,235.98187,-3.01934
11283,3.99922,207.71826,3.84262,204.69113,0.01877,112.014,233.98163,-3.01893
11284,3.99906,206.45782,3.89723,202.51059,0.01924,112.014,231.98138,-3.00762
11285,3.99911,210.34073,3.72284,214.39635,0.01736,112.014,229.98113,-3.00068
11286,3.99932,210.47271,3.70575,221.25591,0.01675,112.014,227.98087,-2.9929
11287,3.99905,202.71069,3.98281,234.89862,0.01696,112.014,225.98063,-2.9824
11288,3.9992,202.94813,3.98929,226.29956,0.01763,112.014,223.98038,-2.96692
11289,3.99911,203.49152,3.96759,225.92965,0.01756,112.014,221.98013,-2.9503
11290,3.99933,203.8061,3.96478,220.95852,0.01794,112.014,219.97988,-2.92185
11291,3.99935,205.40113,3.88722,227.97848,0.01705,112.014,217.97963,-2.90288
11292,3.9995,205.59528,3.9047,215.0465,0.01816,112.014,215.97938,-2.89269
11293,3.99944,204.89856,3.92044,221.05353,0.01774,112.014,213.97913,-2.88259
11294,3.99939,203.46125,3.98576,217.68443,0.01831,112.014,211.97888,-2.87749
11295,3.99939,205.01906,3.90533,226.40445,0.01725,112.014,209.97863,-2.86736
11296,3.99933,198.33757,4.16953,234.7469,0.01776,112.014,207.97838,-2.86135
11297,3.99914,204.56723,3.91915,228.54301,0.01715,112.014,205.97812,-2.84766
11298,3.99924,203.50268,3.97082,224.11005,0.01772,112.014,203.97788,-2.83592
11299,3.99934,206.58295,3.87453,210.61861,0.0184,112.014,201.97763,-2.81213
11300,3.99924,211.90046,3.69177,201.16998,0.01835,112.014,199.97738,-2.7906
11301,3.99927,202.0092,4.04059,220.33773,0.01834,112.014,197.97713,-2.79038
11302,3.99926,216.27486,3.56003,189.75474,0.01876,112.014,195.97688,-2.75587
11303,3.99938,201.39603,4.07305,217.40368,0.01873,112.014,193.97663,-2.75089
11304,3.99907,197.08141,4.28564,208.79952,0.02053,112.014,191.97638,-2.73448
11305,3.99918,208.21965,3.88815,179.21363,0.0217,112.014,189.97613,-2.6885
11306,3.99893,208.38883,3.83498,196.48737,0.01952,112.014,187.97588,-2.6598
11307,3.99911,202.50046,4.07146,198.41394,0.02052,112.014,185.97563,-2.64224
11308,3.99906,202.3261,4.05047,209.76356,0.01931,112.014,183.97537,-2.62123
11309,3.99898,199.68956,4.18042,203.66968,0.02053,112.014,181.97513,-2.60702
11310,3.99902,199.28092,4.23738,190.40854,0.02225,112.014,179.97488,-2.59497
11311,3.99918,200.95356,4.16339,189.936,0.02192,112.014,177.97463,-2.57488
11312,3.99907,212.97297,3.67614,190.42733,0.0193,112.014,175.97437,-2.56259
11313,3.99904,220.28823,3.44301,181.06972,0.01901,112.014,173.97413,-2.54705
11314,3.99915,201.72834,4.12172,192.40857,0.02142,112.014,171.97388,-2.54999
11315,3.99924,194.32404,4.46985,191.93357,0.02329,112.014,169.97363,-2.5429
11316,3.99914,193.36023,4.45386,212.41507,0.02097,112.014,167.97338,-2.54207
11317,3.99913,191.79328,4.55785,203.9471,0.02235,112.014,165.97313,-2.53018
11318,3.99915,201.55081,4.11707,196.78178,0.02092,112.014,163.97288,-2.50826
11319,3.99913,203.4509,3.98205,219.52952,0.01814,112.014,161.97262,-2.49238
11320,3.99921,201.65522,4.06167,217.46458,0.01868,112.014,159.97238,-2.47668
11321,3.99897,199.80965,4.15069,213.34324,0.01946,112.014,157.97213,-2.46448
11322,3.99881,202.37563,4.05644,206.26563,0.01967,112.014,155.97188,-2.44876
11323,3.99904,203.86161,4.00624,201.31646,0.0199,112.014,153.97162,-2.43765
11324,3.99899,204.10372,4.04352,184.11524,0.02196,112.014,151.97138,-2.41585
11325,3.99902,197.00481,4.28339,210.97939,0.0203,112.014,149.97113,-2.39763
11326,3.99906,193.07125,4.50267,200.86616,0.02242,112.014,147.97088,-2.38275
11327,3.999,207.13783,3.93344,178.6688,0.02202,112.014,145.97063,-2.35338
11328,3.99909,196.44165,4.34176,199.60272,0.02175,112.014,143.97038,-2.34983
11329,3.99911,205.44167,3.93428,204.19974,0.01927,112.014,141.97013,-2.32021
11330,3.99906,209.34433,3.80084,195.31978,0.01946,112.014,139.96988,-2.30531
11331,3.99926,216.37651,3.54411,195.57946,0.01812,112.014,137.96963,-2.27929
11332,3.99908,199.27679,4.17676,212.3723,0.01967,112.014,135.96938,-2.28653
11333,3.99926,199.12631,4.23529,193.46785,0.02189,112.014,133.96913,-2.27824
11334,3.99887,199.25047,4.17135,215.00409,0.0194,112.014,131.96887,-2.26714
11335,3.9992,193.79167,4.46865,200.28589,0.02231,112.014,129.96863,-2.25319
11336,3.99905,195.43372,4.4151,191.83144,0.02302,112.014,127.96838,-2.23225
11337,3.9991,198.1984,4.24454,204.95657,0.02071,112.014,125.96813,-2.2165
11338,3.9992,195.1845,4.39219,202.93689,0.02164,112.014,123.96787,-2.21046
11339,3.9994,155.2156,7.19011,221.29064,0.03249,112.014,121.96763,-2.19378
11340,3.99903,201.78586,4.074,209.53775,0.01944,112.014,119.96738,-2.18002
11341,3.99902,196.58868,4.29339,214.60478,0.02001,112.014,117.96713,-2.16812
11342,3.99896,200.94536,4.1215,204.98069,0.02011,112.014,115.96688,-2.1534
11343,3.99905,199.65631,4.19509,198.89235,0.02109,112.014,113.96663,-2.14328
11344,3.99912,205.57074,3.94408,197.97462,0.01992,112.014,111.96638,-2.12786
11345,3.99918,198.83017,4.24439,194.91448,0.02178,112.014,109.96612,-2.12344
11346,3.99928,201.78364,4.04467,222.94348,0.01814,112.014,107.96588,-2.11169
11347,3.99924,195.07635,4.30971,238.40392,0.01808,112.014,105.96563,-2.11024
11348,3.99935,196.74266,4.31157,205.22076,0.02101,112.014,103.96538,-2.10385
11349,3.99934,215.82911,3.5508,201.74726,0.0176,112.014,101.96512,-2.07553
11350,3.99946,194.56,4.36082,226.2752,0.01927,112.014,99.96488,-2.0826
11351,3.9994,208.35274,3.81622,205.57315,0.01856,112.014,97.96463,-2.0533
11352,3.99912,212.28299,3.69357,193.87642,0.01905,112.014,95.96438,-2.04949
11353,3.99934,203.49692,4.03634,195.7552,0.02062,112.014,93.96413,-2.04285
11354,3.99934,215.02423,3.54927,218.1493,0.01627,112.014,91.96388,-2.00065
11355,3.99918,198.66292,4.15359,235.48934,0.01764,112.014,89.96363,-1.99526
11356,3.99936,199.5918,4.12409,230.02773,0.01793,112.014,87.96337,-1.97471
11357,3.99936,199.1277,4.16201,221.708,0.01877,112.014,85.96313,-1.94965
11358,3.99917,201.5109,4.02364,239.92631,0.01677,112.014,83.96288,-1.92164
11359,3.99922,201.44664,4.06764,218.80785,0.01859,112.014,81.96263,-1.89428
11360,3.99919,201.6959,4.02418,235.32961,0.0171,112.014,79.96237,-1.87069
11361,3.99945,202.75343,4.02327,213.98302,0.0188,112.014,77.96213,-1.85556
11362,3.99898,201.60128,4.09183,205.45657,0.01992,112.014,75.96188,-1.84788
11363,3.99919,202.99938,4.05849,195.33088,0.02078,112.014,73.96163,-1.82599
11364,3.99922,201.39268,4.09834,206.58028,0.01984,112.014,71.96137,-1.81666
11365,3.99902,210.43841,3.777,187.93202,0.0201,112.014,69.96113,-1.80176
11366,3.99922,199.23735,4.23735,191.13432,0.02217,112.014,67.96088,-1.78779
11367,3.99923,213.04783,3.69316,182.45398,0.02024,112.014,65.96063,-1.76107
11368,3.99917,196.59918,4.32387,203.18383,0.02128,112.014,63.96038,-1.75971
11369,3.99888,198.0276,4.25851,202.63204,0.02102,112.014,61.96013,-1.74409
11370,3.99895,219.11375,3.48944,177.98956,0.0196,112.014,59.95988,-1.71296
11371,3.99913,205.9726,3.9262,198.60022,0.01977,112.014,57.95962,-1.71969
11372,3.99901,200.05973,4.17387,200.00054,0.02087,112.014,55.95938,-1.70263
11373,3.99902,191.69828,4.56723,202.50414,0.02255,112.014,53.95913,-1.68593
11374,3.99917,195.01299,4.41078,199.5515,0.0221,112.014,51.95888,-1.675
11375,3.99902,201.66368,4.10773,198.33982,0.02071,112.014,49.95862,-1.65623
11376,3.99908,205.25398,3.95193,200.00998,0.01976,112.014,47.95838,-1.63771
11377,3.99909,204.83871,3.99338,190.71633,0.02094,112.014,45.95813,-1.61953
11378,3.99906,202.52362,4.08406,193.42716,0.02111,112.014,43.95788,-1.60078
11379,3.99903,215.50795,3.6162,177.53697,0.02037,112.014,41.95763,-1.56567
11380,3.99917,200.48801,4.14382,204.19856,0.02029,112.014,39.95738,-1.55968
11381,3.99892,202.13221,4.07267,203.9643,0.01997,112.014,37.95713,-1.54221
11382,3.99897,208.38714,3.83377,197.04164,0.01946,112.014,35.95687,-1.52094
11383,3.99884,201.30769,4.10619,204.73919,0.02006,112.014,33.95663,-1.511
11384,3.99914,193.68943,4.46269,203.80694,0.0219,112.014,31.95638,-1.49562
11385,3.99915,198.37159,4.23954,203.9067,0.02079,112.014,29.95613,-1.48455
11386,3.99909,196.50711,4.29549,215.30992,0.01995,112.014,27.95587,-1.46989
11387,3.99945,201.93064,4.06139,212.49344,0.01911,112.014,25.95563,-1.44199
11388,3.99918,216.67729,3.54538,190.03353,0.01866,112.014,23.95538,-1.42192
11389,3.99892,200.97405,4.15144,193.53125,0.02145,112.014,21.95513,-1.43099
11390,3.99904,201.93871,4.11778,190.56088,0.02161,112.014,19.95487,-1.41939
11391,3.99917,204.16975,4.01822,191.90551,0.02094,112.014,17.95463,-1.40431
11392,3.99928,200.49114,4.13112,209.21818,0.01975,112.014,15.95438,-1.39293
11393,3.99907,213.48418,3.64758,194.82963,0.01872,112.014,13.95413,-1.36727
11394,3.99905,199.33966,4.22569,193.33362,0.02186,112.014,11.95388,-1.36582
11395,3.99897,198.81453,4.23935,196.75995,0.02155,112.014,9.95363,-1.35449
11396,3.99927,201.72481,4.04929,221.90513,0.01825,112.014,7.95338,-1.33119
11397,3.99929,200.27704,4.11022,222.38189,0.01848,112.014,5.95312,-1.31941
11398,3.99921,204.46344,3.97222,205.12541,0.01936,112.014,3.95288,-1.31344
11399,3.99912,200.05803,4.1682,202.1599,0.02062,112.014,1.95263,-1.2887
11400,3.99929,196.77921,4.28096,216.17526,0.0198,112.014,0,-1.2747
11401,3.9989,204.23157,4.00854,194.38775,0.02062,114.01425,397.9545,-4.2504
11402,3.99888,201.26886,4.12348,198.82411,0.02074,114.01425,395.95425,-4.23468
11403,3.99886,205.79436,3.94186,195.13809,0.0202,114.01425,393.954,-4.21849
11404,3.99915,202.53192,4.10368,186.67833,0.02198,114.01425,391.95375,-4.20409
11405,3.99916,208.17699,3.86101,189.52354,0.02037,114.01425,389.9535,-4.18117
11406,3.99902,201.25095,4.11208,203.48212,0.02021,114.01425,387.95325,-4.1726
11407,3.99918,207.56373,3.88238,190.67787,0.02036,114.01425,385.953,-4.15718
11408,3.99916,206.13934,3.92502,196.37387,0.01999,114.01425,383.95275,-4.14242
11409,3.99914,203.80671,3.98198,212.68324,0.01872,114.01425,381.9525,-4.11389
11410,3.9991,195.74671,4.35518,206.34522,0.02111,114.01425,379.99988,-4.10389
11411,3.99929,204.79483,3.98534,194.43983,0.0205,114.01425,377.99963,-4.09796
11412,3.99921,211.30541,3.76917,178.54967,0.02111,114.01425,375.99938,-4.0894
11413,3.99909,222.4564,3.39289,172.18945,0.0197,114.01425,373.99913,-4.06397
11414,3.99898,209.33804,3.80566,193.38474,0.01968,114.01425,371.99888,-4.05473
11415,3.99889,205.9069,3.95408,188.84779,0.02094,114.01425,369.99863,-4.05212
11416,3.99915,214.44443,3.62684,188.74766,0.01922,114.01425,367.99838,-4.0323
11417,3.99911,206.50779,3.89985,200.57005,0.01944,114.01425,365.99813,-4.02598
11418,3.99936,193.32672,4.49563,199.18961,0.02257,114.01425,363.99788,-4.02364
11419,3.99914,193.91831,4.41126,218.12501,0.02022,114.01425,361.99762,-4.01637
11420,3.99936,200.3848,4.11819,216.69114,0.019,114.01425,359.99738,-3.99804
11421,3.99885,208.86286,3.80815,200.05882,0.01904,114.01425,357.99713,-3.98296
11422,3.99925,201.58278,4.06021,219.57917,0.01849,114.01425,355.99688,-3.97858
11423,3.99932,203.57775,3.98311,216.62928,0.01839,114.01425,353.99663,-3.96333
11424,3.99925,201.33594,4.0656,221.98344,0.01831,114.01425,351.99638,-3.95133
11425,3.99921,194.65286,4.35757,225.65255,0.01931,114.01425,349.99613,-3.93291
11426,3.9993,208.0393,3.81143,213.65628,0.01784,114.01425,347.99588,-3.90663
11427,3.99909,214.65699,3.62864,184.74164,0.01964,114.01425,345.99563,-3.87664
11428,3.99885,199.91881,4.19592,194.42269,0.02158,114.01425,343.99538,-3.86409
11429,3.99927,192.24006,4.52406,207.56154,0.0218,114.01425,341.99513,-3.84775
11430,3.99929,190.39019,4.6359,202.45581,0.0229,114.01425,339.99487,-3.83197
11431,3.99911,191.11605,4.59796,202.35635,0.02272,114.01425,337.99463,-3.81675
11432,3.9991,192.22501,4.53067,205.58036,0.02204,114.01425,335.99438,-3.79693
11433,3.99911,199.01692,4.19837,208.39607,0.02015,114.01425,333.99413,-3.78523
11434,3.99887,194.87824,4.3959,206.58852,0.02128,114.01425,331.99387,-3.77821
11435,3.99904,197.24058,4.27054,211.74313,0.02017,114.01425,329.99363,-3.75714
11436,3.99921,194.9765,4.3799,210.75845,0.02078,114.01425,327.99338,-3.75156
11437,3.99909,200.38808,4.13451,209.58509,0.01973,114.01425,325.99313,-3.75889
11438,3.99896,212.7178,3.65772,203.08825,0.01801,114.01425,323.99288,-3.73218
11439,3.99908,203.67214,4.04501,189.84755,0.02131,114.01425,321.99263,-3.7306
11440,3.99915,199.53332,4.16428,212.85727,0.01956,114.01425,319.99238,-3.72767
11441,3.99934,208.79553,3.82853,192.80987,0.01986,114.01425,317.99213,-3.69835
11442,3.99944,201.21339,4.08026,217.70744,0.01874,114.01425,315.99188,-3.68884
11443,3.99946,199.3787,4.16294,216.46466,0.01923,114.01425,313.99163,-3.67762
11444,3.99937,200.64465,4.08432,227.26432,0.01797,114.01425,311.99138,-3.65961
11445,3.99935,198.1922,4.19222,226.87701,0.01848,114.01425,309.99112,-3.64212
11446,3.99919,203.64586,3.97372,219.71121,0.01809,114.01425,307.99088,-3.61955
11447,3.99937,201.72515,4.05324,220.08108,0.01842,114.01425,305.99063,-3.59715
11448,3.999,203.55297,3.98466,216.20562,0.01843,114.01425,303.99038,-3.57452
11449,3.99895,206.50123,3.92741,189.73846,0.0207,114.01425,301.99013,-3.55444
11450,3.99914,203.06343,4.05052,197.25023,0.02053,114.01425,299.98988,-3.53739
11451,3.99904,209.91282,3.75346,206.92839,0.01814,114.01425,297.98963,-3.51291
11452,3.99914,198.15846,4.25529,201.74837,0.02109,114.01425,295.98938,-3.50506
11453,3.999,201.10939,4.0922,214.15952,0.01911,114.01425,293.98913,-3.47871
11454,3.99928,191.58806,4.54684,211.02858,0.02155,114.01425,291.98888,-3.47481
11455,3.99901,194.60081,4.40524,208.08427,0.02117,114.01425,289.98863,-3.46476
11456,3.99922,206.78928,3.86606,210.71099,0.01835,114.01425,287.98837,-3.43807
11457,3.99928,195.79323,4.32137,218.39341,0.01979,114.01425,285.98813,-3.43072
11458,3.9991,213.97971,3.648,186.84984,0.01952,114.01425,283.98788,-3.40784
11459,3.99907,217.77273,3.52433,182.59354,0.0193,114.01425,281.98763,-3.40102
11460,3.99891,213.63504,3.65525,188.97538,0.01934,114.01425,279.98737,-3.38643
11461,3.99905,236.95481,2.96979,171.93103,0.01727,114.01425,277.98713,-3.35234
11462,3.99902,208.23455,3.85477,190.99392,0.02018,114.01425,275.98688,-3.34964
11463,3.99938,205.49182,3.93172,204.55607,0.01922,114.01425,273.98663,-3.32843
11464,3.99921,200.30517,4.1327,211.88634,0.0195,114.01425,271.98638,-3.325
11465,3.99944,199.63866,4.1328,224.88064,0.01838,114.01425,269.98613,-3.30356
11466,3.99919,199.22038,4.17667,213.50171,0.01956,114.01425,267.98588,-3.29051
11467,3.99934,203.36171,4.04136,196.01926,0.02062,114.01425,265.98563,-3.27427
11468,3.99915,213.53728,3.68178,179.86263,0.02047,114.01425,263.98538,-3.24814
11469,3.99917,202.69455,4.01797,217.39426,0.01848,114.01425,261.98513,-3.24598
11470,3.99914,200.86643,4.10879,211.62199,0.01942,114.01425,259.98488,-3.23378
11471,3.99918,200.2506,4.10005,227.73607,0.018,114.01425,257.98462,-3.21891
11472,3.99931,199.02772,4.17717,216.95924,0.01925,114.01425,255.98438,-3.20735
11473,3.99914,202.04588,4.06341,209.37483,0.01941,114.01425,253.98413,-3.18821
11474,3.99914,200.68129,4.09491,221.30652,0.0185,114.01425,251.98388,-3.16782
11475,3.99918,201.30754,4.11803,200.35115,0.02055,114.01425,249.98363,-3.14071
11476,3.99922,205.90635,3.96089,186.5718,0.02123,114.01425,247.98338,-3.12792
11477,3.99864,173.20985,5.70401,202.92455,0.02811,114.01425,245.98313,-3.10675
11478,3.99933,204.10629,4.00951,196.17943,0.02044,114.01425,243.98288,-3.0835
11479,3.99911,213.06457,3.65054,200.55599,0.0182,114.01425,241.98263,-3.05518
11480,3.99909,217.89934,3.51358,185.3968,0.01895,114.01425,239.98238,-3.04725
11481,3.99911,204.09327,4.02209,191.64751,0.02099,114.01425,237.98213,-3.0437
11482,3.9991,208.82753,3.82209,194.82213,0.01962,114.01425,235.98187,-3.0359
11483,3.99898,202.35485,4.08117,197.07059,0.02071,114.01425,233.98163,-3.03267
11484,3.99895,202.79641,4.06363,196.53367,0.02068,114.01425,231.98138,-3.02687
11485,3.99843,210.0552,3.73252,214.51151,0.0174,114.01425,229.98113,-3.01903
11486,3.99895,207.66803,3.80635,223.65177,0.01702,114.01425,227.98087,-3.00972
11487,3.99912,203.11938,3.99364,220.5353,0.01811,114.01425,225.98063,-2.99588
11488,3.99908,210.90033,3.69671,217.36362,0.01701,114.01425,223.98038,-2.97467
11489,3.99914,206.76953,3.89602,197.81922,0.01969,114.01425,221.98013,-2.96968
11490,3.99934,201.48611,4.0612,221.09229,0.01837,114.01425,219.97988,-2.94921
11491,3.99942,210.89004,3.72277,204.2935,0.01822,114.01425,217.97963,-2.92746
11492,3.99942,204.87944,3.92482,219.2287,0.0179,114.01425,215.97938,-2.92553
11493,3.99947,204.36704,3.94077,221.63185,0.01778,114.01425,213.97913,-2.91241
11494,3.99938,203.45386,3.97354,223.82575,0.01775,114.01425,211.97888,-2.90302
11495,3.99939,206.14399,3.87347,219.70315,0.01763,114.01425,209.97863,-2.88908
11496,3.99943,204.3313,3.92834,228.87836,0.01716,114.01425,207.97838,-2.87849
11497,3.99927,216.12385,3.52941,207.74811,0.01699,114.01425,205.97812,-2.85704
11498,3.9994,206.23076,3.86357,223.10433,0.01732,114.01425,203.97788,-2.85185
11499,3.99939,212.05453,3.67441,207.00505,0.01775,114.01425,201.97763,-2.82431
11500,3.99922,199.36224,4.14419,225.08536,0.01841,114.01425,199.97738,-2.82201
11501,3.99934,203.05201,4.02568,207.41503,0.01941,114.01425,197.97713,-2.80884
11502,3.99909,216.67274,3.55195,187.10432,0.01898,114.01425,195.97688,-2.77032
11503,3.99955,199.42993,4.11755,237.09921,0.01737,114.01425,193.97663,-2.77377
11504,3.99905,203.80184,4.00148,204.27205,0.01959,114.01425,191.97638,-2.74244
11505,3.99901,199.33536,4.15051,222.58487,0.01865,114.01425,189.97613,-2.71339
11506,3.99913,199.79974,4.15739,210.83401,0.01972,114.01425,187.97588,-2.69157
11507,3.99905,201.42604,4.09301,208.07753,0.01967,114.01425,185.97563,-2.66338
11508,3.99882,205.84498,3.90714,208.85742,0.01871,114.01425,183.97537,-2.63913
11509,3.99891,202.17832,4.10192,192.35743,0.02132,114.01425,181.97513,-2.62277
11510,3.99887,204.10069,3.9974,200.78225,0.01991,114.01425,179.97488,-2.6088
11511,3.99893,196.89202,4.30708,204.13874,0.0211,114.01425,177.97463,-2.59516
11512,3.99912,206.27742,3.90542,202.12376,0.01932,114.01425,175.97437,-2.58584
11513,3.9991,207.33887,3.85966,203.66415,0.01895,114.01425,173.97413,-2.57487
11514,3.99915,205.85715,3.94358,193.61615,0.02037,114.01425,171.97388,-2.5572
11515,3.99905,192.85293,4.4694,215.83496,0.02071,114.01425,169.97363,-2.55381
11516,3.999,192.74435,4.50442,205.53799,0.02192,114.01425,167.97338,-2.5538
11517,3.99911,198.61161,4.26401,191.78546,0.02223,114.01425,165.97313,-2.53603
11518,3.99901,199.78509,4.16181,209.25012,0.01989,114.01425,163.97288,-2.5321
11519,3.99904,204.41322,3.97699,203.90515,0.0195,114.01425,161.97262,-2.51535
11520,3.99908,198.53268,4.23591,202.52228,0.02092,114.01425,159.97238,-2.49698
11521,3.99884,198.04875,4.32607,181.16474,0.02388,114.01425,157.97213,-2.46573
11522,3.99911,202.8713,4.0648,194.99276,0.02085,114.01425,155.97188,-2.46799
11523,3.99892,220.39057,3.43919,181.21123,0.01898,114.01425,153.97162,-2.43166
11524,3.99914,204.82205,4.00046,188.464,0.02123,114.01425,151.97138,-2.42882
11525,3.99882,203.73729,4.04033,190.40766,0.02122,114.01425,149.97113,-2.41293
11526,3.999,198.69539,4.22513,203.70971,0.02074,114.01425,147.97088,-2.39441
11527,3.99909,199.22723,4.21891,197.36455,0.02138,114.01425,145.97063,-2.3795
11528,3.99916,193.44924,4.48057,201.89999,0.02219,114.01425,143.97038,-2.36749
11529,3.9989,198.6204,4.18458,221.42018,0.0189,114.01425,141.97013,-2.35247
11530,3.99923,200.51573,4.11735,214.51435,0.01919,114.01425,139.96988,-2.33141
11531,3.99933,203.36046,3.99265,216.36693,0.01845,114.01425,137.96963,-2.30663
11532,3.99916,198.78637,4.22888,200.92957,0.02105,114.01425,135.96938,-2.30403
11533,3.99899,196.71907,4.31315,204.89166,0.02105,114.01425,133.96913,-2.29534
11534,3.99903,197.59772,4.25806,210.20612,0.02026,114.01425,131.96887,-2.28428
11535,3.99909,193.66405,4.45793,205.77758,0.02166,114.01425,129.96863,-2.26778
11536,3.99901,197.43108,4.25845,213.03256,0.01999,114.01425,127.96838,-2.25405
11537,3.99891,216.81962,3.55314,184.28269,0.01928,114.01425,125.96813,-2.22798
11538,3.99903,206.25724,3.93613,190.22165,0.02069,114.01425,123.96787,-2.22563
11539,3.99918,201.30758,4.09937,207.63413,0.01974,114.01425,121.96763,-2.21371
11540,3.99906,204.32156,3.97087,208.14116,0.01908,114.01425,119.96738,-2.19964
11541,3.99904,200.99234,4.12907,201.32313,0.02051,114.01425,117.96713,-2.18952
11542,3.9988,200.0437,4.17648,199.22469,0.02096,114.01425,115.96688,-2.17413
11543,3.99919,198.95299,4.21732,202.38193,0.02084,114.01425,113.96663,-2.16368
11544,3.99909,200.21239,4.13358,213.16049,0.01939,114.01425,111.96638,-2.1574
11545,3.99925,199.369,4.19828,202.49757,0.02073,114.01425,109.96612,-2.14862
11546,3.99928,196.14241,4.25912,239.18548,0.01781,114.01425,107.96588,-2.13823
11547,3.99907,201.54333,4.06209,219.38414,0.01852,114.01425,105.96563,-2.13562
11548,3.99932,200.95137,4.08053,222.71717,0.01832,114.01425,103.96538,-2.1256
11549,3.99912,198.04946,4.2182,218.05223,0.01934,114.01425,101.96512,-2.11271
11550,3.99924,197.34799,4.22692,228.29927,0.01851,114.01425,99.96488,-2.09935
11551,3.99916,197.84307,4.27721,199.19833,0.02147,114.01425,97.96463,-2.09129
11552,3.99923,207.86267,3.86327,193.52366,0.01996,114.01425,95.96438,-2.07317
11553,3.99908,201.27566,4.08475,214.32975,0.01906,114.01425,93.96413,-2.05471
11554,3.99929,198.41552,4.17906,228.36627,0.0183,114.01425,91.96388,-2.03512
11555,3.99917,197.56871,4.20487,234.06754,0.01796,114.01425,89.96363,-2.01707
11556,3.99938,200.32245,4.10982,221.70379,0.01854,114.01425,87.96337,-1.99582
11557,3.99921,201.21444,4.08554,215.20953,0.01898,114.01425,85.96313,-1.97236
11558,3.99931,203.1276,3.99301,220.7866,0.01809,114.01425,83.96288,-1.94258
11559,3.99923,201.5651,4.04886,225.3694,0.01797,114.01425,81.96263,-1.91767
11560,3.99921,201.39099,4.09662,207.29493,0.01976,114.01425,79.96237,-1.89525
11561,3.9993,201.38395,4.06938,219.27668,0.01856,114.01425,77.96213,-1.87387
11562,3.99924,200.94021,4.1154,207.628,0.01982,114.01425,75.96188,-1.86253
11563,3.99895,200.39829,4.15521,201.29369,0.02064,114.01425,73.96163,-1.8462
11564,3.99911,203.11311,4.05447,194.99057,0.02079,114.01425,71.96137,-1.83855
11565,3.99899,195.72792,4.381,197.90352,0.02214,114.01425,69.96113,-1.83485
11566,3.99916,211.45703,3.75167,182.81805,0.02052,114.01425,67.96088,-1.79322
11567,3.99904,198.48454,4.23528,203.53036,0.02081,114.01425,65.96063,-1.7911
11568,3.9992,200.46153,4.16439,197.06413,0.02113,114.01425,63.96038,-1.77269
11569,3.99928,200.13955,4.13153,215.49167,0.01917,114.01425,61.96013,-1.75582
11570,3.9991,198.0845,4.25495,203.06843,0.02095,114.01425,59.95988,-1.74211
11571,3.99898,217.04921,3.57684,171.74804,0.02083,114.01425,57.95962,-1.72313
11572,3.99898,200.03311,4.17014,201.78989,0.02067,114.01425,55.95938,-1.71552
11573,3.99916,203.21249,4.05375,193.72844,0.02092,114.01425,53.95913,-1.70603
11574,3.99929,198.02542,4.2785,195.97615,0.02183,114.01425,51.95888,-1.68946
11575,3.99909,198.5044,4.22394,207.44652,0.02036,114.01425,49.95862,-1.66751
11576,3.99893,204.27111,3.99118,200.46109,0.01991,114.01425,47.95838,-1.65341
11577,3.99908,207.3264,3.89506,189.42896,0.02056,114.01425,45.95813,-1.6358
11578,3.99917,213.19472,3.70195,177.09421,0.0209,114.01425,43.95788,-1.60497
11579,3.99886,201.40885,4.12172,197.22088,0.0209,114.01425,41.95763,-1.59659
11580,3.9989,202.21084,4.06699,204.88252,0.01985,114.01425,39.95738,-1.57926
11581,3.99892,205.02859,3.95297,203.31934,0.01944,114.01425,37.95713,-1.55898
11582,3.99891,201.55528,4.07076,215.1329,0.01892,114.01425,35.95687,-1.54335
11583,3.99905,201.17078,4.13168,197.47535,0.02092,114.01425,33.95663,-1.52987
11584,3.99929,198.56722,4.2446,198.98087,0.02133,114.01425,31.95638,-1.50358
11585,3.99889,188.81901,4.8797,166.21649,0.02936,114.01425,29.95613,-1.47671
11586,3.99931,213.2441,3.64511,200.15438,0.01821,114.01425,27.95587,-1.45952
11587,3.99929,197.28793,4.25064,219.04112,0.01941,114.01425,25.95563,-1.46338
11588,3.99916,210.38147,3.76181,195.1117,0.01928,114.01425,23.95538,-1.43615
11589,3.99917,201.31761,4.13046,195.66063,0.02111,114.01425,21.95513,-1.44091
11590,3.99897,214.61739,3.6206,188.687,0.01919,114.01425,19.95487,-1.41314
11591,3.99894,219.45858,3.46862,181.91344,0.01907,114.01425,17.95463,-1.39664
11592,3.99886,213.78555,3.63869,193.83771,0.01877,114.01425,15.95438,-1.38356
11593,3.99891,198.45313,4.24997,198.77516,0.02138,114.01425,13.95413,-1.38464
11594,3.9992,200.6242,4.20021,183.06464,0.02294,114.01425,11.95388,-1.36957
11595,3.99906,202.77142,4.06362,196.98077,0.02063,114.01425,9.95363,-1.36604
11596,3.99916,198.98947,4.17725,217.5781,0.0192,114.01425,7.95338,-1.34418
11597,3.99935,219.67033,3.41669,204.73394,0.01669,114.01425,5.95312,-1.31274
11598,3.99913,202.23813,4.0397,216.18347,0.01869,114.01425,3.95288,-1.31525
11599,3.99946,200.52914,4.11366,215.98058,0.01905,114.01425,1.95263,-1.30234
11600,3.99917,197.18172,4.25181,220.54352,0.01928,114.01425,0,-1.29061
11601,3.99905,199.7669,4.20988,192.14006,0.02191,116.0145,397.9545,-4.26233
11602,3.99899,199.0039,4.21809,201.17936,0.02097,116.0145,395.95425,-4.24384
11603,3.9991,201.41866,4.12133,197.31227,0.02089,116.0145,393.954,-4.23039
11604,3.9992,200.96757,4.11996,205.31292,0.02007,116.0145,391.95375,-4.22072
11605,3.99912,199.56884,4.17202,209.06093,0.01996,116.0145,389.9535,-4.2034
11606,3.99948,154.02821,7.19027,240.80041,0.02986,116.0145,387.95325,-4.19236
11607,3.99948,211.99933,3.71446,189.60439,0.01959,116.0145,385.953,-4.16967
11608,3.99895,220.48185,3.43755,180.61713,0.01903,116.0145,383.95275,-4.14232
11609,3.99907,202.11866,4.03599,220.2224,0.01833,116.0145,381.9525,-4.13056
11610,3.9994,200.78098,4.13612,202.32495,0.02044,116.0145,379.99988,-4.12382
11611,3.99896,185.08992,4.9527,196.44214,0.02521,116.0145,377.99963,-4.11077
11612,3.99917,208.61118,3.855,185.35288,0.0208,116.0145,375.99938,-4.10844
11613,3.99895,201.43971,4.12517,195.5419,0.0211,116.0145,373.99913,-4.09912
11614,3.99911,219.75979,3.46181,180.56151,0.01917,116.0145,371.99888,-4.06788
11615,3.99926,214.33506,3.62866,189.71114,0.01913,116.0145,369.99863,-4.05358
11616,3.99899,209.36129,3.8442,178.63265,0.02152,116.0145,367.99838,-4.05174
11617,3.99889,194.44405,4.43585,200.32614,0.02214,116.0145,365.99813,-4.03877
11618,3.99907,190.31696,4.64385,201.15695,0.02309,116.0145,363.99788,-4.03483
11619,3.99931,195.972,4.30767,220.59663,0.01953,116.0145,361.99762,-4.02977
11620,3.99935,200.78161,4.09885,217.64507,0.01883,116.0145,359.99738,-4.00984
11621,3.99905,217.16973,3.52135,193.31447,0.01822,116.0145,357.99713,-3.99115
11622,3.99911,198.29348,4.25211,200.66701,0.02119,116.0145,355.99688,-3.99737
11623,3.99925,204.51315,3.9529,212.78784,0.01858,116.0145,353.99663,-3.98117
11624,3.99931,200.797,4.09244,220.2416,0.01858,116.0145,351.99638,-3.96893
11625,3.99923,201.74199,4.06508,214.28736,0.01897,116.0145,349.99613,-3.95138
11626,3.99932,204.80665,3.94773,209.72869,0.01882,116.0145,347.99588,-3.93098
11627,3.99907,193.71329,4.4706,200.84493,0.02226,116.0145,345.99563,-3.91935
11628,3.99916,194.93069,4.42804,195.39769,0.02266,116.0145,343.99538,-3.8823
11629,3.999,191.85298,4.56423,200.9768,0.02271,116.0145,341.99513,-3.86836
11630,3.99915,195.81829,4.36881,200.52905,0.02179,116.0145,339.99487,-3.85118
11631,3.9992,204.76681,4.00413,188.01931,0.0213,116.0145,337.99463,-3.82012
11632,3.99914,195.64006,4.40232,192.6703,0.02285,116.0145,335.99438,-3.81187
11633,3.99908,199.8433,4.18812,198.39553,0.02111,116.0145,333.99413,-3.80333
11634,3.99909,199.79813,4.14437,216.30915,0.01916,116.0145,331.99387,-3.79367
11635,3.99923,200.09125,4.17072,200.73525,0.02078,116.0145,329.99363,-3.77555
11636,3.99907,198.17526,4.25022,203.25774,0.02091,116.0145,327.99338,-3.76848
11637,3.99905,204.77683,3.99055,192.66962,0.02071,116.0145,325.99313,-3.7714
11638,3.99902,198.37584,4.24856,200.54854,0.02118,116.0145,323.99288,-3.75925
11639,3.99929,199.1042,4.25427,187.78563,0.02265,116.0145,321.99263,-3.75792
11640,3.99898,199.35633,4.24459,187.06988,0.02269,116.0145,319.99238,-3.74059
11641,3.9992,200.72615,4.09279,221.4319,0.01848,116.0145,317.99213,-3.71586
11642,3.99948,199.05398,4.16195,223.2739,0.01864,116.0145,315.99188,-3.70416
11643,3.99941,205.14295,3.92356,214.66068,0.01828,116.0145,313.99163,-3.68394
11644,3.99946,199.96709,4.11172,228.17378,0.01802,116.0145,311.99138,-3.67198
11645,3.99917,203.955,3.96392,218.31391,0.01816,116.0145,309.99112,-3.64696
11646,3.99927,201.75828,4.0485,221.60613,0.01827,116.0145,307.99088,-3.62883
11647,3.99925,202.41792,4.01789,223.00643,0.01802,116.0145,305.99063,-3.60582
11648,3.99935,211.83085,3.67823,209.19805,0.01758,116.0145,303.99038,-3.57364
11649,3.99915,203.5633,4.01044,204.73472,0.01959,116.0145,301.99013,-3.55946
11650,3.99924,187.76059,4.74358,212.63323,0.02231,116.0145,299.98988,-3.55045
11651,3.99935,196.95376,4.26209,220.70035,0.01931,116.0145,297.98963,-3.53393
11652,3.99933,203.81939,3.95423,226.05176,0.01749,116.0145,295.98938,-3.5074
11653,3.99906,199.05711,4.21523,201.36913,0.02093,116.0145,293.98913,-3.49105
11654,3.99902,193.49869,4.46767,205.23281,0.02177,116.0145,291.98888,-3.49155
11655,3.99907,194.96246,4.39663,205.01752,0.02145,116.0145,289.98863,-3.47823
11656,3.99922,192.67422,4.48564,213.2483,0.02103,116.0145,287.98837,-3.46129
11657,3.99939,199.29414,4.13669,230.22236,0.01797,116.0145,285.98813,-3.42799
11658,3.99894,215.05057,3.61303,185.31321,0.0195,116.0145,283.98788,-3.40166
11659,3.99949,211.2209,3.74833,187.70996,0.01997,116.0145,281.98763,-3.42902
11660,3.99897,228.8479,3.19737,171.11271,0.01869,116.0145,279.98737,-3.39186
11661,3.99906,209.63887,3.79739,192.05836,0.01977,116.0145,277.98713,-3.39177
11662,3.99907,206.77653,3.89462,198.25376,0.01964,116.0145,275.98688,-3.35966
11663,3.99919,203.27405,4.0445,196.17405,0.02062,116.0145,273.98663,-3.35351
11664,3.9993,202.65524,4.03026,212.6235,0.01895,116.0145,271.98638,-3.34214
11665,3.99945,199.14126,4.13332,235.33701,0.01756,116.0145,269.98613,-3.32427
11666,3.99915,202.04816,4.02621,226.50666,0.01778,116.0145,267.98588,-3.30523
11667,3.99924,204.56398,3.97996,200.23499,0.01988,116.0145,265.98563,-3.28985
11668,3.99916,203.25039,4.04462,196.48702,0.02058,116.0145,263.98538,-3.27683
11669,3.99936,209.21832,3.7943,200.3787,0.01894,116.0145,261.98513,-3.25549
11670,3.99933,198.24464,4.21422,216.12715,0.0195,116.0145,259.98488,-3.24748
11671,3.99911,210.30002,3.7335,209.6649,0.01781,116.0145,257.98462,-3.22661
11672,3.99907,223.53734,3.33928,180.51363,0.0185,116.0145,255.98438,-3.19778
11673,3.99884,240.47642,2.88155,170.60831,0.01689,116.0145,253.98413,-3.16546
11674,3.99934,205.27309,3.91785,214.85056,0.01824,116.0145,251.98388,-3.18179
11675,3.99927,206.0048,3.92028,200.55883,0.01955,116.0145,249.98363,-3.15895
11676,3.99903,214.58579,3.6194,189.73012,0.01908,116.0145,247.98338,-3.13406
11677,3.99894,191.74401,4.59795,192.84645,0.02384,116.0145,245.98313,-3.11968
11678,3.99924,200.77476,4.11273,211.69147,0.01943,116.0145,243.98288,-3.10354
11679,3.99922,206.58783,3.88967,203.61033,0.0191,116.0145,241.98263,-3.06828
11680,3.99919,202.61605,4.06416,199.33594,0.02039,116.0145,239.98238,-3.07515
11681,3.9991,206.91468,3.90967,190.17126,0.02056,116.0145,237.98213,-3.0577
