Repository: edrossi93/mecanano-ml-nanomechanics-tutorial

File: data/nanoindent_maps/Duplex Steel 2um.csv (part 23 of 77)
Index,Load,Depth,HARDNESS,MODULUS,H/E,X Position,Y Position,Z Position
Integer,mN,nm,GPa,GPa,None,µm,µm,µm
11682,3.99913,209.49592,3.76805,207.53147,0.01816,116.0145,235.98187,-3.04878
11683,3.99912,221.40728,3.41033,179.30212,0.01902,116.0145,233.98163,-3.02744
11684,3.99902,203.50425,3.99521,212.30138,0.01882,116.0145,231.98138,-3.03576
11685,3.99884,208.99087,3.80399,199.71562,0.01905,116.0145,229.98113,-3.03207
11686,3.99898,221.06587,3.37109,204.96911,0.01645,116.0145,227.98087,-3.00614
11687,3.99884,201.19433,4.09022,213.35273,0.01917,116.0145,225.98063,-3.00814
11688,3.99912,192.88147,4.48797,208.78995,0.0215,116.0145,223.98038,-3.00269
11689,3.99911,203.52965,4.03658,195.05384,0.02069,116.0145,221.98013,-2.98439
11690,3.99915,202.4926,4.07536,197.10164,0.02068,116.0145,219.97988,-2.97209
11691,3.99926,204.68746,3.9407,215.18333,0.01831,116.0145,217.97963,-2.96209
11692,3.99972,201.23124,4.07432,220.23214,0.0185,116.0145,215.97938,-2.9529
11693,3.99946,203.37716,3.9861,219.22037,0.01818,116.0145,213.97913,-2.93719
11694,3.99965,214.99268,3.57693,203.41188,0.01758,116.0145,211.97888,-2.91659
11695,3.9994,202.61199,4.04367,207.68769,0.01947,116.0145,209.97863,-2.91328
11696,3.9995,202.30639,4.05635,207.85216,0.01952,116.0145,207.97838,-2.895
11697,3.99941,201.91939,4.05067,217.48188,0.01863,116.0145,205.97812,-2.8849
11698,3.99933,200.0892,4.12014,221.5794,0.01859,116.0145,203.97788,-2.87042
11699,3.99944,198.13229,4.21657,217.32804,0.0194,116.0145,201.97763,-2.85246
11700,3.99938,198.98651,4.14839,231.08228,0.01795,116.0145,199.97738,-2.83986
11701,3.99926,197.32581,4.24114,222.3566,0.01907,116.0145,197.97713,-2.82563
11702,3.99937,203.59099,3.96117,227.30858,0.01743,116.0145,195.97688,-2.80636
11703,3.99931,199.69879,4.15162,215.1843,0.01929,116.0145,193.97663,-2.79264
11704,3.99928,201.23188,4.0943,211.13965,0.01939,116.0145,191.97638,-2.76785
11705,3.99913,200.76257,4.08635,223.68715,0.01827,116.0145,189.97613,-2.73852
11706,3.99917,200.46056,4.14488,204.25642,0.02029,116.0145,187.97588,-2.7171
11707,3.99904,203.04843,4.02357,208.22429,0.01932,116.0145,185.97563,-2.68213
11708,3.9991,213.63998,3.64109,195.23813,0.01865,116.0145,183.97537,-2.64943
11709,3.99926,205.54231,3.93458,202.41109,0.01944,116.0145,181.97513,-2.63906
11710,3.99882,200.60458,4.14317,202.33109,0.02048,116.0145,179.97488,-2.62577
11711,3.999,199.72485,4.20799,193.378,0.02176,116.0145,177.97463,-2.60942
11712,3.99895,209.65057,3.78665,196.30047,0.01929,116.0145,175.97437,-2.58881
11713,3.99891,205.81586,3.91961,203.90409,0.01922,116.0145,173.97413,-2.58995
11714,3.99893,194.69933,4.41015,204.70072,0.02154,116.0145,171.97388,-2.58076
11715,3.99926,193.52261,4.4626,206.64128,0.0216,116.0145,169.97363,-2.57417
11716,3.99929,190.37023,4.655,197.23546,0.0236,116.0145,167.97338,-2.56726
11717,3.99921,192.37466,4.51594,207.97506,0.02171,116.0145,165.97313,-2.55412
11718,3.99906,215.32199,3.59741,187.91519,0.01914,116.0145,163.97288,-2.52124
11719,3.99933,204.82757,3.98812,192.91008,0.02067,116.0145,161.97262,-2.51551
11720,3.99895,203.15991,4.04417,198.0122,0.02042,116.0145,159.97238,-2.48786
11721,3.99881,201.16757,4.12052,201.5488,0.02044,116.0145,157.97213,-2.48779
11722,3.99886,205.45743,3.95962,193.62083,0.02045,116.0145,155.97188,-2.47544
11723,3.99898,208.64019,3.84148,189.93846,0.02022,116.0145,153.97162,-2.45784
11724,3.99923,207.55777,3.8981,184.98543,0.02107,116.0145,151.97138,-2.44657
11725,3.99913,213.64968,3.67099,182.42425,0.02012,116.0145,149.97113,-2.41871
11726,3.9988,197.45254,4.31071,194.02408,0.02222,116.0145,147.97088,-2.4093
11727,3.9992,195.53612,4.39129,197.6641,0.02222,116.0145,145.97063,-2.39718
11728,3.99913,193.93559,4.46213,200.0535,0.0223,116.0145,143.97038,-2.38295
11729,3.9989,200.22599,4.1488,206.62678,0.02008,116.0145,141.97013,-2.36595
11730,3.99922,194.13315,4.40959,214.83172,0.02053,116.0145,139.96988,-2.34973
11731,3.99931,210.46856,3.74333,201.96298,0.01853,116.0145,137.96963,-2.31342
11732,3.99926,194.28687,4.40351,214.34086,0.02054,116.0145,135.96938,-2.32607
11733,3.99903,196.23521,4.32636,208.35561,0.02076,116.0145,133.96913,-2.31358
11734,3.99916,202.22901,4.12245,184.91569,0.02229,116.0145,131.96887,-2.29103
11735,3.99911,212.9752,3.66605,194.84114,0.01882,116.0145,129.96863,-2.27034
11736,3.99897,222.16737,3.38742,178.45885,0.01898,116.0145,127.96838,-2.25213
11737,3.99913,209.81961,3.78094,196.06072,0.01928,116.0145,125.96813,-2.24836
11738,3.99899,204.25576,4.01593,191.35184,0.02099,116.0145,123.96787,-2.24148
11739,3.99902,182.34167,5.16337,186.86501,0.02763,116.0145,121.96763,-2.2181
11740,3.99905,210.10745,3.745,207.49661,0.01805,116.0145,119.96738,-2.20833
11741,3.99923,200.345,4.16256,199.58885,0.02086,116.0145,117.96713,-2.20935
11742,3.99934,214.10414,3.61638,199.17812,0.01816,116.0145,115.96688,-2.18286
11743,3.99927,209.24611,3.80558,195.01734,0.01951,116.0145,113.96663,-2.17887
11744,3.99917,203.09719,4.01586,210.73806,0.01906,116.0145,111.96638,-2.16827
11745,3.99945,201.93528,4.05254,216.33743,0.01873,116.0145,109.96612,-2.15938
11746,3.99908,201.64766,4.07282,212.58468,0.01916,116.0145,107.96588,-2.16368
11747,3.99909,198.62877,4.18216,222.43728,0.0188,116.0145,105.96563,-2.15655
11748,3.99905,195.66529,4.36254,205.10388,0.02127,116.0145,103.96538,-2.14713
11749,3.99924,194.00037,4.36641,235.46852,0.01854,116.0145,101.96512,-2.13462
11750,3.999,199.57686,4.16408,212.06879,0.01964,116.0145,99.96488,-2.12072
11751,3.9993,204.80947,3.97469,198.31742,0.02004,116.0145,97.96463,-2.10903
11752,3.99913,203.31955,4.0535,192.17243,0.02109,116.0145,95.96438,-2.09082
11753,3.99935,197.78628,4.20492,229.43424,0.01833,116.0145,93.96413,-2.07584
11754,3.99919,201.46977,4.0836,211.28692,0.01933,116.0145,91.96388,-2.05477
11755,3.99931,197.30255,4.22233,231.46762,0.01824,116.0145,89.96363,-2.03659
11756,3.99925,202.03602,4.0429,218.70675,0.01849,116.0145,87.96337,-2.017
11757,3.99925,199.96532,4.11764,225.22245,0.01828,116.0145,85.96313,-1.99459
11758,3.99932,195.87772,4.29108,229.7314,0.01868,116.0145,83.96288,-1.97087
11759,3.99939,200.41106,4.09102,228.91609,0.01787,116.0145,81.96263,-1.93991
11760,3.99952,203.68369,3.992,210.66581,0.01895,116.0145,79.96237,-1.90996
11761,3.9994,199.3812,4.16167,216.93607,0.01918,116.0145,77.96213,-1.89535
11762,3.9993,203.53756,4.00677,206.78855,0.01938,116.0145,75.96188,-1.8776
11763,3.99912,197.64434,4.28406,200.0016,0.02142,116.0145,73.96163,-1.86773
11764,3.99906,204.7611,3.94213,213.00064,0.01851,116.0145,71.96137,-1.85605
11765,3.99913,199.11953,4.22333,197.54255,0.02138,116.0145,69.96113,-1.84277
11766,3.9993,199.0027,4.23852,194.28547,0.02182,116.0145,67.96088,-1.82004
11767,3.99917,201.79894,4.11961,192.07472,0.02145,116.0145,65.96063,-1.80703
11768,3.99914,198.59111,4.22511,205.54367,0.02056,116.0145,63.96038,-1.79165
11769,3.99918,203.24112,4.06579,189.08095,0.0215,116.0145,61.96013,-1.77283
11770,3.99886,203.13743,4.02312,206.74928,0.01946,116.0145,59.95988,-1.75694
11771,3.99899,219.80745,3.45913,180.98531,0.01911,116.0145,57.95962,-1.7375
11772,3.99914,201.21838,4.15179,189.85837,0.02187,116.0145,55.95938,-1.73418
11773,3.99909,207.44998,3.8672,198.52412,0.01948,116.0145,53.95913,-1.72006
11774,3.9991,201.43774,4.13169,193.3487,0.02137,116.0145,51.95888,-1.70493
11775,3.99897,203.34989,3.99906,213.43011,0.01874,116.0145,49.95862,-1.68449
11776,3.99915,202.70684,4.07304,194.58536,0.02093,116.0145,47.95838,-1.66729
11777,3.99903,213.95661,3.67701,175.86357,0.02091,116.0145,45.95813,-1.64197
11778,3.99892,203.62693,4.00528,205.66576,0.01947,116.0145,43.95788,-1.63239
11779,3.99904,204.94976,3.97451,196.00544,0.02028,116.0145,41.95763,-1.61603
11780,3.99896,206.03909,3.94191,191.35884,0.0206,116.0145,39.95738,-1.59607
11781,3.99896,218.23141,3.51949,177.99905,0.01977,116.0145,37.95713,-1.56582
11782,3.99887,206.20967,3.88163,214.04405,0.01813,116.0145,35.95687,-1.55632
11783,3.999,208.29123,3.83021,200.17614,0.01913,116.0145,33.95663,-1.54106
11784,3.99918,210.57532,3.7747,186.85027,0.0202,116.0145,31.95638,-1.51679
11785,3.99919,203.9719,4.0388,187.63459,0.02152,116.0145,29.95613,-1.49997
11786,3.99921,205.34889,3.91131,216.47705,0.01807,116.0145,27.95587,-1.47098
11787,3.99931,199.30776,4.14868,224.15389,0.01851,116.0145,25.95563,-1.46648
11788,3.99941,208.76933,3.79423,208.39519,0.01821,116.0145,23.95538,-1.44867
11789,3.99914,200.57667,4.12963,208.23732,0.01983,116.0145,21.95513,-1.45519
11790,3.99904,202.0688,4.05958,210.53081,0.01928,116.0145,19.95487,-1.43909
11791,3.99912,200.0767,4.16218,204.11019,0.02039,116.0145,17.95463,-1.42494
11792,3.99917,206.34625,3.90796,199.91379,0.01955,116.0145,15.95438,-1.4028
11793,3.99909,209.15127,3.81462,192.72978,0.01979,116.0145,13.95413,-1.38499
11794,3.99911,194.27317,4.455,197.056,0.02261,116.0145,11.95388,-1.38039
11795,3.99913,219.71977,3.45648,183.51744,0.01883,116.0145,9.95363,-1.35742
11796,3.99909,211.64878,3.72111,192.12296,0.01937,116.0145,7.95338,-1.34429
11797,3.99925,199.38692,4.16582,214.97388,0.01938,116.0145,5.95312,-1.33836
11798,3.99918,205.21431,3.90007,224.92932,0.01734,116.0145,3.95288,-1.32478
11799,3.99939,200.91753,4.07694,225.17587,0.01811,116.0145,1.95263,-1.31471
11800,3.99908,218.32958,3.49464,187.34527,0.01865,116.0145,0,-1.28986
11801,3.99895,198.86134,4.24558,193.95816,0.02189,118.01475,397.9545,-4.27867
11802,3.99917,196.8527,4.34527,192.25337,0.0226,118.01475,395.95425,-4.25976
11803,3.99917,194.61396,4.42048,202.73504,0.0218,118.01475,393.954,-4.24758
11804,3.9992,192.86043,4.51497,200.40495,0.02253,118.01475,391.95375,-4.23334
11805,3.99943,194.23803,4.42555,207.34722,0.02134,118.01475,389.9535,-4.21854
11806,3.99932,171.47484,5.77841,214.14493,0.02698,118.01475,387.95325,-4.2091
11807,3.99905,203.82007,4.03459,191.2903,0.02109,118.01475,385.953,-4.19038
11808,3.99918,202.17828,4.1085,190.216,0.0216,118.01475,383.95275,-4.17706
11809,3.99941,202.92882,4.00157,220.67845,0.01813,118.01475,381.9525,-4.14697
11810,3.99937,206.27809,3.88544,211.18774,0.0184,118.01475,379.99988,-4.13788
11811,3.9993,203.35851,4.02386,202.83638,0.01984,118.01475,377.99963,-4.13267
11812,3.99918,204.28646,3.99262,199.74558,0.01999,118.01475,375.99938,-4.12138
11813,3.99929,207.58731,3.85327,202.26567,0.01905,118.01475,373.99913,-4.11256
11814,3.99911,206.23457,3.92799,193.67799,0.02028,118.01475,371.99888,-4.09543
11815,3.99893,216.79182,3.55859,182.39578,0.01951,118.01475,369.99863,-4.07274
11816,3.99906,197.26371,4.33242,190.1616,0.02278,118.01475,367.99838,-4.06483
11817,3.99879,197.66441,4.2992,194.51891,0.0221,118.01475,365.99813,-4.05273
11818,3.99918,212.15171,3.7475,174.84486,0.02143,118.01475,363.99788,-4.03555
11819,3.9993,208.82575,3.82527,193.63411,0.01976,118.01475,361.99762,-4.03438
11820,3.99912,193.67728,4.43694,212.89058,0.02084,118.01475,359.99738,-4.03679
11821,3.99897,200.23164,4.15762,203.16968,0.02046,118.01475,357.99713,-4.02311
11822,3.99906,201.22931,4.10135,208.14779,0.0197,118.01475,355.99688,-4.01155
11823,3.99917,201.9681,4.06534,209.96973,0.01936,118.01475,353.99663,-3.99688
11824,3.99918,197.82532,4.20722,227.43878,0.0185,118.01475,351.99638,-3.988
11825,3.9993,200.03601,4.10651,229.18622,0.01792,118.01475,349.99613,-3.97138
11826,3.99915,202.4127,4.02752,218.4365,0.01844,118.01475,347.99588,-3.95056
11827,3.99925,194.76121,4.4318,196.83796,0.02251,118.01475,345.99563,-3.92725
11828,3.99915,200.77319,4.13406,203.12705,0.02035,118.01475,343.99538,-3.89187
11829,3.99933,193.12732,4.49903,201.23161,0.02236,118.01475,341.99513,-3.88114
11830,3.99917,195.59442,4.40968,191.15559,0.02307,118.01475,339.99487,-3.87172
11831,3.99919,190.12515,4.64834,202.87983,0.02291,118.01475,337.99463,-3.85859
11832,3.99917,190.47001,4.60872,209.56587,0.02199,118.01475,335.99438,-3.83589
11833,3.99912,199.83752,4.1987,194.83422,0.02155,118.01475,333.99413,-3.81811
11834,3.99911,191.40932,4.54299,215.43597,0.02109,118.01475,331.99387,-3.81761
11835,3.99911,212.22488,3.7088,188.32188,0.01969,118.01475,329.99363,-3.7738
11836,3.99906,202.63002,4.04894,205.03129,0.01975,118.01475,327.99338,-3.78505
11837,3.99904,194.09003,4.43018,208.07665,0.02129,118.01475,325.99313,-3.79369
11838,3.99888,197.65675,4.26686,205.79928,0.02073,118.01475,323.99288,-3.78622
11839,3.99911,217.40965,3.5391,181.65012,0.01948,118.01475,321.99263,-3.75498
11840,3.99918,209.15684,3.81256,193.52267,0.0197,118.01475,319.99238,-3.75325
11841,3.99945,210.46567,3.72398,211.55902,0.0176,118.01475,317.99213,-3.72406
11842,3.99932,200.64073,4.10701,216.70566,0.01895,118.01475,315.99188,-3.71739
11843,3.99942,199.75543,4.14762,215.8889,0.01921,118.01475,313.99163,-3.70321
11844,3.99933,200.74616,4.09707,219.13122,0.0187,118.01475,311.99138,-3.68287
11845,3.99929,198.08546,4.20999,220.97749,0.01905,118.01475,309.99112,-3.65912
11846,3.99919,197.81508,4.21114,225.84298,0.01865,118.01475,307.99088,-3.64121
11847,3.9992,202.49465,4.02931,216.03766,0.01865,118.01475,305.99063,-3.61514
11848,3.99948,204.69732,3.99657,191.86151,0.02083,118.01475,303.99038,-3.59895
11849,3.99917,199.48706,4.17796,208.1719,0.02007,118.01475,301.99013,-3.58477
11850,3.99918,185.76076,4.84779,214.67241,0.02258,118.01475,299.98988,-3.56934
11851,3.99916,202.29794,4.05121,210.00952,0.01929,118.01475,297.98963,-3.55143
11852,3.99934,209.02615,3.7616,220.1173,0.01709,118.01475,295.98938,-3.52078
11853,3.99894,199.14174,4.18259,212.3792,0.01969,118.01475,293.98913,-3.50598
11854,3.9989,195.16433,4.38657,205.04902,0.02139,118.01475,291.98888,-3.50694
11855,3.99883,191.90729,4.55036,204.34266,0.02227,118.01475,289.98863,-3.49515
11856,3.99926,207.35238,3.86668,200.45018,0.01929,118.01475,287.98837,-3.46291
11857,3.99936,207.28799,3.83414,216.90279,0.01768,118.01475,285.98813,-3.43926
11858,3.99914,203.2494,4.00973,210.62028,0.01904,118.01475,283.98788,-3.43386
11859,3.99923,213.93251,3.63446,193.53083,0.01878,118.01475,281.98763,-3.43685
11860,3.99887,205.95883,3.93665,194.56207,0.02023,118.01475,279.98737,-3.42575
11861,3.99904,202.64826,4.06291,199.21719,0.02039,118.01475,277.98713,-3.41538
11862,3.99935,199.90621,4.12448,223.26937,0.01847,118.01475,275.98688,-3.3857
11863,3.99917,207.77139,3.83678,206.38122,0.01859,118.01475,273.98663,-3.37375
11864,3.99917,199.23873,4.16948,216.17076,0.01929,118.01475,271.98638,-3.3635
11865,3.99935,199.92935,4.15249,210.60467,0.01972,118.01475,269.98613,-3.34435
11866,3.99941,203.34046,4.00601,210.72524,0.01901,118.01475,267.98588,-3.32438
11867,3.99908,203.77886,4.02827,194.21278,0.02074,118.01475,265.98563,-3.30965
11868,3.99919,209.18816,3.80581,195.82584,0.01943,118.01475,263.98538,-3.29252
11869,3.99915,199.0647,4.1641,221.90407,0.01877,118.01475,261.98513,-3.28171
11870,3.99932,198.20256,4.21271,217.55601,0.01936,118.01475,259.98488,-3.26434
11871,3.99916,195.70215,4.32416,218.93495,0.01975,118.01475,257.98462,-3.25481
11872,3.99865,205.06305,3.95868,200.24825,0.01977,118.01475,255.98438,-3.24144
11873,3.99878,200.8072,4.13533,201.90855,0.02048,118.01475,253.98413,-3.22572
11874,3.99927,231.43357,3.10179,181.87647,0.01705,118.01475,251.98388,-3.17516
11875,3.9992,206.50866,3.87589,211.29672,0.01834,118.01475,249.98363,-3.17084
11876,3.99901,199.98605,4.19728,193.01216,0.02175,118.01475,247.98338,-3.16128
11877,3.99914,206.94267,3.87109,205.55656,0.01883,118.01475,245.98313,-3.13617
11878,3.99915,200.8219,4.09638,217.86861,0.0188,118.01475,243.98288,-3.11882
11879,3.99937,207.41218,3.86279,201.1617,0.0192,118.01475,241.98263,-3.0848
11880,3.99916,199.68067,4.21489,191.82678,0.02197,118.01475,239.98238,-3.09159
11881,3.99903,202.12,4.07717,202.44953,0.02014,118.01475,237.98213,-3.07409
11882,3.9991,206.1366,3.92197,197.61207,0.01985,118.01475,235.98187,-3.06606
11883,3.9991,203.18946,4.03242,202.16754,0.01995,118.01475,233.98163,-3.0562
11884,3.99918,207.82196,3.84839,200.33007,0.01921,118.01475,231.98138,-3.04466
11885,3.99904,204.39708,3.98777,199.78551,0.01996,118.01475,229.98113,-3.04867
11886,3.99907,214.09889,3.61031,202.12962,0.01786,118.01475,227.98087,-3.03422
11887,3.9989,206.62502,3.90722,195.53967,0.01998,118.01475,225.98063,-3.02222
11888,3.99898,214.63878,3.66089,172.66285,0.0212,118.01475,223.98038,-3.00578
11889,3.99886,205.34548,3.96879,191.91645,0.02068,118.01475,221.98013,-3.01452
11890,3.99887,205.74053,3.92418,203.2274,0.01931,118.01475,219.97988,-2.99949
11891,3.99917,207.3237,3.83444,215.9389,0.01776,118.01475,217.97963,-2.98273
11892,3.9995,210.34496,3.72748,212.09895,0.01757,118.01475,215.97938,-2.96716
11893,3.99941,224.20114,3.28355,199.16067,0.01649,118.01475,213.97913,-2.9416
11894,3.9996,204.11016,3.96182,216.50469,0.0183,118.01475,211.97888,-2.94851
11895,3.99928,202.13999,4.04331,216.50636,0.01868,118.01475,209.97863,-2.93212
11896,3.99965,211.11147,3.68903,217.66807,0.01695,118.01475,207.97838,-2.90241
11897,3.99911,188.89783,4.62024,235.14975,0.01965,118.01475,205.97812,-2.90827
11898,3.99926,195.10631,4.34094,223.63491,0.01941,118.01475,203.97788,-2.88801
11899,3.99935,208.06451,3.80569,216.11543,0.01761,118.01475,201.97763,-2.86135
11900,3.99921,222.02429,3.33544,208.43074,0.016,118.01475,199.97738,-2.83428
11901,3.99926,193.43691,4.42688,221.21655,0.02001,118.01475,197.97713,-2.84795
11902,3.99951,200.39639,4.11273,218.9826,0.01878,118.01475,195.97688,-2.82173
11903,3.9992,197.87143,4.23066,216.24452,0.01956,118.01475,193.97663,-2.81331
11904,3.99907,200.84979,4.07444,227.64243,0.0179,118.01475,191.97638,-2.7914
11905,3.99909,204.69232,3.95178,209.88847,0.01883,118.01475,189.97613,-2.75571
11906,3.99909,197.2401,4.26048,215.77373,0.01975,118.01475,187.97588,-2.74166
11907,3.9989,204.01628,3.97104,213.61649,0.01859,118.01475,185.97563,-2.70778
11908,3.99879,214.57619,3.61356,192.37043,0.01878,118.01475,183.97537,-2.67133
11909,3.99899,217.72833,3.53327,179.45172,0.01969,118.01475,181.97513,-2.64929
11910,3.99911,204.15236,3.99303,201.78657,0.01979,118.01475,179.97488,-2.64726
11911,3.99905,209.52514,3.79063,196.70153,0.01927,118.01475,177.97463,-2.62557
11912,3.99923,191.0761,4.59927,202.64011,0.0227,118.01475,175.97437,-2.61859
11913,3.99902,227.97041,3.23583,165.75897,0.01952,118.01475,173.97413,-2.57183
11914,3.99895,192.65077,4.49539,210.12391,0.02139,118.01475,171.97388,-2.59987
11915,3.99921,197.18007,4.28525,207.30391,0.02067,118.01475,169.97363,-2.58029
11916,3.99915,188.12033,4.73961,207.78431,0.02281,118.01475,167.97338,-2.58416
11917,3.99894,194.53494,4.42444,202.6041,0.02184,118.01475,165.97313,-2.56648
11918,3.99901,200.04238,4.16693,202.84242,0.02054,118.01475,163.97288,-2.54822
11919,3.99915,198.63709,4.21779,207.52763,0.02032,118.01475,161.97262,-2.53283
11920,3.99915,200.28138,4.22202,181.23169,0.0233,118.01475,159.97238,-2.5233
11921,3.99887,209.08528,3.82895,188.00232,0.02037,118.01475,157.97213,-2.50545
11922,3.99867,207.33469,3.89229,190.17502,0.02047,118.01475,155.97188,-2.49227
11923,3.99917,206.20674,3.92392,195.73563,0.02005,118.01475,153.97162,-2.47542
11924,3.99906,224.09035,3.34439,170.55592,0.01961,118.01475,151.97138,-2.43916
11925,3.99904,206.58093,3.89526,201.23932,0.01936,118.01475,149.97113,-2.44323
11926,3.99906,203.52194,4.039,194.26052,0.02079,118.01475,147.97088,-2.42722
11927,3.99897,195.64884,4.37664,200.55357,0.02182,118.01475,145.97063,-2.41409
11928,3.99902,190.77513,4.60615,205.26259,0.02244,118.01475,143.97038,-2.40152
11929,3.99918,199.79276,4.12634,224.61551,0.01837,118.01475,141.97013,-2.37497
11930,3.99901,198.0492,4.26444,200.24703,0.0213,118.01475,139.96988,-2.36012
11931,3.99932,200.06862,4.1068,228.35385,0.01798,118.01475,137.96963,-2.34201
11932,3.99915,200.18489,4.12389,217.90782,0.01892,118.01475,135.96938,-2.33649
11933,3.99924,194.6528,4.40896,206.01062,0.0214,118.01475,133.96913,-2.32907
11934,3.99921,197.45024,4.32334,190.29118,0.02272,118.01475,131.96887,-2.31766
11935,3.99908,205.164,3.944,204.85783,0.01925,118.01475,129.96863,-2.30495
11936,3.99912,205.83217,3.92392,201.8874,0.01944,118.01475,127.96838,-2.29023
11937,3.99922,203.79196,4.01333,199.74163,0.02009,118.01475,125.96813,-2.27478
11938,3.9989,205.63561,3.941,198.05225,0.0199,118.01475,123.96787,-2.25923
11939,3.99922,198.24653,4.25825,199.32869,0.02136,118.01475,121.96763,-2.24639
11940,3.99939,205.48267,3.91127,213.99732,0.01828,118.01475,119.96738,-2.23143
11941,3.99927,203.36848,4.01404,206.69081,0.01942,118.01475,117.96713,-2.22458
11942,3.99936,202.99342,3.98236,229.03352,0.01739,118.01475,115.96688,-2.21216
11943,3.99936,196.44517,4.29914,215.13974,0.01998,118.01475,113.96663,-2.20443
11944,3.99951,209.249,3.76321,214.86254,0.01751,118.01475,111.96638,-2.18668
11945,3.99919,201.13902,4.07666,220.69501,0.01847,118.01475,109.96612,-2.18827
11946,3.99922,202.66785,4.02672,213.92198,0.01882,118.01475,107.96588,-2.18836
11947,3.99904,218.34192,3.52066,176.03539,0.02,118.01475,105.96563,-2.16002
11948,3.99888,193.21833,4.46491,210.86462,0.02117,118.01475,103.96538,-2.16636
11949,3.99944,198.67634,4.17972,222.77619,0.01876,118.01475,101.96512,-2.1512
11950,3.99918,197.11209,4.30785,200.39487,0.0215,118.01475,99.96488,-2.14142
11951,3.99907,202.02286,4.08392,201.46989,0.02027,118.01475,97.96463,-2.12974
11952,3.99921,197.59433,4.25261,212.47738,0.02001,118.01475,95.96438,-2.10972
11953,3.99939,194.15247,4.36853,231.3151,0.01889,118.01475,93.96413,-2.09609
11954,3.99937,196.23782,4.27218,230.8264,0.01851,118.01475,91.96388,-2.07594
11955,3.99917,196.25843,4.27368,229.57639,0.01862,118.01475,89.96363,-2.05801
11956,3.99918,199.71882,4.15804,212.05588,0.01961,118.01475,87.96337,-2.04022
11957,3.99927,198.83907,4.15723,229.85469,0.01809,118.01475,85.96313,-2.01668
11958,3.99936,196.69377,4.22123,246.00022,0.01716,118.01475,83.96288,-1.99674
11959,3.99939,197.26307,4.22155,232.74177,0.01814,118.01475,81.96263,-1.96888
11960,3.99931,200.91406,4.08625,220.77514,0.01851,118.01475,79.96237,-1.94124
11961,3.99947,201.84482,4.0398,224.16192,0.01802,118.01475,77.96213,-1.92121
11962,3.99935,201.8637,4.06298,212.99389,0.01908,118.01475,75.96188,-1.89938
11963,3.99944,197.62439,4.23952,217.35047,0.01951,118.01475,73.96163,-1.88227
11964,3.99923,201.24421,4.07062,221.44119,0.01838,118.01475,71.96137,-1.86265
11965,3.99911,194.93074,4.38634,209.17795,0.02097,118.01475,69.96113,-1.8558
11966,3.99898,199.97279,4.18444,197.59873,0.02118,118.01475,67.96088,-1.83702
11967,3.99921,205.78925,3.92342,202.87883,0.01934,118.01475,65.96063,-1.8146
11968,3.99915,200.53204,4.14573,202.72275,0.02045,118.01475,63.96038,-1.80631
11969,3.99937,203.11138,4.04016,200.5364,0.02015,118.01475,61.96013,-1.78571
11970,3.99924,217.55246,3.54114,178.82841,0.0198,118.01475,59.95988,-1.76232
11971,3.99916,204.12189,3.99533,201.38959,0.01984,118.01475,57.95962,-1.76446
11972,3.99903,201.76306,4.12744,189.90507,0.02173,118.01475,55.95938,-1.74941
11973,3.99921,206.06898,3.91976,199.678,0.01963,118.01475,53.95913,-1.73374
11974,3.99903,201.21268,4.12949,197.5971,0.0209,118.01475,51.95888,-1.71888
11975,3.99911,201.11327,4.19084,179.29245,0.02337,118.01475,49.95862,-1.69725
11976,3.99892,201.77226,4.12466,190.65552,0.02163,118.01475,47.95838,-1.68575
11977,3.99892,203.51405,4.03189,196.968,0.02047,118.01475,45.95813,-1.67202
11978,3.99906,205.62377,3.93082,202.50844,0.01941,118.01475,43.95788,-1.6522
11979,3.99916,205.42368,3.95223,197.1439,0.02005,118.01475,41.95763,-1.63217
11980,3.99892,214.74933,3.61483,189.12473,0.01911,118.01475,39.95738,-1.60389
11981,3.99927,221.11597,3.42153,178.62991,0.01915,118.01475,37.95713,-1.58037
11982,3.99917,215.51819,3.59995,183.92775,0.01957,118.01475,35.95687,-1.56799
11983,3.99924,212.71652,3.70245,183.61419,0.02016,118.01475,33.95663,-1.55624
11984,3.99921,216.05592,3.5723,187.66008,0.01904,118.01475,31.95638,-1.5273
11985,3.99932,195.66607,4.35729,207.0629,0.02104,118.01475,29.95613,-1.52819
11986,3.99904,200.94716,4.1014,213.22998,0.01923,118.01475,27.95587,-1.4927
11987,3.99913,207.8812,3.81365,215.52366,0.01769,118.01475,25.95563,-1.46981
11988,3.99923,197.33888,4.26165,213.54953,0.01996,118.01475,23.95538,-1.47745
11989,3.99931,201.73417,4.09657,201.50725,0.02033,118.01475,21.95513,-1.46636
11990,3.99926,202.1168,4.10455,192.51633,0.02132,118.01475,19.95487,-1.44997
11991,3.99918,199.30398,4.22302,194.81481,0.02168,118.01475,17.95463,-1.43609
11992,3.99933,200.97499,4.1091,209.62379,0.0196,118.01475,15.95438,-1.41723
11993,3.99911,198.57295,4.22186,207.0661,0.02039,118.01475,13.95413,-1.40587
11994,3.99894,200.82545,4.15515,194.53006,0.02136,118.01475,11.95388,-1.39102
11995,3.99905,203.06905,4.05826,194.26672,0.02089,118.01475,9.95363,-1.38369
11996,3.99892,205.97867,3.90778,206.21568,0.01895,118.01475,7.95338,-1.35883
11997,3.99929,206.57137,3.86735,214.26575,0.01805,118.01475,5.95312,-1.34049
11998,3.99909,214.56145,3.618,190.75967,0.01897,118.01475,3.95288,-1.33488
11999,3.99918,195.76809,4.33548,213.26286,0.02033,118.01475,1.95263,-1.33403
12000,3.99901,202.713,4.06015,199.20291,0.02038,118.01475,0,-1.30948
12001,3.99909,199.16586,4.23562,192.69817,0.02198,120.015,397.9545,-4.29493
12002,3.99907,194.53281,4.42578,202.25411,0.02188,120.015,395.95425,-4.27791
12003,3.99938,192.07443,4.58141,192.82935,0.02376,120.015,393.954,-4.26289
12004,3.99902,193.68014,4.48488,196.92175,0.02277,120.015,391.95375,-4.2467
12005,3.99935,194.46811,4.41398,207.43198,0.02128,120.015,389.9535,-4.23467
12006,3.99937,199.55576,4.13486,225.57556,0.01833,120.015,387.95325,-4.21039
12007,3.99908,200.0095,4.17395,200.81998,0.02078,120.015,385.953,-4.21627
12008,3.99917,195.62907,4.34237,213.13246,0.02037,120.015,383.95275,-4.19833
12009,3.99933,203.28737,3.99022,218.95008,0.01822,120.015,381.9525,-4.16374
12010,3.99949,203.04737,3.99319,222.42578,0.01795,120.015,379.99988,-4.15181
12011,3.99906,199.45292,4.2337,189.1009,0.02239,120.015,377.99963,-4.15069
12012,3.99906,199.01473,4.21273,202.97375,0.02076,120.015,375.99938,-4.13939
12013,3.99931,207.8887,3.8931,182.1021,0.02138,120.015,373.99913,-4.12745
12014,3.99905,206.90981,3.91189,189.4021,0.02065,120.015,371.99888,-4.11116
12015,3.99905,225.14853,3.30062,175.11861,0.01885,120.015,369.99863,-4.07676
12016,3.999,208.98249,3.79008,206.27373,0.01837,120.015,367.99838,-4.08158
12017,3.99925,206.85034,3.89407,197.34902,0.01973,120.015,365.99813,-4.07133
12018,3.99921,193.25145,4.48582,203.40796,0.02205,120.015,363.99788,-4.06723
12019,3.99922,201.74439,4.08229,206.93469,0.01973,120.015,361.99762,-4.04135
12020,3.99914,205.24724,3.97091,192.75664,0.0206,120.015,359.99738,-4.04284
12021,3.9993,202.21787,4.06598,205.35736,0.0198,120.015,357.99713,-4.03469
12022,3.99909,213.19606,3.63362,206.64258,0.01758,120.015,355.99688,-4.01955
12023,3.99935,200.45497,4.12879,210.85847,0.01958,120.015,353.99663,-4.01497
12024,3.99922,200.83536,4.09348,218.95773,0.0187,120.015,351.99638,-4.00216
12025,3.99921,198.52154,4.17637,227.36446,0.01837,120.015,349.99613,-3.98698
12026,3.99924,211.10516,3.72327,200.19184,0.0186,120.015,347.99588,-3.95686
12027,3.99901,190.48014,4.6037,210.96375,0.02182,120.015,345.99563,-3.93821
12028,3.99933,192.72485,4.48171,213.80132,0.02096,120.015,343.99538,-3.91899
12029,3.99913,190.25305,4.61933,209.77732,0.02202,120.015,341.99513,-3.9027
12030,3.99898,196.14499,4.3596,198.34025,0.02198,120.015,339.99487,-3.88029
12031,3.99911,192.65388,4.52185,201.47847,0.02244,120.015,337.99463,-3.87619
12032,3.99899,189.52312,4.64929,212.44936,0.02188,120.015,335.99438,-3.85997
12033,3.99902,192.67042,4.53203,198.0801,0.02288,120.015,333.99413,-3.84418
12034,3.99917,189.22283,4.64239,220.2715,0.02108,120.015,331.99387,-3.83589
12035,3.9989,196.20029,4.31836,211.89393,0.02038,120.015,329.99363,-3.81172
12036,3.9992,205.62826,3.91103,211.26176,0.01851,120.015,327.99338,-3.8002
12037,3.99911,201.12427,4.11821,203.28992,0.02026,120.015,325.99313,-3.80157
12038,3.99903,209.20177,3.80525,195.76726,0.01944,120.015,323.99288,-3.79737
12039,3.99931,206.20075,3.9415,189.2159,0.02083,120.015,321.99263,-3.79217
12040,3.99936,209.60724,3.80118,191.15855,0.01988,120.015,319.99238,-3.77231
12041,3.99943,201.07993,4.06552,227.42049,0.01788,120.015,317.99213,-3.74678
12042,3.99942,199.21992,4.15788,221.76194,0.01875,120.015,315.99188,-3.7337
12043,3.99935,207.40705,3.82511,219.18492,0.01745,120.015,313.99163,-3.70811
12044,3.99938,199.63638,4.14625,218.75222,0.01895,120.015,311.99138,-3.69271
12045,3.99919,198.18025,4.20065,223.1787,0.01882,120.015,309.99112,-3.67162
12046,3.99915,199.92507,4.1344,218.27646,0.01894,120.015,307.99088,-3.65362
12047,3.99947,200.05979,4.16847,202.18629,0.02062,120.015,305.99063,-3.62667
12048,3.9992,217.41327,3.53819,182.0207,0.01944,120.015,303.99038,-3.58336
12049,3.99915,201.16989,4.14627,192.42809,0.02155,120.015,301.99013,-3.59363
12050,3.99922,201.93569,4.11215,192.60649,0.02135,120.015,299.98988,-3.57132
12051,3.99917,200.89609,4.13384,201.17687,0.02055,120.015,297.98963,-3.56232
12052,3.99926,208.6542,3.79981,207.75734,0.01829,120.015,295.98938,-3.52844
12053,3.99907,203.98307,3.95433,222.42816,0.01778,120.015,293.98913,-3.51568
12054,3.99891,192.59513,4.52293,201.98917,0.02239,120.015,291.98888,-3.52046
12055,3.99883,206.25706,3.93448,190.75286,0.02063,120.015,289.98863,-3.49519
12056,3.99945,203.18236,4.05614,193.45294,0.02097,120.015,287.98837,-3.4911
12057,3.99925,187.73207,4.72706,218.51543,0.02163,120.015,285.98813,-3.47157
12058,3.99943,191.31614,4.52918,222.39154,0.02037,120.015,283.98788,-3.46413
12059,3.99906,199.17378,4.17442,215.24092,0.01939,120.015,281.98763,-3.454
12060,3.99928,204.41367,3.95983,211.48692,0.01872,120.015,279.98737,-3.43765
12061,3.99927,213.96661,3.59785,211.25355,0.01703,120.015,277.98713,-3.417
12062,3.99909,200.20031,4.12812,215.72673,0.01914,120.015,275.98688,-3.40552
12063,3.99925,198.8759,4.17578,220.46861,0.01894,120.015,273.98663,-3.39646
12064,3.99925,199.22453,4.13815,230.92241,0.01792,120.015,271.98638,-3.38018
12065,3.99928,196.91568,4.24865,227.34215,0.01869,120.015,269.98613,-3.36544
12066,3.99925,200.08215,4.12547,219.25239,0.01882,120.015,267.98588,-3.34664
12067,3.99909,202.11191,4.05789,210.49584,0.01928,120.015,265.98563,-3.32994
12068,3.99924,201.43463,4.10798,202.08383,0.02033,120.015,263.98538,-3.3163
12069,3.99907,200.39705,4.0905,229.29033,0.01784,120.015,261.98513,-3.29869
12070,3.99921,198.288,4.20735,218.14,0.01929,120.015,259.98488,-3.28083
12071,3.99884,201.51236,4.04827,226.54949,0.01787,120.015,257.98462,-3.26927
12072,3.99906,205.33384,3.94605,201.0739,0.01962,120.015,255.98438,-3.25418
12073,3.99908,206.93934,3.9041,191.89751,0.02034,120.015,253.98413,-3.23389
12074,3.99929,203.03511,4.00209,218.25301,0.01834,120.015,251.98388,-3.21509
12075,3.99936,202.83448,4.0305,209.26486,0.01926,120.015,249.98363,-3.18689
12076,3.99894,204.76339,3.9626,203.84433,0.01944,120.015,247.98338,-3.17766
12077,3.99902,200.63614,4.11889,211.5271,0.01947,120.015,245.98313,-3.15845
12078,3.99903,199.18205,4.21911,197.97836,0.02131,120.015,243.98288,-3.13668
12079,3.99903,217.54103,3.53329,182.15556,0.0194,120.015,241.98263,-3.09737
12080,3.99896,208.00566,3.8506,196.25293,0.01962,120.015,239.98238,-3.10832
12081,3.99895,205.77521,3.96222,187.90075,0.02109,120.015,237.98213,-3.09234
12082,3.99895,197.92584,4.27163,199.70947,0.02139,120.015,235.98187,-3.08254
12083,3.99903,199.05931,4.22024,199.53273,0.02115,120.015,233.98163,-3.07279
12084,3.99911,203.4941,4.03763,195.22296,0.02068,120.015,231.98138,-3.06182
12085,3.99913,205.77809,3.92878,200.77307,0.01957,120.015,229.98113,-3.05833
12086,3.99915,217.68404,3.51636,187.47742,0.01876,120.015,227.98087,-3.03835
12087,3.99906,202.32023,4.07465,200.11202,0.02036,120.015,225.98063,-3.02957
12088,3.99895,204.3753,4.00745,192.58606,0.02081,120.015,223.98038,-3.02708
12089,3.99906,207.29818,3.89389,190.28871,0.02046,120.015,221.98013,-3.02576
12090,3.99892,202.92753,4.04394,201.91138,0.02003,120.015,219.97988,-3.02579
12091,3.99909,206.14975,3.86508,223.82176,0.01727,120.015,217.97963,-3.00044
12092,3.99939,203.22246,3.99201,219.41542,0.01819,120.015,215.97938,-2.9929
12093,3.9995,200.75278,4.09562,219.75374,0.01864,120.015,213.97913,-2.98051
12094,3.99945,200.59413,4.10399,219.02857,0.01874,120.015,211.97888,-2.96836
12095,3.99901,195.30905,4.26779,254.70308,0.01676,120.015,209.97863,-2.95732
12096,3.99916,201.8293,4.01174,239.15939,0.01677,120.015,207.97838,-2.93672
12097,3.99919,205.13834,3.91732,217.65754,0.018,120.015,205.97812,-2.91663
12098,3.99943,194.39877,4.35743,231.07639,0.01886,120.015,203.97788,-2.90477
12099,3.99933,200.1967,4.11209,223.15659,0.01843,120.015,201.97763,-2.88486
12100,3.99925,199.19725,4.18169,211.88737,0.01974,120.015,199.97738,-2.87282
12101,3.99899,214.23633,3.62191,194.18138,0.01865,120.015,197.97713,-2.84375
12102,3.99921,198.76023,4.17401,223.55552,0.01867,120.015,195.97688,-2.84033
12103,3.99929,199.03199,4.14752,230.4783,0.018,120.015,193.97663,-2.82922
12104,3.9992,199.68707,4.12144,229.20631,0.01798,120.015,191.97638,-2.8131
12105,3.9991,203.31099,3.98731,219.75711,0.01814,120.015,189.97613,-2.78364
12106,3.99925,203.12602,3.99074,221.9002,0.01798,120.015,187.97588,-2.75661
12107,3.99913,216.85053,3.54175,188.93831,0.01875,120.015,185.97563,-2.71721
12108,3.99904,203.097,4.06638,190.95845,0.02129,120.015,183.97537,-2.70877
12109,3.99908,219.66006,3.45623,184.50547,0.01873,120.015,181.97513,-2.67076
12110,3.99901,214.07736,3.59468,210.71395,0.01706,120.015,179.97488,-2.66038
12111,3.99903,204.66522,4.01105,187.03263,0.02145,120.015,177.97463,-2.64513
12112,3.99913,191.68123,4.52056,218.58135,0.02068,120.015,175.97437,-2.63641
12113,3.99909,195.05979,4.38505,207.41832,0.02114,120.015,173.97413,-2.61593
12114,3.99909,193.23089,4.48126,205.18015,0.02184,120.015,171.97388,-2.61439
12115,3.99916,187.78972,4.7605,206.95369,0.023,120.015,169.97363,-2.60673
12116,3.99912,188.29176,4.72184,210.35803,0.02245,120.015,167.97338,-2.59878
12117,3.99915,187.66907,4.79937,197.9408,0.02425,120.015,165.97313,-2.57963
12118,3.99901,191.09693,4.5753,209.80609,0.02181,120.015,163.97288,-2.56393
12119,3.99913,195.2558,4.3614,212.62235,0.02051,120.015,161.97262,-2.54072
12120,3.99917,197.9897,4.27069,199.1122,0.02145,120.015,159.97238,-2.5317
12121,3.99889,202.19097,4.07898,200.50176,0.02034,120.015,157.97213,-2.52244
12122,3.99899,205.37834,3.98192,186.7737,0.02132,120.015,155.97188,-2.50073
12123,3.99898,204.4341,4.00504,192.58,0.0208,120.015,153.97162,-2.48974
12124,3.99878,210.71292,3.77676,183.88785,0.02054,120.015,151.97138,-2.46935
12125,3.99906,206.13491,3.90752,203.64843,0.01919,120.015,149.97113,-2.45709
12126,3.99908,212.39318,3.71464,183.48846,0.02024,120.015,147.97088,-2.43373
12127,3.99907,192.70576,4.51835,201.73633,0.0224,120.015,145.97063,-2.43145
12128,3.99902,202.33647,4.10555,188.82326,0.02174,120.015,143.97038,-2.40203
12129,3.99948,200.56693,4.08683,227.72836,0.01795,120.015,141.97013,-2.39703
12130,3.99917,192.62353,4.49119,212.15663,0.02117,120.015,139.96988,-2.38606
12131,3.99922,214.36896,3.60668,199.26539,0.0181,120.015,137.96963,-2.34666
12132,3.99914,193.64698,4.45258,207.90444,0.02142,120.015,135.96938,-2.36108
12133,3.99932,194.87031,4.36335,219.06612,0.01992,120.015,133.96913,-2.34643
12134,3.99925,198.22356,4.29366,188.25778,0.02281,120.015,131.96887,-2.3336
12135,3.99883,206.41366,3.91343,196.4233,0.01992,120.015,129.96863,-2.31503
12136,3.99904,209.99389,3.76711,199.16114,0.01891,120.015,127.96838,-2.30262
12137,3.99891,206.95505,3.8781,202.14276,0.01918,120.015,125.96813,-2.29209
12138,3.99909,203.6551,4.02972,195.61473,0.0206,120.015,123.96787,-2.27967
12139,3.99932,196.24719,4.335,205.17467,0.02113,120.015,121.96763,-2.27168
12140,3.99937,203.09746,4.00874,214.00624,0.01873,120.015,119.96738,-2.25703
12141,3.99936,204.30947,3.9568,214.89758,0.01841,120.015,117.96713,-2.25062
12142,3.99933,204.42608,3.95587,213.09612,0.01856,120.015,115.96688,-2.23965
12143,3.99919,196.52983,4.29106,216.71015,0.0198,120.015,113.96663,-2.23548
12144,3.99915,201.58094,4.06701,216.44995,0.01879,120.015,111.96638,-2.22546
12145,3.9993,198.176,4.21678,216.33595,0.01949,120.015,109.96612,-2.22388
12146,3.99892,202.61999,4.0504,204.54754,0.0198,120.015,107.96588,-2.21601
12147,3.99914,198.50264,4.2303,205.10379,0.02063,120.015,105.96563,-2.19975
12148,3.9993,198.36669,4.19919,220.18702,0.01907,120.015,103.96538,-2.18451
12149,3.9992,197.51748,4.22,227.9334,0.01851,120.015,101.96512,-2.17207
12150,3.99925,195.76681,4.28525,234.79669,0.01825,120.015,99.96488,-2.15678
12151,3.9989,200.95511,4.14982,194.36478,0.02135,120.015,97.96463,-2.14166
12152,3.99895,197.46634,4.25627,213.22987,0.01996,120.015,95.96438,-2.128
12153,3.99937,197.38433,4.23481,224.03609,0.0189,120.015,93.96413,-2.11488
12154,3.9993,198.24765,4.19178,225.90784,0.01856,120.015,91.96388,-2.09401
12155,3.99928,196.67693,4.24775,232.82949,0.01824,120.015,89.96363,-2.07792
12156,3.99925,201.2875,4.07734,217.48929,0.01875,120.015,87.96337,-2.06003
12157,3.99917,205.90856,3.87064,225.98382,0.01713,120.015,85.96313,-2.02889
12158,3.99923,196.58885,4.23389,241.70783,0.01752,120.015,83.96288,-2.02238
12159,3.9993,197.61686,4.22131,225.34187,0.01873,120.015,81.96263,-1.99487
12160,3.9993,197.47355,4.23071,224.02282,0.01889,120.015,79.96237,-1.97233
12161,3.99938,199.66127,4.12782,226.74804,0.0182,120.015,77.96213,-1.95097
12162,3.99937,201.86514,4.08279,204.71266,0.01994,120.015,75.96188,-1.9231
12163,3.99936,200.24167,4.11235,222.14036,0.01851,120.015,73.96163,-1.90013
12164,3.99941,198.78328,4.17318,223.5734,0.01867,120.015,71.96137,-1.88323
12165,3.99925,199.60817,4.1278,227.80095,0.01812,120.015,69.96113,-1.86866
12166,3.99919,202.94793,4.02578,209.15967,0.01925,120.015,67.96088,-1.84273
12167,3.99928,199.76577,4.21144,191.74174,0.02196,120.015,65.96063,-1.83838
12168,3.99915,202.86769,4.02707,210.037,0.01917,120.015,63.96038,-1.82132
12169,3.9991,204.5756,4.01326,187.59969,0.02139,120.015,61.96013,-1.79801
12170,3.99925,207.81944,3.88794,184.8724,0.02103,120.015,59.95988,-1.78661
12171,3.99897,209.05019,3.80601,197.90319,0.01923,120.015,57.95962,-1.77792
12172,3.99885,205.60957,3.96636,188.82251,0.02101,120.015,55.95938,-1.76297
12173,3.99901,206.09327,3.95373,186.29707,0.02122,120.015,53.95913,-1.74148
12174,3.99922,200.40377,4.16731,196.94926,0.02116,120.015,51.95888,-1.73372
12175,3.99913,211.59448,3.73975,185.38529,0.02017,120.015,49.95862,-1.70708
12176,3.9989,210.31499,3.79846,181.57857,0.02092,120.015,47.95838,-1.70009
12177,3.99892,203.43939,4.03899,195.49477,0.02066,120.015,45.95813,-1.68946
12178,3.99883,204.7702,3.98709,193.96689,0.02056,120.015,43.95788,-1.66809
12179,3.99871,217.26661,3.53978,183.28304,0.01931,120.015,41.95763,-1.63955
12180,3.99913,206.48615,3.91379,195.25261,0.02004,120.015,39.95738,-1.63062
12181,3.99912,207.71851,3.88262,188.23112,0.02063,120.015,37.95713,-1.6116
12182,3.99892,207.14774,3.88743,195.08253,0.01993,120.015,35.95687,-1.59702
12183,3.99899,194.49002,4.39389,214.13856,0.02052,120.015,33.95663,-1.58109
12184,3.99878,198.95568,4.21339,203.59161,0.0207,120.015,31.95638,-1.56672
12185,3.9992,205.24684,3.95461,199.10306,0.01986,120.015,29.95613,-1.53926
12186,3.99928,197.30936,4.25711,215.94818,0.01971,120.015,27.95587,-1.52666
12187,3.99935,202.7551,4.00144,224.26759,0.01784,120.015,25.95563,-1.49591
12188,3.99916,195.72667,4.32775,217.02896,0.01994,120.015,23.95538,-1.49734
12189,3.99903,199.14784,4.22154,197.67414,0.02136,120.015,21.95513,-1.48371
12190,3.99896,198.14788,4.25151,203.19999,0.02092,120.015,19.95487,-1.46693
12191,3.99912,203.53036,4.00258,208.62026,0.01919,120.015,17.95463,-1.44784
12192,3.99929,200.81197,4.11532,209.95924,0.0196,120.015,15.95438,-1.4264
12193,3.99914,198.31772,4.26852,194.73624,0.02192,120.015,13.95413,-1.41767
12194,3.99898,199.94143,4.18066,199.44442,0.02096,120.015,11.95388,-1.40484
12195,3.99886,199.9325,4.17305,202.31615,0.02063,120.015,9.95363,-1.3947
12196,3.99896,196.97097,4.28524,210.8418,0.02032,120.015,7.95338,-1.37981
12197,3.99912,200.4247,4.13532,208.61725,0.01982,120.015,5.95312,-1.36203
12198,3.99925,204.6877,3.99249,193.41367,0.02064,120.015,3.95288,-1.35742
12199,3.99916,204.29261,3.9989,197.18335,0.02028,120.015,1.95263,-1.3436
12200,3.99906,202.86166,4.06423,195.33291,0.02081,120.015,0,-1.32022
12201,3.99898,215.64658,3.6101,177.95633,0.02029,122.01525,397.9545,-4.2959
