Repository: edrossi93/mecanano-ml-nanomechanics-tutorial

File: data/nanoindent_maps/Duplex Steel 2um.csv (part 24 of 77)
Index,Load,Depth,HARDNESS,MODULUS,H/E,X Position,Y Position,Z Position
Integer,mN,nm,GPa,GPa,None,µm,µm,µm
12202,3.99917,192.08183,4.56504,197.29382,0.02314,122.01525,395.95425,-4.29506
12203,3.99911,202.65767,4.09952,186.23022,0.02201,122.01525,393.954,-4.26888
12204,3.99907,191.18004,4.58237,206.15019,0.02223,122.01525,391.95375,-4.2637
12205,3.99935,198.09827,4.21313,219.39706,0.0192,122.01525,389.9535,-4.24326
12206,3.99913,202.03771,4.04991,215.40011,0.0188,122.01525,387.95325,-4.23412
12207,3.99923,200.32095,4.17441,195.76071,0.02132,122.01525,385.953,-4.23199
12208,3.9992,197.30646,4.27046,210.67439,0.02027,122.01525,383.95275,-4.20918
12209,3.99936,216.91057,3.5161,200.52909,0.01753,122.01525,381.9525,-4.16596
12210,3.99926,167.37494,6.19991,197.02908,0.03147,122.01525,379.99988,-4.17457
12211,3.99917,203.98548,4.02617,191.84296,0.02099,122.01525,377.99963,-4.16517
12212,3.99902,194.92132,4.40768,201.95267,0.02183,122.01525,375.99938,-4.15514
12213,3.99902,203.0741,4.05367,195.85565,0.0207,122.01525,373.99913,-4.13991
12214,3.99897,205.67535,3.9698,186.69465,0.02126,122.01525,371.99888,-4.11988
12215,3.99898,205.15432,3.97262,193.48594,0.02053,122.01525,369.99863,-4.10653
12216,3.99902,204.01528,4.00638,198.71335,0.02016,122.01525,367.99838,-4.09482
12217,3.99889,199.32767,4.22904,192.35341,0.02199,122.01525,365.99813,-4.07852
12218,3.99666,146.87561,8.21006,217.29642,0.03778,122.01525,363.99788,-4.07645
12219,3.99925,197.25828,4.34373,186.96184,0.02323,122.01525,361.99762,-4.05456
12220,3.99892,192.96669,4.6624,163.36924,0.02854,122.01525,359.99738,-4.05232
12221,3.99883,202.35048,4.03218,217.30877,0.01856,122.01525,357.99713,-4.04741
12222,3.99918,202.9261,3.98836,227.23215,0.01755,122.01525,355.99688,-4.04027
12223,3.99938,206.13052,3.88821,212.66177,0.01828,122.01525,353.99663,-4.02542
12224,3.99907,201.61997,4.08053,209.79875,0.01945,122.01525,351.99638,-4.01304
12225,3.99916,201.32351,4.08491,213.40953,0.01914,122.01525,349.99613,-3.9969
12226,3.99927,185.62941,4.90688,200.17248,0.02451,122.01525,347.99588,-3.97452
12227,3.99929,199.47648,4.22933,190.22963,0.02223,122.01525,345.99563,-3.93339
12228,3.99929,208.94666,3.80167,201.71596,0.01885,122.01525,343.99538,-3.91553
12229,3.99897,193.46477,4.43803,216.25869,0.02052,122.01525,341.99513,-3.91293
12230,3.99913,191.75735,4.56268,203.01779,0.02247,122.01525,339.99487,-3.89764
12231,3.99922,189.693,4.67464,201.91169,0.02315,122.01525,337.99463,-3.8885
12232,3.99918,196.8608,4.34091,193.48892,0.02243,122.01525,335.99438,-3.86732
12233,3.99897,197.30632,4.31916,193.59829,0.02231,122.01525,333.99413,-3.85852
12234,3.99908,198.01568,4.27324,197.79744,0.0216,122.01525,331.99387,-3.85614
12235,3.99914,199.52947,4.18478,204.79941,0.02043,122.01525,329.99363,-3.82896
12236,3.99912,190.31194,4.5649,228.14464,0.02001,122.01525,327.99338,-3.83282
12237,3.99924,198.89537,4.19678,211.24421,0.01987,122.01525,325.99313,-3.82398
12238,3.99924,199.42632,4.17183,211.74865,0.0197,122.01525,323.99288,-3.82021
12239,3.99916,211.35807,3.72935,193.26421,0.0193,122.01525,321.99263,-3.80072
12240,3.9993,205.98758,3.92599,198.51697,0.01978,122.01525,319.99238,-3.78576
12241,3.99937,215.53364,3.55266,206.16846,0.01723,122.01525,317.99213,-3.7452
12242,3.99936,203.52236,3.98442,217.10762,0.01835,122.01525,315.99188,-3.74192
12243,3.9993,199.37312,4.15612,219.46646,0.01894,122.01525,313.99163,-3.72442
12244,3.99927,203.50705,3.98522,216.97598,0.01837,122.01525,311.99138,-3.69863
12245,3.99936,205.21298,3.91,219.91095,0.01778,122.01525,309.99112,-3.67518
12246,3.99913,198.79971,4.18848,216.3793,0.01936,122.01525,307.99088,-3.66282
12247,3.99933,203.089,4.06276,192.4673,0.02111,122.01525,305.99063,-3.63797
12248,3.99924,204.60122,3.9918,195.01597,0.02047,122.01525,303.99038,-3.60775
12249,3.9993,211.63939,3.71734,193.98284,0.01916,122.01525,301.99013,-3.58804
12250,3.99895,199.71683,4.1956,197.70549,0.02122,122.01525,299.98988,-3.58564
12251,3.99922,198.45788,4.23852,202.87838,0.02089,122.01525,297.98963,-3.57172
12252,3.99921,199.99841,4.13157,218.1376,0.01894,122.01525,295.98938,-3.55797
12253,3.9992,209.42026,3.78335,201.74959,0.01875,122.01525,293.98913,-3.52659
12254,3.99924,200.33229,4.13887,208.87936,0.01981,122.01525,291.98888,-3.51227
12255,3.99899,202.97864,4.0404,202.48484,0.01995,122.01525,289.98863,-3.52485
12256,3.99911,204.45045,4.00329,193.02461,0.02074,122.01525,287.98837,-3.5075
12257,3.99941,194.7954,4.36545,219.69687,0.01987,122.01525,285.98813,-3.4936
12258,3.99924,198.01983,4.22209,217.03684,0.01945,122.01525,283.98788,-3.48008
12259,3.99907,200.58224,4.14568,201.86823,0.02054,122.01525,281.98763,-3.46749
12260,3.99936,202.28629,4.06668,203.92569,0.01994,122.01525,279.98737,-3.45827
12261,3.99923,199.95459,4.15137,210.55342,0.01972,122.01525,277.98713,-3.45096
12262,3.99911,201.31459,4.08323,214.28021,0.01906,122.01525,275.98688,-3.42824
12263,3.99928,203.00403,4.00926,215.50231,0.0186,122.01525,273.98663,-3.41656
12264,3.99915,198.44928,4.18539,224.63253,0.01863,122.01525,271.98638,-3.39945
12265,3.99933,199.28601,4.15356,222.35513,0.01868,122.01525,269.98613,-3.38204
12266,3.99943,202.7382,4.02164,214.99945,0.01871,122.01525,267.98588,-3.35947
12267,3.99903,197.54408,4.26199,209.64303,0.02033,122.01525,265.98563,-3.34733
12268,3.99928,202.19246,4.04082,216.634,0.01865,122.01525,263.98538,-3.33057
12269,3.99903,201.46484,4.05473,224.45794,0.01806,122.01525,261.98513,-3.31196
12270,3.99929,203.04337,3.98827,224.86471,0.01774,122.01525,259.98488,-3.29625
12271,3.99894,225.50335,3.27541,181.79965,0.01802,122.01525,257.98462,-3.26487
12272,3.99893,205.55273,3.95265,194.81904,0.02029,122.01525,255.98438,-3.26853
12273,3.99896,224.60717,3.30114,182.71684,0.01807,122.01525,253.98413,-3.2315
12274,3.99906,200.58538,4.1259,209.55746,0.01969,122.01525,251.98388,-3.23134
12275,3.99933,205.94204,3.90506,208.29397,0.01875,122.01525,249.98363,-3.19834
12276,3.99875,204.29397,4.00822,193.47104,0.02072,122.01525,247.98338,-3.18993
12277,3.99929,204.41148,4.01199,190.54451,0.02106,122.01525,245.98313,-3.16896
12278,3.99885,209.25108,3.77686,207.61902,0.01819,122.01525,243.98288,-3.1485
12279,3.99939,215.93342,3.5647,193.13993,0.01846,122.01525,241.98263,-3.11701
12280,3.99911,203.90204,4.01455,197.4297,0.02033,122.01525,239.98238,-3.12724
12281,3.99905,205.17945,3.98455,188.77718,0.02111,122.01525,237.98213,-3.10524
12282,3.99903,204.87087,3.97018,198.98011,0.01995,122.01525,235.98187,-3.09448
12283,3.99903,203.24049,4.00565,212.53977,0.01885,122.01525,233.98163,-3.08558
12284,3.99901,204.13528,3.96665,213.44755,0.01858,122.01525,231.98138,-3.07348
12285,3.9989,205.97373,3.94244,192.13097,0.02052,122.01525,229.98113,-3.0654
12286,3.99903,204.25176,4.00081,197.04468,0.0203,122.01525,227.98087,-3.06031
12287,3.99893,197.97219,4.23179,213.77642,0.0198,122.01525,225.98063,-3.04498
12288,3.999,209.73459,3.79816,190.24371,0.01996,122.01525,223.98038,-3.03759
12289,3.99919,208.88085,3.8447,185.2412,0.02076,122.01525,221.98013,-3.03302
12290,3.99913,201.53933,4.09277,206.22637,0.01985,122.01525,219.97988,-3.03526
12291,3.9994,203.556,4.01448,203.31884,0.01974,122.01525,217.97963,-3.01727
12292,3.99939,194.07909,4.38526,225.5991,0.01944,122.01525,215.97938,-3.01355
12293,3.99936,196.34632,4.26458,232.04452,0.01838,122.01525,213.97913,-3.00046
12294,3.99949,199.15613,4.15224,225.69921,0.0184,122.01525,211.97888,-2.98311
12295,3.99924,204.25959,3.95972,214.42193,0.01847,122.01525,209.97863,-2.96535
12296,3.9993,205.60776,3.89018,221.97786,0.01753,122.01525,207.97838,-2.95002
12297,3.99907,216.66935,3.52937,197.79797,0.01784,122.01525,205.97812,-2.92183
12298,3.99906,218.0317,3.44795,218.14539,0.01581,122.01525,203.97788,-2.90523
12299,3.99933,200.13944,4.12253,219.49562,0.01878,122.01525,201.97763,-2.9002
12300,3.99917,220.28828,3.42499,189.5084,0.01807,122.01525,199.97738,-2.86484
12301,3.99911,205.37167,3.91137,215.94074,0.01811,122.01525,197.97713,-2.86673
12302,3.9993,197.83456,4.20494,228.37299,0.01841,122.01525,195.97688,-2.85676
12303,3.99929,212.41876,3.64829,213.79347,0.01706,122.01525,193.97663,-2.833
12304,3.99902,209.78155,3.74812,212.04451,0.01768,122.01525,191.97638,-2.82292
12305,3.99947,198.23156,4.1767,233.58564,0.01788,122.01525,189.97613,-2.80879
12306,3.99925,204.01864,3.97614,211.43054,0.01881,122.01525,187.97588,-2.78229
12307,3.99906,195.62877,4.39088,196.31843,0.02237,122.01525,185.97563,-2.7556
12308,3.99899,201.31675,4.14448,190.77421,0.02172,122.01525,183.97537,-2.73494
12309,3.99899,202.06287,4.0884,199.07657,0.02054,122.01525,181.97513,-2.70915
12310,3.99894,209.21994,3.80922,193.78036,0.01966,122.01525,179.97488,-2.68889
12311,3.99896,201.90163,4.08495,203.04734,0.02012,122.01525,177.97463,-2.67115
12312,3.99923,190.93516,4.56245,217.16593,0.02101,122.01525,175.97437,-2.65666
12313,3.99919,211.7349,3.68935,205.26099,0.01797,122.01525,173.97413,-2.62409
12314,3.99905,196.36003,4.31957,208.70297,0.0207,122.01525,171.97388,-2.63066
12315,3.99925,184.66313,4.93549,207.48571,0.02379,122.01525,169.97363,-2.62028
12316,3.99916,185.79443,4.87819,205.2621,0.02377,122.01525,167.97338,-2.61168
12317,3.99911,187.51385,4.74914,215.08985,0.02208,122.01525,165.97313,-2.59589
12318,3.99916,190.08107,4.63831,206.63107,0.02245,122.01525,163.97288,-2.57568
12319,3.99889,212.79762,3.68932,187.5274,0.01967,122.01525,161.97262,-2.53489
12320,3.9993,200.85541,4.16283,191.6157,0.02172,122.01525,159.97238,-2.54069
12321,3.99907,202.45242,4.06161,202.98885,0.02001,122.01525,157.97213,-2.53063
12322,3.99899,210.3822,3.78172,186.91713,0.02023,122.01525,155.97188,-2.51036
12323,3.99907,199.91511,4.19886,193.57727,0.02169,122.01525,153.97162,-2.50167
12324,3.99894,206.03178,3.9483,189.10674,0.02088,122.01525,151.97138,-2.48733
12325,3.99898,206.91437,3.91626,187.6936,0.02087,122.01525,149.97113,-2.47175
12326,3.99895,208.15496,3.85806,190.90322,0.02021,122.01525,147.97088,-2.45512
12327,3.99901,206.22544,3.89153,209.13845,0.01861,122.01525,145.97063,-2.44073
12328,3.9989,194.97593,4.36643,215.67801,0.02025,122.01525,143.97038,-2.42444
12329,3.99923,195.84224,4.30562,223.97898,0.01922,122.01525,141.97013,-2.41742
12330,3.99898,197.64474,4.25549,210.34108,0.02023,122.01525,139.96988,-2.4015
12331,3.99917,196.63646,4.31009,207.47198,0.02077,122.01525,137.96963,-2.38729
12332,3.99916,195.27408,4.38683,203.2672,0.02158,122.01525,135.96938,-2.37037
12333,3.99904,214.44467,3.61116,195.74717,0.01845,122.01525,133.96913,-2.3458
12334,3.99918,198.95211,4.25055,191.09013,0.02224,122.01525,131.96887,-2.32945
12335,3.99917,202.98565,4.05213,197.90657,0.02047,122.01525,129.96863,-2.32196
12336,3.99918,201.40352,4.11163,201.18597,0.02044,122.01525,127.96838,-2.32022
12337,3.99897,207.89188,3.85249,197.32937,0.01952,122.01525,125.96813,-2.30746
12338,3.99905,204.3975,4.01486,189.63837,0.02117,122.01525,123.96787,-2.29746
12339,3.99933,202.58655,4.09532,188.72149,0.0217,122.01525,121.96763,-2.27644
12340,3.99912,201.27444,4.10382,206.38692,0.01988,122.01525,119.96738,-2.28068
12341,3.99932,200.63671,4.1126,214.34175,0.01919,122.01525,117.96713,-2.27941
12342,3.99928,199.76577,4.12397,226.3618,0.01822,122.01525,115.96688,-2.27258
12343,3.99928,192.56348,4.47861,217.8468,0.02056,122.01525,113.96663,-2.26498
12344,3.99929,195.49514,4.33868,217.08157,0.01999,122.01525,111.96638,-2.25032
12345,3.9991,199.76254,4.14582,216.36444,0.01916,122.01525,109.96612,-2.2513
12346,3.99909,192.93149,4.47354,212.93812,0.02101,122.01525,107.96588,-2.23679
12347,3.99881,197.61615,4.28058,201.52741,0.02124,122.01525,105.96563,-2.22819
12348,3.99931,205.61673,3.91917,207.81217,0.01886,122.01525,103.96538,-2.19626
12349,3.9994,198.5372,4.17828,226.25073,0.01847,122.01525,101.96512,-2.18823
12350,3.99922,199.67439,4.16902,208.4361,0.02,122.01525,99.96488,-2.17169
12351,3.99928,202.26017,4.02873,220.95997,0.01823,122.01525,97.96463,-2.15271
12352,3.99925,199.89405,4.1468,213.55411,0.01942,122.01525,95.96438,-2.14294
12353,3.99929,199.45276,4.13309,228.5381,0.01808,122.01525,93.96413,-2.12965
12354,3.99941,197.95401,4.19487,230.68935,0.01818,122.01525,91.96388,-2.10983
12355,3.99923,201.4933,4.06539,218.93138,0.01857,122.01525,89.96363,-2.0927
12356,3.99926,206.19962,3.88757,211.59624,0.01837,122.01525,87.96337,-2.07171
12357,3.99907,210.5005,3.72371,210.83249,0.01766,122.01525,85.96313,-2.04744
12358,3.99917,197.12479,4.23037,231.37524,0.01828,122.01525,83.96288,-2.04365
12359,3.9992,208.88558,3.77329,216.60571,0.01742,122.01525,81.96263,-2.01323
12360,3.9993,195.73518,4.30963,224.43311,0.0192,122.01525,79.96237,-1.99696
12361,3.9992,200.17588,4.1471,208.31831,0.01991,122.01525,77.96213,-1.97528
12362,3.99931,196.19054,4.29257,222.68332,0.01928,122.01525,75.96188,-1.95615
12363,3.9995,197.63136,4.23622,218.63327,0.01938,122.01525,73.96163,-1.92863
12364,3.99934,200.82477,4.09025,220.71077,0.01853,122.01525,71.96137,-1.9018
12365,3.9994,201.8426,4.06882,210.88506,0.01929,122.01525,69.96113,-1.87619
12366,3.99932,199.64828,4.15849,213.23203,0.0195,122.01525,67.96088,-1.86773
12367,3.99926,197.80257,4.26435,204.43127,0.02086,122.01525,65.96063,-1.85104
12368,3.9992,198.05825,4.24381,207.66493,0.02044,122.01525,63.96038,-1.83641
12369,3.99911,198.58012,4.25321,195.77472,0.02173,122.01525,61.96013,-1.81389
12370,3.99898,207.8734,3.87855,187.39344,0.0207,122.01525,59.95988,-1.79985
12371,3.99917,205.75376,3.95564,190.69165,0.02074,122.01525,57.95962,-1.79203
12372,3.9986,221.38469,3.39815,184.97843,0.01837,122.01525,55.95938,-1.76303
12373,3.99885,197.77742,4.28144,198.6684,0.02155,122.01525,53.95913,-1.76382
12374,3.99906,209.47811,3.79034,197.60349,0.01918,122.01525,51.95888,-1.74075
12375,3.99902,201.51746,4.0944,205.9006,0.01989,122.01525,49.95862,-1.72758
12376,3.99882,206.81606,3.91309,190.26469,0.02057,122.01525,47.95838,-1.71366
12377,3.99901,205.49423,3.97018,189.23124,0.02098,122.01525,45.95813,-1.70108
12378,3.9991,203.07783,4.08615,184.64287,0.02213,122.01525,43.95788,-1.68253
12379,3.99883,220.02887,3.44396,184.40868,0.01868,122.01525,41.95763,-1.64651
12380,3.999,202.80593,4.07751,191.4289,0.0213,122.01525,39.95738,-1.64711
12381,3.99877,211.07676,3.75969,185.09783,0.02031,122.01525,37.95713,-1.62618
12382,3.99887,202.49536,4.07976,195.3276,0.02089,122.01525,35.95687,-1.61124
12383,3.99923,197.13095,4.26436,216.30147,0.01971,122.01525,33.95663,-1.59253
12384,3.99894,205.80233,3.90416,211.07917,0.0185,122.01525,31.95638,-1.57005
12385,3.99893,206.55021,3.86609,215.09918,0.01797,122.01525,29.95613,-1.55448
12386,3.99929,202.94551,4.00363,219.28765,0.01826,122.01525,27.95587,-1.52787
12387,3.99945,201.91474,4.04215,221.58767,0.01824,122.01525,25.95563,-1.51139
12388,3.9994,200.12197,4.11763,222.11534,0.01854,122.01525,23.95538,-1.50655
12389,3.99916,197.16285,4.28077,209.25408,0.02046,122.01525,21.95513,-1.49799
12390,3.99924,199.21639,4.20509,202.51602,0.02076,122.01525,19.95487,-1.48017
12391,3.99901,197.23585,4.23326,227.58218,0.0186,122.01525,17.95463,-1.46485
12392,3.99959,209.22618,3.79653,199.37276,0.01904,122.01525,15.95438,-1.42614
12393,3.99911,196.34946,4.30759,213.45378,0.02018,122.01525,13.95413,-1.43069
12394,3.99918,196.49397,4.34906,196.44309,0.02214,122.01525,11.95388,-1.4166
12395,3.99902,212.67978,3.69233,188.1325,0.01963,122.01525,9.95363,-1.39298
12396,3.99916,197.8207,4.25999,205.67555,0.02071,122.01525,7.95338,-1.39182
12397,3.99906,208.46724,3.83073,197.04705,0.01944,122.01525,5.95312,-1.37138
12398,3.99895,206.67078,3.92037,189.80031,0.02066,122.01525,3.95288,-1.36267
12399,3.99897,201.77799,4.12495,190.49205,0.02165,122.01525,1.95263,-1.34944
12400,3.99904,207.09619,3.85024,212.42745,0.01812,122.01525,0,-1.33393
12401,3.99907,213.16161,3.67452,188.19723,0.01952,124.0155,397.9545,-4.32809
12402,3.99914,209.04571,3.83911,184.88993,0.02076,124.0155,395.95425,-4.31257
12403,3.99898,198.64751,4.24799,196.43389,0.02163,124.0155,393.954,-4.29549
12404,3.99919,188.24656,4.7486,203.1405,0.02338,124.0155,391.95375,-4.28021
12405,3.99926,194.81553,4.37601,215.11567,0.02034,124.0155,389.9535,-4.26871
12406,3.99934,201.9549,4.08117,203.80827,0.02002,124.0155,387.95325,-4.25634
12407,3.99885,206.70149,3.91262,192.20779,0.02036,124.0155,385.953,-4.24293
12408,3.99929,205.70273,3.93048,201.41455,0.01951,124.0155,383.95275,-4.21667
12409,3.99931,196.76306,4.30589,206.90806,0.02081,124.0155,381.9525,-4.19678
12410,3.9993,142.8364,8.65945,229.40258,0.03775,124.0155,379.99988,-4.19949
12411,3.999,202.06376,4.11618,189.24614,0.02175,124.0155,377.99963,-4.17673
12412,3.99932,187.73844,4.75727,208.82574,0.02278,124.0155,375.99938,-4.16688
12413,3.9991,199.82675,4.17692,202.74153,0.0206,124.0155,373.99913,-4.15494
12414,3.99918,201.60885,4.08871,206.67837,0.01978,124.0155,371.99888,-4.13647
12415,3.99899,206.41631,3.89461,204.32833,0.01906,124.0155,369.99863,-4.1192
12416,3.99906,202.38001,4.03939,213.59696,0.01891,124.0155,367.99838,-4.10813
12417,3.99916,200.76167,4.12668,206.19217,0.02001,124.0155,365.99813,-4.09382
12418,3.99856,219.14809,3.45967,190.65695,0.01815,124.0155,363.99788,-4.06002
12419,3.99915,202.6732,4.07929,192.87125,0.02115,124.0155,361.99762,-4.06143
12420,3.99911,196.4688,4.46071,167.24571,0.02667,124.0155,359.99738,-4.06707
12421,3.9991,204.66271,3.97946,198.73904,0.02002,124.0155,357.99713,-4.06333
12422,3.99941,212.64036,3.6756,196.18253,0.01874,124.0155,355.99688,-4.044
12423,3.99941,202.69036,3.99438,229.30493,0.01742,124.0155,353.99663,-4.04275
12424,3.99931,201.31502,4.07541,217.86826,0.01871,124.0155,351.99638,-4.02617
12425,3.9992,203.56086,3.97083,222.87396,0.01782,124.0155,349.99613,-4.008
12426,3.99915,166.26286,6.45902,176.11563,0.03667,124.0155,347.99588,-3.9777
12427,3.99914,207.57438,3.8587,200.0642,0.01929,124.0155,345.99563,-3.94711
12428,3.99946,198.6281,4.19021,219.08712,0.01913,124.0155,343.99538,-3.9366
12429,3.99914,218.34605,3.47588,196.1851,0.01772,124.0155,341.99513,-3.90195
12430,3.99902,190.08362,4.60163,218.72891,0.02104,124.0155,339.99487,-3.9249
12431,3.99936,193.92124,4.41315,217.44822,0.0203,124.0155,337.99463,-3.89629
12432,3.99905,186.75357,4.79269,214.50273,0.02234,124.0155,335.99438,-3.89379
12433,3.99914,187.25407,4.78112,209.59275,0.02281,124.0155,333.99413,-3.88591
12434,3.99904,193.62305,4.4443,211.16652,0.02105,124.0155,331.99387,-3.87824
12435,3.99931,203.51683,4.01382,204.21841,0.01965,124.0155,329.99363,-3.84838
12436,3.99907,194.72337,4.38355,213.84469,0.0205,124.0155,327.99338,-3.84973
12437,3.99912,202.43509,4.0548,206.05163,0.01968,124.0155,325.99313,-3.84234
12438,3.99919,202.52829,4.03635,212.23875,0.01902,124.0155,323.99288,-3.82308
12439,3.99901,209.95613,3.78961,190.25806,0.01992,124.0155,321.99263,-3.80724
12440,3.99912,196.88129,4.28649,212.03726,0.02022,124.0155,319.99238,-3.80334
12441,3.99927,202.01152,4.0184,231.40665,0.01737,124.0155,317.99213,-3.77337
12442,3.99921,209.36069,3.76533,211.44898,0.01781,124.0155,315.99188,-3.74574
12443,3.99952,199.32245,4.16943,214.79189,0.01941,124.0155,313.99163,-3.73395
12444,3.99945,218.52947,3.464,199.35087,0.01738,124.0155,311.99138,-3.68823
12445,3.99925,202.48812,4.01386,223.54875,0.01796,124.0155,309.99112,-3.68391
12446,3.99908,200.41126,4.12861,211.59676,0.01951,124.0155,307.99088,-3.66991
12447,3.99906,201.0145,4.13035,200.48841,0.0206,124.0155,305.99063,-3.64254
12448,3.99908,210.38174,3.78117,187.17585,0.0202,124.0155,303.99038,-3.62252
12449,3.99903,198.81564,4.24298,195.54553,0.0217,124.0155,301.99013,-3.61501
12450,3.999,195.84808,4.36553,201.07994,0.02171,124.0155,299.98988,-3.59508
12451,3.99906,201.95185,4.08603,201.8284,0.02025,124.0155,297.98963,-3.58383
12452,3.99894,192.58159,4.53712,197.87787,0.02293,124.0155,295.98938,-3.57357
12453,3.99915,201.89547,4.13705,184.94949,0.02237,124.0155,293.98913,-3.55207
12454,3.99928,211.74168,3.71161,194.81464,0.01905,124.0155,291.98888,-3.53221
12455,3.99904,205.0029,3.98713,190.48161,0.02093,124.0155,289.98863,-3.53932
12456,3.99908,205.27621,3.97691,190.0877,0.02092,124.0155,287.98837,-3.52248
12457,3.99929,199.51729,4.20623,197.28523,0.02132,124.0155,285.98813,-3.51274
12458,3.99929,203.7352,3.97449,217.62291,0.01826,124.0155,283.98788,-3.49431
12459,3.9992,204.42494,4.00074,194.4026,0.02058,124.0155,281.98763,-3.47883
12460,3.999,203.85979,4.01382,198.34359,0.02024,124.0155,279.98737,-3.47705
12461,3.99934,202.8619,4.05655,198.30317,0.02046,124.0155,277.98713,-3.46948
12462,3.99928,200.3936,4.1313,210.89651,0.01959,124.0155,275.98688,-3.45434
12463,3.99894,216.08388,3.56498,190.37949,0.01873,124.0155,273.98663,-3.42765
12464,3.99918,204.48187,3.92666,226.37476,0.01735,124.0155,271.98638,-3.40959
12465,3.99938,201.31864,4.06307,223.61176,0.01817,124.0155,269.98613,-3.39451
12466,3.99918,200.11094,4.11251,224.62706,0.01831,124.0155,267.98588,-3.37697
12467,3.99906,215.04943,3.60526,188.70507,0.01911,124.0155,265.98563,-3.34615
12468,3.99922,199.17682,4.17032,217.01313,0.01922,124.0155,263.98538,-3.35145
12469,3.99922,196.05766,4.28796,227.33083,0.01886,124.0155,261.98513,-3.33368
12470,3.99911,199.05767,4.17396,217.66288,0.01918,124.0155,259.98488,-3.3158
12471,3.99892,205.26061,3.95203,199.78606,0.01978,124.0155,257.98462,-3.29542
12472,3.99917,219.45908,3.47844,177.80585,0.01956,124.0155,255.98438,-3.26234
12473,3.99877,207.78982,3.84536,202.00165,0.01904,124.0155,253.98413,-3.26371
12474,3.99917,200.4387,4.1374,207.56148,0.01993,124.0155,251.98388,-3.24728
12475,3.99919,198.75309,4.20273,211.39413,0.01988,124.0155,249.98363,-3.21727
12476,3.99883,203.21488,4.02416,204.95179,0.01963,124.0155,247.98338,-3.20762
12477,3.99927,211.16427,3.74086,191.52332,0.01953,124.0155,245.98313,-3.17977
12478,3.99891,201.93823,4.0719,207.6407,0.01961,124.0155,243.98288,-3.16801
12479,3.99918,211.02244,3.72897,198.97179,0.01874,124.0155,241.98263,-3.14929
12480,3.99891,202.0497,4.09663,196.21496,0.02088,124.0155,239.98238,-3.14527
12481,3.99881,207.96293,3.84384,199.73595,0.01924,124.0155,237.98213,-3.12038
12482,3.99886,204.23857,4.00938,193.94703,0.02067,124.0155,235.98187,-3.11045
12483,3.99891,218.84903,3.44799,202.00217,0.01707,124.0155,233.98163,-3.09051
12484,3.99916,209.27255,3.80402,195.19353,0.01949,124.0155,231.98138,-3.08217
12485,3.99914,214.82999,3.61726,186.93381,0.01935,124.0155,229.98113,-3.07009
12486,3.99909,202.40932,4.04082,212.43059,0.01902,124.0155,227.98087,-3.06843
12487,3.99923,213.05049,3.66766,192.95551,0.01901,124.0155,225.98063,-3.04957
12488,3.99916,208.16028,3.85729,191.21387,0.02017,124.0155,223.98038,-3.05151
12489,3.99898,206.52717,3.90491,198.08616,0.01971,124.0155,221.98013,-3.05206
12490,3.99881,203.1973,4.04677,196.38007,0.02061,124.0155,219.97988,-3.0471
12491,3.99915,204.7502,3.91992,224.22983,0.01748,124.0155,217.97963,-3.03095
12492,3.99944,204.06121,3.96167,217.44834,0.01822,124.0155,215.97938,-3.02394
12493,3.99928,201.32113,4.07322,218.72841,0.01862,124.0155,213.97913,-3.01269
12494,3.9994,203.01373,3.98696,226.21957,0.01762,124.0155,211.97888,-2.99921
12495,3.99892,202.70444,4.00689,222.36247,0.01802,124.0155,209.97863,-2.97836
12496,3.99912,204.6609,3.92114,225.45498,0.01739,124.0155,207.97838,-2.96444
12497,3.99916,204.2821,3.94511,221.00545,0.01785,124.0155,205.97812,-2.9492
12498,3.99905,204.26348,3.95365,217.12009,0.01821,124.0155,203.97788,-2.93583
12499,3.99947,200.95205,4.08366,221.30863,0.01845,124.0155,201.97763,-2.91646
12500,3.99925,199.89236,4.11603,227.52144,0.01809,124.0155,199.97738,-2.90208
12501,3.99915,202.88891,4.00314,220.58101,0.01815,124.0155,197.97713,-2.88787
12502,3.99938,199.80741,4.13181,221.88572,0.01862,124.0155,195.97688,-2.87134
12503,3.99915,201.29125,4.04997,230.61574,0.01756,124.0155,193.97663,-2.85949
12504,3.99944,201.77353,4.03998,225.54063,0.01791,124.0155,191.97638,-2.84401
12505,3.99935,201.5454,4.05282,223.90904,0.0181,124.0155,189.97613,-2.8234
12506,3.99925,201.2,4.049,233.1987,0.01736,124.0155,187.97588,-2.80769
12507,3.99904,202.36725,4.09609,191.58264,0.02138,124.0155,185.97563,-2.77667
12508,3.99909,195.12106,4.36357,214.21127,0.02037,124.0155,183.97537,-2.76514
12509,3.99915,226.14986,3.2553,182.11537,0.01787,124.0155,181.97513,-2.71736
12510,3.99895,215.35492,3.5753,197.51489,0.0181,124.0155,179.97488,-2.70664
12511,3.99893,203.33476,4.03822,197.45038,0.02045,124.0155,177.97463,-2.69659
12512,3.99901,220.12476,3.45678,177.46958,0.01948,124.0155,175.97437,-2.66118
12513,3.99886,203.13786,4.0523,195.2896,0.02075,124.0155,173.97413,-2.66029
12514,3.99893,197.79751,4.22683,219.1302,0.01929,124.0155,171.97388,-2.64663
12515,3.99932,198.69876,4.21874,206.18208,0.02046,124.0155,169.97363,-2.62919
12516,3.99898,185.85181,4.88593,202.19916,0.02416,124.0155,167.97338,-2.628
12517,3.99911,191.61266,4.56224,205.4863,0.0222,124.0155,165.97313,-2.61019
12518,3.99914,202.97298,4.02528,208.89857,0.01927,124.0155,163.97288,-2.59398
12519,3.99904,203.49657,4.00571,207.84579,0.01927,124.0155,161.97262,-2.57064
12520,3.99886,208.51718,3.85059,188.25155,0.02045,124.0155,159.97238,-2.54924
12521,3.99909,206.35662,3.9415,186.83062,0.0211,124.0155,157.97213,-2.54447
12522,3.99886,203.63397,4.01276,202.43827,0.01982,124.0155,155.97188,-2.53406
12523,3.9989,199.29569,4.20381,201.52809,0.02086,124.0155,153.97162,-2.52068
12524,3.99909,196.34436,4.32701,206.28325,0.02098,124.0155,151.97138,-2.50756
12525,3.99888,204.43683,3.99186,197.45756,0.02022,124.0155,149.97113,-2.49121
12526,3.99924,207.40994,3.8833,192.72117,0.02015,124.0155,147.97088,-2.47397
12527,3.99911,211.83159,3.69819,199.28586,0.01856,124.0155,145.97063,-2.45707
12528,3.99913,197.51697,4.30121,196.24794,0.02192,124.0155,143.97038,-2.44297
12529,3.99942,203.84173,3.98399,211.26681,0.01886,124.0155,141.97013,-2.42299
12530,3.99899,201.77535,4.11575,193.69485,0.02125,124.0155,139.96988,-2.41788
12531,3.99903,198.00324,4.23579,211.66113,0.02001,124.0155,137.96963,-2.40439
12532,3.99933,193.40496,4.47546,204.3376,0.0219,124.0155,135.96938,-2.39176
12533,3.99909,200.98249,4.12056,204.7735,0.02012,124.0155,133.96913,-2.37371
12534,3.99889,200.45563,4.14249,205.13441,0.02019,124.0155,131.96887,-2.3481
12535,3.999,196.09906,4.33229,208.52191,0.02078,124.0155,129.96863,-2.34624
12536,3.99894,198.67293,4.24235,197.93787,0.02143,124.0155,127.96838,-2.34211
12537,3.9993,198.46481,4.23788,203.02772,0.02087,124.0155,125.96813,-2.33258
12538,3.99908,196.16861,4.31112,215.36402,0.02002,124.0155,123.96787,-2.32728
12539,3.99935,195.79184,4.33035,214.88825,0.02015,124.0155,121.96763,-2.3102
12540,3.99932,199.3778,4.16124,217.13903,0.01916,124.0155,119.96738,-2.30714
12541,3.99911,195.13808,4.35014,219.15986,0.01985,124.0155,117.96713,-2.30636
12542,3.99912,197.39222,4.27137,208.7785,0.02046,124.0155,115.96688,-2.29206
12543,3.99939,199.39663,4.16999,213.12384,0.01957,124.0155,113.96663,-2.27889
12544,3.99911,198.22601,4.23585,207.74027,0.02039,124.0155,111.96638,-2.28722
12545,3.99907,196.6593,4.3046,209.06188,0.02059,124.0155,109.96612,-2.26831
12546,3.99892,201.615,4.08037,209.88234,0.01944,124.0155,107.96588,-2.24086
12547,3.99916,199.27199,4.18414,209.51977,0.01997,124.0155,105.96563,-2.2514
12548,3.99934,201.20641,4.10291,208.05189,0.01972,124.0155,103.96538,-2.22319
12549,3.99934,199.54599,4.13593,225.25411,0.01836,124.0155,101.96512,-2.20586
12550,3.99916,197.50824,4.2451,217.08933,0.01955,124.0155,99.96488,-2.19259
12551,3.99929,198.69726,4.18873,218.30561,0.01919,124.0155,97.96463,-2.17355
12552,3.99935,209.76065,3.76244,205.53324,0.01831,124.0155,95.96438,-2.14942
12553,3.99944,198.07673,4.1785,236.11616,0.0177,124.0155,93.96413,-2.14921
12554,3.99928,200.84781,4.06781,231.17484,0.0176,124.0155,91.96388,-2.12683
12555,3.99922,218.4811,3.46093,201.73931,0.01716,124.0155,89.96363,-2.09364
12556,3.99946,199.83564,4.17934,201.85818,0.0207,124.0155,87.96337,-2.0966
12557,3.99947,208.86902,3.8067,200.89126,0.01895,124.0155,85.96313,-2.06741
12558,3.99924,198.09702,4.16606,242.03957,0.01721,124.0155,83.96288,-2.06343
12559,3.99942,200.55243,4.09028,226.30272,0.01807,124.0155,81.96263,-2.04547
12560,3.99925,207.86783,3.79886,223.74502,0.01698,124.0155,79.96237,-2.01603
12561,3.9992,192.82295,4.41438,239.33676,0.01844,124.0155,77.96213,-2.00833
12562,3.99926,195.5027,4.32236,223.61631,0.01933,124.0155,75.96188,-1.98623
12563,3.99915,199.15675,4.1394,231.7188,0.01786,124.0155,73.96163,-1.95292
12564,3.99939,204.59997,3.94663,214.13125,0.01843,124.0155,71.96137,-1.92155
12565,3.99937,211.14099,3.70559,208.14826,0.0178,124.0155,69.96113,-1.88432
12566,3.9994,196.95287,4.2585,222.28331,0.01916,124.0155,67.96088,-1.88435
12567,3.99926,204.0977,3.99863,200.5187,0.01994,124.0155,65.96063,-1.85861
12568,3.99923,195.24073,4.40225,198.75652,0.02215,124.0155,63.96038,-1.85034
12569,3.99903,202.05433,4.07893,202.85996,0.02011,124.0155,61.96013,-1.82619
12570,3.99923,201.16698,4.11114,205.3797,0.02002,124.0155,59.95988,-1.81802
12571,3.99904,207.11674,3.89097,194.21769,0.02003,124.0155,57.95962,-1.80677
12572,3.99898,204.76148,3.9825,195.90529,0.02033,124.0155,55.95938,-1.79296
12573,3.9992,194.82116,4.42596,197.7208,0.02238,124.0155,53.95913,-1.7824
12574,3.99913,205.2398,3.95891,197.47119,0.02005,124.0155,51.95888,-1.76319
12575,3.99892,205.26534,3.98207,188.33829,0.02114,124.0155,49.95862,-1.74682
12576,3.99892,203.42717,4.04237,194.44263,0.02079,124.0155,47.95838,-1.73125
12577,3.99905,216.57503,3.56166,184.34268,0.01932,124.0155,45.95813,-1.70649
12578,3.99911,201.51322,4.13592,190.78083,0.02168,124.0155,43.95788,-1.6996
12579,3.99901,209.12682,3.83934,183.59316,0.02091,124.0155,41.95763,-1.67278
12580,3.99912,209.74974,3.81691,182.93062,0.02087,124.0155,39.95738,-1.65607
12581,3.99901,202.57616,4.10108,186.84042,0.02195,124.0155,37.95713,-1.63594
12582,3.99926,206.87849,3.90767,191.54794,0.0204,124.0155,35.95687,-1.62663
12583,3.99903,197.47719,4.2935,199.40199,0.02153,124.0155,33.95663,-1.6102
12584,3.99889,210.7823,3.74764,194.56723,0.01926,124.0155,31.95638,-1.5872
12585,3.99909,198.60683,4.21241,210.11855,0.02005,124.0155,29.95613,-1.58137
12586,3.99922,203.52477,4.01518,203.48289,0.01973,124.0155,27.95587,-1.54849
12587,3.99946,200.54902,4.13203,207.91771,0.01987,124.0155,25.95563,-1.5311
12588,3.99926,194.40884,4.36311,228.27171,0.01911,124.0155,23.95538,-1.53144
12589,3.99899,217.52593,3.52987,183.82364,0.0192,124.0155,21.95513,-1.49965
12590,3.99927,200.51665,4.19674,185.61452,0.02261,124.0155,19.95487,-1.49982
12591,3.99907,213.07958,3.70137,178.83802,0.0207,124.0155,17.95463,-1.46754
12592,3.99931,204.61401,3.96636,205.02984,0.01935,124.0155,15.95438,-1.45378
12593,3.99903,198.23599,4.23713,207.04461,0.02046,124.0155,13.95413,-1.44834
12594,3.99904,202.04109,4.09191,198.13978,0.02065,124.0155,11.95388,-1.42999
12595,3.99904,200.2097,4.17231,198.16945,0.02105,124.0155,9.95363,-1.42077
12596,3.99893,202.11867,4.09987,193.99242,0.02113,124.0155,7.95338,-1.40527
12597,3.99899,207.38972,3.85637,204.18213,0.01889,124.0155,5.95312,-1.3679
12598,3.99922,196.54639,4.3125,208.1622,0.02072,124.0155,3.95288,-1.37272
12599,3.99904,200.17491,4.19237,191.82934,0.02185,124.0155,1.95263,-1.36293
12600,3.99921,221.71513,3.3718,193.12275,0.01746,124.0155,0,-1.33705
12601,3.99899,201.6046,4.12586,192.78435,0.0214,126.01575,397.9545,-4.34371
12602,3.99912,200.70124,4.17738,189.03301,0.0221,126.01575,395.95425,-4.32945
12603,3.99942,205.9146,3.96541,184.96381,0.02144,126.01575,393.954,-4.31459
12604,3.99921,202.40656,4.08559,194.75342,0.02098,126.01575,391.95375,-4.29897
12605,3.99933,205.38638,3.9192,212.05133,0.01848,126.01575,389.9535,-4.26929
12606,3.99929,205.54034,3.91024,213.33415,0.01833,126.01575,387.95325,-4.25873
12607,3.99927,203.39926,4.02363,202.22527,0.0199,126.01575,385.953,-4.26704
12608,3.99928,195.0412,4.32406,232.41405,0.0186,126.01575,383.95275,-4.25074
12609,3.99927,206.5464,3.87989,208.76245,0.01859,126.01575,381.9525,-4.20788
12610,3.99922,197.15843,4.32906,192.78629,0.02246,126.01575,379.99988,-4.21457
12611,3.99923,203.95629,3.99179,205.72468,0.0194,126.01575,377.99963,-4.19769
12612,3.99938,193.25372,4.49765,199.7044,0.02252,126.01575,375.99938,-4.18394
12613,3.99918,197.14176,4.30942,199.39223,0.02161,126.01575,373.99913,-4.17454
12614,3.99893,196.26425,4.32802,207.21222,0.02089,126.01575,371.99888,-4.14954
12615,3.99924,192.52166,4.52782,201.76549,0.02244,126.01575,369.99863,-4.13161
12616,3.99924,201.18899,4.15271,190.02545,0.02185,126.01575,367.99838,-4.11028
12617,3.99922,194.09897,4.41986,211.66413,0.02088,126.01575,365.99813,-4.10832
12618,3.99917,198.35901,4.20326,218.50967,0.01924,126.01575,363.99788,-4.10661
12619,3.99906,219.43633,3.46096,185.74295,0.01863,126.01575,361.99762,-4.06831
12620,3.99926,196.66042,4.3769,185.70142,0.02357,126.01575,359.99738,-4.08468
12621,3.99919,215.69344,3.58707,186.77039,0.01921,126.01575,357.99713,-4.06525
12622,3.99914,211.29614,3.6863,215.16229,0.01713,126.01575,355.99688,-4.06177
12623,3.99928,206.23402,3.87727,215.92636,0.01796,126.01575,353.99663,-4.05432
12624,3.99904,203.23385,3.99449,217.81231,0.01834,126.01575,351.99638,-4.04082
12625,3.99936,198.50709,4.20106,216.71169,0.01939,126.01575,349.99613,-4.02059
12626,3.99917,154.79446,7.3205,210.0771,0.03485,126.01575,347.99588,-3.99568
12627,3.99944,195.28487,4.35353,215.24237,0.02023,126.01575,345.99563,-3.97266
12628,3.99918,198.988,4.18369,214.87983,0.01947,126.01575,343.99538,-3.94803
12629,3.99914,222.46661,3.35047,191.75739,0.01747,126.01575,341.99513,-3.91233
12630,3.99927,188.78754,4.65204,225.11107,0.02067,126.01575,339.99487,-3.93728
12631,3.99929,197.27345,4.24576,221.40143,0.01918,126.01575,337.99463,-3.91214
12632,3.99923,189.19078,4.65939,215.02667,0.02167,126.01575,335.99438,-3.89589
12633,3.99916,190.2036,4.61755,211.21554,0.02186,126.01575,333.99413,-3.90304
12634,3.99911,197.47017,4.26984,207.99486,0.02053,126.01575,331.99387,-3.89788
12635,3.99893,198.44915,4.20238,217.03884,0.01936,126.01575,329.99363,-3.88492
12636,3.99898,196.83315,4.31163,203.53061,0.02118,126.01575,327.99338,-3.87445
12637,3.99909,200.30201,4.13987,208.94393,0.01981,126.01575,325.99313,-3.86205
12638,3.99902,203.14644,4.03159,203.18589,0.01984,126.01575,323.99288,-3.84085
12639,3.99909,209.28767,3.81739,189.5195,0.02014,126.01575,321.99263,-3.821
12640,3.99903,197.34164,4.24852,218.7687,0.01942,126.01575,319.99238,-3.81571
12641,3.99943,205.58406,3.91164,211.92238,0.01846,126.01575,317.99213,-3.78135
12642,3.99904,224.14974,3.28891,196.74777,0.01672,126.01575,315.99188,-3.74127
12643,3.99929,196.48717,4.27627,223.78876,0.01911,126.01575,313.99163,-3.7447
12644,3.99934,201.88921,4.0479,219.3134,0.01846,126.01575,311.99138,-3.71795
12645,3.99935,200.36984,4.08902,230.79389,0.01772,126.01575,309.99112,-3.69525
12646,3.99922,197.23308,4.24799,221.20192,0.0192,126.01575,307.99088,-3.68094
12647,3.99917,207.85541,3.81895,213.37466,0.0179,126.01575,305.99063,-3.64258
12648,3.99883,209.64489,3.80571,188.56138,0.02018,126.01575,303.99038,-3.61434
12649,3.99917,205.42552,3.93226,205.38124,0.01915,126.01575,301.99013,-3.62078
12650,3.99893,203.55926,4.0429,192.22665,0.02103,126.01575,299.98988,-3.61606
12651,3.99907,200.82583,4.1868,184.30999,0.02272,126.01575,297.98963,-3.59886
12652,3.9989,195.41411,4.41636,191.68615,0.02304,126.01575,295.98938,-3.58955
12653,3.99892,193.49808,4.46782,205.15177,0.02178,126.01575,293.98913,-3.57536
12654,3.99909,194.68638,4.41575,203.09529,0.02174,126.01575,291.98888,-3.56341
12655,3.99902,207.29578,3.915,182.69381,0.02143,126.01575,289.98863,-3.55363
12656,3.99908,195.24834,4.4345,188.86063,0.02348,126.01575,287.98837,-3.54416
12657,3.99904,196.52567,4.31527,207.42125,0.0208,126.01575,285.98813,-3.53666
12658,3.99919,198.02209,4.22091,217.46547,0.01941,126.01575,283.98788,-3.52335
12659,3.99868,197.49438,4.29135,199.71174,0.02149,126.01575,281.98763,-3.51004
12660,3.99915,200.83255,4.12203,206.80507,0.01993,126.01575,279.98737,-3.49759
12661,3.99923,201.41431,4.12007,197.89145,0.02082,126.01575,277.98713,-3.48681
12662,3.99906,209.1038,3.80937,195.64083,0.01947,126.01575,275.98688,-3.45415
12663,3.99921,204.83194,3.94156,212.01066,0.01859,126.01575,273.98663,-3.44625
12664,3.99898,203.63351,3.9666,223.38355,0.01776,126.01575,271.98638,-3.42773
12665,3.99917,203.07528,4.0115,213.07569,0.01883,126.01575,269.98613,-3.40875
12666,3.99909,210.84114,3.71212,210.31098,0.01765,126.01575,267.98588,-3.38147
12667,3.99932,199.08628,4.17888,215.13472,0.01942,126.01575,265.98563,-3.37566
12668,3.99914,200.0471,4.09299,235.78578,0.01736,126.01575,263.98538,-3.36481
12669,3.99939,197.02271,4.24824,225.38562,0.01885,126.01575,261.98513,-3.34899
12670,3.99941,200.53974,4.09795,222.88071,0.01839,126.01575,259.98488,-3.33076
12671,3.99907,209.20606,3.77134,211.29462,0.01785,126.01575,257.98462,-3.30007
12672,3.99899,206.60473,3.89992,198.86371,0.01961,126.01575,255.98438,-3.28831
12673,3.99885,210.28811,3.76669,194.40135,0.01938,126.01575,253.98413,-3.27254
12674,3.99903,209.80029,3.76597,203.00549,0.01855,126.01575,251.98388,-3.26137
12675,3.99903,219.54079,3.43637,196.0841,0.01752,126.01575,249.98363,-3.21141
12676,3.99896,202.02288,4.08647,200.44102,0.02039,126.01575,247.98338,-3.21612
12677,3.99904,199.96402,4.18587,197.26116,0.02122,126.01575,245.98313,-3.20291
12678,3.99929,201.35886,4.10016,206.46578,0.01986,126.01575,243.98288,-3.18093
12679,3.9992,205.32349,3.93745,204.94074,0.01921,126.01575,241.98263,-3.1701
12680,3.99907,200.77209,4.11861,209.21514,0.01969,126.01575,239.98238,-3.17288
12681,3.99907,201.3283,4.12238,198.35716,0.02078,126.01575,237.98213,-3.14397
12682,3.99907,212.2644,3.6626,208.98874,0.01753,126.01575,235.98187,-3.12223
12683,3.99912,209.32802,3.75249,218.77426,0.01715,126.01575,233.98163,-3.10999
12684,3.99917,208.42041,3.8097,207.28734,0.01838,126.01575,231.98138,-3.09391
12685,3.99892,207.68588,3.85843,198.21629,0.01947,126.01575,229.98113,-3.08101
12686,3.99906,206.99165,3.89005,196.60195,0.01979,126.01575,227.98087,-3.07418
12687,3.9988,204.44017,3.99474,196.25696,0.02035,126.01575,225.98063,-3.06481
12688,3.99913,207.23983,3.88134,196.1499,0.01979,126.01575,223.98038,-3.06447
12689,3.99911,208.35398,3.86093,186.89251,0.02066,126.01575,221.98013,-3.07466
12690,3.99904,202.30807,4.07381,200.62662,0.02031,126.01575,219.97988,-3.06637
12691,3.99939,206.507,3.87714,210.83361,0.01839,126.01575,217.97963,-3.039
12692,3.99933,201.32527,4.0641,222.95578,0.01823,126.01575,215.97938,-3.03825
12693,3.99935,203.02532,3.98031,229.4152,0.01735,126.01575,213.97913,-3.02464
12694,3.9994,202.62168,4.01362,221.02546,0.01816,126.01575,211.97888,-3.01384
12695,3.99903,209.0901,3.79292,203.05792,0.01868,126.01575,209.97863,-2.99302
12696,3.99894,206.12994,3.86711,223.06319,0.01734,126.01575,207.97838,-2.97671
12697,3.9991,199.91574,4.1514,211.17157,0.01966,126.01575,205.97812,-2.96835
12698,3.99917,214.1932,3.59831,206.64122,0.01741,126.01575,203.97788,-2.93822
12699,3.99942,201.74246,4.05377,219.51637,0.01847,126.01575,201.97763,-2.92965
12700,3.99942,199.46123,4.14005,225.10131,0.01839,126.01575,199.97738,-2.9186
12701,3.99935,198.88169,4.18688,215.6183,0.01942,126.01575,197.97713,-2.90388
12702,3.99933,202.78856,3.99116,228.82029,0.01744,126.01575,195.97688,-2.88652
12703,3.99905,196.43042,4.25713,233.58229,0.01823,126.01575,193.97663,-2.87875
12704,3.99936,200.74815,4.0759,229.25928,0.01778,126.01575,191.97638,-2.86306
12705,3.99922,200.14321,4.10922,225.55444,0.01822,126.01575,189.97613,-2.84361
12706,3.99947,202.65729,4.00431,224.93033,0.0178,126.01575,187.97588,-2.82607
12707,3.99918,214.00868,3.59909,209.71405,0.01716,126.01575,185.97563,-2.79385
12708,3.99919,197.60466,4.242,216.56563,0.01959,126.01575,183.97537,-2.77759
12709,3.99917,200.28608,4.15205,204.46405,0.02031,126.01575,181.97513,-2.76821
12710,3.9992,204.85944,3.93902,212.66565,0.01852,126.01575,179.97488,-2.74451
12711,3.99929,202.13117,4.04595,215.48477,0.01878,126.01575,177.97463,-2.72098
12712,3.99916,203.0652,4.04523,199.23709,0.0203,126.01575,175.97437,-2.6909
12713,3.99926,183.70773,5.00983,202.71411,0.02471,126.01575,173.97413,-2.679
12714,3.99904,197.36061,4.28207,205.32294,0.02086,126.01575,171.97388,-2.65597
12715,3.99921,202.91912,3.98986,226.62949,0.01761,126.01575,169.97363,-2.64589
12716,3.99919,191.4102,4.53878,216.96029,0.02092,126.01575,167.97338,-2.63957
