Repository: edrossi93/mecanano-ml-nanomechanics-tutorial

File: data/nanoindent_maps/Duplex Steel 2um.csv (part 25 of 77)
Index,Load,Depth,HARDNESS,MODULUS,H/E,X Position,Y Position,Z Position
Integer,mN,nm,GPa,GPa,None,µm,µm,µm
12717,3.99891,198.53132,4.23882,201.42468,0.02104,126.01575,165.97313,-2.61674
12718,3.9991,196.78688,4.3128,203.93471,0.02115,126.01575,163.97288,-2.61226
12719,3.99931,202.81346,4.03256,208.7374,0.01932,126.01575,161.97262,-2.58681
12720,3.99903,208.88449,3.81069,198.67371,0.01918,126.01575,159.97238,-2.56274
12721,3.99902,207.95824,3.87895,186.01985,0.02085,126.01575,157.97213,-2.55884
12722,3.99889,207.71979,3.89884,182.3067,0.02139,126.01575,155.97188,-2.5471
12723,3.99882,201.87134,4.09616,199.19615,0.02056,126.01575,153.97162,-2.53831
12724,3.99903,200.36384,4.15131,203.3689,0.02041,126.01575,151.97138,-2.52286
12725,3.99898,207.3161,3.91917,180.97921,0.02166,126.01575,149.97113,-2.49598
12726,3.99913,213.17814,3.68768,182.6709,0.02019,126.01575,147.97088,-2.48107
12727,3.99892,205.97579,3.93759,193.95367,0.0203,126.01575,145.97063,-2.47243
12728,3.99917,205.14564,3.96112,198.14634,0.01999,126.01575,143.97038,-2.45624
12729,3.99911,197.54709,4.26178,209.71003,0.02032,126.01575,141.97013,-2.45166
12730,3.99899,202.76431,4.06657,195.97246,0.02075,126.01575,139.96988,-2.43082
12731,3.99901,201.73833,4.11071,196.06348,0.02097,126.01575,137.96963,-2.42039
12732,3.99888,204.93551,3.96774,198.82177,0.01996,126.01575,135.96938,-2.39807
12733,3.9991,207.61401,3.8568,200.19079,0.01927,126.01575,133.96913,-2.3927
12734,3.99929,192.47072,4.54052,198.6958,0.02285,126.01575,131.96887,-2.38449
12735,3.99916,201.20693,4.08886,213.86969,0.01912,126.01575,129.96863,-2.36296
12736,3.99926,208.05189,3.85023,195.79337,0.01966,126.01575,127.96838,-2.34623
12737,3.99939,197.64915,4.2377,217.61552,0.01947,126.01575,125.96813,-2.35048
12738,3.99914,196.77941,4.26071,224.6466,0.01897,126.01575,123.96787,-2.34336
12739,3.99935,196.98405,4.25376,223.69951,0.01902,126.01575,121.96763,-2.32797
12740,3.99944,196.90141,4.25076,226.76515,0.01875,126.01575,119.96738,-2.32491
12741,3.99935,200.88603,4.08346,222.67399,0.01834,126.01575,117.96713,-2.32015
12742,3.99924,199.41281,4.11827,236.91795,0.01738,126.01575,115.96688,-2.30968
12743,3.99892,213.63911,3.63816,196.52378,0.01851,126.01575,113.96663,-2.28146
12744,3.99909,188.86575,4.68954,210.78024,0.02225,126.01575,111.96638,-2.3024
12745,3.99878,186.47551,4.78648,221.38467,0.02162,126.01575,109.96612,-2.28028
12746,3.99902,209.56578,3.80058,191.89375,0.01981,126.01575,107.96588,-2.25471
12747,3.99907,193.63054,4.42964,216.41224,0.02047,126.01575,105.96563,-2.26281
12748,3.99924,201.46588,4.05286,225.47662,0.01797,126.01575,103.96538,-2.2354
12749,3.99937,198.08735,4.20199,224.54987,0.01871,126.01575,101.96512,-2.22221
12750,3.99899,155.12328,7.55396,182.48955,0.04139,126.01575,99.96488,-2.19729
12751,3.9993,199.48063,4.15451,218.08466,0.01905,126.01575,97.96463,-2.19056
12752,3.99935,196.88367,4.27409,217.03876,0.01969,126.01575,95.96438,-2.17642
12753,3.99944,195.86214,4.28257,234.09179,0.01829,126.01575,93.96413,-2.16408
12754,3.99941,199.85286,4.12847,222.52368,0.01855,126.01575,91.96388,-2.14245
12755,3.99954,200.07046,4.11598,224.01147,0.01837,126.01575,89.96363,-2.12475
12756,3.9992,198.20443,4.21198,217.77054,0.01934,126.01575,87.96337,-2.11448
12757,3.99924,196.66671,4.2577,228.36695,0.01864,126.01575,85.96313,-2.09829
12758,3.9993,196.91031,4.20966,246.98636,0.01704,126.01575,83.96288,-2.08321
12759,3.99932,198.04123,4.1598,246.8945,0.01685,126.01575,81.96263,-2.0667
12760,3.99934,215.57221,3.54712,208.45631,0.01702,126.01575,79.96237,-2.0285
12761,3.99942,192.82687,4.39694,247.85611,0.01774,126.01575,77.96213,-2.0305
12762,3.99936,207.59526,3.81795,219.13834,0.01742,126.01575,75.96188,-1.99468
12763,3.99935,198.9871,4.1531,228.7466,0.01816,126.01575,73.96163,-1.97553
12764,3.99924,201.00337,4.06597,228.7168,0.01778,126.01575,71.96137,-1.95018
12765,3.99962,210.7763,3.72619,204.787,0.0182,126.01575,69.96113,-1.90464
12766,3.9993,204.99545,3.95057,205.0946,0.01926,126.01575,67.96088,-1.88956
12767,3.99925,196.26942,4.36665,194.30819,0.02247,126.01575,65.96063,-1.88548
12768,3.99922,202.31953,4.06878,202.4678,0.0201,126.01575,63.96038,-1.86326
12769,3.9993,198.54091,4.22366,207.0218,0.0204,126.01575,61.96013,-1.844
12770,3.99902,217.17491,3.542,183.82441,0.01927,126.01575,59.95988,-1.81599
12771,3.99914,208.4895,3.8399,192.95674,0.0199,126.01575,57.95962,-1.81483
12772,3.99916,199.67206,4.23129,186.77419,0.02265,126.01575,55.95938,-1.80708
12773,3.99914,196.97269,4.30592,203.30903,0.02118,126.01575,53.95913,-1.79635
12774,3.99893,204.2924,4.01548,190.9358,0.02103,126.01575,51.95888,-1.77838
12775,3.99914,200.75113,4.17171,190.15417,0.02194,126.01575,49.95862,-1.76063
12776,3.99917,205.10374,3.99467,186.39639,0.02143,126.01575,47.95838,-1.74309
12777,3.99902,218.54748,3.49901,182.08808,0.01922,126.01575,45.95813,-1.71759
12778,3.9992,200.11747,4.16867,201.04228,0.02074,126.01575,43.95788,-1.70984
12779,3.99917,206.53169,3.92992,188.45822,0.02085,126.01575,41.95763,-1.69256
12780,3.99894,207.09789,3.8962,192.42626,0.02025,126.01575,39.95738,-1.67919
12781,3.99926,205.27163,3.96982,192.83579,0.02059,126.01575,37.95713,-1.66031
12782,3.99929,201.10252,4.12403,201.51149,0.02047,126.01575,35.95687,-1.64555
12783,3.99933,198.80915,4.15803,230.14056,0.01807,126.01575,33.95663,-1.62956
12784,3.99881,202.55857,4.11446,182.75191,0.02251,126.01575,31.95638,-1.61446
12785,3.99898,200.3978,4.15557,201.18425,0.02066,126.01575,29.95613,-1.59852
12786,3.99946,203.72382,3.98997,210.79616,0.01893,126.01575,27.95587,-1.56431
12787,3.99939,207.6647,3.84094,206.49728,0.0186,126.01575,25.95563,-1.54033
12788,3.99935,206.21318,3.88448,212.85466,0.01825,126.01575,23.95538,-1.53056
12789,3.99915,197.72482,4.26451,205.63457,0.02074,126.01575,21.95513,-1.53233
12790,3.99923,200.64377,4.14892,199.7338,0.02077,126.01575,19.95487,-1.51651
12791,3.99917,195.5721,4.36483,205.91289,0.0212,126.01575,17.95463,-1.49923
12792,3.99927,212.40184,3.71034,185.12338,0.02004,126.01575,15.95438,-1.46825
12793,3.99929,204.35658,3.98963,199.82731,0.01997,126.01575,13.95413,-1.45632
12794,3.99901,202.38379,4.0862,194.80144,0.02098,126.01575,11.95388,-1.4459
12795,3.99918,200.97656,4.15927,190.95564,0.02178,126.01575,9.95363,-1.43536
12796,3.99912,200.63298,4.13642,204.57173,0.02022,126.01575,7.95338,-1.42019
12797,3.99927,206.50316,3.868,215.25759,0.01797,126.01575,5.95312,-1.38406
12798,3.99927,204.45584,3.95032,215.09651,0.01837,126.01575,3.95288,-1.3799
12799,3.99896,199.87723,4.16175,207.63056,0.02004,126.01575,1.95263,-1.37298
12800,3.99889,204.88157,3.99964,187.78344,0.0213,126.01575,0,-1.35639
12801,3.99903,195.52788,4.41431,190.69964,0.02315,128.016,397.9545,-4.36114
12802,3.99913,193.52162,4.48704,198.7287,0.02258,128.016,395.95425,-4.34733
12803,3.99934,189.2225,4.70685,199.97968,0.02354,128.016,393.954,-4.3348
12804,3.99933,196.12087,4.34923,202.32395,0.0215,128.016,391.95375,-4.32204
12805,3.9992,207.28882,3.83035,218.75144,0.01751,128.016,389.9535,-4.29015
12806,3.99939,200.89997,4.07751,225.26585,0.0181,128.016,387.95325,-4.28644
12807,3.99944,196.21768,4.28776,224.27963,0.01912,128.016,385.953,-4.29439
12808,3.99916,221.60364,3.38552,187.92815,0.01801,128.016,383.95275,-4.24251
12809,3.99954,201.95198,4.05633,214.36513,0.01892,128.016,381.9525,-4.24015
12810,3.99917,176.82556,5.36289,223.4425,0.024,128.016,379.99988,-4.23684
12811,3.99931,205.13807,3.95067,202.59279,0.0195,128.016,377.99963,-4.20016
12812,3.99906,199.23175,4.1926,206.87029,0.02027,128.016,375.99938,-4.20409
12813,3.99951,206.13964,3.91295,201.46552,0.01942,128.016,373.99913,-4.18469
12814,3.99901,202.69774,4.08578,190.18953,0.02148,128.016,371.99888,-4.16473
12815,3.999,196.09712,4.36726,196.61761,0.02221,128.016,369.99863,-4.14785
12816,3.9991,190.53888,4.61916,205.08837,0.02252,128.016,367.99838,-4.13789
12817,3.99895,196.44907,4.29639,215.9556,0.01989,128.016,365.99813,-4.1283
12818,3.99881,197.49151,4.27965,203.9037,0.02099,128.016,363.99788,-4.12277
12819,3.999,198.7681,4.1832,219.18477,0.01909,128.016,361.99762,-4.1224
12820,3.99895,199.90099,4.11509,227.63283,0.01808,128.016,359.99738,-4.11001
12821,3.9989,202.7799,4.01506,216.94262,0.01851,128.016,357.99713,-4.10199
12822,3.99925,204.5423,3.9292,223.80354,0.01756,128.016,355.99688,-4.08849
12823,3.99934,205.5063,3.90321,217.43423,0.01795,128.016,353.99663,-4.07145
12824,3.99931,191.45447,4.53544,217.41507,0.02086,128.016,351.99638,-4.05712
12825,3.99935,200.65798,4.09953,219.75549,0.01865,128.016,349.99613,-4.03575
12826,3.99941,205.61649,3.91438,210.03776,0.01864,128.016,347.99588,-4.00528
12827,3.99919,201.25268,4.09609,209.96384,0.01951,128.016,345.99563,-3.99164
12828,3.99919,192.62694,4.49553,210.5924,0.02135,128.016,343.99538,-3.97174
12829,3.99924,199.46079,4.16668,213.23839,0.01954,128.016,341.99513,-3.94685
12830,3.99935,196.71819,4.3195,202.83117,0.0213,128.016,339.99487,-3.93176
12831,3.99936,199.70025,4.1316,224.13586,0.01843,128.016,337.99463,-3.92516
12832,3.99935,208.81836,3.8444,186.32233,0.02063,128.016,335.99438,-3.89117
12833,3.99912,206.35778,3.956,181.83944,0.02176,128.016,333.99413,-3.90635
12834,3.99898,203.50257,4.01655,203.19013,0.01977,128.016,331.99387,-3.90997
12835,3.99914,201.76705,4.08204,206.60117,0.01976,128.016,329.99363,-3.90618
12836,3.99917,195.46819,4.35194,212.39954,0.02049,128.016,327.99338,-3.88704
12837,3.99903,213.01912,3.67942,188.31374,0.01954,128.016,325.99313,-3.87008
12838,3.99915,192.94583,4.48482,208.77944,0.02148,128.016,323.99288,-3.86936
12839,3.99911,191.74314,4.51962,217.76899,0.02075,128.016,321.99263,-3.85456
12840,3.9992,193.83765,4.39265,227.26256,0.01933,128.016,319.99238,-3.8335
12841,3.99937,200.04691,4.12938,218.25619,0.01892,128.016,317.99213,-3.79886
12842,3.99946,201.84518,4.05601,216.50594,0.01873,128.016,315.99188,-3.77363
12843,3.99932,201.21741,4.08568,215.14563,0.01899,128.016,313.99163,-3.75252
12844,3.99955,197.25338,4.2518,219.35021,0.01938,128.016,311.99138,-3.73874
12845,3.99914,200.85945,4.10281,214.30815,0.01914,128.016,309.99112,-3.70874
12846,3.99924,201.17367,4.11983,201.90558,0.0204,128.016,307.99088,-3.6903
12847,3.99932,202.7929,4.01804,215.54068,0.01864,128.016,305.99063,-3.66115
12848,3.9991,208.52752,3.81919,201.02782,0.019,128.016,303.99038,-3.63462
12849,3.99915,208.06037,3.86107,191.27499,0.02019,128.016,301.99013,-3.63813
12850,3.99909,204.47822,3.99829,194.44305,0.02056,128.016,299.98988,-3.63272
12851,3.99887,205.14264,3.96515,196.47773,0.02018,128.016,297.98963,-3.61956
12852,3.99908,188.34886,4.71206,212.44823,0.02218,128.016,295.98938,-3.61094
12853,3.99913,190.31129,4.63619,203.54892,0.02278,128.016,293.98913,-3.59454
12854,3.99902,206.18158,3.93372,192.27162,0.02046,128.016,291.98888,-3.5835
12855,3.99892,199.67283,4.22896,187.38404,0.02257,128.016,289.98863,-3.57859
12856,3.99902,186.57181,4.81581,210.5058,0.02288,128.016,287.98837,-3.56902
12857,3.99912,199.65278,4.21771,191.30933,0.02205,128.016,285.98813,-3.55954
12858,3.99888,200.06487,4.13829,213.79849,0.01936,128.016,283.98788,-3.54509
12859,3.99928,200.10157,4.11511,223.64552,0.0184,128.016,281.98763,-3.533
12860,3.99918,205.81038,3.91085,207.98544,0.0188,128.016,279.98737,-3.50362
12861,3.99942,201.80983,4.05083,219.55742,0.01845,128.016,277.98713,-3.49246
12862,3.99918,195.96299,4.31287,218.56369,0.01973,128.016,275.98688,-3.47675
12863,3.99922,202.30947,4.08906,195.01694,0.02097,128.016,273.98663,-3.46154
12864,3.99931,205.83083,3.91409,206.23772,0.01898,128.016,271.98638,-3.43669
12865,3.99927,200.57532,4.12499,210.21809,0.01962,128.016,269.98613,-3.42407
12866,3.9993,201.36145,4.05926,224.53917,0.01808,128.016,267.98588,-3.40497
12867,3.9991,193.73571,4.38799,231.33895,0.01897,128.016,265.98563,-3.39675
12868,3.99923,199.98004,4.12539,221.29475,0.01864,128.016,263.98538,-3.38165
12869,3.99936,195.01788,4.31641,236.55363,0.01825,128.016,261.98513,-3.36942
12870,3.99945,195.64802,4.30383,228.85117,0.01881,128.016,259.98488,-3.35432
12871,3.99927,217.6822,3.51551,187.94787,0.0187,128.016,257.98462,-3.31566
12872,3.99892,200.46526,4.19761,185.93454,0.02258,128.016,255.98438,-3.30941
12873,3.99892,198.89044,4.21474,204.24729,0.02064,128.016,253.98413,-3.30015
12874,3.99907,212.11793,3.72829,182.19716,0.02046,128.016,251.98388,-3.26333
12875,3.99917,179.28073,5.40486,179.43945,0.03012,128.016,249.98363,-3.24758
12876,3.99907,211.95076,3.73912,180.5009,0.02072,128.016,247.98338,-3.22655
12877,3.99897,209.71396,3.82915,179.03285,0.02139,128.016,245.98313,-3.2161
12878,3.99891,180.35708,5.18456,210.37756,0.02464,128.016,243.98288,-3.20062
12879,3.99913,202.26703,4.0521,210.17173,0.01928,128.016,241.98263,-3.18631
12880,3.99926,202.77392,4.04275,205.16126,0.01971,128.016,239.98238,-3.17341
12881,3.99917,206.61865,3.8994,198.93026,0.0196,128.016,237.98213,-3.15704
12882,3.99918,225.36796,3.24979,198.07857,0.01641,128.016,235.98187,-3.12376
12883,3.99932,212.30639,3.67113,204.02221,0.01799,128.016,233.98163,-3.1225
12884,3.99896,202.45029,4.08966,192.53333,0.02124,128.016,231.98138,-3.10885
12885,3.99897,201.77118,4.11436,194.23594,0.02118,128.016,229.98113,-3.09686
12886,3.99907,203.36032,4.0356,198.0947,0.02037,128.016,227.98087,-3.08604
12887,3.99925,206.3007,3.90968,200.00066,0.01955,128.016,225.98063,-3.07127
12888,3.99924,207.4676,3.87776,193.99785,0.01999,128.016,223.98038,-3.07256
12889,3.99918,206.92691,3.86647,207.96367,0.01859,128.016,221.98013,-3.07854
12890,3.99915,212.48006,3.68108,196.23309,0.01876,128.016,219.97988,-3.06799
12891,3.99939,219.63882,3.41261,207.75347,0.01643,128.016,217.97963,-3.03071
12892,3.99949,200.59859,4.07838,231.31459,0.01763,128.016,215.97938,-3.05106
12893,3.99948,200.38096,4.10203,224.22764,0.01829,128.016,213.97913,-3.03906
12894,3.99926,207.51365,3.86092,200.19493,0.01929,128.016,211.97888,-3.02018
12895,3.99889,205.21637,3.96725,194.5106,0.0204,128.016,209.97863,-3.02028
12896,3.99908,200.44964,4.13347,208.90866,0.01979,128.016,207.97838,-3.00202
12897,3.99878,214.66885,3.60803,193.37962,0.01866,128.016,205.97812,-2.96972
12898,3.99933,203.918,3.98211,210.65538,0.0189,128.016,203.97788,-2.9627
12899,3.99935,202.76415,4.00827,220.7147,0.01816,128.016,201.97763,-2.94644
12900,3.99899,214.10473,3.59753,208.62089,0.01724,128.016,199.97738,-2.91905
12901,3.99901,203.21206,4.04057,198.56997,0.02035,128.016,197.97713,-2.91841
12902,3.99954,198.8425,4.17875,219.96507,0.019,128.016,195.97688,-2.90291
12903,3.99932,198.72715,4.16249,229.71799,0.01812,128.016,193.97663,-2.89423
12904,3.99926,200.1956,4.12191,218.63708,0.01885,128.016,191.97638,-2.8834
12905,3.9993,203.05783,3.99137,223.01336,0.0179,128.016,189.97613,-2.86146
12906,3.9995,199.26728,4.15646,221.50268,0.01876,128.016,187.97588,-2.84954
12907,3.99935,202.12331,4.0872,198.70517,0.02057,128.016,185.97563,-2.82638
12908,3.99943,192.09718,4.48031,226.24209,0.0198,128.016,183.97537,-2.81597
12909,3.9993,212.65957,3.65361,206.38141,0.0177,128.016,181.97513,-2.77706
12910,3.9993,213.85624,3.59283,216.32011,0.01661,128.016,179.97488,-2.76355
12911,3.999,203.46022,3.99013,215.44555,0.01852,128.016,177.97463,-2.74276
12912,3.99915,214.50684,3.61366,193.61774,0.01866,128.016,175.97437,-2.69002
12913,3.99897,193.80954,4.5331,181.83533,0.02493,128.016,173.97413,-2.7023
12914,3.9991,185.41981,4.94122,194.58837,0.02539,128.016,171.97388,-2.68491
12915,3.99945,199.41125,4.18879,205.42632,0.02039,128.016,169.97363,-2.67831
12916,3.99909,188.61031,4.79673,185.52691,0.02585,128.016,167.97338,-2.65387
12917,3.99932,197.47455,4.25667,213.10271,0.01997,128.016,165.97313,-2.6354
12918,3.99909,200.20078,4.13392,213.2351,0.01939,128.016,163.97288,-2.62311
12919,3.999,225.20122,3.29191,178.35146,0.01846,128.016,161.97262,-2.589
12920,3.99916,204.27927,3.98477,203.03244,0.01963,128.016,159.97238,-2.59398
12921,3.99881,207.13624,3.9078,187.44267,0.02085,128.016,157.97213,-2.57834
12922,3.99901,207.88836,3.87335,189.12422,0.02048,128.016,155.97188,-2.56594
12923,3.99913,211.46045,3.74742,184.37583,0.02032,128.016,153.97162,-2.54425
12924,3.99901,203.8785,4.01896,196.08788,0.0205,128.016,151.97138,-2.53899
12925,3.99914,198.10811,4.22569,213.85467,0.01976,128.016,149.97113,-2.52232
12926,3.99922,202.21808,4.12765,183.45615,0.0225,128.016,147.97088,-2.50573
12927,3.999,198.64157,4.27266,188.61164,0.02265,128.016,145.97063,-2.48603
12928,3.99906,205.14112,3.92363,214.47666,0.01829,128.016,143.97038,-2.46216
12929,3.99904,206.31275,3.94449,186.38751,0.02116,128.016,141.97013,-2.46612
12930,3.99927,207.51216,3.87967,192.56092,0.02015,128.016,139.96988,-2.45435
12931,3.99909,197.14546,4.27754,210.75903,0.0203,128.016,137.96963,-2.44262
12932,3.99909,196.73981,4.28456,215.36365,0.01989,128.016,135.96938,-2.4291
12933,3.99922,204.8682,3.96299,202.02574,0.01962,128.016,133.96913,-2.41398
12934,3.99925,189.53717,4.70253,196.42428,0.02394,128.016,131.96887,-2.40183
12935,3.9991,192.5282,4.52315,203.06739,0.02227,128.016,129.96863,-2.3905
12936,3.99911,205.82038,3.92431,201.92025,0.01943,128.016,127.96838,-2.3666
12937,3.99875,202.92377,4.04829,200.19216,0.02022,128.016,125.96813,-2.36561
12938,3.99924,197.96,4.21956,219.25612,0.01924,128.016,123.96787,-2.36296
12939,3.99935,201.98892,4.05918,212.32796,0.01912,128.016,121.96763,-2.34153
12940,3.99933,197.74515,4.20459,230.45453,0.01824,128.016,119.96738,-2.34345
12941,3.99936,202.01357,4.02555,227.69526,0.01768,128.016,117.96713,-2.33705
12942,3.99936,205.52645,3.90341,216.95119,0.01799,128.016,115.96688,-2.32315
12943,3.99941,192.7828,4.42032,237.60213,0.0186,128.016,113.96663,-2.31738
12944,3.9994,194.17471,4.37733,227.02506,0.01928,128.016,111.96638,-2.30532
12945,3.99929,200.44061,4.09361,226.94986,0.01804,128.016,109.96612,-2.28826
12946,3.99911,195.82875,4.27483,238.40272,0.01793,128.016,107.96588,-2.27711
12947,3.99926,204.35914,3.94599,219.07123,0.01801,128.016,105.96563,-2.26086
12948,3.99929,202.09414,4.0239,226.77796,0.01774,128.016,103.96538,-2.25182
12949,3.99928,200.23393,4.10693,224.80646,0.01827,128.016,101.96512,-2.23739
12950,3.99935,191.23638,4.57454,207.85193,0.02201,128.016,99.96488,-2.2232
12951,3.99927,196.56013,4.28276,219.57943,0.0195,128.016,97.96463,-2.20916
12952,3.99938,200.38199,4.09207,229.00794,0.01787,128.016,95.96438,-2.19507
12953,3.99945,197.83494,4.19246,234.49013,0.01788,128.016,93.96413,-2.18346
12954,3.99919,198.09064,4.21008,220.78396,0.01907,128.016,91.96388,-2.16325
12955,3.99942,201.86277,4.05871,214.93274,0.01888,128.016,89.96363,-2.14618
12956,3.99939,201.54067,4.03877,231.12122,0.01747,128.016,87.96337,-2.12953
12957,3.99897,196.93651,4.23841,231.48838,0.01831,128.016,85.96313,-2.11578
12958,3.99946,198.02836,4.1797,236.60414,0.01767,128.016,83.96288,-2.10007
12959,3.99932,197.08981,4.21622,239.24288,0.01762,128.016,81.96263,-2.08644
12960,3.99937,197.64061,4.18802,241.16793,0.01737,128.016,79.96237,-2.06757
12961,3.99931,196.35298,4.28378,223.22927,0.01919,128.016,77.96213,-2.04662
12962,3.99921,197.94319,4.18874,233.80619,0.01792,128.016,75.96188,-2.02686
12963,3.99939,198.43478,4.16894,232.92973,0.0179,128.016,73.96163,-1.99586
12964,3.99938,199.59688,4.11082,236.73637,0.01736,128.016,71.96137,-1.96853
12965,3.99955,202.73979,4.02222,214.76663,0.01873,128.016,69.96113,-1.93089
12966,3.99932,207.80274,3.83364,207.35362,0.01849,128.016,67.96088,-1.9035
12967,3.99927,202.70908,4.04178,206.69736,0.01955,128.016,65.96063,-1.90162
12968,3.99937,200.10395,4.16677,202.04273,0.02062,128.016,63.96038,-1.88168
12969,3.99911,202.44455,4.08532,194.22028,0.02103,128.016,61.96013,-1.86136
12970,3.99908,197.75531,4.27534,201.21894,0.02125,128.016,59.95988,-1.85189
12971,3.99925,199.62769,4.19184,200.60302,0.0209,128.016,57.95962,-1.83968
12972,3.99899,199.57679,4.18285,204.6588,0.02044,128.016,55.95938,-1.82286
12973,3.99902,203.09127,4.06473,191.61251,0.02121,128.016,53.95913,-1.80327
12974,3.99902,220.19153,3.45727,176.34198,0.01961,128.016,51.95888,-1.77521
12975,3.99889,205.44474,3.96012,193.64264,0.02045,128.016,49.95862,-1.77585
12976,3.99899,201.2626,4.14179,192.49278,0.02152,128.016,47.95838,-1.76022
12977,3.99877,203.71813,4.01845,198.75136,0.02022,128.016,45.95813,-1.74818
12978,3.99897,204.26325,4.00601,194.86618,0.02056,128.016,43.95788,-1.72719
12979,3.99903,215.12787,3.64809,170.91612,0.02134,128.016,41.95763,-1.69835
12980,3.99889,204.53829,3.99915,193.10442,0.02071,128.016,39.95738,-1.69844
12981,3.999,219.09231,3.50164,173.3988,0.02019,128.016,37.95713,-1.66244
12982,3.99879,207.62229,3.85671,199.94226,0.01929,128.016,35.95687,-1.66175
12983,3.99892,200.88887,4.10959,210.77201,0.0195,128.016,33.95663,-1.64889
12984,3.99922,200.17903,4.15867,203.76714,0.02041,128.016,31.95638,-1.6339
12985,3.99907,198.43141,4.24349,201.4602,0.02106,128.016,29.95613,-1.61359
12986,3.99934,214.56065,3.61297,193.14412,0.01871,128.016,27.95587,-1.57081
12987,3.99931,203.42277,3.98461,218.94842,0.0182,128.016,25.95563,-1.5656
12988,3.99934,212.0618,3.69134,198.64447,0.01858,128.016,23.95538,-1.5389
12989,3.99908,202.74687,4.07746,192.36612,0.0212,128.016,21.95513,-1.5476
12990,3.99934,200.88015,4.14924,195.9108,0.02118,128.016,19.95487,-1.53173
12991,3.99905,207.93883,3.86534,191.44506,0.02019,128.016,17.95463,-1.50511
12992,3.99917,204.55503,3.98992,196.43497,0.02031,128.016,15.95438,-1.49493
12993,3.99899,214.57017,3.6187,190.26126,0.01902,128.016,13.95413,-1.46269
12994,3.99902,202.66611,4.06635,197.6269,0.02058,128.016,11.95388,-1.46368
12995,3.99895,201.91902,4.09027,200.70091,0.02038,128.016,9.95363,-1.44967
12996,3.99861,205.15387,3.97788,191.38224,0.02079,128.016,7.95338,-1.43854
12997,3.99894,203.23718,4.03895,198.74846,0.02032,128.016,5.95312,-1.42116
12998,3.99888,210.61296,3.74908,196.7097,0.01906,128.016,3.95288,-1.384
12999,3.99917,199.72284,4.19893,196.54684,0.02136,128.016,1.95263,-1.38954
13000,3.99892,204.51181,4.02056,185.95408,0.02162,128.016,0,-1.37221
13001,3.99919,198.33449,4.26862,194.47038,0.02195,130.01625,397.9545,-4.37458
13002,3.99919,195.41917,4.38476,201.62208,0.02175,130.01625,395.95425,-4.36753
13003,3.99911,203.47665,4.01301,205.15293,0.01956,130.01625,393.954,-4.35769
13004,3.99939,196.01655,4.31115,218.35158,0.01974,130.01625,391.95375,-4.34856
13005,3.99927,203.05059,3.98968,223.99075,0.01781,130.01625,389.9535,-4.32047
13006,3.99933,202.27879,4.01415,227.84722,0.01762,130.01625,387.95325,-4.31234
13007,3.99947,199.65561,4.13105,225.37525,0.01833,130.01625,385.953,-4.30236
13008,3.99942,205.8817,3.88562,218.81309,0.01776,130.01625,383.95275,-4.28141
13009,3.99895,181.48742,5.11697,209.67768,0.0244,130.01625,381.9525,-4.2717
13010,3.99952,182.26264,5.00499,229.00576,0.02186,130.01625,379.99988,-4.24757
13011,3.99945,194.83318,4.39149,209.17115,0.02099,130.01625,377.99963,-4.23703
13012,3.99931,207.85634,3.85416,197.37275,0.01953,130.01625,375.99938,-4.21325
13013,3.99907,205.07555,3.98217,191.19783,0.02083,130.01625,373.99913,-4.19821
13014,3.99921,200.22239,4.16781,199.65712,0.02087,130.01625,371.99888,-4.18246
13015,3.99901,213.03419,3.68392,186.22426,0.01978,130.01625,369.99863,-4.14762
13016,3.99906,192.90317,4.5043,203.01831,0.02219,130.01625,367.99838,-4.15326
13017,3.99927,193.99527,4.40122,220.66678,0.01995,130.01625,365.99813,-4.14867
13018,3.99902,216.31585,3.5417,197.67847,0.01792,130.01625,363.99788,-4.12086
13019,3.99877,211.86907,3.69145,201.63686,0.01831,130.01625,361.99762,-4.12741
13020,3.99888,200.66319,4.1078,215.70196,0.01904,130.01625,359.99738,-4.12661
13021,3.99903,201.10524,4.07169,223.64266,0.01821,130.01625,357.99713,-4.12049
13022,3.99937,205.2378,3.93377,208.163,0.0189,130.01625,355.99688,-4.10702
13023,3.99924,204.51221,3.92928,224.38763,0.01751,130.01625,353.99663,-4.09194
13024,3.99881,146.81161,8.50337,193.12127,0.04403,130.01625,351.99638,-4.07028
13025,3.99947,200.87379,4.07828,225.4751,0.01809,130.01625,349.99613,-4.05266
13026,3.99936,202.15759,4.02105,226.92101,0.01772,130.01625,347.99588,-4.0247
13027,3.99931,201.38599,4.09294,208.93919,0.01959,130.01625,345.99563,-4.00223
13028,3.99915,198.10334,4.26061,200.77307,0.02122,130.01625,343.99538,-3.98334
13029,3.99943,201.33059,4.12014,199.29971,0.02067,130.01625,341.99513,-3.96361
13030,3.99918,194.25853,4.44732,199.70469,0.02227,130.01625,339.99487,-3.94447
13031,3.99953,189.0165,4.67406,213.37248,0.02191,130.01625,337.99463,-3.94911
13032,3.99911,189.42243,4.70971,196.11394,0.02402,130.01625,335.99438,-3.93474
13033,3.9992,192.25059,4.50093,215.34124,0.0209,130.01625,333.99413,-3.93831
13034,3.99895,198.01165,4.23326,212.47504,0.01992,130.01625,331.99387,-3.93026
13035,3.99917,203.85503,4.00035,203.88311,0.01962,130.01625,329.99363,-3.90983
13036,3.99936,199.65291,4.15935,212.80933,0.01954,130.01625,327.99338,-3.90608
13037,3.99924,214.60796,3.63158,184.32268,0.0197,130.01625,325.99313,-3.89334
13038,3.99942,199.70186,4.15484,213.82084,0.01943,130.01625,323.99288,-3.87739
13039,3.99918,194.13838,4.45718,198.47575,0.02246,130.01625,321.99263,-3.87072
13040,3.99915,196.89488,4.31429,201.67065,0.02139,130.01625,319.99238,-3.84871
13041,3.99939,203.0546,4.0128,212.99223,0.01884,130.01625,317.99213,-3.81287
13042,3.99949,213.61457,3.63305,199.64518,0.0182,130.01625,315.99188,-3.77357
13043,3.9993,199.88075,4.18686,198.34089,0.02111,130.01625,313.99163,-3.77049
13044,3.9992,200.1971,4.14292,209.62796,0.01976,130.01625,311.99138,-3.7456
13045,3.99932,202.06702,4.10791,192.13244,0.02138,130.01625,309.99112,-3.7221
13046,3.99942,209.64368,3.78504,197.32615,0.01918,130.01625,307.99088,-3.69797
13047,3.99936,203.41296,4.02993,199.55013,0.0202,130.01625,305.99063,-3.68081
13048,3.99927,205.91776,3.93534,195.90076,0.02009,130.01625,303.99038,-3.671
13049,3.99894,203.62671,4.02022,199.63624,0.02014,130.01625,301.99013,-3.66404
13050,3.99923,205.42552,3.97299,189.33439,0.02098,130.01625,299.98988,-3.65411
13051,3.9988,295.64157,1.92797,126.88217,0.01519,130.01625,297.98963,-3.54858
13052,3.99941,195.14594,4.4443,187.6493,0.02368,130.01625,295.98938,-3.62762
13053,3.99894,200.57726,4.14714,201.34852,0.0206,130.01625,293.98913,-3.61383
13054,3.99927,199.49898,4.20265,198.8212,0.02114,130.01625,291.98888,-3.60262
13055,3.99913,200.00012,4.19881,192.34254,0.02183,130.01625,289.98863,-3.59188
13056,3.99926,188.0712,4.75256,204.79553,0.02321,130.01625,287.98837,-3.59045
13057,3.99915,192.10855,4.51822,211.7347,0.02134,130.01625,285.98813,-3.5808
13058,3.9993,195.67081,4.31689,222.61914,0.01939,130.01625,283.98788,-3.55237
13059,3.99931,202.96821,3.99819,221.48085,0.01805,130.01625,281.98763,-3.54027
13060,3.99953,201.86296,4.02137,233.285,0.01724,130.01625,279.98737,-3.52543
13061,3.99954,197.82763,4.23473,215.55619,0.01965,130.01625,277.98713,-3.51301
13062,3.99932,198.46973,4.20296,216.59494,0.0194,130.01625,275.98688,-3.49162
13063,3.99944,200.06908,4.16064,204.97634,0.0203,130.01625,273.98663,-3.47647
13064,3.99926,198.82705,4.14398,236.79799,0.0175,130.01625,271.98638,-3.4549
13065,3.99937,208.71477,3.78653,213.20518,0.01776,130.01625,269.98613,-3.42841
13066,3.9995,193.13316,4.44968,218.25346,0.02039,130.01625,267.98588,-3.42553
13067,3.99928,215.05862,3.60767,187.61617,0.01923,130.01625,265.98563,-3.39076
13068,3.9993,197.73231,4.19073,237.59081,0.01764,130.01625,263.98538,-3.39806
13069,3.99945,197.84003,4.20672,227.51015,0.01849,130.01625,261.98513,-3.38387
13070,3.99946,195.90178,4.32602,214.61688,0.02016,130.01625,259.98488,-3.37099
13071,3.9991,204.17102,4.0078,195.7015,0.02048,130.01625,257.98462,-3.34848
13072,3.99919,203.09091,4.02836,205.54016,0.0196,130.01625,255.98438,-3.33154
13073,3.99903,199.7223,4.23951,183.56726,0.0231,130.01625,253.98413,-3.31483
13074,3.99921,192.10761,4.54172,204.0008,0.02226,130.01625,251.98388,-3.30109
13075,3.99897,183.32443,5.11787,183.62961,0.02787,130.01625,249.98363,-3.27271
13076,3.99934,200.58246,4.16278,195.79782,0.02126,130.01625,247.98338,-3.26444
13077,3.99916,198.23616,4.2514,201.87226,0.02106,130.01625,245.98313,-3.24307
13078,3.99894,195.29958,4.46224,180.66002,0.0247,130.01625,243.98288,-3.20061
13079,3.99921,201.13328,4.11087,206.06068,0.01995,130.01625,241.98263,-3.20328
13080,3.99908,195.72162,4.35255,207.70035,0.02096,130.01625,239.98238,-3.18711
13081,3.99914,199.83552,4.17761,202.35365,0.02065,130.01625,237.98213,-3.1713
13082,3.9992,209.30227,3.78126,204.78085,0.01846,130.01625,235.98187,-3.15367
13083,3.9989,206.74748,3.8965,197.87613,0.01969,130.01625,233.98163,-3.13627
13084,3.99906,200.61135,4.13388,205.9063,0.02008,130.01625,231.98138,-3.12423
13085,3.99913,195.27762,4.40799,196.33174,0.02245,130.01625,229.98113,-3.11415
13086,3.99909,203.49571,4.00532,208.05178,0.01925,130.01625,227.98087,-3.09968
13087,3.99908,202.37788,4.04756,210.07946,0.01927,130.01625,225.98063,-3.08584
13088,3.99918,216.33113,3.54557,195.59577,0.01813,130.01625,223.98038,-3.06893
13089,3.99935,202.59717,4.03909,209.86913,0.01925,130.01625,221.98013,-3.08324
13090,3.99932,224.81985,3.28998,185.1845,0.01777,130.01625,219.97988,-3.05634
13091,3.99952,158.76938,6.74723,234.98226,0.02871,130.01625,217.97963,-3.06666
13092,3.99931,201.03856,4.0729,224.58719,0.01814,130.01625,215.97938,-3.06074
13093,3.99958,198.93589,4.15001,231.49316,0.01793,130.01625,213.97913,-3.05252
13094,3.99929,214.55473,3.57367,213.30065,0.01675,130.01625,211.97888,-3.03286
13095,3.99894,210.93658,3.73181,199.01815,0.01875,130.01625,209.97863,-3.0211
13096,3.99916,214.93554,3.60779,189.4164,0.01905,130.01625,207.97838,-2.9993
13097,3.99901,202.11813,4.05442,211.8354,0.01914,130.01625,205.97812,-2.99642
13098,3.99923,196.92519,4.27045,217.68303,0.01962,130.01625,203.97788,-2.98284
13099,3.99929,201.02178,4.09672,213.98484,0.01914,130.01625,201.97763,-2.96277
13100,3.99913,213.75233,3.64286,192.62547,0.01891,130.01625,199.97738,-2.93538
13101,3.99928,199.88195,4.14631,214.00502,0.01937,130.01625,197.97713,-2.93533
13102,3.9995,210.98677,3.70825,209.75826,0.01768,130.01625,195.97688,-2.90637
13103,3.99936,197.60213,4.20642,232.67783,0.01808,130.01625,193.97663,-2.91143
13104,3.99928,198.14189,4.18716,230.2949,0.01818,130.01625,191.97638,-2.90169
13105,3.99943,199.27776,4.14377,227.14962,0.01824,130.01625,189.97613,-2.88212
13106,3.99939,201.31111,4.08473,213.83493,0.0191,130.01625,187.97588,-2.869
13107,3.99924,203.50046,4.00906,206.44631,0.01942,130.01625,185.97563,-2.84923
13108,3.99916,204.07277,4.00187,199.60199,0.02005,130.01625,183.97537,-2.82319
13109,3.99918,208.61669,3.78334,216.67043,0.01746,130.01625,181.97513,-2.80026
13110,3.99916,205.50458,3.93499,202.83511,0.0194,130.01625,179.97488,-2.79245
13111,3.9992,193.33269,4.44325,216.8373,0.02049,130.01625,177.97463,-2.76202
13112,3.99913,199.76624,4.18525,200.68536,0.02085,130.01625,175.97437,-2.73968
13113,3.99935,202.68054,4.03939,208.23906,0.0194,130.01625,173.97413,-2.7071
13114,3.9992,197.41645,4.25772,213.67944,0.01993,130.01625,171.97388,-2.70652
13115,3.99942,204.28089,3.96089,213.56863,0.01855,130.01625,169.97363,-2.67958
13116,3.99932,195.14987,4.37919,208.06069,0.02105,130.01625,167.97338,-2.68223
13117,3.99915,182.67514,5.04175,210.53638,0.02395,130.01625,165.97313,-2.65813
13118,3.99928,189.06261,4.68896,207.75319,0.02257,130.01625,163.97288,-2.64849
13119,3.99872,201.67567,4.09167,204.12627,0.02004,130.01625,161.97262,-2.63195
13120,3.99922,211.42168,3.7469,185.17617,0.02023,130.01625,159.97238,-2.60524
13121,3.99903,206.07616,3.94288,190.46275,0.0207,130.01625,157.97213,-2.59773
13122,3.99913,202.47039,4.07109,199.04681,0.02045,130.01625,155.97188,-2.5873
13123,3.99914,213.26803,3.68909,180.85597,0.0204,130.01625,153.97162,-2.56283
13124,3.99888,204.50513,4.01845,186.75148,0.02152,130.01625,151.97138,-2.55507
13125,3.99906,203.80825,4.04321,188.45918,0.02145,130.01625,149.97113,-2.53632
13126,3.99917,219.26576,3.47502,182.04009,0.01909,130.01625,147.97088,-2.50658
13127,3.99905,204.50266,4.00944,189.98853,0.0211,130.01625,145.97063,-2.49393
13128,3.99912,200.15475,4.12607,217.50689,0.01897,130.01625,143.97038,-2.49348
13129,3.99928,194.65416,4.41066,205.42704,0.02147,130.01625,141.97013,-2.48466
13130,3.99945,201.14089,4.1391,195.47306,0.02117,130.01625,139.96988,-2.46968
13131,3.99913,199.83957,4.19046,197.65067,0.0212,130.01625,137.96963,-2.45426
13132,3.99908,196.09432,4.33241,208.59648,0.02077,130.01625,135.96938,-2.44441
13133,3.99915,198.78531,4.23942,197.26815,0.02149,130.01625,133.96913,-2.42892
13134,3.99915,190.80208,4.65481,191.00285,0.02437,130.01625,131.96887,-2.41565
13135,3.99916,187.47073,4.79851,201.15774,0.02385,130.01625,129.96863,-2.40568
13136,3.99954,196.54521,4.2804,221.00354,0.01937,130.01625,127.96838,-2.38595
13137,3.99917,201.66263,4.0795,209.51135,0.01947,130.01625,125.96813,-2.38209
13138,3.99905,199.48508,4.14722,221.11237,0.01876,130.01625,123.96787,-2.37834
13139,3.9993,199.12731,4.18173,213.17476,0.01962,130.01625,121.96763,-2.35913
13140,3.99935,198.43756,4.19424,220.99695,0.01898,130.01625,119.96738,-2.3587
13141,3.99953,199.53844,4.14823,219.85929,0.01887,130.01625,117.96713,-2.35435
13142,3.99933,200.30789,4.11654,218.90022,0.01881,130.01625,115.96688,-2.33813
13143,3.99944,197.37922,4.22996,226.36024,0.01869,130.01625,113.96663,-2.33064
13144,3.99938,197.33884,4.22545,229.25367,0.01843,130.01625,111.96638,-2.31674
13145,3.9994,196.69902,4.25051,231.11541,0.01839,130.01625,109.96612,-2.30085
13146,3.99967,199.86009,4.11212,230.38387,0.01785,130.01625,107.96588,-2.28302
13147,3.99918,201.08095,4.08893,216.23138,0.01891,130.01625,105.96563,-2.27417
13148,3.99946,201.42756,4.06175,222.07363,0.01829,130.01625,103.96538,-2.2586
13149,3.99959,199.53744,4.12446,231.16139,0.01784,130.01625,101.96512,-2.25132
13150,3.99921,201.12173,4.0919,214.16629,0.01911,130.01625,99.96488,-2.23855
13151,3.9993,198.13399,4.22154,215.15202,0.01962,130.01625,97.96463,-2.22487
13152,3.99956,211.35994,3.69586,209.1078,0.01767,130.01625,95.96438,-2.19976
13153,3.99952,198.14859,4.19479,226.68091,0.01851,130.01625,93.96413,-2.19994
13154,3.99947,196.99462,4.24153,229.07081,0.01852,130.01625,91.96388,-2.18122
13155,3.99941,199.00615,4.15815,225.97975,0.0184,130.01625,89.96363,-2.16693
13156,3.99949,198.60524,4.15152,238.06135,0.01744,130.01625,87.96337,-2.15081
13157,3.99933,200.06768,4.12834,218.29437,0.01891,130.01625,85.96313,-2.12939
13158,3.99942,201.87264,4.02059,233.41902,0.01722,130.01625,83.96288,-2.11319
13159,3.99939,199.61065,4.12143,230.96797,0.01784,130.01625,81.96263,-2.10103
13160,3.99924,197.86043,4.18955,235.2592,0.01781,130.01625,79.96237,-2.08602
13161,3.99941,211.49373,3.67128,219.70553,0.01671,130.01625,77.96213,-2.05316
13162,3.99937,208.66147,3.80009,207.54859,0.01831,130.01625,75.96188,-2.037
13163,3.9994,200.96622,4.1,213.65666,0.01919,130.01625,73.96163,-2.01454
13164,3.99921,235.46885,3.00796,172.69521,0.01742,130.01625,71.96137,-1.94266
13165,3.99942,200.05892,4.14664,210.69698,0.01968,130.01625,69.96113,-1.94692
13166,3.9992,196.06719,4.2957,223.73285,0.0192,130.01625,67.96088,-1.9411
13167,3.99925,211.24073,3.7229,198.06509,0.0188,130.01625,65.96063,-1.91319
13168,3.99925,195.4872,4.37919,202.41996,0.02163,130.01625,63.96038,-1.90523
13169,3.99926,203.16298,4.04099,199.3174,0.02027,130.01625,61.96013,-1.88082
13170,3.99936,204.63356,3.99161,194.63255,0.02051,130.01625,59.95988,-1.87029
13171,3.99921,207.02003,3.9244,183.39,0.0214,130.01625,57.95962,-1.85582
13172,3.99926,201.13137,4.12575,200.381,0.02059,130.01625,55.95938,-1.83862
13173,3.99929,191.65772,4.53809,212.81685,0.02132,130.01625,53.95913,-1.82534
13174,3.99898,204.39857,4.05234,177.38722,0.02284,130.01625,51.95888,-1.80578
13175,3.99905,203.86655,4.03072,191.96193,0.021,130.01625,49.95862,-1.79155
13176,3.99912,204.01168,4.03334,188.90383,0.02135,130.01625,47.95838,-1.77749
13177,3.99903,203.36199,4.01883,204.69741,0.01963,130.01625,45.95813,-1.76633
13178,3.99899,212.33723,3.69848,190.83562,0.01938,130.01625,43.95788,-1.73702
13179,3.99912,213.38946,3.64745,196.4837,0.01856,130.01625,41.95763,-1.71182
13180,3.99909,212.319,3.74996,171.83475,0.02182,130.01625,39.95738,-1.70176
13181,3.99891,204.44573,3.98294,200.84856,0.01983,130.01625,37.95713,-1.69648
13182,3.99905,202.9945,4.06799,191.9387,0.02119,130.01625,35.95687,-1.68128
13183,3.99913,207.49765,3.88195,191.83737,0.02024,130.01625,33.95663,-1.66621
13184,3.99913,201.19035,4.13911,194.57289,0.02127,130.01625,31.95638,-1.65228
13185,3.99911,200.99732,4.16624,188.34533,0.02212,130.01625,29.95613,-1.63235
13186,3.99915,201.57731,4.06797,216.08791,0.01883,130.01625,27.95587,-1.60243
13187,3.99936,197.20099,4.24237,224.37451,0.01891,130.01625,25.95563,-1.59061
13188,3.99932,196.74316,4.28516,215.17682,0.01991,130.01625,23.95538,-1.58339
13189,3.99911,211.98752,3.71784,188.23443,0.01975,130.01625,21.95513,-1.55554
13190,3.99896,199.38389,4.20791,198.66817,0.02118,130.01625,19.95487,-1.55021
13191,3.99914,197.74058,4.27179,202.73556,0.02107,130.01625,17.95463,-1.53038
13192,3.99926,200.90981,4.15172,194.55446,0.02134,130.01625,15.95438,-1.51246
13193,3.99912,197.91883,4.26542,202.06289,0.02111,130.01625,13.95413,-1.49931
13194,3.99915,201.47249,4.1286,193.91165,0.02129,130.01625,11.95388,-1.48125
13195,3.99888,203.61471,4.01881,200.36047,0.02006,130.01625,9.95363,-1.4683
13196,3.99905,204.60861,3.9705,203.25387,0.01953,130.01625,7.95338,-1.45499
13197,3.99862,205.48339,3.93359,203.53542,0.01933,130.01625,5.95312,-1.43977
13198,3.99914,231.21483,3.123,173.9304,0.01796,130.01625,3.95288,-1.3846
13199,3.99902,198.74448,4.19609,214.17362,0.01959,130.01625,1.95263,-1.40773
13200,3.99909,204.70885,3.99579,191.80863,0.02083,130.01625,0,-1.392
13201,3.99905,199.79253,4.21742,189.33656,0.02227,132.0165,397.9545,-4.39827
13202,3.99926,202.96412,4.07187,191.1256,0.0213,132.0165,395.95425,-4.38862
13203,3.99937,195.34646,4.34608,216.9779,0.02003,132.0165,393.954,-4.38344
13204,3.99915,214.53732,3.5761,212.17903,0.01685,132.0165,391.95375,-4.34623
13205,3.99928,200.23723,4.12219,217.72023,0.01893,132.0165,389.9535,-4.35161
13206,3.99926,202.2041,4.02442,224.19703,0.01795,132.0165,387.95325,-4.34429
13207,3.99927,201.11002,4.06777,225.58129,0.01803,132.0165,385.953,-4.33191
13208,3.99924,203.58678,3.96753,224.03468,0.01771,132.0165,383.95275,-4.31043
13209,3.99953,201.26382,4.07751,218.02033,0.0187,132.0165,381.9525,-4.29039
13210,3.99963,201.90486,4.0383,223.75278,0.01805,132.0165,379.99988,-4.26712
13211,3.99944,196.53163,4.29754,214.2182,0.02006,132.0165,377.99963,-4.25774
13212,3.99932,198.99668,4.18564,213.97979,0.01956,132.0165,375.99938,-4.23401
13213,3.99915,207.87939,3.8491,199.04756,0.01934,132.0165,373.99913,-4.20813
13214,3.99913,208.87938,3.82928,191.11578,0.02004,132.0165,371.99888,-4.18562
13215,3.99912,196.12978,4.32272,211.60248,0.02043,132.0165,369.99863,-4.18224
13216,3.99912,191.44374,4.55778,209.75934,0.02173,132.0165,367.99838,-4.1706
13217,3.99936,192.02137,4.54411,204.70233,0.0222,132.0165,365.99813,-4.16159
13218,3.99906,173.66956,5.68197,200.80985,0.0283,132.0165,363.99788,-4.1594
13219,3.99913,173.85281,5.72413,190.82792,0.03,132.0165,361.99762,-4.14875
13220,3.99922,201.09117,4.10078,210.94044,0.01944,132.0165,359.99738,-4.14076
13221,3.99893,201.6188,4.04138,227.81292,0.01774,132.0165,357.99713,-4.13564
13222,3.99937,200.90313,4.07746,225.21337,0.0181,132.0165,355.99688,-4.1263
13223,3.99929,200.51383,4.10297,220.99847,0.01857,132.0165,353.99663,-4.10856
13224,3.99933,197.83292,4.20701,227.46109,0.0185,132.0165,351.99638,-4.08949
13225,3.99942,200.93498,4.09074,218.36325,0.01873,132.0165,349.99613,-4.06727
13226,3.99948,202.50108,4.01182,224.42261,0.01788,132.0165,347.99588,-4.04121
13227,3.99919,200.89403,4.09992,214.9456,0.01907,132.0165,345.99563,-4.02151
13228,3.99931,197.17673,4.28769,206.51022,0.02076,132.0165,343.99538,-3.99914
13229,3.99901,205.65144,3.96386,189.16642,0.02095,132.0165,341.99513,-3.9741
13230,3.99924,198.3025,4.24078,204.64943,0.02072,132.0165,339.99487,-3.95592
13231,3.99906,192.20126,4.52706,207.12934,0.02186,132.0165,337.99463,-3.95332
13232,3.99933,192.5953,4.53734,197.76,0.02294,132.0165,335.99438,-3.95909
13233,3.99929,192.08299,4.50519,216.88865,0.02077,132.0165,333.99413,-3.95455
13234,3.99923,190.27315,4.60367,214.68393,0.02144,132.0165,331.99387,-3.94687
13235,3.99908,188.17882,4.73975,206.761,0.02292,132.0165,329.99363,-3.93859
