Repository: edrossi93/mecanano-ml-nanomechanics-tutorial

File: data/nanoindent_maps/Duplex Steel 2um.csv (part 26 of 77)
Index,Load,Depth,HARDNESS,MODULUS,H/E,X Position,Y Position,Z Position
Integer,mN,nm,GPa,GPa,None,µm,µm,µm
13236,3.99937,199.82287,4.13416,220.50051,0.01875,132.0165,327.99338,-3.92155
13237,3.99905,195.77038,4.3198,219.35217,0.01969,132.0165,325.99313,-3.92846
13238,3.99924,201.78103,4.05201,219.47935,0.01846,132.0165,323.99288,-3.88999
13239,3.999,208.77646,3.82839,193.01768,0.01983,132.0165,321.99263,-3.8648
13240,3.99953,198.83472,4.20374,209.7019,0.02005,132.0165,319.99238,-3.85408
13241,3.99944,202.71058,4.01927,216.62308,0.01855,132.0165,317.99213,-3.82387
13242,3.99945,198.95362,4.16742,222.78838,0.01871,132.0165,315.99188,-3.79945
13243,3.99919,212.86272,3.65064,204.12717,0.01788,132.0165,313.99163,-3.76967
13244,3.99921,220.17244,3.42178,193.03305,0.01773,132.0165,311.99138,-3.73797
13245,3.99917,217.77364,3.52669,181.6187,0.01942,132.0165,309.99112,-3.72403
13246,3.99938,205.60451,3.88288,225.97011,0.01718,132.0165,307.99088,-3.71514
13247,3.99918,200.58557,4.09745,222.06489,0.01845,132.0165,305.99063,-3.70112
13248,3.99914,202.94444,4.05489,197.51619,0.02053,132.0165,303.99038,-3.69028
13249,3.99897,201.81272,4.08232,205.6155,0.01985,132.0165,301.99013,-3.68425
13250,3.99932,204.98244,3.98443,191.8901,0.02076,132.0165,299.98988,-3.67838
13251,3.9992,220.66388,3.44526,174.88196,0.0197,132.0165,297.98963,-3.66768
13252,3.99916,211.01728,3.76651,183.524,0.02052,132.0165,295.98938,-3.65364
13253,3.99912,202.82521,4.08224,189.56125,0.02154,132.0165,293.98913,-3.63953
13254,3.99924,199.97279,4.2,192.40104,0.02183,132.0165,291.98888,-3.62726
13255,3.99901,207.04346,3.9211,184.12202,0.0213,132.0165,289.98863,-3.61437
13256,3.99924,187.84154,4.72927,215.81334,0.02191,132.0165,287.98837,-3.61319
13257,3.99941,197.81743,4.28371,197.50839,0.02169,132.0165,285.98813,-3.60668
13258,3.99942,205.48485,3.88234,228.89148,0.01696,132.0165,283.98788,-3.57569
13259,3.99927,202.57456,3.97852,240.6802,0.01653,132.0165,281.98763,-3.56584
13260,3.99958,203.76812,3.96068,223.94756,0.01769,132.0165,279.98737,-3.54473
13261,3.99962,202.55729,4.03476,212.61961,0.01898,132.0165,277.98713,-3.52482
13262,3.99906,195.71925,4.31606,221.89323,0.01945,132.0165,275.98688,-3.51138
13263,3.99915,203.44427,3.98855,216.56743,0.01842,132.0165,273.98663,-3.48882
13264,3.99925,201.71861,4.06326,215.55001,0.01885,132.0165,271.98638,-3.46903
13265,3.99937,200.62587,4.06545,237.4743,0.01712,132.0165,269.98613,-3.45025
13266,3.99941,196.1561,4.29254,223.42691,0.01921,132.0165,267.98588,-3.43911
13267,3.99943,197.70099,4.20923,229.25088,0.01836,132.0165,265.98563,-3.42381
13268,3.9992,204.48387,3.94257,218.23641,0.01807,132.0165,263.98538,-3.40991
13269,3.99956,197.12843,4.22521,234.00984,0.01806,132.0165,261.98513,-3.4016
13270,3.99932,199.80173,4.15894,210.25932,0.01978,132.0165,259.98488,-3.38894
13271,3.99888,209.05259,3.82595,189.65838,0.02017,132.0165,257.98462,-3.36782
13272,3.99918,201.24758,4.08868,213.19741,0.01918,132.0165,255.98438,-3.35983
13273,3.99902,203.25306,4.0634,189.65934,0.02142,132.0165,253.98413,-3.33781
13274,3.99934,221.97235,3.40946,171.95968,0.01983,132.0165,251.98388,-3.30006
13275,3.99916,214.11326,3.63873,188.75756,0.01928,132.0165,249.98363,-3.2863
13276,3.99942,203.10561,4.05235,196.02313,0.02067,132.0165,247.98338,-3.28596
13277,3.99899,201.79664,4.10616,196.7777,0.02087,132.0165,245.98313,-3.25914
13278,3.99928,181.33527,5.09523,218.30214,0.02334,132.0165,243.98288,-3.23734
13279,3.99911,208.90228,3.80077,202.80486,0.01874,132.0165,241.98263,-3.21345
13280,3.9989,204.40557,3.94265,219.5944,0.01795,132.0165,239.98238,-3.20292
13281,3.99906,204.0012,3.99127,205.07651,0.01946,132.0165,237.98213,-3.18793
13282,3.99938,209.65234,3.79034,194.90623,0.01945,132.0165,235.98187,-3.17028
13283,3.99899,205.35937,3.96262,194.06834,0.02042,132.0165,233.98163,-3.14746
13284,3.99916,203.68712,4.02891,195.44664,0.02061,132.0165,231.98138,-3.14104
13285,3.99898,200.83285,4.14956,196.38833,0.02113,132.0165,229.98113,-3.1269
13286,3.99895,204.76678,3.95443,207.29379,0.01908,132.0165,227.98087,-3.11488
13287,3.99912,204.13917,3.98622,204.8246,0.01946,132.0165,225.98063,-3.10001
13288,3.99901,204.02547,3.99603,202.66861,0.01972,132.0165,223.98038,-3.09398
13289,3.99912,205.28225,3.94137,203.94525,0.01933,132.0165,221.98013,-3.09074
13290,3.99909,209.22363,3.81709,190.61487,0.02003,132.0165,219.97988,-3.07759
13291,3.99889,207.73824,3.81627,216.87382,0.0176,132.0165,217.97963,-3.06936
13292,3.9992,203.64737,3.97326,219.91382,0.01807,132.0165,215.97938,-3.07308
13293,3.99969,209.79611,3.74702,212.68933,0.01762,132.0165,213.97913,-3.05916
13294,3.99908,208.58777,3.81501,201.83981,0.0189,132.0165,211.97888,-3.05563
13295,3.99914,203.51279,3.97797,220.27704,0.01806,132.0165,209.97863,-3.04457
13296,3.99912,201.18104,4.1031,208.31864,0.0197,132.0165,207.97838,-3.02628
13297,3.99894,198.39422,4.25406,198.31455,0.02145,132.0165,205.97812,-3.01613
13298,3.99908,199.73839,4.13337,222.38355,0.01859,132.0165,203.97788,-2.99725
13299,3.99938,201.28576,4.05924,226.17435,0.01795,132.0165,201.97763,-2.97893
13300,3.99937,199.22475,4.13263,233.77152,0.01768,132.0165,199.97738,-2.967
13301,3.99945,198.29152,4.20496,219.22215,0.01918,132.0165,197.97713,-2.95205
13302,3.9993,211.47033,3.695,207.34354,0.01782,132.0165,195.97688,-2.9246
13303,3.99954,199.79881,4.11299,231.20962,0.01779,132.0165,193.97663,-2.92531
13304,3.99933,196.70716,4.25844,227.24529,0.01874,132.0165,191.97638,-2.91769
13305,3.99942,201.49475,4.07344,215.35466,0.01892,132.0165,189.97613,-2.89679
13306,3.99936,204.00405,3.95369,222.48538,0.01777,132.0165,187.97588,-2.88397
13307,3.99903,204.88485,3.94199,210.74127,0.01871,132.0165,185.97563,-2.86848
13308,3.99928,193.8854,4.48584,193.68306,0.02316,132.0165,183.97537,-2.85935
13309,3.99921,202.55877,4.01109,223.43891,0.01795,132.0165,181.97513,-2.82913
13310,3.9994,198.22048,4.22118,213.74341,0.01975,132.0165,179.97488,-2.80894
13311,3.99907,202.44695,4.06326,202.42821,0.02007,132.0165,177.97463,-2.78012
13312,3.999,204.25226,3.96853,210.40758,0.01886,132.0165,175.97437,-2.75073
13313,3.99931,194.23044,4.41948,209.54636,0.02109,132.0165,173.97413,-2.74065
13314,3.99924,213.76456,3.63321,196.88953,0.01845,132.0165,171.97388,-2.71408
13315,3.99928,202.48237,4.08576,193.54926,0.02111,132.0165,169.97363,-2.71747
13316,3.99919,198.2339,4.2435,204.78375,0.02072,132.0165,167.97338,-2.69924
13317,3.99912,187.81505,4.76135,206.27377,0.02308,132.0165,165.97313,-2.67968
13318,3.99912,188.2868,4.70101,217.1708,0.02165,132.0165,163.97288,-2.6679
13319,3.99904,206.84838,3.90173,194.22072,0.02009,132.0165,161.97262,-2.65271
13320,3.99897,197.93848,4.25059,207.0726,0.02053,132.0165,159.97238,-2.63494
13321,3.99897,206.12928,3.94928,187.33028,0.02108,132.0165,157.97213,-2.61731
13322,3.99887,208.76985,3.82918,192.74341,0.01987,132.0165,155.97188,-2.60189
13323,3.9991,211.43469,3.75382,182.30899,0.02059,132.0165,153.97162,-2.58232
13324,3.99909,206.44163,3.92042,193.35315,0.02028,132.0165,151.97138,-2.57272
13325,3.99906,204.68959,3.99134,193.72915,0.0206,132.0165,149.97113,-2.55282
13326,3.99918,205.56219,3.93186,203.17704,0.01935,132.0165,147.97088,-2.5379
13327,3.99856,208.50543,3.8019,209.13242,0.01818,132.0165,145.97063,-2.52249
13328,3.99922,200.17571,4.15456,205.39988,0.02023,132.0165,143.97038,-2.51261
13329,3.99911,194.07459,4.41092,215.3468,0.02048,132.0165,141.97013,-2.50096
13330,3.99896,204.04286,3.96525,215.8407,0.01837,132.0165,139.96988,-2.48578
13331,3.99893,206.10678,3.89856,208.05042,0.01874,132.0165,137.96963,-2.47288
13332,3.99927,193.74974,4.4816,196.95676,0.02275,132.0165,135.96938,-2.45671
13333,3.99933,198.62095,4.24748,197.16732,0.02154,132.0165,133.96913,-2.4469
13334,3.99904,183.39116,4.99555,211.44826,0.02363,132.0165,131.96887,-2.4361
13335,3.99908,191.98505,4.53007,209.78859,0.02159,132.0165,129.96863,-2.42319
13336,3.99914,205.09325,3.92949,212.66486,0.01848,132.0165,127.96838,-2.39464
13337,3.99905,200.97371,4.11987,205.17539,0.02008,132.0165,125.96813,-2.40044
13338,3.99926,198.00986,4.23921,210.31314,0.02016,132.0165,123.96787,-2.39511
13339,3.99944,198.42514,4.21499,212.52747,0.01983,132.0165,121.96763,-2.37519
13340,3.99939,200.70395,4.08434,226.01684,0.01807,132.0165,119.96738,-2.37161
13341,3.99917,184.42372,4.96299,203.82374,0.02435,132.0165,117.96713,-2.37612
13342,3.99912,209.74107,3.76921,202.58942,0.01861,132.0165,115.96688,-2.33655
13343,3.99936,199.18788,4.1435,229.14369,0.01808,132.0165,113.96663,-2.33551
13344,3.99936,199.92743,4.10225,233.7542,0.01755,132.0165,111.96638,-2.31946
13345,3.99966,219.32585,3.42936,204.07562,0.0168,132.0165,109.96612,-2.28049
13346,3.99928,186.42563,4.77087,228.00178,0.02092,132.0165,107.96588,-2.30038
13347,3.99916,153.50187,7.67207,189.09628,0.04057,132.0165,105.96563,-2.28274
13348,3.99941,199.71814,4.14884,216.0622,0.0192,132.0165,103.96538,-2.26877
13349,3.99931,204.06229,3.94415,226.1582,0.01744,132.0165,101.96512,-2.26192
13350,3.99935,203.09868,3.99055,222.60349,0.01793,132.0165,99.96488,-2.25093
13351,3.999,200.26032,4.11377,220.91531,0.01862,132.0165,97.96463,-2.24234
13352,3.99928,199.96036,4.11281,227.6768,0.01806,132.0165,95.96438,-2.23128
13353,3.99937,202.88123,3.99635,224.20918,0.01782,132.0165,93.96413,-2.21273
13354,3.99931,217.32729,3.50478,199.03398,0.01761,132.0165,91.96388,-2.18115
13355,3.9993,200.04254,4.11995,222.5859,0.01851,132.0165,89.96363,-2.18449
13356,3.99937,213.86388,3.59309,216.05201,0.01663,132.0165,87.96337,-2.15367
13357,3.99947,200.02427,4.16099,205.61945,0.02024,132.0165,85.96313,-2.14707
13358,3.99941,200.17871,4.10433,227.28809,0.01806,132.0165,83.96288,-2.13512
13359,3.99938,199.33291,4.13796,228.76527,0.01809,132.0165,81.96263,-2.12115
13360,3.99935,198.45127,4.18607,224.38891,0.01866,132.0165,79.96237,-2.10405
13361,3.9994,195.99892,4.27169,236.27995,0.01808,132.0165,77.96213,-2.09097
13362,3.99939,201.52345,4.05947,221.18328,0.01835,132.0165,75.96188,-2.06602
13363,3.99929,211.91372,3.67104,211.35969,0.01737,132.0165,73.96163,-2.02744
13364,3.99937,291.9367,1.96073,141.10269,0.0139,132.0165,71.96137,-1.90407
13365,3.99934,275.32062,2.21141,142.96973,0.01547,132.0165,69.96113,-1.87911
13366,3.99936,192.20165,4.46486,230.44684,0.01937,132.0165,67.96088,-1.96149
13367,3.99932,201.70269,4.09628,202.1486,0.02026,132.0165,65.96063,-1.94346
13368,3.9994,198.09452,4.23066,212.22852,0.01993,132.0165,63.96038,-1.92457
13369,3.99923,206.3464,3.97877,174.78972,0.02276,132.0165,61.96013,-1.88951
13370,3.99908,202.63811,4.05915,200.85031,0.02021,132.0165,59.95988,-1.89009
13371,3.9992,205.24073,3.98994,186.06958,0.02144,132.0165,57.95962,-1.87616
13372,3.99927,200.33044,4.17386,195.82341,0.02131,132.0165,55.95938,-1.85687
13373,3.99892,207.60809,3.88955,187.222,0.02078,132.0165,53.95913,-1.82276
13374,3.99917,203.62468,4.05192,188.20453,0.02153,132.0165,51.95888,-1.82388
13375,3.99903,205.68576,3.96312,188.93203,0.02098,132.0165,49.95862,-1.80694
13376,3.99872,205.76178,3.96388,187.41668,0.02115,132.0165,47.95838,-1.79296
13377,3.99892,204.81355,3.94433,210.94063,0.0187,132.0165,45.95813,-1.78114
13378,3.9988,210.4863,3.7971,179.65595,0.02114,132.0165,43.95788,-1.75401
13379,3.99888,204.76775,4.0072,186.8144,0.02145,132.0165,41.95763,-1.74367
13380,3.99911,200.57088,4.20152,183.3621,0.02291,132.0165,39.95738,-1.7295
13381,3.99909,202.6599,4.07902,193.14648,0.02112,132.0165,37.95713,-1.71299
13382,3.99904,209.13168,3.82711,188.08942,0.02035,132.0165,35.95687,-1.69483
13383,3.99911,205.90739,3.95652,188.05766,0.02104,132.0165,33.95663,-1.6817
13384,3.99912,204.20384,4.00952,194.54791,0.02061,132.0165,31.95638,-1.66488
13385,3.99932,202.40445,4.08308,195.73732,0.02086,132.0165,29.95613,-1.6502
13386,3.99942,198.70336,4.1964,215.00755,0.01952,132.0165,27.95587,-1.62259
13387,3.99938,197.82825,4.21835,222.44128,0.01896,132.0165,25.95563,-1.60506
13388,3.99948,201.80606,4.06831,211.81533,0.01921,132.0165,23.95538,-1.58914
13389,3.99909,203.13245,4.0314,203.53593,0.01981,132.0165,21.95513,-1.5822
13390,3.99915,201.83986,4.095,200.29313,0.02045,132.0165,19.95487,-1.56554
13391,3.99922,212.0223,3.71243,189.98098,0.01954,132.0165,17.95463,-1.53691
13392,3.99925,198.42813,4.27543,190.92446,0.02239,132.0165,15.95438,-1.53294
13393,3.99903,204.84028,3.96825,200.25739,0.01982,132.0165,13.95413,-1.51518
13394,3.99901,202.84441,4.05748,198.08445,0.02048,132.0165,11.95388,-1.49996
13395,3.99897,202.69313,4.05866,200.08044,0.02029,132.0165,9.95363,-1.48672
13396,3.99883,204.66841,3.95571,208.4415,0.01898,132.0165,7.95338,-1.47279
13397,3.99912,203.52556,4.00551,207.45183,0.01931,132.0165,5.95312,-1.45758
13398,3.99935,207.10238,3.84115,217.00005,0.0177,132.0165,3.95288,-1.42832
13399,3.99907,191.17112,4.54824,217.87398,0.02088,132.0165,1.95263,-1.42995
13400,3.99923,204.43653,4.00723,191.8482,0.02089,132.0165,0,-1.41344
13401,3.99902,205.10553,4.00252,183.66104,0.02179,134.01675,397.9545,-4.41933
13402,3.99942,199.78173,4.1555,212.0777,0.01959,134.01675,395.95425,-4.41308
13403,3.99927,206.47533,3.89717,202.33384,0.01926,134.01675,393.954,-4.39054
13404,3.99929,199.90015,4.09905,236.00323,0.01737,134.01675,391.95375,-4.38615
13405,3.99947,204.81512,3.93009,217.93012,0.01803,134.01675,389.9535,-4.37626
13406,3.99939,205.5242,3.91401,211.91895,0.01847,134.01675,387.95325,-4.37232
13407,3.99943,203.83036,3.97584,215.21362,0.01847,134.01675,385.953,-4.35935
13408,3.99929,200.67613,4.08287,227.26559,0.01797,134.01675,383.95275,-4.3413
13409,3.99944,202.48477,4.02798,216.96595,0.01857,134.01675,381.9525,-4.3153
13410,3.99958,217.57615,3.49896,197.83472,0.01769,134.01675,379.99988,-4.27424
13411,3.99951,136.23636,10.13429,201.4559,0.05031,134.01675,377.99963,-4.25504
13412,3.9996,205.73025,3.88041,224.75345,0.01727,134.01675,375.99938,-4.23647
13413,3.99928,197.73697,4.2864,197.8123,0.02167,134.01675,373.99913,-4.246
13414,3.99892,197.1073,4.29215,205.88272,0.02085,134.01675,371.99888,-4.21328
13415,3.99909,202.31363,4.05191,209.39367,0.01935,134.01675,369.99863,-4.1963
13416,3.9991,193.08425,4.45787,215.89035,0.02065,134.01675,367.99838,-4.18687
13417,3.99927,190.25627,4.62157,209.06252,0.02211,134.01675,365.99813,-4.17776
13418,3.99938,161.51237,6.59411,216.758,0.03042,134.01675,363.99788,-4.17194
13419,3.99937,177.53335,5.37203,209.40808,0.02565,134.01675,361.99762,-4.16274
13420,3.99914,205.37848,3.91559,213.79993,0.01831,134.01675,359.99738,-4.15867
13421,3.99937,202.52464,4.03035,215.07988,0.01874,134.01675,357.99713,-4.15019
13422,3.99926,204.04857,3.96032,218.25009,0.01815,134.01675,355.99688,-4.13873
13423,3.99929,201.38303,4.07018,218.92468,0.01859,134.01675,353.99663,-4.12308
13424,3.99935,206.74439,3.84974,219.76804,0.01752,134.01675,351.99638,-4.101
13425,3.99934,200.05095,4.12738,219.05495,0.01884,134.01675,349.99613,-4.0856
13426,3.99937,201.4803,4.04601,228.67982,0.01769,134.01675,347.99588,-4.05965
13427,3.99929,201.26467,4.05492,228.73272,0.01773,134.01675,345.99563,-4.03895
13428,3.99912,195.71994,4.35009,208.63892,0.02085,134.01675,343.99538,-4.02103
13429,3.99906,199.05118,4.19758,208.07929,0.02017,134.01675,341.99513,-4.00111
13430,3.99916,204.11519,4.01675,193.27102,0.02078,134.01675,339.99487,-3.97533
13431,3.99926,199.45792,4.20638,198.15611,0.02123,134.01675,337.99463,-3.97401
13432,3.99911,192.10419,4.56456,197.07222,0.02316,134.01675,335.99438,-3.976
13433,3.99898,195.2756,4.35072,216.28115,0.02012,134.01675,333.99413,-3.96752
13434,3.99913,191.59827,4.52902,217.01953,0.02087,134.01675,331.99387,-3.96234
13435,3.9991,188.28151,4.68242,223.71235,0.02093,134.01675,329.99363,-3.95484
13436,3.99945,196.52119,4.30358,212.06811,0.02029,134.01675,327.99338,-3.93823
13437,3.99918,203.15946,4.03317,202.4091,0.01993,134.01675,325.99313,-3.93076
13438,3.99902,200.05114,4.1684,202.1504,0.02062,134.01675,323.99288,-3.91205
13439,3.99918,192.61589,4.49453,211.12733,0.02129,134.01675,321.99263,-3.89501
13440,3.99932,200.18603,4.13728,212.20778,0.0195,134.01675,319.99238,-3.86586
13441,3.99929,201.56706,4.06667,216.9429,0.01875,134.01675,317.99213,-3.83615
13442,3.99927,199.8246,4.1216,226.2611,0.01822,134.01675,315.99188,-3.81351
13443,3.99949,200.77733,4.09603,219.07931,0.0187,134.01675,313.99163,-3.79383
13444,3.99926,203.51789,4.01207,204.8989,0.01958,134.01675,311.99138,-3.76809
13445,3.99898,207.39899,3.87594,195.70414,0.01981,134.01675,309.99112,-3.74836
13446,3.99924,204.66403,3.94496,213.61579,0.01847,134.01675,307.99088,-3.73297
13447,3.99941,204.33403,4.00427,194.59383,0.02058,134.01675,305.99063,-3.71381
13448,3.99912,206.714,3.91356,191.77127,0.02041,134.01675,303.99038,-3.70397
13449,3.99893,200.92462,4.1647,189.82855,0.02194,134.01675,301.99013,-3.6993
13450,3.9994,204.52428,4.01326,188.46686,0.02129,134.01675,299.98988,-3.69016
13451,3.99898,203.83063,3.99853,204.9668,0.01951,134.01675,297.98963,-3.69429
13452,3.99904,201.76803,4.07317,210.21233,0.01938,134.01675,295.98938,-3.67354
13453,3.99914,196.01928,4.35309,202.57858,0.02149,134.01675,293.98913,-3.66003
13454,3.99909,199.92671,4.166,205.17926,0.0203,134.01675,291.98888,-3.64427
13455,3.99889,206.85521,3.88705,200.01008,0.01943,134.01675,289.98863,-3.63276
13456,3.99889,213.53588,3.70764,170.58502,0.02173,134.01675,287.98837,-3.61669
13457,3.99909,215.04897,3.60844,187.34824,0.01926,134.01675,285.98813,-3.5979
13458,3.99927,204.99581,3.91987,219.28203,0.01788,134.01675,283.98788,-3.5929
13459,3.99957,201.8489,4.05085,218.85644,0.01851,134.01675,281.98763,-3.57778
13460,3.99931,209.72842,3.75205,211.21293,0.01776,134.01675,279.98737,-3.5505
13461,3.99931,205.62199,3.89844,217.49585,0.01792,134.01675,277.98713,-3.53131
13462,3.99925,203.39393,4.01365,206.40074,0.01945,134.01675,275.98688,-3.52293
13463,3.99927,206.06553,3.88807,213.90722,0.01818,134.01675,273.98663,-3.49858
13464,3.99916,213.6102,3.6521,190.83123,0.01914,134.01675,271.98638,-3.47473
13465,3.99916,192.9271,4.42323,233.01281,0.01898,134.01675,269.98613,-3.48053
13466,3.99925,197.98895,4.20755,223.96583,0.01879,134.01675,267.98588,-3.45201
13467,3.99923,196.88463,4.25884,223.40005,0.01906,134.01675,265.98563,-3.44274
13468,3.99929,198.78589,4.18129,219.82864,0.01902,134.01675,263.98538,-3.43171
13469,3.99929,199.57869,4.14424,220.73199,0.01877,134.01675,261.98513,-3.41973
13470,3.99933,200.6582,4.09895,220.0026,0.01863,134.01675,259.98488,-3.40387
13471,3.99924,199.07012,4.1909,210.46333,0.01991,134.01675,257.98462,-3.38969
13472,3.99899,203.82704,3.99331,207.23854,0.01927,134.01675,255.98438,-3.36947
13473,3.9989,215.13287,3.64113,173.26063,0.02102,134.01675,253.98413,-3.34575
13474,3.9992,211.88411,3.72749,185.95352,0.02005,134.01675,251.98388,-3.32674
13475,3.99899,212.23118,3.71017,187.61536,0.01978,134.01675,249.98363,-3.30014
13476,3.99916,207.23187,3.87409,199.28654,0.01944,134.01675,247.98338,-3.29227
13477,3.99925,208.24225,3.82266,204.50433,0.01869,134.01675,245.98313,-3.27366
13478,3.99885,215.29285,3.6175,179.94778,0.0201,134.01675,243.98288,-3.24602
13479,3.99903,200.1917,4.17184,198.6192,0.021,134.01675,241.98263,-3.23772
13480,3.99903,209.74009,3.80389,187.92224,0.02024,134.01675,239.98238,-3.21504
13481,3.99896,208.40594,3.82091,202.28813,0.01889,134.01675,237.98213,-3.19563
13482,3.99877,206.94153,3.88736,198.38779,0.01959,134.01675,235.98187,-3.18317
13483,3.99888,206.02263,3.91765,201.17863,0.01947,134.01675,233.98163,-3.15974
13484,3.999,206.51805,3.91558,193.98842,0.02018,134.01675,231.98138,-3.15223
13485,3.99894,201.25208,4.10128,207.71842,0.01974,134.01675,229.98113,-3.14086
13486,3.99917,206.32903,3.90867,199.91117,0.01955,134.01675,227.98087,-3.12897
13487,3.99879,210.42964,3.75732,196.09303,0.01916,134.01675,225.98063,-3.10937
13488,3.99912,205.91999,3.94521,192.01139,0.02055,134.01675,223.98038,-3.10455
13489,3.99902,212.67729,3.66068,202.38722,0.01809,134.01675,221.98013,-3.09306
13490,3.99896,204.6883,3.96476,204.2501,0.01941,134.01675,219.97988,-3.09477
13491,3.99905,195.56128,4.33595,216.81009,0.02,134.01675,217.97963,-3.09673
13492,3.99933,203.85558,3.96625,219.24274,0.01809,134.01675,215.97938,-3.08661
13493,3.99947,205.01666,3.92404,216.91095,0.01809,134.01675,213.97913,-3.0775
13494,3.99893,207.22466,3.83022,219.9748,0.01741,134.01675,211.97888,-3.06879
13495,3.99916,202.47715,4.00619,227.6018,0.0176,134.01675,209.97863,-3.05542
13496,3.99936,210.75059,3.71537,210.50495,0.01765,134.01675,207.97838,-3.03189
13497,3.99911,205.12167,3.95054,202.82862,0.01948,134.01675,205.97812,-3.01984
13498,3.99933,198.49919,4.18309,224.76527,0.01861,134.01675,203.97788,-3.00936
13499,3.99924,202.55651,3.99099,233.99751,0.01706,134.01675,201.97763,-2.99099
13500,3.9994,198.60387,4.18201,223.17292,0.01874,134.01675,199.97738,-2.98169
13501,3.99933,201.1237,4.06672,225.84673,0.01801,134.01675,197.97713,-2.96825
13502,3.99954,201.82217,4.03226,228.46912,0.01765,134.01675,195.97688,-2.95245
13503,3.99927,205.15973,3.89897,226.74056,0.0172,134.01675,193.97663,-2.94018
13504,3.99824,205.51898,3.88318,226.96518,0.01711,134.01675,191.97638,-2.92786
13505,3.99923,203.28555,3.98263,222.64425,0.01789,134.01675,189.97613,-2.90626
13506,3.99933,204.50693,3.93998,219.11983,0.01798,134.01675,187.97588,-2.89467
13507,3.99908,211.36669,3.74771,185.60936,0.02019,134.01675,185.97563,-2.88327
13508,3.99908,200.99611,4.13022,200.84517,0.02056,134.01675,183.97537,-2.87015
13509,3.99903,206.34692,3.89227,206.6165,0.01884,134.01675,181.97513,-2.84087
13510,3.99899,205.69928,3.93611,199.01651,0.01978,134.01675,179.97488,-2.80597
13511,3.99886,211.09677,3.70797,207.50502,0.01787,134.01675,177.97463,-2.78155
13512,3.99912,200.62,4.10951,215.89586,0.01903,134.01675,175.97437,-2.77681
13513,3.99923,195.56838,4.34858,211.90317,0.02052,134.01675,173.97413,-2.7562
13514,3.99931,194.54791,4.37549,220.35932,0.01986,134.01675,171.97388,-2.74292
13515,3.999,197.88723,4.21185,223.95136,0.01881,134.01675,169.97363,-2.72778
13516,3.99922,201.01671,4.07677,223.12125,0.01827,134.01675,167.97338,-2.71864
13517,3.99951,200.74177,4.07532,229.76917,0.01774,134.01675,165.97313,-2.70398
13518,3.99896,201.64247,4.0822,208.64657,0.01957,134.01675,163.97288,-2.68889
13519,3.99876,204.48088,3.95929,210.22889,0.01883,134.01675,161.97262,-2.67579
13520,3.99901,202.43571,4.05636,205.35025,0.01975,134.01675,159.97238,-2.65543
13521,3.99883,204.23451,4.06075,176.92687,0.02295,134.01675,157.97213,-2.63585
13522,3.99928,203.02044,4.07634,188.76948,0.02159,134.01675,155.97188,-2.62136
13523,3.99897,211.35323,3.74451,187.0223,0.02002,134.01675,153.97162,-2.59685
13524,3.99886,202.30478,4.08451,196.58353,0.02078,134.01675,151.97138,-2.59018
13525,3.99884,204.81413,4.00684,186.25503,0.02151,134.01675,149.97113,-2.56852
13526,3.99897,204.27611,3.97142,208.67673,0.01903,134.01675,147.97088,-2.55137
13527,3.99906,207.87251,3.83451,205.55908,0.01865,134.01675,145.97063,-2.52419
13528,3.99909,206.16944,3.90842,202.68157,0.01928,134.01675,143.97038,-2.52582
13529,3.99883,222.75219,3.3383,193.28517,0.01727,134.01675,141.97013,-2.50224
13530,3.99904,208.08075,3.82375,206.78466,0.01849,134.01675,139.96988,-2.50047
13531,3.99899,204.58844,3.94758,213.6946,0.01847,134.01675,137.96963,-2.48859
13532,3.99926,197.14542,4.32156,195.37364,0.02212,134.01675,135.96938,-2.47226
13533,3.99929,209.59241,3.83322,179.39367,0.02137,134.01675,133.96913,-2.44612
13534,3.99933,188.22456,4.73757,206.76922,0.02291,134.01675,131.96887,-2.45129
13535,3.9991,200.22086,4.1654,200.51056,0.02077,134.01675,129.96863,-2.43882
13536,3.99939,202.09802,4.07861,202.42051,0.02015,134.01675,127.96838,-2.42506
13537,3.99914,204.22113,3.98045,205.83779,0.01934,134.01675,125.96813,-2.39842
13538,3.9989,194.25978,4.40817,212.93025,0.0207,134.01675,123.96787,-2.41039
13539,3.99925,200.12728,4.112,224.56991,0.01831,134.01675,121.96763,-2.39039
13540,3.99922,199.15801,4.14733,227.84374,0.0182,134.01675,119.96738,-2.38635
13541,3.99927,201.72635,4.0672,213.66584,0.01904,134.01675,117.96713,-2.37476
13542,3.99918,202.84952,3.98943,228.32044,0.01747,134.01675,115.96688,-2.35747
13543,3.99941,207.4635,3.84473,208.39632,0.01845,134.01675,113.96663,-2.3292
13544,3.99936,203.37849,3.96057,232.2963,0.01705,134.01675,111.96638,-2.31581
13545,3.99919,205.80258,3.90656,210.09118,0.01859,134.01675,109.96612,-2.30184
13546,3.99916,202.21868,4.03927,216.77786,0.01863,134.01675,107.96588,-2.29976
13547,3.99952,151.8397,7.3795,248.74642,0.02967,134.01675,105.96563,-2.29523
13548,3.99907,203.98941,3.97599,211.94664,0.01876,134.01675,103.96538,-2.27622
13549,3.99931,204.65156,3.93295,219.69199,0.0179,134.01675,101.96512,-2.27515
13550,3.99944,205.12305,3.92346,215.10558,0.01824,134.01675,99.96488,-2.26559
13551,3.99927,195.26601,4.29463,241.54565,0.01778,134.01675,97.96463,-2.25922
13552,3.99937,200.43539,4.09955,224.23081,0.01828,134.01675,95.96438,-2.24663
13553,3.99936,200.4019,4.09487,227.18849,0.01802,134.01675,93.96413,-2.23115
13554,3.99947,214.64074,3.58892,203.49121,0.01764,134.01675,91.96388,-2.19888
13555,3.99938,199.86622,4.1216,225.45888,0.01828,134.01675,89.96363,-2.19865
13556,3.99928,202.56549,4.01701,220.45949,0.01822,134.01675,87.96337,-2.1796
13557,3.99935,198.54056,4.17889,225.87101,0.0185,134.01675,85.96313,-2.16389
13558,3.99918,215.65425,3.55215,204.1124,0.0174,134.01675,83.96288,-2.13555
13559,3.99925,199.24824,4.17706,212.85407,0.01962,134.01675,81.96263,-2.13886
13560,3.99929,206.06192,3.88058,217.67867,0.01783,134.01675,79.96237,-2.11467
13561,3.99914,196.0914,4.28396,228.38095,0.01876,134.01675,77.96213,-2.11216
13562,3.99955,197.17809,4.21513,237.91462,0.01772,134.01675,75.96188,-2.09012
13563,3.99943,206.38324,3.8376,234.44689,0.01637,134.01675,73.96163,-2.05717
13564,3.99936,211.4958,3.76094,178.95486,0.02102,134.01675,71.96137,-2.00146
13565,3.99908,261.98312,2.49204,124.75237,0.01998,134.01675,69.96113,-1.90306
13566,3.99902,202.318,4.04497,212.26918,0.01906,134.01675,67.96088,-1.97672
13567,3.99926,193.94194,4.42961,210.93093,0.021,134.01675,65.96063,-1.96797
13568,3.99935,215.82249,3.58759,184.67127,0.01943,134.01675,63.96038,-1.9261
13569,3.9994,202.74124,4.05268,201.8022,0.02008,134.01675,61.96013,-1.9128
13570,3.99916,200.66619,4.12646,207.94505,0.01984,134.01675,59.95988,-1.90554
13571,3.99918,205.83587,3.94722,192.57763,0.0205,134.01675,57.95962,-1.88577
13572,3.99941,198.64284,4.23406,201.52345,0.02101,134.01675,55.95938,-1.87255
13573,3.99919,202.81332,4.05696,198.86738,0.0204,134.01675,53.95913,-1.85327
13574,3.99901,201.48608,4.11568,198.26012,0.02076,134.01675,51.95888,-1.83997
13575,3.99908,201.72475,4.12352,191.81368,0.0215,134.01675,49.95862,-1.82487
13576,3.99917,201.79569,4.1151,193.6874,0.02125,134.01675,47.95838,-1.81138
13577,3.99883,194.9402,4.35451,221.04894,0.0197,134.01675,45.95813,-1.79811
13578,3.99929,205.31943,3.94191,203.15516,0.0194,134.01675,43.95788,-1.77409
13579,3.99925,190.40226,4.60984,210.3821,0.02191,134.01675,41.95763,-1.76282
13580,3.99897,206.65093,3.88996,202.27822,0.01923,134.01675,39.95738,-1.74571
13581,3.99903,202.64578,4.06839,197.19459,0.02063,134.01675,37.95713,-1.73052
13582,3.99902,205.51975,3.96101,192.20445,0.02061,134.01675,35.95687,-1.71269
13583,3.99885,204.53941,3.99789,193.53474,0.02066,134.01675,33.95663,-1.69954
13584,3.99913,202.51862,4.05249,205.54797,0.01972,134.01675,31.95638,-1.68303
13585,3.99932,205.25445,3.97198,192.32439,0.02065,134.01675,29.95613,-1.66172
13586,3.99922,197.15133,4.25601,219.37526,0.0194,134.01675,27.95587,-1.63952
13587,3.99943,178.78285,5.23406,224.1057,0.02336,134.01675,25.95563,-1.62428
13588,3.99932,189.09691,4.66914,213.48989,0.02187,134.01675,23.95538,-1.61674
13589,3.99917,195.94234,4.32297,214.91831,0.02011,134.01675,21.95513,-1.59816
13590,3.99922,200.76859,4.1394,201.21413,0.02057,134.01675,19.95487,-1.57986
13591,3.99925,201.73658,4.11765,193.73045,0.02125,134.01675,17.95463,-1.56425
13592,3.9993,201.49894,4.1223,195.78526,0.02106,134.01675,15.95438,-1.54806
13593,3.99925,211.20727,3.72579,197.32466,0.01888,134.01675,13.95413,-1.52556
13594,3.99921,217.95538,3.51037,186.03145,0.01887,134.01675,11.95388,-1.50547
13595,3.99902,215.4421,3.58583,191.1599,0.01876,134.01675,9.95363,-1.497
13596,3.99905,204.92832,3.98537,192.25789,0.02073,134.01675,7.95338,-1.49419
13597,3.99899,201.46309,4.12655,194.70701,0.02119,134.01675,5.95312,-1.47726
13598,3.99922,203.77391,3.96605,220.92213,0.01795,134.01675,3.95288,-1.45602
13599,3.99901,196.57685,4.31225,207.63331,0.02077,134.01675,1.95263,-1.45288
13600,3.9992,204.45582,3.99426,196.36894,0.02034,134.01675,0,-1.44035
13601,3.99925,198.14011,4.20075,223.97353,0.01876,136.017,397.9545,-4.44032
13602,3.99933,203.5869,3.99643,210.38509,0.019,136.017,395.95425,-4.41901
13603,3.99939,199.57788,4.1426,221.54203,0.0187,136.017,393.954,-4.4165
13604,3.99943,198.94473,4.19022,213.09854,0.01966,136.017,391.95375,-4.41336
13605,3.99911,207.18036,3.9096,186.27086,0.02099,136.017,389.9535,-4.40405
13606,3.99949,201.17608,4.09668,211.25584,0.01939,136.017,387.95325,-4.39846
13607,3.99943,216.37726,3.52109,207.65993,0.01696,136.017,385.953,-4.36991
13608,3.99924,202.2357,4.03806,217.04607,0.0186,136.017,383.95275,-4.36453
13609,3.99938,173.0993,5.62155,222.81258,0.02523,136.017,381.9525,-4.33192
13610,3.99945,159.45509,6.73943,224.79647,0.02998,136.017,379.99988,-4.30881
13611,3.99942,237.06076,2.95044,181.63212,0.01624,136.017,377.99963,-4.24221
13612,3.9995,201.84618,4.04777,220.31523,0.01837,136.017,375.99938,-4.25497
13613,3.999,200.73801,4.15698,195.26618,0.02129,136.017,373.99913,-4.25134
13614,3.99908,205.91956,3.95041,190.07647,0.02078,136.017,371.99888,-4.22133
13615,3.99914,194.13481,4.46339,196.60382,0.0227,136.017,369.99863,-4.21338
13616,3.99909,191.4295,4.58017,202.81739,0.02258,136.017,367.99838,-4.20143
13617,3.99928,197.04595,4.2894,208.10675,0.02061,136.017,365.99813,-4.19233
13618,3.99942,206.46526,3.89412,203.89893,0.0191,136.017,363.99788,-4.17507
13619,3.99907,199.70614,4.15569,213.21372,0.01949,136.017,361.99762,-4.18193
13620,3.99926,203.37362,3.98034,222.00056,0.01793,136.017,359.99738,-4.17298
13621,3.99943,202.10931,4.03849,219.42239,0.01841,136.017,357.99713,-4.16586
13622,3.99913,203.19519,4.01489,209.35696,0.01918,136.017,355.99688,-4.15265
13623,3.99925,202.86523,4.01058,217.55728,0.01843,136.017,353.99663,-4.1366
13624,3.99929,202.42159,4.02719,218.48761,0.01843,136.017,351.99638,-4.12226
13625,3.99939,196.2411,4.2802,227.10873,0.01885,136.017,349.99613,-4.10574
13626,3.99925,184.90723,4.8831,218.76584,0.02232,136.017,347.99588,-4.08322
13627,3.99917,187.52067,4.70525,230.29097,0.02043,136.017,345.99563,-4.05895
13628,3.99897,186.61886,4.78081,220.72701,0.02166,136.017,343.99538,-4.04125
13629,3.99931,201.95274,4.10075,196.41755,0.02088,136.017,341.99513,-4.00228
13630,3.99897,198.89389,4.23783,196.04186,0.02162,136.017,339.99487,-3.99687
13631,3.99942,196.54365,4.27569,222.97903,0.01918,136.017,337.99463,-3.99943
13632,3.99912,193.93632,4.44524,205.54299,0.02163,136.017,335.99438,-3.98857
13633,3.99934,201.09865,4.10038,211.02955,0.01943,136.017,333.99413,-3.97897
13634,3.99922,190.75724,4.59015,210.78773,0.02178,136.017,331.99387,-3.97939
13635,3.99908,201.24572,4.11195,203.65037,0.02019,136.017,329.99363,-3.94964
13636,3.99905,199.29122,4.18621,208.31209,0.0201,136.017,327.99338,-3.95144
13637,3.999,193.86781,4.44,208.43177,0.0213,136.017,325.99313,-3.9533
13638,3.99918,190.32165,4.64025,202.19044,0.02295,136.017,323.99288,-3.93781
13639,3.9993,195.23164,4.33402,224.0846,0.01934,136.017,321.99263,-3.89974
13640,3.99937,206.20805,3.89008,210.31553,0.0185,136.017,319.99238,-3.87249
13641,3.99953,201.22359,4.07382,220.51526,0.01847,136.017,317.99213,-3.84782
13642,3.99955,204.75329,3.92091,223.87762,0.01751,136.017,315.99188,-3.82017
13643,3.9991,201.73031,4.08844,204.64534,0.01998,136.017,313.99163,-3.80475
13644,3.99935,202.21365,4.06332,206.53343,0.01967,136.017,311.99138,-3.78152
13645,3.99921,221.46338,3.39966,183.34846,0.01854,136.017,309.99112,-3.74737
13646,3.99932,208.22864,3.84657,194.47482,0.01978,136.017,307.99088,-3.74669
13647,3.999,201.67541,4.11705,194.77804,0.02114,136.017,305.99063,-3.73311
13648,3.99912,204.61102,4.00195,191.07119,0.02094,136.017,303.99038,-3.72245
13649,3.99931,208.21795,3.86326,188.12144,0.02054,136.017,301.99013,-3.71358
13650,3.99925,197.6149,4.30542,193.45684,0.02226,136.017,299.98988,-3.70462
13651,3.99903,209.81726,3.8282,177.99074,0.02151,136.017,297.98963,-3.69541
13652,3.99888,211.6349,3.71032,196.95718,0.01884,136.017,295.98938,-3.66387
13653,3.99929,199.00908,4.1757,217.93627,0.01916,136.017,293.98913,-3.67519
13654,3.99916,194.77718,4.35776,223.06521,0.01954,136.017,291.98888,-3.65858
13655,3.99908,212.97347,3.65885,198.15917,0.01846,136.017,289.98863,-3.63339
13656,3.99926,192.71286,4.47399,216.79838,0.02064,136.017,287.98837,-3.64815
13657,3.99922,199.44682,4.16947,212.33126,0.01964,136.017,285.98813,-3.62321
13658,3.99944,202.87686,4.00165,221.70752,0.01805,136.017,283.98788,-3.60402
13659,3.99959,204.67363,3.93975,216.08791,0.01823,136.017,281.98763,-3.58295
13660,3.9993,209.90393,3.77437,197.58849,0.0191,136.017,279.98737,-3.56786
13661,3.99912,203.2924,4.06313,189.21793,0.02147,136.017,277.98713,-3.55376
13662,3.99945,203.53938,4.00319,208.3657,0.01921,136.017,275.98688,-3.53298
13663,3.99914,213.85366,3.62943,197.1118,0.01841,136.017,273.98663,-3.50536
13664,3.99904,221.00545,3.40243,189.05669,0.018,136.017,271.98638,-3.4786
13665,3.99919,200.50131,4.13889,205.89445,0.0201,136.017,269.98613,-3.47989
13666,3.999,211.17197,3.77701,177.50758,0.02128,136.017,267.98588,-3.45005
13667,3.99939,197.47676,4.26993,207.97697,0.02053,136.017,265.98563,-3.45835
13668,3.99949,209.80202,3.75156,210.16023,0.01785,136.017,263.98538,-3.43836
13669,3.99949,199.85547,4.14334,215.87474,0.01919,136.017,261.98513,-3.43583
13670,3.99945,203.76946,3.95573,226.40306,0.01747,136.017,259.98488,-3.41632
13671,3.99935,200.20304,4.14645,208.17633,0.01992,136.017,257.98462,-3.40692
13672,3.99918,203.47093,4.02441,200.67174,0.02005,136.017,255.98438,-3.38285
13673,3.99913,206.33864,3.94067,187.40335,0.02103,136.017,253.98413,-3.37125
13674,3.99903,204.25858,3.99587,198.85484,0.02009,136.017,251.98388,-3.34856
13675,3.99908,215.64165,3.59737,183.14799,0.01964,136.017,249.98363,-3.31141
13676,3.99936,203.80037,4.03984,189.86063,0.02128,136.017,247.98338,-3.30864
13677,3.99905,205.08113,3.96547,197.42576,0.02009,136.017,245.98313,-3.29037
13678,3.99886,208.14788,3.8459,195.84348,0.01964,136.017,243.98288,-3.27329
13679,3.99908,208.20678,3.86624,187.07898,0.02067,136.017,241.98263,-3.25423
13680,3.99906,205.98295,3.89713,211.05173,0.01847,136.017,239.98238,-3.23548
13681,3.99889,209.19844,3.78745,203.59797,0.0186,136.017,237.98213,-3.21242
13682,3.99886,203.46132,4.03722,195.78387,0.02062,136.017,235.98187,-3.1999
13683,3.99892,208.82779,3.79285,207.72913,0.01826,136.017,233.98163,-3.17403
13684,3.99893,211.48148,3.71723,196.43622,0.01892,136.017,231.98138,-3.16001
13685,3.9991,202.50896,4.06246,201.71538,0.02014,136.017,229.98113,-3.15751
13686,3.99906,204.61543,3.95427,210.15868,0.01882,136.017,227.98087,-3.14582
13687,3.99919,217.25827,3.52675,189.40565,0.01862,136.017,225.98063,-3.11665
13688,3.99919,205.81673,3.93339,198.27876,0.01984,136.017,223.98038,-3.11817
13689,3.9993,204.79103,3.96219,203.71671,0.01945,136.017,221.98013,-3.1129
13690,3.99905,204.3634,3.97505,205.59296,0.01933,136.017,219.97988,-3.10607
13691,3.99934,197.54729,4.22951,223.09701,0.01896,136.017,217.97963,-3.10743
13692,3.99929,202.16741,4.03838,218.25418,0.0185,136.017,215.97938,-3.09602
13693,3.99945,205.76542,3.89635,215.78571,0.01806,136.017,213.97913,-3.08799
13694,3.99929,205.71047,3.86488,233.71414,0.01654,136.017,211.97888,-3.08183
13695,3.99901,202.14952,3.99746,239.65699,0.01668,136.017,209.97863,-3.06996
13696,3.99963,202.00567,4.01146,235.5135,0.01703,136.017,207.97838,-3.05113
13697,3.99926,198.4346,4.18454,225.38015,0.01857,136.017,205.97812,-3.0353
13698,3.99928,202.94893,4.05135,198.84292,0.02037,136.017,203.97788,-3.01591
13699,3.99937,199.6774,4.10091,240.20833,0.01707,136.017,201.97763,-3.00416
13700,3.9991,199.6494,4.13252,224.60272,0.0184,136.017,199.97738,-2.99068
13701,3.99921,214.08717,3.63628,190.24376,0.01911,136.017,197.97713,-2.96546
13702,3.99945,204.76152,3.93626,215.97697,0.01823,136.017,195.97688,-2.96205
13703,3.99919,206.58814,3.84744,224.14544,0.01716,136.017,193.97663,-2.9525
13704,3.99922,203.17591,4.01036,211.73664,0.01894,136.017,191.97638,-2.93791
13705,3.99942,200.14346,4.11371,223.52147,0.0184,136.017,189.97613,-2.92497
13706,3.99883,209.28922,3.77726,206.72162,0.01827,136.017,187.97588,-2.90181
13707,3.99912,205.25061,3.92791,210.44588,0.01866,136.017,185.97563,-2.90643
13708,3.99895,206.4874,3.93474,187.27732,0.02101,136.017,183.97537,-2.86726
13709,3.99915,209.69002,3.79846,190.87559,0.0199,136.017,181.97513,-2.84309
13710,3.99925,201.87243,4.08706,202.84868,0.02015,136.017,179.97488,-2.82744
13711,3.99895,210.04505,3.77682,194.07864,0.01946,136.017,177.97463,-2.80106
13712,3.99891,204.2345,3.96482,212.36782,0.01867,136.017,175.97437,-2.79141
13713,3.99917,196.49761,4.32412,204.77706,0.02112,136.017,173.97413,-2.77928
13714,3.99931,192.8479,4.474,214.36639,0.02087,136.017,171.97388,-2.76633
13715,3.9989,197.70831,4.246,212.88392,0.01995,136.017,169.97363,-2.7456
13716,3.99919,202.08329,4.02553,226.12847,0.0178,136.017,167.97338,-2.73633
13717,3.99943,201.7689,4.05948,216.38448,0.01876,136.017,165.97313,-2.72327
13718,3.99916,196.10622,4.35013,202.18209,0.02152,136.017,163.97288,-2.70903
13719,3.99894,200.04624,4.11149,226.31982,0.01817,136.017,161.97262,-2.68622
13720,3.99897,197.89005,4.25511,206.21735,0.02063,136.017,159.97238,-2.66906
13721,3.99911,202.06247,4.05988,210.5557,0.01928,136.017,157.97213,-2.65722
13722,3.9989,202.29439,4.07412,200.66882,0.0203,136.017,155.97188,-2.64349
13723,3.99897,202.42459,4.04864,208.72591,0.0194,136.017,153.97162,-2.62345
13724,3.99907,202.17344,4.07463,202.56139,0.02012,136.017,151.97138,-2.60248
13725,3.99892,199.44372,4.18804,204.91751,0.02044,136.017,149.97113,-2.58499
13726,3.99901,204.41402,3.99615,196.23024,0.02036,136.017,147.97088,-2.57007
13727,3.99912,202.61269,4.06689,198.32603,0.02051,136.017,145.97063,-2.55222
13728,3.99913,197.18638,4.3129,197.50839,0.02184,136.017,143.97038,-2.54122
13729,3.99889,202.60857,4.0703,197.01743,0.02066,136.017,141.97013,-2.53048
13730,3.99883,197.39478,4.27939,205.6276,0.02081,136.017,139.96988,-2.5172
13731,3.99911,195.42652,4.36249,209.20615,0.02085,136.017,137.96963,-2.50364
13732,3.99927,195.56697,4.39813,195.08284,0.02254,136.017,135.96938,-2.49256
13733,3.99916,193.6908,4.47895,198.62318,0.02255,136.017,133.96913,-2.47817
13734,3.99906,198.18476,4.2495,203.35739,0.0209,136.017,131.96887,-2.46793
13735,3.99916,200.85892,4.14346,198.23098,0.0209,136.017,129.96863,-2.45632
13736,3.9992,200.5075,4.10792,218.81346,0.01877,136.017,127.96838,-2.44197
13737,3.99922,201.04113,4.09859,212.785,0.01926,136.017,125.96813,-2.41356
13738,3.99892,201.18911,4.13729,195.13849,0.0212,136.017,123.96787,-2.41679
13739,3.99925,204.75213,3.9432,212.77599,0.01853,136.017,121.96763,-2.40189
13740,3.99936,210.47952,3.72741,209.49651,0.01779,136.017,119.96738,-2.38655
13741,3.99943,204.6252,3.96154,206.95805,0.01914,136.017,117.96713,-2.38362
13742,3.99923,201.07753,4.06788,226.185,0.01798,136.017,115.96688,-2.36733
13743,3.99918,197.32337,4.24545,220.50091,0.01925,136.017,113.96663,-2.34938
13744,3.99934,204.52236,3.93911,219.24421,0.01797,136.017,111.96638,-2.32202
13745,3.99926,197.50066,4.25931,211.55785,0.02013,136.017,109.96612,-2.3162
13746,3.99912,200.16432,4.16653,201.02865,0.02073,136.017,107.96588,-2.30887
13747,3.99932,207.27027,3.87139,199.85956,0.01937,136.017,105.96563,-2.28998
13748,3.99918,205.7567,3.90144,213.34823,0.01829,136.017,103.96538,-2.28378
13749,3.99934,203.65567,3.98141,215.92462,0.01844,136.017,101.96512,-2.28699
13750,3.9995,204.85397,3.93872,213.06416,0.01849,136.017,99.96488,-2.28155
13751,3.99954,205.41151,3.91641,212.99535,0.01839,136.017,97.96463,-2.26465
13752,3.99939,210.2298,3.71352,221.96672,0.01673,136.017,95.96438,-2.24881
13753,3.99894,196.65594,4.28569,216.39626,0.0198,136.017,93.96413,-2.24748
