Repository: edrossi93/mecanano-ml-nanomechanics-tutorial

File: data/nanoindent_maps/Duplex Steel 2um.csv (part 27 of 77)
Index,Load,Depth,HARDNESS,MODULUS,H/E,X Position,Y Position,Z Position
Integer,mN,nm,GPa,GPa,None,µm,µm,µm
13754,3.99935,198.77056,4.17825,221.50575,0.01886,136.017,91.96388,-2.22751
13755,3.99937,199.54686,4.1689,210.82752,0.01977,136.017,89.96363,-2.21118
13756,3.99936,199.57071,4.13024,227.46897,0.01816,136.017,87.96337,-2.19552
13757,3.99936,196.99139,4.26206,219.98455,0.01937,136.017,85.96313,-2.17969
13758,3.99942,206.0678,3.89006,212.98601,0.01826,136.017,83.96288,-2.1605
13759,3.99941,194.9493,4.30547,243.55804,0.01768,136.017,81.96263,-2.16017
13760,3.99933,197.99944,4.21581,220.15012,0.01915,136.017,79.96237,-2.1427
13761,3.9991,204.46631,3.94615,216.78809,0.0182,136.017,77.96213,-2.12073
13762,3.99953,202.76001,4.00367,223.15672,0.01794,136.017,75.96188,-2.11077
13763,3.99936,201.7603,4.04338,224.09482,0.01804,136.017,73.96163,-2.08997
13764,3.99934,203.79809,3.92515,243.04236,0.01615,136.017,71.96137,-2.06663
13765,3.99938,200.23703,4.11287,222.00283,0.01853,136.017,69.96113,-2.04362
13766,3.99932,201.27184,4.0635,224.3333,0.01811,136.017,67.96088,-2.01345
13767,3.99938,222.30941,3.35068,194.41217,0.01723,136.017,65.96063,-1.96385
13768,3.99917,200.29511,4.18181,193.60171,0.0216,136.017,63.96038,-1.96576
13769,3.99904,202.52494,4.08869,191.77926,0.02132,136.017,61.96013,-1.94098
13770,3.99911,212.83029,3.68703,188.06909,0.0196,136.017,59.95988,-1.91268
13771,3.99902,203.33604,4.05092,192.7933,0.02101,136.017,57.95962,-1.90635
13772,3.99948,196.39457,4.33647,202.30735,0.02144,136.017,55.95938,-1.88797
13773,3.99907,201.86778,4.10009,197.90176,0.02072,136.017,53.95913,-1.87292
13774,3.99906,197.71203,4.25684,208.67883,0.0204,136.017,51.95888,-1.85886
13775,3.99923,205.76399,3.9669,186.53117,0.02127,136.017,49.95862,-1.83675
13776,3.99887,206.09988,3.98755,175.12372,0.02277,136.017,47.95838,-1.82233
13777,3.99907,207.51896,3.88297,191.08711,0.02032,136.017,45.95813,-1.80992
13778,3.99892,198.40643,4.24493,201.29094,0.02109,136.017,43.95788,-1.7973
13779,3.99887,202.1898,4.08671,197.60893,0.02068,136.017,41.95763,-1.78037
13780,3.99902,208.93925,3.80579,199.88173,0.01904,136.017,39.95738,-1.76082
13781,3.99883,207.9388,3.86014,193.3913,0.01996,136.017,37.95713,-1.7447
13782,3.99883,209.8663,3.79209,190.56448,0.0199,136.017,35.95687,-1.72396
13783,3.99878,207.57333,3.86745,196.25754,0.01971,136.017,33.95663,-1.7146
13784,3.99918,202.93256,4.06007,195.79479,0.02074,136.017,31.95638,-1.6984
13785,3.99922,197.67348,4.26447,206.55186,0.02065,136.017,29.95613,-1.68374
13786,3.99916,201.59898,4.06836,215.5037,0.01888,136.017,27.95587,-1.65739
13787,3.99939,187.62357,4.71721,224.00155,0.02106,136.017,25.95563,-1.64232
13788,3.99916,192.57167,4.49463,211.85297,0.02122,136.017,23.95538,-1.63069
13789,3.99913,200.6873,4.1628,194.09023,0.02145,136.017,21.95513,-1.61545
13790,3.99899,203.53457,4.01297,204.11049,0.01966,136.017,19.95487,-1.59418
13791,3.99916,194.71571,4.40228,207.23193,0.02124,136.017,17.95463,-1.58305
13792,3.99896,209.24343,3.81264,192.02853,0.01985,136.017,15.95438,-1.55482
13793,3.99896,207.00127,3.88021,200.47474,0.01936,136.017,13.95413,-1.54749
13794,3.99894,205.7256,3.9604,189.27992,0.02092,136.017,11.95388,-1.53576
13795,3.99894,211.20459,3.73686,192.41929,0.01942,136.017,9.95363,-1.52148
13796,3.99899,201.02567,4.11682,205.45292,0.02004,136.017,7.95338,-1.51116
13797,3.99907,204.14736,3.96692,213.12846,0.01861,136.017,5.95312,-1.48556
13798,3.99898,212.82258,3.64839,205.88174,0.01772,136.017,3.95288,-1.47617
13799,3.99898,199.62875,4.1562,214.38407,0.01939,136.017,1.95263,-1.47917
13800,3.99881,222.05153,3.40082,174.24056,0.01952,136.017,0,-1.44066
13801,3.9993,206.26728,3.86914,219.38167,0.01764,138.01725,397.9545,-4.44126
13802,3.99946,206.67803,3.86007,215.88282,0.01788,138.01725,395.95425,-4.43808
13803,3.9992,207.16676,3.84631,213.08149,0.01805,138.01725,393.954,-4.4353
13804,3.99938,203.45624,3.97763,221.7275,0.01794,138.01725,391.95375,-4.43509
13805,3.99917,201.1595,4.13527,196.42266,0.02105,138.01725,389.9535,-4.44018
13806,3.99923,204.14909,3.99541,200.94064,0.01988,138.01725,387.95325,-4.42067
13807,3.99922,202.44161,4.00812,227.40602,0.01763,138.01725,385.953,-4.40711
13808,3.99926,203.31645,3.98053,223.08209,0.01784,138.01725,383.95275,-4.38437
13809,3.99929,161.73543,6.56042,218.90361,0.02997,138.01725,381.9525,-4.35893
13810,3.99923,191.30785,4.54406,216.94769,0.02095,138.01725,379.99988,-4.3296
13811,3.9994,207.11155,3.84045,217.19973,0.01768,138.01725,377.99963,-4.29569
13812,3.99956,205.9554,3.89366,213.47891,0.01824,138.01725,375.99938,-4.2713
13813,3.99915,202.87548,4.06681,194.21861,0.02094,138.01725,373.99913,-4.26792
13814,3.99915,202.55522,4.06363,200.51811,0.02027,138.01725,371.99888,-4.24677
13815,3.99917,191.36474,4.59691,198.83863,0.02312,138.01725,369.99863,-4.23033
13816,3.99921,203.79338,4.038,190.54635,0.02119,138.01725,367.99838,-4.20784
13817,3.99906,194.24597,4.4294,205.73181,0.02153,138.01725,365.99813,-4.20879
13818,3.99933,207.26367,3.86798,201.43457,0.0192,138.01725,363.99788,-4.19989
13819,3.99909,200.61846,4.12744,208.36225,0.01981,138.01725,361.99762,-4.19961
13820,3.99921,204.44008,3.9464,217.24388,0.01817,138.01725,359.99738,-4.19101
13821,3.99918,203.37058,3.98488,219.785,0.01813,138.01725,357.99713,-4.18391
13822,3.99917,199.63113,4.12054,230.84257,0.01785,138.01725,355.99688,-4.17323
13823,3.99932,204.3468,3.94629,219.20503,0.018,138.01725,353.99663,-4.15547
13824,3.99921,201.60802,4.05497,221.52014,0.01831,138.01725,351.99638,-4.13987
13825,3.99931,201.75285,4.0468,222.55792,0.01818,138.01725,349.99613,-4.12212
13826,3.99911,192.37709,4.4936,215.66198,0.02084,138.01725,347.99588,-4.1017
13827,3.99926,191.1439,4.55361,216.53496,0.02103,138.01725,345.99563,-4.0789
13828,3.99902,200.58519,4.1511,199.79191,0.02078,138.01725,343.99538,-4.04746
13829,3.999,199.58477,4.22542,189.78457,0.02226,138.01725,341.99513,-4.0271
13830,3.99891,204.20791,4.02753,187.95675,0.02143,138.01725,339.99487,-4.01257
13831,3.9993,204.29073,3.96513,211.37792,0.01876,138.01725,337.99463,-4.00779
13832,3.99919,205.43555,3.93647,203.41144,0.01935,138.01725,335.99438,-3.99293
13833,3.99922,193.65734,4.46667,203.06379,0.022,138.01725,333.99413,-3.99936
13834,3.99916,193.24769,4.50006,198.96473,0.02262,138.01725,331.99387,-3.98311
13835,3.99913,196.668,4.28261,217.51571,0.01969,138.01725,329.99363,-3.97586
13836,3.99912,200.48913,4.13561,207.37296,0.01994,138.01725,327.99338,-3.96191
13837,3.99883,207.62971,3.84576,204.64397,0.01879,138.01725,325.99313,-3.95658
13838,3.9991,193.77537,4.44328,208.91434,0.02127,138.01725,323.99288,-3.95149
13839,3.99924,192.08128,4.49233,221.71581,0.02026,138.01725,321.99263,-3.92468
13840,3.99922,207.95268,3.80605,218.08982,0.01745,138.01725,319.99238,-3.8886
13841,3.99923,202.40482,4.01847,222.97567,0.01802,138.01725,317.99213,-3.86457
13842,3.99896,204.42953,3.95874,211.52332,0.01872,138.01725,315.99188,-3.8406
13843,3.99894,200.20544,4.14651,207.91332,0.01994,138.01725,313.99163,-3.82228
13844,3.99922,201.69077,4.10045,200.70751,0.02043,138.01725,311.99138,-3.79722
13845,3.99914,202.89431,4.03267,207.16927,0.01947,138.01725,309.99112,-3.78151
13846,3.99901,205.37852,3.94628,200.20801,0.01971,138.01725,307.99088,-3.76779
13847,3.99904,205.48117,3.94685,198.29324,0.0199,138.01725,305.99063,-3.75234
13848,3.99914,200.63147,4.15112,199.09016,0.02085,138.01725,303.99038,-3.74104
13849,3.99925,206.93886,3.91822,186.74216,0.02098,138.01725,301.99013,-3.73482
13850,3.99917,174.15078,5.5666,218.04782,0.02553,138.01725,299.98988,-3.72861
13851,3.99917,200.23631,4.15378,204.63989,0.0203,138.01725,297.98963,-3.72249
13852,3.9991,201.80334,4.06107,214.84192,0.0189,138.01725,295.98938,-3.69538
13853,3.99928,204.80131,3.92126,222.54237,0.01762,138.01725,293.98913,-3.6872
13854,3.99927,198.93116,4.18371,215.9837,0.01937,138.01725,291.98888,-3.68168
13855,3.99924,201.66612,4.08014,209.21771,0.0195,138.01725,289.98863,-3.66895
13856,3.99943,205.28993,3.9359,206.31863,0.01908,138.01725,287.98837,-3.65263
13857,3.99943,203.25143,3.98898,220.32207,0.01811,138.01725,285.98813,-3.63133
13858,3.99927,203.05372,3.99658,220.51319,0.01812,138.01725,283.98788,-3.61267
13859,3.99897,226.77108,3.21165,195.76056,0.01641,138.01725,281.98763,-3.57708
13860,3.99901,207.29145,3.89096,191.48488,0.02032,138.01725,279.98737,-3.58163
13861,3.99905,214.55598,3.63708,182.77165,0.0199,138.01725,277.98713,-3.55202
13862,3.99927,208.82621,3.83463,189.89102,0.02019,138.01725,275.98688,-3.5429
13863,3.99923,206.05757,3.94982,188.29482,0.02098,138.01725,273.98663,-3.52673
13864,3.9991,208.40827,3.83315,197.01513,0.01946,138.01725,271.98638,-3.50715
13865,3.9992,199.75172,4.19693,196.80203,0.02133,138.01725,269.98613,-3.49495
13866,3.99929,200.62942,4.16718,193.53926,0.02153,138.01725,267.98588,-3.47847
13867,3.99926,200.27318,4.17033,197.9572,0.02107,138.01725,265.98563,-3.47887
13868,3.99926,207.96406,3.81003,215.81175,0.01765,138.01725,263.98538,-3.45825
13869,3.99926,198.98164,4.17375,219.30353,0.01903,138.01725,261.98513,-3.45895
13870,3.99924,209.40453,3.75601,215.4158,0.01744,138.01725,259.98488,-3.43243
13871,3.99924,196.69114,4.31366,205.29029,0.02101,138.01725,257.98462,-3.42863
13872,3.999,208.71201,3.85473,183.93826,0.02096,138.01725,255.98438,-3.40453
13873,3.99912,209.18441,3.82608,187.72732,0.02038,138.01725,253.98413,-3.38973
13874,3.99909,204.13785,4.01479,193.61101,0.02074,138.01725,251.98388,-3.36997
13875,3.99897,208.18341,3.84685,194.92851,0.01973,138.01725,249.98363,-3.33902
13876,3.99904,204.93599,3.99499,188.67632,0.02117,138.01725,247.98338,-3.32658
13877,3.99886,208.65444,3.79401,210.35224,0.01804,138.01725,245.98313,-3.31117
13878,3.99912,202.59201,4.07811,194.52817,0.02096,138.01725,243.98288,-3.29938
13879,3.99927,227.02912,3.25013,171.9889,0.0189,138.01725,241.98263,-3.25605
13880,3.99883,209.71171,3.7665,204.2247,0.01844,138.01725,239.98238,-3.25138
13881,3.99883,208.66347,3.78819,213.06497,0.01778,138.01725,237.98213,-3.23001
13882,3.99896,206.758,3.92289,187.58421,0.02091,138.01725,235.98187,-3.21591
13883,3.99899,209.95565,3.7477,208.94249,0.01794,138.01725,233.98163,-3.20359
13884,3.99883,208.11748,3.85998,190.68644,0.02024,138.01725,231.98138,-3.18735
13885,3.99884,205.01005,3.96179,199.95819,0.01981,138.01725,229.98113,-3.17643
13886,3.99902,205.08698,3.94971,203.7333,0.01939,138.01725,227.98087,-3.16339
13887,3.9993,204.15897,3.99727,200.0622,0.01998,138.01725,225.98063,-3.14843
13888,3.99903,212.81411,3.66889,196.17097,0.0187,138.01725,223.98038,-3.12905
13889,3.99904,205.46368,3.9354,203.30536,0.01936,138.01725,221.98013,-3.12889
13890,3.99917,204.72533,3.97008,201.50394,0.0197,138.01725,219.97988,-3.12089
13891,3.99921,201.73647,4.0539,219.4592,0.01847,138.01725,217.97963,-3.12201
13892,3.99928,204.68258,3.93994,215.65192,0.01827,138.01725,215.97938,-3.10735
13893,3.99948,200.9183,4.06124,233.1594,0.01742,138.01725,213.97913,-3.10417
13894,3.99935,205.10715,3.92122,216.45216,0.01812,138.01725,211.97888,-3.09431
13895,3.99914,204.1746,3.95819,216.73347,0.01826,138.01725,209.97863,-3.08139
13896,3.99934,205.63118,3.9082,212.60064,0.01838,138.01725,207.97838,-3.05973
13897,3.9992,208.02088,3.83964,200.75131,0.01913,138.01725,205.97812,-3.03937
13898,3.99918,202.54402,3.9983,230.28821,0.01736,138.01725,203.97788,-3.03251
13899,3.99918,199.28311,4.18025,210.88952,0.01982,138.01725,201.97763,-3.0137
13900,3.99908,196.53262,4.34075,198.50128,0.02187,138.01725,199.97738,-3.00866
13901,3.99913,203.7961,4.00073,204.72536,0.01954,138.01725,197.97713,-2.98878
13902,3.99908,205.2785,3.91098,217.95219,0.01794,138.01725,195.97688,-2.97089
13903,3.99927,200.94599,4.10783,210.64432,0.0195,138.01725,193.97663,-2.96346
13904,3.999,206.84402,3.89124,198.50191,0.0196,138.01725,191.97638,-2.94827
13905,3.99927,200.53354,4.10952,217.62678,0.01888,138.01725,189.97613,-2.93378
13906,3.99896,211.02604,3.77272,181.01923,0.02084,138.01725,187.97588,-2.92526
13907,3.99913,200.99729,4.13258,199.96855,0.02067,138.01725,185.97563,-2.91986
13908,3.99894,197.96092,4.24921,207.19165,0.02051,138.01725,183.97537,-2.9087
13909,3.99912,199.80082,4.19721,195.90716,0.02142,138.01725,181.97513,-2.87369
13910,3.99907,201.83598,4.0574,215.84497,0.0188,138.01725,179.97488,-2.83996
13911,3.99932,198.7732,4.16829,225.99151,0.01844,138.01725,177.97463,-2.82654
13912,3.99909,193.8977,4.5589,174.63323,0.02611,138.01725,175.97437,-2.79533
13913,3.99929,196.61954,4.25667,229.86583,0.01852,138.01725,173.97413,-2.79356
13914,3.99914,189.42111,4.61662,225.89538,0.02044,138.01725,171.97388,-2.78464
13915,3.99902,192.94981,4.47362,212.5552,0.02105,138.01725,169.97363,-2.7786
13916,3.99935,198.7124,4.18558,219.41134,0.01908,138.01725,167.97338,-2.76087
13917,3.99943,200.24661,4.12914,214.58642,0.01924,138.01725,165.97313,-2.74733
13918,3.99907,206.41802,3.89549,203.95439,0.0191,138.01725,163.97288,-2.72597
13919,3.99892,214.64592,3.60185,196.71804,0.01831,138.01725,161.97262,-2.69508
13920,3.99921,201.94444,4.0962,198.17474,0.02067,138.01725,159.97238,-2.68875
13921,3.99898,211.24421,3.76343,181.37829,0.02075,138.01725,157.97213,-2.65793
13922,3.99895,202.61663,4.02894,213.75874,0.01885,138.01725,155.97188,-2.67304
13923,3.99908,220.19876,3.43941,184.03733,0.01869,138.01725,153.97162,-2.62781
13924,3.99913,204.44731,4.01081,190.35896,0.02107,138.01725,151.97138,-2.62449
13925,3.9989,201.31192,4.10277,206.05019,0.01991,138.01725,149.97113,-2.60622
13926,3.99879,200.00986,4.13959,214.22369,0.01932,138.01725,147.97088,-2.58839
13927,3.99908,206.80553,3.87956,204.17759,0.019,138.01725,145.97063,-2.56463
13928,3.9991,198.16156,4.25451,201.95908,0.02107,138.01725,143.97038,-2.55762
13929,3.99884,212.78397,3.67874,192.18678,0.01914,138.01725,141.97013,-2.53377
13930,3.99915,201.48912,4.1037,202.78075,0.02024,138.01725,139.96988,-2.53825
13931,3.9988,206.13297,3.93576,192.15995,0.02048,138.01725,137.96963,-2.51044
13932,3.99908,199.89965,4.21202,189.51583,0.02223,138.01725,135.96938,-2.50613
13933,3.99912,194.65155,4.43258,198.2213,0.02236,138.01725,133.96913,-2.49769
13934,3.99926,202.82656,4.06039,197.39223,0.02057,138.01725,131.96887,-2.48426
13935,3.9991,202.06667,4.08303,201.09925,0.0203,138.01725,129.96863,-2.47389
13936,3.999,207.96063,3.82054,210.50153,0.01815,138.01725,127.96838,-2.45453
13937,3.9991,198.83412,4.19427,213.30556,0.01966,138.01725,125.96813,-2.44914
13938,3.99919,191.74372,4.56375,202.92496,0.02249,138.01725,123.96787,-2.44304
13939,3.99908,198.43233,4.19835,219.15605,0.01916,138.01725,121.96763,-2.42196
13940,3.99935,198.60788,4.19113,219.02561,0.01914,138.01725,119.96738,-2.41068
13941,3.99931,202.24693,4.02484,223.13712,0.01804,138.01725,117.96713,-2.39639
13942,3.99926,202.48927,4.02798,216.78852,0.01858,138.01725,115.96688,-2.37482
13943,3.99922,204.03336,4.03669,187.47638,0.02153,138.01725,113.96663,-2.35848
13944,3.99935,204.01401,4.01137,196.95442,0.02037,138.01725,111.96638,-2.34223
13945,3.99911,199.83697,4.20717,192.01231,0.02191,138.01725,109.96612,-2.32784
13946,3.99932,199.82937,4.17338,204.12662,0.02045,138.01725,107.96588,-2.32601
13947,3.99916,200.79444,4.14501,198.70014,0.02086,138.01725,105.96563,-2.32035
13948,3.99908,209.90261,3.7491,209.28643,0.01791,138.01725,103.96538,-2.29664
13949,3.99931,224.94873,3.28906,183.63851,0.01791,138.01725,101.96512,-2.2792
13950,3.99935,223.41799,3.31034,197.5542,0.01676,138.01725,99.96488,-2.27929
13951,3.99943,202.5411,4.0171,220.9866,0.01818,138.01725,97.96463,-2.28735
13952,3.99935,200.37539,4.10315,223.74376,0.01834,138.01725,95.96438,-2.27444
13953,3.99928,202.40467,4.00886,227.84842,0.01759,138.01725,93.96413,-2.26642
13954,3.99918,199.66845,4.13214,224.43213,0.01841,138.01725,91.96388,-2.24668
13955,3.99931,198.46311,4.20488,215.91124,0.01948,138.01725,89.96363,-2.2289
13956,3.9992,198.08928,4.17302,238.50401,0.0175,138.01725,87.96337,-2.21552
13957,3.99932,195.42433,4.30251,234.1595,0.01837,138.01725,85.96313,-2.20056
13958,3.99944,195.76004,4.26971,242.78544,0.01759,138.01725,83.96288,-2.19109
13959,3.99921,199.92371,4.13885,216.37827,0.01913,138.01725,81.96263,-2.17706
13960,3.99932,197.97667,4.16703,244.44936,0.01705,138.01725,79.96237,-2.16805
13961,3.99927,200.75497,4.07531,229.35307,0.01777,138.01725,77.96213,-2.15055
13962,3.99931,202.71245,4.00669,222.51284,0.01801,138.01725,75.96188,-2.13844
13963,3.99936,202.6947,3.98478,234.36605,0.017,138.01725,73.96163,-2.11725
13964,3.99955,201.01633,4.06031,231.51874,0.01754,138.01725,71.96137,-2.0986
13965,3.99914,199.54024,4.13706,224.73289,0.01841,138.01725,69.96113,-2.07849
13966,3.99929,207.61152,3.83139,211.95937,0.01808,138.01725,67.96088,-2.04101
13967,3.99923,202.31909,4.0269,220.62751,0.01825,138.01725,65.96063,-2.01604
13968,3.99928,202.98945,4.00003,220.14241,0.01817,138.01725,63.96038,-1.98411
13969,3.99914,201.72065,4.10109,199.9385,0.02051,138.01725,61.96013,-1.96294
13970,3.99905,209.6455,3.83077,179.4315,0.02135,138.01725,59.95988,-1.93851
13971,3.99929,210.47829,3.7937,181.17291,0.02094,138.01725,57.95962,-1.91802
13972,3.99924,196.44033,4.31497,209.09949,0.02064,138.01725,55.95938,-1.91084
13973,3.99897,199.74656,4.15936,210.91271,0.01972,138.01725,53.95913,-1.89693
13974,3.99916,204.16004,3.959,216.64161,0.01827,138.01725,51.95888,-1.87928
13975,3.9988,197.49032,4.26498,209.3363,0.02037,138.01725,49.95862,-1.86223
13976,3.99883,207.02543,3.9044,190.36445,0.02051,138.01725,47.95838,-1.84435
13977,3.99882,223.1226,3.37202,171.81782,0.01963,138.01725,45.95813,-1.81294
13978,3.99905,199.21095,4.23089,193.55971,0.02186,138.01725,43.95788,-1.81294
13979,3.99908,200.87174,4.12488,204.97186,0.02012,138.01725,41.95763,-1.79929
13980,3.99898,205.76077,3.91359,207.54868,0.01886,138.01725,39.95738,-1.78392
13981,3.99889,218.87277,3.47516,187.81303,0.0185,138.01725,37.95713,-1.75152
13982,3.999,207.40727,3.88289,192.81571,0.02014,138.01725,35.95687,-1.74642
13983,3.99879,206.39133,3.92022,194.08631,0.0202,138.01725,33.95663,-1.73223
13984,3.99895,202.76057,4.05091,201.97226,0.02006,138.01725,31.95638,-1.71687
13985,3.99899,196.01277,4.34507,205.4,0.02115,138.01725,29.95613,-1.70082
13986,3.99917,201.52156,4.04892,226.2212,0.0179,138.01725,27.95587,-1.67421
13987,3.99931,198.94762,4.15348,229.38158,0.01811,138.01725,25.95563,-1.65831
13988,3.99912,195.60092,4.30106,230.91846,0.01863,138.01725,23.95538,-1.65112
13989,3.99901,201.65583,4.11736,194.97877,0.02112,138.01725,21.95513,-1.63196
13990,3.99907,215.54604,3.60824,180.12343,0.02003,138.01725,19.95487,-1.60047
13991,3.99931,194.57491,4.42769,201.06096,0.02202,138.01725,17.95463,-1.60128
13992,3.99923,202.3757,4.10495,188.53289,0.02177,138.01725,15.95438,-1.57443
13993,3.99914,202.28301,4.11661,186.01244,0.02213,138.01725,13.95413,-1.56066
13994,3.99895,216.31587,3.58948,176.71609,0.02031,138.01725,11.95388,-1.5384
13995,3.99906,204.05816,4.02015,192.86397,0.02084,138.01725,9.95363,-1.55014
13996,3.9991,206.24347,3.87293,217.81337,0.01778,138.01725,7.95338,-1.52579
13997,3.99917,201.73087,4.05308,219.93456,0.01843,138.01725,5.95312,-1.51853
13998,3.99917,199.35992,4.1651,215.74742,0.01931,138.01725,3.95288,-1.51279
13999,3.99912,205.39348,3.95447,196.73274,0.0201,138.01725,1.95263,-1.49425
14000,3.99896,205.64069,3.92158,206.14205,0.01902,138.01725,0,-1.46759
14001,3.9991,203.95603,3.96482,217.81629,0.0182,140.0175,397.9545,-4.45695
14002,3.99935,203.626,3.99201,211.64164,0.01886,140.0175,395.95425,-4.45568
14003,3.99927,201.34678,4.06219,223.402,0.01818,140.0175,393.954,-4.4591
14004,3.99947,203.84842,3.96641,219.38448,0.01808,140.0175,391.95375,-4.45633
14005,3.99893,198.75229,4.19514,214.37667,0.01957,140.0175,389.9535,-4.45079
14006,3.999,204.14249,3.9964,200.54496,0.01993,140.0175,387.95325,-4.44243
14007,3.99917,204.23769,3.95763,215.78801,0.01834,140.0175,385.953,-4.4265
14008,3.99934,206.47023,3.86578,217.05256,0.01781,140.0175,383.95275,-4.40378
14009,3.99946,203.96512,3.93616,232.71524,0.01691,140.0175,381.9525,-4.37587
14010,3.99963,211.00922,3.70854,209.26051,0.01772,140.0175,379.99988,-4.3412
14011,3.99922,203.53189,3.98027,218.82311,0.01819,140.0175,377.99963,-4.31775
14012,3.99929,207.52743,3.8322,213.16485,0.01798,140.0175,375.99938,-4.28822
14013,3.999,203.82683,4.03932,189.50321,0.02132,140.0175,373.99913,-4.28149
14014,3.99915,209.01432,3.83062,188.54628,0.02032,140.0175,371.99888,-4.25824
14015,3.99902,191.46429,4.57642,203.39174,0.0225,140.0175,369.99863,-4.24506
14016,3.99894,190.16668,4.62014,210.89721,0.02191,140.0175,367.99838,-4.23592
14017,3.999,208.91541,3.85048,182.58111,0.02109,140.0175,365.99813,-4.21273
14018,3.9992,201.54472,4.11328,198.2778,0.02075,140.0175,363.99788,-4.22547
14019,3.99926,202.10626,4.06482,207.7645,0.01956,140.0175,361.99762,-4.21643
14020,3.99924,202.56275,4.02024,218.95179,0.01836,140.0175,359.99738,-4.20947
14021,3.9992,202.17046,4.02454,224.80563,0.0179,140.0175,357.99713,-4.20044
14022,3.99942,203.20425,4.00057,215.73884,0.01854,140.0175,355.99688,-4.18836
14023,3.99937,203.04313,4.00948,214.69997,0.01867,140.0175,353.99663,-4.17261
14024,3.99922,209.48375,3.75464,214.56061,0.0175,140.0175,351.99638,-4.15002
14025,3.9991,212.4962,3.65419,209.02423,0.01748,140.0175,349.99613,-4.12869
14026,3.99924,192.32096,4.5442,199.87024,0.02274,140.0175,347.99588,-4.12571
14027,3.99908,194.24553,4.42099,208.65225,0.02119,140.0175,345.99563,-4.09872
14028,3.99938,188.77953,4.69528,210.55384,0.0223,140.0175,343.99538,-4.0818
14029,3.99903,190.16823,4.64836,202.13155,0.023,140.0175,341.99513,-4.05904
14030,3.99926,189.65922,4.63906,213.58282,0.02172,140.0175,339.99487,-4.0483
14031,3.99909,202.35093,4.01699,224.75079,0.01787,140.0175,337.99463,-4.01827
14032,3.99908,207.78392,3.86774,192.91814,0.02005,140.0175,335.99438,-4.00649
14033,3.9989,199.05074,4.24176,192.34669,0.02205,140.0175,333.99413,-4.01761
14034,3.99916,186.59794,4.83394,204.89151,0.02359,140.0175,331.99387,-4.01424
14035,3.99928,190.56543,4.61294,206.66906,0.02232,140.0175,329.99363,-3.99038
14036,3.99922,211.21767,3.7737,178.13999,0.02118,140.0175,327.99338,-3.96862
14037,3.99908,203.02193,4.01321,213.26228,0.01882,140.0175,325.99313,-3.96546
14038,3.99929,192.51955,4.47913,218.47365,0.0205,140.0175,323.99288,-3.96217
14039,3.99943,197.29036,4.28048,207.28057,0.02065,140.0175,321.99263,-3.93872
14040,3.99918,201.53953,4.05871,221.10468,0.01836,140.0175,319.99238,-3.90662
14041,3.99928,204.30575,3.95484,215.85469,0.01832,140.0175,317.99213,-3.87847
14042,3.9992,194.96747,4.39028,207.19296,0.02119,140.0175,315.99188,-3.85812
14043,3.99921,192.73372,4.46676,219.09889,0.02039,140.0175,313.99163,-3.83648
14044,3.999,192.62751,4.50677,206.69972,0.0218,140.0175,311.99138,-3.818
14045,3.99888,195.39124,4.37239,206.17284,0.02121,140.0175,309.99112,-3.80004
14046,3.9993,193.05799,4.48857,205.70724,0.02182,140.0175,307.99088,-3.78767
14047,3.99889,198.86019,4.23,199.22971,0.02123,140.0175,305.99063,-3.77005
14048,3.99907,201.22363,4.11717,202.00951,0.02038,140.0175,303.99038,-3.76138
14049,3.99896,225.73525,3.28229,175.17352,0.01874,140.0175,301.99013,-3.73986
14050,3.99907,200.29275,4.15416,203.49747,0.02041,140.0175,299.98988,-3.75568
14051,3.99908,204.13748,3.99165,202.58704,0.0197,140.0175,297.98963,-3.7298
14052,3.99921,195.15188,4.3648,213.2442,0.02047,140.0175,295.98938,-3.72927
14053,3.99941,217.74232,3.47862,205.66226,0.01691,140.0175,293.98913,-3.69721
14054,3.99924,197.49638,4.22439,226.37288,0.01866,140.0175,291.98888,-3.71049
14055,3.99945,223.58122,3.32668,186.11627,0.01787,140.0175,289.98863,-3.66028
14056,3.99934,206.03638,3.92225,199.25444,0.01968,140.0175,287.98837,-3.66086
14057,3.99918,208.6772,3.78113,216.62775,0.01745,140.0175,285.98813,-3.63815
14058,3.99917,204.2821,3.93999,223.61248,0.01762,140.0175,283.98788,-3.6166
14059,3.99932,201.02318,4.10753,209.40563,0.01962,140.0175,281.98763,-3.61369
14060,3.99882,204.36077,4.00505,193.63959,0.02068,140.0175,279.98737,-3.59316
14061,3.99912,205.82596,3.92395,201.98104,0.01943,140.0175,277.98713,-3.55915
14062,3.99901,205.08765,3.94983,203.67067,0.01939,140.0175,275.98688,-3.56269
14063,3.99911,210.2619,3.76999,193.5469,0.01948,140.0175,273.98663,-3.53929
14064,3.99923,200.51644,4.18376,189.6951,0.02206,140.0175,271.98638,-3.52708
14065,3.99918,197.31807,4.31245,195.6533,0.02204,140.0175,269.98613,-3.51465
14066,3.99908,218.96417,3.48486,182.13626,0.01913,140.0175,267.98588,-3.48348
14067,3.99929,198.77273,4.23188,200.14157,0.02114,140.0175,265.98563,-3.49668
14068,3.99925,191.71825,4.50558,223.61191,0.02015,140.0175,263.98538,-3.50152
14069,3.99933,201.13517,4.08512,216.96842,0.01883,140.0175,261.98513,-3.474
14070,3.99951,197.94359,4.26807,200.8985,0.02124,140.0175,259.98488,-3.462
14071,3.99914,200.02542,4.15267,208.71898,0.0199,140.0175,257.98462,-3.44952
14072,3.99902,208.05115,3.86312,190.56647,0.02027,140.0175,255.98438,-3.42349
14073,3.99934,209.87662,3.80903,184.10344,0.02069,140.0175,253.98413,-3.40801
14074,3.99925,194.65587,4.39566,210.66067,0.02087,140.0175,251.98388,-3.38262
14075,3.9989,217.73059,3.51985,185.09102,0.01902,140.0175,249.98363,-3.35064
14076,3.99899,207.38001,3.87956,194.55878,0.01994,140.0175,247.98338,-3.34309
14077,3.9991,206.16859,3.91468,200.06382,0.01957,140.0175,245.98313,-3.32453
14078,3.99893,200.27882,4.15589,203.01064,0.02047,140.0175,243.98288,-3.30972
14079,3.99921,201.49201,4.10048,204.01289,0.0201,140.0175,241.98263,-3.29133
14080,3.99897,206.31812,3.88511,210.38515,0.01847,140.0175,239.98238,-3.26719
14081,3.99904,206.09788,3.90798,204.08569,0.01915,140.0175,237.98213,-3.2473
14082,3.99897,209.0274,3.78806,206.39923,0.01835,140.0175,235.98187,-3.2369
14083,3.99913,221.01589,3.39517,192.59485,0.01763,140.0175,233.98163,-3.20997
14084,3.99873,202.13685,4.091,196.81392,0.02079,140.0175,231.98138,-3.20433
14085,3.99886,205.08374,3.94429,206.03748,0.01914,140.0175,229.98113,-3.1918
14086,3.99871,204.45071,3.99912,194.397,0.02057,140.0175,227.98087,-3.1817
14087,3.99906,205.36571,3.98996,184.23188,0.02166,140.0175,225.98063,-3.16239
14088,3.99912,211.95825,3.70801,192.81224,0.01923,140.0175,223.98038,-3.14602
14089,3.99926,204.94877,3.94692,207.48307,0.01902,140.0175,221.98013,-3.14534
14090,3.999,206.7603,3.87439,207.26051,0.01869,140.0175,219.97988,-3.13075
14091,3.9992,197.34623,4.26717,211.23674,0.0202,140.0175,217.97963,-3.13613
14092,3.99938,202.20354,4.01561,228.74391,0.01756,140.0175,215.97938,-3.11913
14093,3.99938,203.06414,4.0077,215.12297,0.01863,140.0175,213.97913,-3.11349
14094,3.99904,216.08392,3.53753,203.94707,0.01735,140.0175,211.97888,-3.09373
14095,3.99934,206.90359,3.87961,202.58136,0.01915,140.0175,209.97863,-3.08934
14096,3.99903,208.89567,3.76647,219.96521,0.01712,140.0175,207.97838,-3.06442
14097,3.99916,196.12766,4.33642,206.6145,0.02099,140.0175,205.97812,-3.06353
14098,3.99932,198.18009,4.16076,242.98779,0.01712,140.0175,203.97788,-3.04228
14099,3.99905,205.13584,3.94861,203.37115,0.01942,140.0175,201.97763,-3.02681
14100,3.99925,200.39325,4.17485,194.50729,0.02146,140.0175,199.97738,-3.01557
14101,3.99915,195.96841,4.36734,198.64398,0.02199,140.0175,197.97713,-3.00315
14102,3.99916,200.94706,4.07915,223.37196,0.01826,140.0175,195.97688,-2.98361
14103,3.99904,204.54188,3.99299,195.4155,0.02043,140.0175,193.97663,-2.98109
14104,3.99878,206.66303,3.89267,200.8252,0.01938,140.0175,191.97638,-2.96441
14105,3.99912,212.56415,3.64965,210.14049,0.01737,140.0175,189.97613,-2.93451
14106,3.99882,208.13058,3.87168,186.08183,0.02081,140.0175,187.97588,-2.93373
14107,3.99897,203.80983,4.01883,197.21175,0.02038,140.0175,185.97563,-2.91853
14108,3.99903,211.74942,3.73057,186.66551,0.01999,140.0175,183.97537,-2.90033
14109,3.99908,204.3833,3.99584,196.87192,0.0203,140.0175,181.97513,-2.87838
14110,3.99906,200.95519,4.10618,211.06226,0.01945,140.0175,179.97488,-2.85704
14111,3.99913,202.27826,4.04906,211.27294,0.01917,140.0175,177.97463,-2.84094
14112,3.99918,197.6703,4.27442,202.97623,0.02106,140.0175,175.97437,-2.82351
14113,3.99938,206.38765,3.88993,207.11342,0.01878,140.0175,173.97413,-2.79698
14114,3.9991,205.56246,3.90582,214.92711,0.01817,140.0175,171.97388,-2.78378
14115,3.99906,204.06661,4.02085,192.47809,0.02089,140.0175,169.97363,-2.782
14116,3.99925,197.29632,4.21949,232.93166,0.01811,140.0175,167.97338,-2.78091
14117,3.99932,197.86956,4.23412,214.91705,0.0197,140.0175,165.97313,-2.76869
14118,3.9991,202.86109,4.00311,221.12611,0.0181,140.0175,163.97288,-2.75299
14119,3.99921,197.41878,4.26694,210.04318,0.02031,140.0175,161.97262,-2.73647
14120,3.99923,193.55575,4.41149,225.08045,0.0196,140.0175,159.97238,-2.71424
14121,3.99923,199.30937,4.16423,217.10935,0.01918,140.0175,157.97213,-2.69373
14122,3.99909,203.08801,4.03252,203.83974,0.01978,140.0175,155.97188,-2.68711
14123,3.99888,208.46919,3.8716,181.33373,0.02135,140.0175,153.97162,-2.66201
14124,3.99884,207.3177,3.88877,191.85136,0.02027,140.0175,151.97138,-2.63821
14125,3.99913,205.47069,3.96919,189.98915,0.02089,140.0175,149.97113,-2.61908
14126,3.99905,206.685,3.88964,201.86407,0.01927,140.0175,147.97088,-2.6004
14127,3.9991,200.092,4.13433,215.09651,0.01922,140.0175,145.97063,-2.58142
14128,3.99913,207.97774,3.79676,222.51633,0.01706,140.0175,143.97038,-2.57126
14129,3.99913,193.89886,4.41292,217.83713,0.02026,140.0175,141.97013,-2.57467
14130,3.99908,200.99416,4.09556,214.90355,0.01906,140.0175,139.96988,-2.56075
14131,3.99897,205.21337,3.98548,187.92284,0.02121,140.0175,137.96963,-2.52948
14132,3.99904,204.79681,3.9937,191.21069,0.02089,140.0175,135.96938,-2.51562
14133,3.99903,202.91358,4.05935,196.294,0.02068,140.0175,133.96913,-2.51804
14134,3.99903,199.75493,4.22891,186.29354,0.0227,140.0175,131.96887,-2.50578
14135,3.99921,203.7672,4.02237,196.65445,0.02045,140.0175,129.96863,-2.48815
14136,3.9992,213.8767,3.63157,195.75828,0.01855,140.0175,127.96838,-2.45558
14137,3.99897,197.16551,4.29169,205.09354,0.02093,140.0175,125.96813,-2.4615
14138,3.9993,190.18372,4.6737,194.8261,0.02399,140.0175,123.96787,-2.4546
14139,3.99932,201.18826,4.08268,217.03941,0.01881,140.0175,121.96763,-2.43389
14140,3.99908,198.59572,4.20376,213.7934,0.01966,140.0175,119.96738,-2.42581
14141,3.99925,204.07641,3.96233,216.73141,0.01828,140.0175,117.96713,-2.40372
14142,3.99919,204.1588,3.97037,211.40274,0.01878,140.0175,115.96688,-2.38432
14143,3.99907,197.53544,4.27215,205.99991,0.02074,140.0175,113.96663,-2.37081
14144,3.99913,199.83476,4.20263,193.55648,0.02171,140.0175,111.96638,-2.35708
14145,3.99905,201.22477,4.12305,199.77236,0.02064,140.0175,109.96612,-2.34142
14146,3.99923,221.93008,3.40584,173.96695,0.01958,140.0175,107.96588,-2.31765
14147,3.99905,198.34101,4.24913,200.92345,0.02115,140.0175,105.96563,-2.33639
14148,3.99921,196.30563,4.33355,204.66408,0.02117,140.0175,103.96538,-2.32905
14149,3.9993,200.93989,4.09491,216.33134,0.01893,140.0175,101.96512,-2.31963
14150,3.99945,202.35139,4.0428,212.81733,0.019,140.0175,99.96488,-2.31419
14151,3.99955,203.86549,3.96627,219.15668,0.0181,140.0175,97.96463,-2.30293
14152,3.99915,202.89007,4.01635,214.37011,0.01874,140.0175,95.96438,-2.29187
14153,3.99937,203.92098,3.94597,228.2621,0.01729,140.0175,93.96413,-2.28201
14154,3.99935,207.3615,3.82881,218.17193,0.01755,140.0175,91.96388,-2.256
14155,3.99925,197.23829,4.26155,215.45667,0.01978,140.0175,89.96363,-2.24683
14156,3.99936,198.5362,4.16646,231.9221,0.01796,140.0175,87.96337,-2.23352
14157,3.99922,205.22155,3.9065,221.43926,0.01764,140.0175,85.96313,-2.21135
14158,3.99933,196.6503,4.26528,225.34309,0.01893,140.0175,83.96288,-2.20869
14159,3.99932,197.02957,4.23101,233.22351,0.01814,140.0175,81.96263,-2.20037
14160,3.99937,213.20507,3.62914,208.9714,0.01737,140.0175,79.96237,-2.17249
14161,3.99948,202.35287,4.04319,212.63186,0.01901,140.0175,77.96213,-2.1713
14162,3.9993,211.52127,3.68852,209.70107,0.01759,140.0175,75.96188,-2.15236
14163,3.99944,204.09821,3.95348,220.71633,0.01791,140.0175,73.96163,-2.1422
14164,3.99933,201.89175,4.07584,207.0356,0.01969,140.0175,71.96137,-2.12487
14165,3.99927,200.5606,4.09507,223.74124,0.0183,140.0175,69.96113,-2.10427
14166,3.99943,203.17324,4.00451,214.52824,0.01867,140.0175,67.96088,-2.07272
14167,3.99956,203.35024,3.9866,219.56957,0.01816,140.0175,65.96063,-2.04424
14168,3.99923,200.15612,4.08806,235.98088,0.01732,140.0175,63.96038,-2.01394
14169,3.99916,199.13075,4.20067,205.5658,0.02043,140.0175,61.96013,-1.98983
14170,3.99913,204.2565,3.99629,198.76932,0.02011,140.0175,59.95988,-1.96938
14171,3.9991,202.13513,4.09252,196.44513,0.02083,140.0175,57.95962,-1.95007
14172,3.99866,201.52962,4.11012,199.45459,0.02061,140.0175,55.95938,-1.92842
14173,3.99919,201.86436,4.0811,205.31691,0.01988,140.0175,53.95913,-1.91323
14174,3.9989,202.92566,4.05721,196.84155,0.02061,140.0175,51.95888,-1.89484
14175,3.99922,215.79536,3.61413,174.5171,0.02071,140.0175,49.95862,-1.86485
14176,3.9993,204.54176,4.01814,186.49585,0.02155,140.0175,47.95838,-1.86232
14177,3.99918,205.34509,3.99756,182.04599,0.02196,140.0175,45.95813,-1.84708
14178,3.99883,198.94633,4.25256,190.40467,0.02233,140.0175,43.95788,-1.83247
14179,3.9991,203.48984,4.00543,208.11196,0.01925,140.0175,41.95763,-1.81471
14180,3.999,205.65934,3.92693,203.51801,0.0193,140.0175,39.95738,-1.79971
14181,3.99912,205.33957,3.90953,217.48458,0.01798,140.0175,37.95713,-1.78068
14182,3.99888,203.35641,4.00139,212.20823,0.01886,140.0175,35.95687,-1.76486
14183,3.99883,204.73814,3.97268,200.07746,0.01986,140.0175,33.95663,-1.75292
14184,3.9989,200.69659,4.16064,194.59447,0.02138,140.0175,31.95638,-1.73804
14185,3.99903,195.37025,4.3801,203.92127,0.02148,140.0175,29.95613,-1.72051
14186,3.99929,214.84834,3.56166,214.35509,0.01662,140.0175,27.95587,-1.6796
14187,3.99944,197.70538,4.22377,222.52661,0.01898,140.0175,25.95563,-1.68137
14188,3.99933,194.40344,4.39448,215.65642,0.02038,140.0175,23.95538,-1.66993
14189,3.9991,204.83952,3.96496,201.64193,0.01966,140.0175,21.95513,-1.64871
14190,3.99903,201.69065,4.09589,202.36918,0.02024,140.0175,19.95487,-1.63393
14191,3.99919,198.15052,4.25601,201.64359,0.02111,140.0175,17.95463,-1.6196
14192,3.99872,199.93602,4.21147,189.02575,0.02228,140.0175,15.95438,-1.60322
14193,3.99914,199.26868,4.22159,195.82268,0.02156,140.0175,13.95413,-1.59204
14194,3.9992,204.4771,4.01789,187.47388,0.02143,140.0175,11.95388,-1.57757
14195,3.99895,201.02817,4.13681,197.84694,0.02091,140.0175,9.95363,-1.57688
14196,3.99927,202.09789,4.02801,224.6242,0.01793,140.0175,7.95338,-1.55532
14197,3.99917,203.54829,4.00305,208.12224,0.01923,140.0175,5.95312,-1.5436
14198,3.99913,198.71764,4.19876,213.62611,0.01965,140.0175,3.95288,-1.5312
14199,3.9993,195.78656,4.29494,229.88389,0.01868,140.0175,1.95263,-1.517
14200,3.99936,199.12426,4.17799,214.81807,0.01945,140.0175,0,-1.49966
14201,3.99927,201.18461,4.05393,230.96557,0.01755,142.01775,397.9545,-4.47944
14202,3.99945,203.41443,3.98405,219.46299,0.01815,142.01775,395.95425,-4.468
14203,3.9995,202.25111,4.03051,220.41646,0.01829,142.01775,393.954,-4.47481
14204,3.99948,206.24375,3.86201,223.71698,0.01726,142.01775,391.95375,-4.47159
14205,3.99909,200.36141,4.09739,226.65058,0.01808,142.01775,389.9535,-4.4695
14206,3.99876,197.35712,4.27509,207.82559,0.02057,142.01775,387.95325,-4.46039
14207,3.99908,202.07284,4.10374,193.3923,0.02122,142.01775,385.953,-4.44411
14208,3.99908,204.27701,3.9563,215.60757,0.01835,142.01775,383.95275,-4.42445
14209,3.99946,203.83767,3.96193,221.81144,0.01786,142.01775,381.9525,-4.39582
14210,3.99939,199.02963,4.1631,223.18793,0.01865,142.01775,379.99988,-4.36845
14211,3.99956,202.36711,4.02291,221.76422,0.01814,142.01775,377.99963,-4.33176
14212,3.99965,204.26303,3.95714,215.78817,0.01834,142.01775,375.99938,-4.3042
14213,3.99908,199.34232,4.18845,206.56616,0.02028,142.01775,373.99913,-4.30162
14214,3.99901,205.04121,3.96123,199.74716,0.01983,142.01775,371.99888,-4.2797
14215,3.99918,190.66994,4.6409,196.68703,0.0236,142.01775,369.99863,-4.26301
14216,3.99909,187.29576,4.78007,209.1966,0.02285,142.01775,367.99838,-4.25427
14217,3.99912,195.12068,4.38984,204.74503,0.02144,142.01775,365.99813,-4.24577
14218,3.99933,201.63446,4.06531,216.28277,0.0188,142.01775,363.99788,-4.24258
14219,3.9991,200.88302,4.07095,228.70207,0.0178,142.01775,361.99762,-4.23578
14220,3.99933,200.53053,4.08784,227.91803,0.01794,142.01775,359.99738,-4.22741
14221,3.99917,200.16414,4.10308,228.07044,0.01799,142.01775,357.99713,-4.21799
14222,3.9995,201.10786,4.10201,210.2592,0.01951,142.01775,355.99688,-4.20253
14223,3.99933,200.34733,4.09789,226.8377,0.01807,142.01775,353.99663,-4.18873
14224,3.99937,200.80663,4.10353,215.10907,0.01908,142.01775,351.99638,-4.17222
14225,3.99947,199.45348,4.13962,225.4939,0.01836,142.01775,349.99613,-4.15667
14226,3.99921,192.01216,4.58884,191.61553,0.02395,142.01775,347.99588,-4.14265
14227,3.99912,195.09046,4.38693,206.25105,0.02127,142.01775,345.99563,-4.113
14228,3.99906,191.83375,4.57123,199.19692,0.02295,142.01775,343.99538,-4.09481
14229,3.99913,194.74921,4.43542,195.85583,0.02265,142.01775,341.99513,-4.07498
14230,3.99914,190.25236,4.61029,212.77107,0.02167,142.01775,339.99487,-4.06421
14231,3.99936,197.1434,4.2453,224.23331,0.01893,142.01775,337.99463,-4.04103
14232,3.99907,195.01303,4.34753,222.62531,0.01953,142.01775,335.99438,-4.03448
14233,3.99897,196.67376,4.32736,200.688,0.02156,142.01775,333.99413,-4.03234
14234,3.99936,194.07606,4.49061,189.61866,0.02368,142.01775,331.99387,-4.02483
14235,3.99903,191.17474,4.60382,199.66288,0.02306,142.01775,329.99363,-4.00367
14236,3.9991,185.92121,4.84167,213.74376,0.02265,142.01775,327.99338,-4.00886
14237,3.99926,198.50143,4.19604,218.91481,0.01917,142.01775,325.99313,-3.98377
14238,3.99939,192.33479,4.53414,202.81581,0.02236,142.01775,323.99288,-3.9758
14239,3.99906,200.90214,4.12119,205.89219,0.02002,142.01775,321.99263,-3.94538
14240,3.99934,204.28315,3.91426,237.90109,0.01645,142.01775,319.99238,-3.91844
14241,3.99926,202.77911,4.01458,217.37249,0.01847,142.01775,317.99213,-3.89453
14242,3.99911,195.88133,4.32932,213.54068,0.02027,142.01775,315.99188,-3.8696
14243,3.99897,205.22287,3.95523,199.14212,0.01986,142.01775,313.99163,-3.84082
14244,3.99904,195.16585,4.36653,212.26815,0.02057,142.01775,311.99138,-3.83138
14245,3.99893,207.01619,3.91794,185.59071,0.02111,142.01775,309.99112,-3.80278
14246,3.99883,202.41413,4.09178,192.28796,0.02128,142.01775,307.99088,-3.79703
14247,3.99923,195.11778,4.38227,207.4755,0.02112,142.01775,305.99063,-3.78683
14248,3.99908,193.88362,4.44594,206.16525,0.02156,142.01775,303.99038,-3.78012
14249,3.99913,201.02284,4.09767,213.4704,0.0192,142.01775,301.99013,-3.77886
14250,3.9991,216.39651,3.5388,197.78277,0.01789,142.01775,299.98988,-3.763
14251,3.99895,201.44658,4.11139,200.46439,0.02051,142.01775,297.98963,-3.74755
14252,3.99909,202.19113,4.04799,213.33726,0.01897,142.01775,295.98938,-3.73964
14253,3.99944,226.99522,3.19406,202.89899,0.01574,142.01775,293.98913,-3.70273
14254,3.99951,214.94992,3.55613,215.66405,0.01649,142.01775,291.98888,-3.69972
14255,3.99921,200.71454,4.08941,223.25781,0.01832,142.01775,289.98863,-3.68822
14256,3.99917,206.45854,3.89073,205.38769,0.01894,142.01775,287.98837,-3.66927
14257,3.99928,200.84049,4.08203,224.24131,0.0182,142.01775,285.98813,-3.66082
14258,3.99938,196.95342,4.26068,221.32378,0.01925,142.01775,283.98788,-3.64086
14259,3.99917,195.37803,4.35892,211.39034,0.02062,142.01775,281.98763,-3.62179
14260,3.99914,204.11056,4.01797,192.88889,0.02083,142.01775,279.98737,-3.60433
14261,3.99916,212.00302,3.71293,190.04476,0.01954,142.01775,277.98713,-3.57741
14262,3.99934,206.58859,3.91627,192.76839,0.02032,142.01775,275.98688,-3.57433
14263,3.99924,206.0019,3.94202,192.00556,0.02053,142.01775,273.98663,-3.56227
14264,3.99914,204.36152,4.02447,186.86901,0.02154,142.01775,271.98638,-3.54339
14265,3.99924,202.32281,4.09345,193.25984,0.02118,142.01775,269.98613,-3.52713
14266,3.99902,204.92803,3.9847,192.49846,0.0207,142.01775,267.98588,-3.50789
14267,3.99932,194.55216,4.37618,220.00462,0.01989,142.01775,265.98563,-3.51236
14268,3.99924,201.82741,4.04113,223.74277,0.01806,142.01775,263.98538,-3.49862
14269,3.99923,199.42777,4.16804,213.27751,0.01954,142.01775,261.98513,-3.49124
14270,3.99923,198.29743,4.20164,220.43193,0.01906,142.01775,259.98488,-3.47992
