Repository: edrossi93/mecanano-ml-nanomechanics-tutorial

File: data/nanoindent_maps/Duplex Steel 2um.csv (part 28 of 77)
Index,Load,Depth,HARDNESS,MODULUS,H/E,X Position,Y Position,Z Position
Integer,mN,nm,GPa,GPa,None,µm,µm,µm
14271,3.99932,203.39515,4.02002,203.77368,0.01973,142.01775,257.98462,-3.46548
14272,3.99903,203.22127,4.02914,202.90943,0.01986,142.01775,255.98438,-3.44475
14273,3.99907,198.74644,4.22678,202.29848,0.02089,142.01775,253.98413,-3.4333
14274,3.99915,158.78783,6.90253,209.7917,0.0329,142.01775,251.98388,-3.40154
14275,3.99902,204.50679,3.99154,196.51859,0.02031,142.01775,249.98363,-3.38247
14276,3.99888,207.63773,3.84492,204.90541,0.01876,142.01775,247.98338,-3.36212
14277,3.99905,226.64649,3.24388,180.27794,0.01799,142.01775,245.98313,-3.31845
14278,3.99913,202.34548,4.07125,201.03355,0.02025,142.01775,243.98288,-3.32021
14279,3.99912,195.23015,4.36133,213.10634,0.02047,142.01775,241.98263,-3.3066
14280,3.99889,201.36074,4.12744,195.9386,0.02106,142.01775,239.98238,-3.28865
14281,3.99894,209.85942,3.76839,200.8255,0.01876,142.01775,237.98213,-3.2648
14282,3.99919,211.65272,3.71349,195.39801,0.019,142.01775,235.98187,-3.25251
14283,3.99881,202.62199,4.07051,196.68827,0.0207,142.01775,233.98163,-3.23639
14284,3.99914,206.86616,3.89666,195.9947,0.01988,142.01775,231.98138,-3.21722
14285,3.99903,207.05539,3.88746,196.60214,0.01977,142.01775,229.98113,-3.20901
14286,3.9991,200.4089,4.1398,207.09609,0.01999,142.01775,227.98087,-3.19987
14287,3.99885,217.93452,3.54246,172.9602,0.02048,142.01775,225.98063,-3.16474
14288,3.99898,212.17925,3.71051,188.25731,0.01971,142.01775,223.98038,-3.1645
14289,3.99905,207.47968,3.87646,194.23839,0.01996,142.01775,221.98013,-3.15739
14290,3.99918,205.46917,3.95138,196.75423,0.02008,142.01775,219.97988,-3.145
14291,3.99881,201.64577,4.11503,195.87874,0.02101,142.01775,217.97963,-3.14486
14292,3.99946,205.02024,3.92579,215.99127,0.01818,142.01775,215.97938,-3.12489
14293,3.99955,201.26845,4.08744,213.5366,0.01914,142.01775,213.97913,-3.11865
14294,3.99933,206.44872,3.86916,215.7817,0.01793,142.01775,211.97888,-3.11518
14295,3.9992,207.24972,3.82974,219.86809,0.01742,142.01775,209.97863,-3.09721
14296,3.99912,203.92998,4.0254,192.94739,0.02086,142.01775,207.97838,-3.07735
14297,3.99904,200.73541,4.15066,197.55309,0.02101,142.01775,205.97812,-3.0675
14298,3.99923,204.40222,3.95083,215.86928,0.0183,142.01775,203.97788,-3.04226
14299,3.9991,205.42946,3.9043,218.2869,0.01789,142.01775,201.97763,-3.0356
14300,3.99906,203.31639,4.01034,209.09468,0.01918,142.01775,199.97738,-3.02228
14301,3.99907,193.45259,4.4667,206.34206,0.02165,142.01775,197.97713,-3.00813
14302,3.99928,197.21172,4.27496,210.66614,0.02029,142.01775,195.97688,-2.99092
14303,3.9992,202.76872,4.02448,213.02292,0.01889,142.01775,193.97663,-2.98874
14304,3.9989,207.25174,3.83744,215.68896,0.01779,142.01775,191.97638,-2.9744
14305,3.99912,202.47317,4.02456,218.61926,0.01841,142.01775,189.97613,-2.95057
14306,3.99911,203.6848,4.05986,184.67783,0.02198,142.01775,187.97588,-2.9386
14307,3.99889,204.72884,3.9935,192.25647,0.02077,142.01775,185.97563,-2.92421
14308,3.99924,195.82516,4.34989,206.96585,0.02102,142.01775,183.97537,-2.90893
14309,3.99915,225.51754,3.29995,170.44174,0.01936,142.01775,181.97513,-2.8701
14310,3.99934,192.00805,4.55579,201.25831,0.02264,142.01775,179.97488,-2.87506
14311,3.9992,222.87364,3.32542,198.52093,0.01675,142.01775,177.97463,-2.83378
14312,3.9991,200.67867,4.12943,206.51828,0.02,142.01775,175.97437,-2.83945
14313,3.99918,195.40276,4.35327,213.07685,0.02043,142.01775,173.97413,-2.82736
14314,3.99908,182.23855,5.0702,209.9528,0.02415,142.01775,171.97388,-2.81929
14315,3.99913,189.49122,4.73726,188.06862,0.02519,142.01775,169.97363,-2.81124
14316,3.99929,201.74201,4.06735,213.31954,0.01907,142.01775,167.97338,-2.79943
14317,3.99914,198.52278,4.21841,209.27703,0.02016,142.01775,165.97313,-2.79061
14318,3.99914,198.67093,4.18653,219.69769,0.01906,142.01775,163.97288,-2.77714
14319,3.99917,197.48778,4.27397,206.18831,0.02073,142.01775,161.97262,-2.75497
14320,3.99926,198.76094,4.23177,200.35812,0.02112,142.01775,159.97238,-2.73319
14321,3.99907,204.91347,3.96805,199.14254,0.01993,142.01775,157.97213,-2.7188
14322,3.99866,205.10516,3.93912,207.82107,0.01895,142.01775,155.97188,-2.69494
14323,3.99907,195.6806,4.34126,212.5814,0.02042,142.01775,153.97162,-2.68347
14324,3.99884,198.26496,4.24372,204.02441,0.0208,142.01775,151.97138,-2.66134
14325,3.99885,202.38745,4.06862,201.22729,0.02022,142.01775,149.97113,-2.63965
14326,3.99918,195.2482,4.37254,208.68993,0.02095,142.01775,147.97088,-2.62441
14327,3.99904,172.17939,5.84191,192.28171,0.03038,142.01775,145.97063,-2.59518
14328,3.99878,182.4521,5.17602,182.93056,0.0283,142.01775,143.97038,-2.59726
14329,3.99905,209.50231,3.77669,203.29053,0.01858,142.01775,141.97013,-2.5843
14330,3.99905,199.13107,4.20211,204.96446,0.0205,142.01775,139.96988,-2.57319
14331,3.99912,205.92845,3.89227,214.42947,0.01815,142.01775,137.96963,-2.54034
14332,3.99891,225.92686,3.2574,184.3678,0.01767,142.01775,135.96938,-2.5077
14333,3.99921,198.01775,4.24498,207.93043,0.02042,142.01775,133.96913,-2.53081
14334,3.99919,194.95573,4.41465,199.21216,0.02216,142.01775,131.96887,-2.51997
14335,3.99898,198.69799,4.18624,219.21097,0.0191,142.01775,129.96863,-2.50425
14336,3.99921,196.38454,4.33526,202.76805,0.02138,142.01775,127.96838,-2.49054
14337,3.99917,199.85525,4.18002,201.15661,0.02078,142.01775,125.96813,-2.45991
14338,3.9993,192.82675,4.50897,202.861,0.02223,142.01775,123.96787,-2.46557
14339,3.99937,203.70167,3.98352,214.08223,0.01861,142.01775,121.96763,-2.44139
14340,3.99949,196.27628,4.29378,220.58522,0.01947,142.01775,119.96738,-2.43526
14341,3.99933,202.39785,4.05126,208.27567,0.01945,142.01775,117.96713,-2.4135
14342,3.99923,199.71915,4.1496,215.62721,0.01924,142.01775,115.96688,-2.40316
14343,3.99923,198.41394,4.2211,210.19858,0.02008,142.01775,113.96663,-2.38025
14344,3.99912,207.11142,3.90329,189.60037,0.02059,142.01775,111.96638,-2.36092
14345,3.99921,200.93024,4.14994,194.83716,0.0213,142.01775,109.96612,-2.35124
14346,3.99937,200.8396,4.14843,196.84463,0.02107,142.01775,107.96588,-2.35538
14347,3.99915,198.42094,4.24694,200.44724,0.02119,142.01775,105.96563,-2.34846
14348,3.99913,196.27065,4.31587,211.69735,0.02039,142.01775,103.96538,-2.34133
14349,3.99935,200.56501,4.09591,223.2991,0.01834,142.01775,101.96512,-2.33434
14350,3.99928,198.83873,4.2033,209.68496,0.02005,142.01775,99.96488,-2.33164
14351,3.99931,201.59925,4.0764,212.05087,0.01922,142.01775,97.96463,-2.31958
14352,3.99939,200.1415,4.12328,219.14846,0.01882,142.01775,95.96438,-2.30882
14353,3.99932,204.62257,3.93649,218.52503,0.01801,142.01775,93.96413,-2.292
14354,3.99927,200.12988,4.0807,240.61839,0.01696,142.01775,91.96388,-2.28041
14355,3.99935,197.46227,4.24508,218.06812,0.01947,142.01775,89.96363,-2.2639
14356,3.99919,198.86936,4.15794,228.81827,0.01817,142.01775,87.96337,-2.25098
14357,3.99939,199.43153,4.12707,232.04179,0.01779,142.01775,85.96313,-2.2339
14358,3.99926,202.89724,4.00982,217.29354,0.01845,142.01775,83.96288,-2.2199
14359,3.99946,200.08324,4.11852,222.51973,0.01851,142.01775,81.96263,-2.21416
14360,3.99945,195.55876,4.27243,246.18012,0.01735,142.01775,79.96237,-2.20544
14361,3.99928,199.50621,4.14342,222.54549,0.01862,142.01775,77.96213,-2.19128
14362,3.99942,206.52882,3.85601,220.93739,0.01745,142.01775,75.96188,-2.17542
14363,3.99951,216.11099,3.52047,213.25736,0.01651,142.01775,73.96163,-2.14971
14364,3.99938,202.99413,4.01153,214.70361,0.01868,142.01775,71.96137,-2.14679
14365,3.99962,198.94406,4.16969,222.03663,0.01878,142.01775,69.96113,-2.12889
14366,3.99953,197.91235,4.22105,219.69125,0.01921,142.01775,67.96088,-2.10019
14367,3.99929,199.32208,4.15716,219.9932,0.0189,142.01775,65.96063,-2.07878
14368,3.99936,200.98847,4.06972,227.22651,0.01791,142.01775,63.96038,-2.03841
14369,3.99923,194.73401,4.39515,209.47404,0.02098,142.01775,61.96013,-2.01391
14370,3.9994,199.94734,4.14664,212.7141,0.01949,142.01775,59.95988,-1.98772
14371,3.99905,200.19477,4.18373,194.42959,0.02152,142.01775,57.95962,-1.96955
14372,3.99932,153.1172,7.47958,213.68057,0.035,142.01775,55.95938,-1.94683
14373,3.9989,194.95879,4.39922,204.1214,0.02155,142.01775,53.95913,-1.93201
14374,3.99927,206.87132,3.89101,198.267,0.01963,142.01775,51.95888,-1.90903
14375,3.99903,203.54846,4.04225,192.6597,0.02098,142.01775,49.95862,-1.8965
14376,3.99879,203.9684,4.03755,187.95452,0.02148,142.01775,47.95838,-1.88154
14377,3.99926,205.20216,3.97287,192.7711,0.02061,142.01775,45.95813,-1.86676
14378,3.99883,210.08071,3.75121,204.86429,0.01831,142.01775,43.95788,-1.84604
14379,3.99903,203.94863,3.99608,203.97009,0.01959,142.01775,41.95763,-1.83204
14380,3.99896,210.50839,3.73447,205.2709,0.01819,142.01775,39.95738,-1.81039
14381,3.9991,205.76096,3.91766,205.80136,0.01904,142.01775,37.95713,-1.79607
14382,3.99901,202.87622,4.07481,191.31573,0.0213,142.01775,35.95687,-1.78188
14383,3.99916,206.68519,3.91969,189.92244,0.02064,142.01775,33.95663,-1.76853
14384,3.99905,209.09986,3.83048,187.28069,0.02045,142.01775,31.95638,-1.74699
14385,3.99907,197.85717,4.2874,195.53701,0.02193,142.01775,29.95613,-1.74105
14386,3.99959,121.61806,12.7852,239.66195,0.05335,142.01775,27.95587,-1.7129
14387,3.99948,135.91024,9.64261,239.9072,0.04019,142.01775,25.95563,-1.6949
14388,3.9992,201.1917,4.093,212.38375,0.01927,142.01775,23.95538,-1.67598
14389,3.99909,199.17818,4.21295,200.23276,0.02104,142.01775,21.95513,-1.67025
14390,3.99912,204.43014,3.97181,205.8363,0.0193,142.01775,19.95487,-1.65142
14391,3.99905,199.23473,4.22313,195.79035,0.02157,142.01775,17.95463,-1.6377
14392,3.99899,202.91495,4.0395,203.9279,0.01981,142.01775,15.95438,-1.62615
14393,3.99899,204.44788,3.98121,201.55333,0.01975,142.01775,13.95413,-1.61453
14394,3.99911,200.92855,4.11944,206.15018,0.01998,142.01775,11.95388,-1.60774
14395,3.99891,196.13671,4.31372,214.8436,0.02008,142.01775,9.95363,-1.59977
14396,3.99936,209.2093,3.76928,212.42815,0.01774,142.01775,7.95338,-1.57589
14397,3.99946,207.16352,3.84171,215.576,0.01782,142.01775,5.95312,-1.56394
14398,3.99929,215.76759,3.56714,194.67143,0.01832,142.01775,3.95288,-1.53907
14399,3.9995,199.68835,4.13233,224.11296,0.01844,142.01775,1.95263,-1.54002
14400,3.99965,200.9602,4.09528,215.96646,0.01896,142.01775,0,-1.51821
14401,3.99931,208.10714,3.81723,209.52479,0.01822,144.018,397.9545,-4.49212
14402,3.99943,204.17992,3.94878,221.3976,0.01784,144.018,395.95425,-4.48284
14403,3.99934,198.95438,4.16327,224.61263,0.01854,144.018,393.954,-4.49029
14404,3.99928,204.62542,3.94574,214.01027,0.01844,144.018,391.95375,-4.49124
14405,3.99912,198.73065,4.15347,234.00014,0.01775,144.018,389.9535,-4.48801
14406,3.99891,203.25862,4.0383,198.63639,0.02033,144.018,387.95325,-4.475
14407,3.99923,195.74043,4.32889,216.35394,0.02001,144.018,385.953,-4.46532
14408,3.99946,201.37235,4.06261,222.78198,0.01824,144.018,383.95275,-4.44372
14409,3.99968,200.04999,4.10459,230.05827,0.01784,144.018,381.9525,-4.41565
14410,3.9994,204.72571,3.9186,225.58779,0.01737,144.018,379.99988,-4.38031
14411,3.99936,197.84155,4.22422,219.6154,0.01923,144.018,377.99963,-4.35576
14412,3.99935,200.39766,4.10212,223.77391,0.01833,144.018,375.99938,-4.33504
14413,3.99929,197.48416,4.28784,201.34437,0.0213,144.018,373.99913,-4.31641
14414,3.99907,212.46067,3.71641,181.83627,0.02044,144.018,371.99888,-4.2847
14415,3.99918,190.78317,4.64793,193.10876,0.02407,144.018,369.99863,-4.27932
14416,3.99917,192.4172,4.52022,205.84206,0.02196,144.018,367.99838,-4.2663
14417,3.99913,208.00564,3.85106,196.13608,0.01963,144.018,365.99813,-4.25037
14418,3.99919,199.9712,4.14464,213.00979,0.01946,144.018,363.99788,-4.2543
14419,3.99922,203.14221,4.02394,206.49675,0.01949,144.018,361.99762,-4.25076
14420,3.9993,199.9254,4.11211,228.7777,0.01797,144.018,359.99738,-4.24384
14421,3.99912,197.36114,4.23105,226.05935,0.01872,144.018,357.99713,-4.24
14422,3.99946,199.9256,4.12299,223.62601,0.01844,144.018,355.99688,-4.22075
14423,3.99931,213.14827,3.64796,200.44762,0.0182,144.018,353.99663,-4.1899
14424,3.9993,200.46946,4.11096,218.23627,0.01884,144.018,351.99638,-4.18654
14425,3.99956,200.91299,4.10077,214.40341,0.01913,144.018,349.99613,-4.16917
14426,3.99889,208.8676,3.8634,178.71694,0.02162,144.018,347.99588,-4.13751
14427,3.99924,188.8558,4.69018,210.81333,0.02225,144.018,345.99563,-4.12773
14428,3.999,191.55268,4.55479,208.84967,0.02181,144.018,343.99538,-4.10662
14429,3.99908,202.25109,4.08052,199.02273,0.0205,144.018,341.99513,-4.07718
14430,3.99902,199.51563,4.18562,204.65941,0.02045,144.018,339.99487,-4.06411
14431,3.99912,192.36506,4.48969,217.32144,0.02066,144.018,337.99463,-4.05791
14432,3.99934,195.71429,4.35408,207.39574,0.02099,144.018,335.99438,-4.04501
14433,3.99898,194.66623,4.42368,200.77306,0.02203,144.018,333.99413,-4.04135
14434,3.99917,189.78111,4.69069,196.03755,0.02393,144.018,331.99387,-4.04327
14435,3.99907,198.13198,4.28309,192.79287,0.02222,144.018,329.99363,-4.01712
14436,3.99897,204.77736,4.01114,185.37356,0.02164,144.018,327.99338,-4.01195
14437,3.99922,194.01626,4.48391,192.31468,0.02332,144.018,325.99313,-4.01078
14438,3.99912,198.0992,4.27843,194.80636,0.02196,144.018,323.99288,-3.99149
14439,3.99875,210.87488,3.7773,181.3777,0.02083,144.018,321.99263,-3.95514
14440,3.99936,200.66476,4.10325,217.93728,0.01883,144.018,319.99238,-3.936
14441,3.99936,214.81649,3.57448,207.81352,0.0172,144.018,317.99213,-3.89542
14442,3.99935,199.1912,4.21,201.19285,0.02093,144.018,315.99188,-3.88655
14443,3.99911,209.55626,3.79956,192.49437,0.01974,144.018,313.99163,-3.85446
14444,3.99916,206.26694,3.94199,187.99803,0.02097,144.018,311.99138,-3.84693
14445,3.99894,210.96051,3.79074,175.56606,0.02159,144.018,309.99112,-3.82495
14446,3.99919,194.87713,4.41751,199.52683,0.02214,144.018,307.99088,-3.81956
14447,3.99908,197.6679,4.31336,190.14417,0.02268,144.018,305.99063,-3.80422
14448,3.99915,196.76775,4.31803,202.44699,0.02133,144.018,303.99038,-3.79984
14449,3.99896,203.74477,4.00143,205.24062,0.0195,144.018,301.99013,-3.79634
14450,3.99911,201.1383,4.10734,207.34192,0.01981,144.018,299.98988,-3.79009
14451,3.99909,200.22334,4.15602,203.96812,0.02038,144.018,297.98963,-3.77229
14452,3.99922,204.09018,3.94168,226.80842,0.01738,144.018,295.98938,-3.76018
14453,3.99957,205.33604,3.90811,218.50519,0.01789,144.018,293.98913,-3.74247
14454,3.99963,204.1933,3.96465,213.59994,0.01856,144.018,291.98888,-3.72042
14455,3.99929,199.28112,4.1469,225.52088,0.01839,144.018,289.98863,-3.70836
14456,3.99925,200.38701,4.11387,218.51056,0.01883,144.018,287.98837,-3.69038
14457,3.99911,205.95524,3.91734,202.56338,0.01934,144.018,285.98813,-3.66859
14458,3.99897,204.42747,3.97236,205.57899,0.01932,144.018,283.98788,-3.65269
14459,3.99932,201.26852,4.11325,202.87339,0.02027,144.018,281.98763,-3.61364
14460,3.99933,200.33341,4.15001,204.51875,0.02029,144.018,279.98737,-3.61546
14461,3.99899,201.59067,4.10785,199.4559,0.0206,144.018,277.98713,-3.58479
14462,3.99911,204.30796,4.01854,189.69361,0.02118,144.018,275.98688,-3.59285
14463,3.99928,204.80241,4.00122,188.54675,0.02122,144.018,273.98663,-3.57747
14464,3.99913,205.39251,3.96656,192.13926,0.02064,144.018,271.98638,-3.56066
14465,3.99913,204.10857,4.02016,192.12057,0.02093,144.018,269.98613,-3.54594
14466,3.99919,198.81546,4.26667,188.04592,0.02269,144.018,267.98588,-3.53148
14467,3.99922,196.2244,4.33531,205.40642,0.02111,144.018,265.98563,-3.52868
14468,3.99935,199.0157,4.16504,222.56385,0.01871,144.018,263.98538,-3.52088
14469,3.99921,199.44558,4.15477,218.6007,0.01901,144.018,261.98513,-3.50736
14470,3.99939,195.91868,4.31233,219.74224,0.01962,144.018,259.98488,-3.49855
14471,3.99888,203.5036,3.99444,212.58463,0.01879,144.018,257.98462,-3.48174
14472,3.99913,201.47395,4.07183,216.32478,0.01882,144.018,255.98438,-3.46359
14473,3.99898,203.68897,4.03024,194.84429,0.02068,144.018,253.98413,-3.44981
14474,3.99905,205.43948,3.96467,192.085,0.02064,144.018,251.98388,-3.41883
14475,3.99885,205.18273,3.92443,213.1943,0.01841,144.018,249.98363,-3.39735
14476,3.99904,207.55488,3.87008,195.59869,0.01979,144.018,247.98338,-3.37919
14477,3.99901,205.55573,3.97984,184.9568,0.02152,144.018,245.98313,-3.35417
14478,3.99893,221.08702,3.40841,184.84409,0.01844,144.018,243.98288,-3.3278
14479,3.99907,207.9887,3.87626,186.57803,0.02078,144.018,241.98263,-3.31835
14480,3.9989,205.91842,3.92936,198.10661,0.01983,144.018,239.98238,-3.30749
14481,3.99882,206.71651,3.86966,210.15901,0.01841,144.018,237.98213,-3.28619
14482,3.99919,207.83632,3.8631,193.98716,0.01991,144.018,235.98187,-3.27445
14483,3.99899,218.15291,3.52284,177.74352,0.01982,144.018,233.98163,-3.23937
14484,3.99915,206.54112,3.91123,195.40198,0.02002,144.018,231.98138,-3.23754
14485,3.99896,207.18513,3.87894,197.94737,0.0196,144.018,229.98113,-3.23151
14486,3.999,202.533,4.04748,207.29851,0.01952,144.018,227.98087,-3.21973
14487,3.99886,197.43032,4.27223,207.6764,0.02057,144.018,225.98063,-3.20256
14488,3.99865,210.01696,3.77431,195.45582,0.01931,144.018,223.98038,-3.18545
14489,3.99895,209.44302,3.7941,196.52237,0.01931,144.018,221.98013,-3.17271
14490,3.99898,202.02788,4.09893,195.75582,0.02094,144.018,219.97988,-3.15873
14491,3.99913,214.59085,3.62428,187.58556,0.01932,144.018,217.97963,-3.14834
14492,3.99944,155.77771,7.06895,230.68158,0.03064,144.018,215.97938,-3.14876
14493,3.99926,183.11256,4.98701,218.78682,0.02279,144.018,213.97913,-3.13342
14494,3.99902,210.13364,3.73367,212.70285,0.01755,144.018,211.97888,-3.11771
14495,3.99896,208.25306,3.85811,189.39577,0.02037,144.018,209.97863,-3.10192
14496,3.99899,211.52764,3.7409,185.86135,0.02013,144.018,207.97838,-3.08014
14497,3.99915,196.91109,4.28625,211.61363,0.02026,144.018,205.97812,-3.07497
14498,3.99926,216.00515,3.57583,186.91904,0.01913,144.018,203.97788,-3.0393
14499,3.99914,207.72186,3.84202,204.85694,0.01875,144.018,201.97763,-3.04119
14500,3.99903,204.07965,3.96615,214.74767,0.01847,144.018,199.97738,-3.02735
14501,3.99906,193.42592,4.46644,206.873,0.02159,144.018,197.97713,-3.01629
14502,3.99923,186.37337,4.81791,213.31335,0.02259,144.018,195.97688,-3.00416
14503,3.99904,213.94294,3.62334,198.44137,0.01826,144.018,193.97663,-2.98232
14504,3.99904,206.18241,3.90667,203.18715,0.01923,144.018,191.97638,-2.97959
14505,3.99913,197.46374,4.24091,219.68458,0.0193,144.018,189.97613,-2.95587
14506,3.99924,201.49183,4.09899,204.61316,0.02003,144.018,187.97588,-2.94371
14507,3.99935,211.78662,3.7264,187.91713,0.01983,144.018,185.97563,-2.9129
14508,3.99937,196.08581,4.3518,202.03934,0.02154,144.018,183.97537,-2.91544
14509,3.99914,194.43444,4.40888,209.71074,0.02102,144.018,181.97513,-2.90075
14510,3.99891,203.28975,4.05576,191.73297,0.02115,144.018,179.97488,-2.88589
14511,3.99898,214.15836,3.61186,200.26454,0.01804,144.018,177.97463,-2.85374
14512,3.99937,203.29489,3.98183,222.93552,0.01786,144.018,175.97437,-2.83933
14513,3.99934,218.02566,3.47851,200.50421,0.01735,144.018,173.97413,-2.81929
14514,3.99909,168.78923,6.22811,176.82518,0.03522,144.018,171.97388,-2.83322
14515,3.99912,188.47159,4.71803,208.53003,0.02263,144.018,169.97363,-2.83229
14516,3.99915,201.51383,4.07389,214.65736,0.01898,144.018,167.97338,-2.81937
14517,3.99933,201.4317,4.05563,224.8785,0.01803,144.018,165.97313,-2.80742
14518,3.99897,204.93011,3.94942,206.5818,0.01912,144.018,163.97288,-2.78973
14519,3.9991,196.38055,4.30203,215.06091,0.02,144.018,161.97262,-2.77432
14520,3.99911,199.68001,4.20379,195.51598,0.0215,144.018,159.97238,-2.7595
14521,3.99878,202.77732,4.04444,204.18937,0.01981,144.018,157.97213,-2.74177
14522,3.99901,206.70898,3.91708,190.47501,0.02056,144.018,155.97188,-2.7141
14523,3.99893,203.30066,4.04705,194.70481,0.02079,144.018,153.97162,-2.6984
14524,3.99883,199.93379,4.16774,204.27891,0.0204,144.018,151.97138,-2.6799
14525,3.99869,201.84257,4.07841,206.54372,0.01975,144.018,149.97113,-2.65946
14526,3.99921,197.10161,4.26253,217.59866,0.01959,144.018,147.97088,-2.64508
14527,3.99911,176.68438,5.42163,211.03385,0.02569,144.018,145.97063,-2.62708
14528,3.99904,201.89071,4.0827,204.15471,0.02,144.018,143.97038,-2.61174
14529,3.99928,201.43737,4.06533,220.09129,0.01847,144.018,141.97013,-2.60139
14530,3.99898,199.74013,4.15596,212.43298,0.01956,144.018,139.96988,-2.58691
14531,3.99896,203.7663,3.99121,209.22219,0.01908,144.018,137.96963,-2.55907
14532,3.999,195.00268,4.34149,225.33733,0.01927,144.018,135.96938,-2.54925
14533,3.99908,198.36179,4.24343,202.62774,0.02094,144.018,133.96913,-2.53938
14534,3.99914,199.35945,4.19637,203.31237,0.02064,144.018,131.96887,-2.53607
14535,3.9994,198.98633,4.21582,202.46866,0.02082,144.018,129.96863,-2.52415
14536,3.99915,196.57569,4.3457,196.25742,0.02214,144.018,127.96838,-2.51032
14537,3.9993,199.18092,4.23078,194.14668,0.02179,144.018,125.96813,-2.47341
14538,3.99922,195.99196,4.35713,201.68391,0.0216,144.018,123.96787,-2.46863
14539,3.99925,201.32337,4.09611,208.7231,0.01962,144.018,121.96763,-2.45426
14540,3.99934,189.14176,4.64404,221.28125,0.02099,144.018,119.96738,-2.4643
14541,3.99936,195.76393,4.34217,210.89345,0.02059,144.018,117.96713,-2.43713
14542,3.99934,193.9092,4.39017,226.93561,0.01935,144.018,115.96688,-2.4169
14543,3.99904,195.4523,4.39431,197.9313,0.0222,144.018,113.96663,-2.39671
14544,3.99909,199.11763,4.20347,204.70313,0.02053,144.018,111.96638,-2.38057
14545,3.99908,203.45418,4.05381,190.02217,0.02133,144.018,109.96612,-2.36125
14546,3.99916,199.77838,4.22274,187.91008,0.02247,144.018,107.96588,-2.35875
14547,3.99909,196.73036,4.34334,194.63541,0.02232,144.018,105.96563,-2.35997
14548,3.99908,195.4779,4.38376,200.97109,0.02181,144.018,103.96538,-2.35656
14549,3.99937,202.62426,4.01518,220.20811,0.01823,144.018,101.96512,-2.3476
14550,3.99942,215.24953,3.58258,196.01423,0.01828,144.018,99.96488,-2.33122
14551,3.99949,208.99534,3.79653,203.2925,0.01868,144.018,97.96463,-2.32941
14552,3.99932,197.63227,4.21002,230.27153,0.01828,144.018,95.96438,-2.33119
14553,3.99938,200.25161,4.12417,216.62233,0.01904,144.018,93.96413,-2.31395
14554,3.99924,201.91606,4.04722,219.04819,0.01848,144.018,91.96388,-2.29519
14555,3.99919,202.99932,4.00515,217.45519,0.01842,144.018,89.96363,-2.27675
14556,3.99915,222.15185,3.35673,193.72503,0.01733,144.018,87.96337,-2.24257
14557,3.99934,199.95989,4.12672,221.14351,0.01866,144.018,85.96313,-2.24878
14558,3.99937,196.33541,4.26831,230.53808,0.01851,144.018,83.96288,-2.24362
14559,3.99942,194.91219,4.30471,244.84068,0.01758,144.018,81.96263,-2.2377
14560,3.99928,201.71347,4.0601,217.09266,0.0187,144.018,79.96237,-2.21721
14561,3.99946,200.04262,4.15162,208.98702,0.01987,144.018,77.96213,-2.21224
14562,3.99945,200.56987,4.09534,223.52817,0.01832,144.018,75.96188,-2.19942
14563,3.99947,199.58172,4.12993,227.44906,0.01816,144.018,73.96163,-2.18385
14564,3.99928,201.574,4.06182,219.02028,0.01855,144.018,71.96137,-2.16829
14565,3.99951,201.7744,4.03968,225.71093,0.0179,144.018,69.96113,-2.14833
14566,3.9994,205.32959,3.90741,218.89258,0.01785,144.018,67.96088,-2.11827
14567,3.99933,201.60826,4.04268,227.61,0.01776,144.018,65.96063,-2.09813
14568,3.99948,198.9143,4.14336,235.27828,0.01761,144.018,63.96038,-2.0669
14569,3.99959,200.97398,4.11001,209.39586,0.01963,144.018,61.96013,-2.02854
14570,3.99934,199.68484,4.17977,204.15672,0.02047,144.018,59.95988,-2.01263
14571,3.99939,203.89861,3.99645,204.85136,0.01951,144.018,57.95962,-1.97341
14572,3.99941,207.83478,3.82658,210.15497,0.01821,144.018,55.95938,-1.95021
14573,3.99908,206.22723,3.90919,201.36399,0.01941,144.018,53.95913,-1.94012
14574,3.99922,204.74938,3.99043,193.21275,0.02065,144.018,51.95888,-1.93196
14575,3.99896,203.70686,4.04007,191.01078,0.02115,144.018,49.95862,-1.91331
14576,3.99906,213.2914,3.69369,178.7634,0.02066,144.018,47.95838,-1.88915
14577,3.9989,224.99526,3.30607,174.74608,0.01892,144.018,45.95813,-1.86125
14578,3.99904,228.79476,3.20851,166.8826,0.01923,144.018,43.95788,-1.83938
14579,3.99901,207.31256,3.86829,200.32312,0.01931,144.018,41.95763,-1.84812
14580,3.99904,203.1292,4.02669,205.49168,0.0196,144.018,39.95738,-1.8338
14581,3.99914,203.26397,4.01313,208.8798,0.01921,144.018,37.95713,-1.81465
14582,3.9989,215.74433,3.61621,174.3007,0.02075,144.018,35.95687,-1.78719
14583,3.99899,217.24074,3.55411,177.8663,0.01998,144.018,33.95663,-1.77022
14584,3.99892,206.35888,3.98646,172.23314,0.02315,144.018,31.95638,-1.77072
14585,3.99905,202.51848,4.11379,183.59557,0.02241,144.018,29.95613,-1.75929
14586,3.99951,187.35858,4.68445,242.24359,0.01934,144.018,27.95587,-1.73248
14587,3.99937,191.89382,4.51204,217.89537,0.02071,144.018,25.95563,-1.71635
14588,3.99943,223.29018,3.32674,190.76227,0.01744,144.018,23.95538,-1.67629
14589,3.99931,202.69153,4.07226,195.16909,0.02087,144.018,21.95513,-1.69182
14590,3.99915,196.08269,4.32163,212.87446,0.0203,144.018,19.95487,-1.6775
14591,3.9992,203.63197,4.01868,200.27092,0.02007,144.018,17.95463,-1.66152
14592,3.99924,201.66684,4.12663,191.6877,0.02153,144.018,15.95438,-1.64738
14593,3.99923,203.92785,4.01021,198.74219,0.02018,144.018,13.95413,-1.63852
14594,3.99911,205.27433,3.96993,192.69069,0.0206,144.018,11.95388,-1.63226
14595,3.9989,206.62757,3.87663,208.59167,0.01858,144.018,9.95363,-1.61503
14596,3.99945,200.67552,4.07526,231.21167,0.01763,144.018,7.95338,-1.60743
14597,3.99947,211.75546,3.68052,209.49925,0.01757,144.018,5.95312,-1.57995
14598,3.99949,199.01706,4.12641,241.91564,0.01706,144.018,3.95288,-1.57665
14599,3.9993,204.79837,3.93109,217.67925,0.01806,144.018,1.95263,-1.55322
14600,3.99939,207.42213,3.85468,204.56915,0.01884,144.018,0,-1.53002
14601,3.99944,203.59335,3.99712,210.01829,0.01903,146.01825,397.9545,-4.51603
14602,3.99945,219.60187,3.42427,201.752,0.01697,146.01825,395.95425,-4.48084
14603,3.99922,199.49284,4.15919,215.79093,0.01927,146.01825,393.954,-4.50547
14604,3.99935,201.2286,4.06537,224.33964,0.01812,146.01825,391.95375,-4.50766
14605,3.99907,199.7993,4.13477,220.52764,0.01875,146.01825,389.9535,-4.50307
14606,3.99891,216.37267,3.5686,184.33546,0.01936,146.01825,387.95325,-4.48366
14607,3.99899,208.8891,3.81305,197.5648,0.0193,146.01825,385.953,-4.47901
14608,3.99925,200.28906,4.11673,219.13224,0.01879,146.01825,383.95275,-4.45954
14609,3.99955,199.88417,4.1153,228.22444,0.01803,146.01825,381.9525,-4.43099
14610,3.99949,208.95088,3.75418,226.00305,0.01661,146.01825,379.99988,-4.39519
14611,3.99926,204.35819,3.95185,216.24876,0.01827,146.01825,377.99963,-4.3707
14612,3.99916,203.01467,4.03776,203.00992,0.01989,146.01825,375.99938,-4.35123
14613,3.99917,218.05297,3.5161,182.04905,0.01931,146.01825,373.99913,-4.32209
14614,3.99905,204.33176,4.01556,190.36685,0.02109,146.01825,371.99888,-4.31246
14615,3.99925,191.92116,4.55826,201.83564,0.02258,146.01825,369.99863,-4.29549
14616,3.99915,201.79097,4.13928,185.7021,0.02229,146.01825,367.99838,-4.27258
14617,3.99921,200.08965,4.17382,199.61928,0.02091,146.01825,365.99813,-4.28004
14618,3.99915,202.34764,4.03677,215.42886,0.01874,146.01825,363.99788,-4.26846
14619,3.99922,202.36047,4.0333,216.80377,0.0186,146.01825,361.99762,-4.26753
14620,3.99917,203.25927,3.98465,222.14762,0.01794,146.01825,359.99738,-4.25691
14621,3.999,204.47932,3.94714,216.00664,0.01827,146.01825,357.99713,-4.24823
14622,3.99943,201.62815,4.06026,218.76037,0.01856,146.01825,355.99688,-4.23326
14623,3.99942,198.10936,4.20373,223.34613,0.01882,146.01825,353.99663,-4.21734
14624,3.99943,203.10491,4.00865,213.93895,0.01874,146.01825,351.99638,-4.19918
14625,3.99929,205.94001,3.89721,211.93586,0.01839,146.01825,349.99613,-4.17886
14626,3.99911,195.06926,4.41254,198.08557,0.02228,146.01825,347.99588,-4.1632
14627,3.99908,201.09817,4.1233,201.76758,0.02044,146.01825,345.99563,-4.12973
14628,3.99915,191.976,4.52639,211.22487,0.02143,146.01825,343.99538,-4.11801
14629,3.99901,190.3058,4.61868,209.04553,0.02209,146.01825,341.99513,-4.09712
14630,3.99926,199.50212,4.1934,202.09281,0.02075,146.01825,339.99487,-4.07505
14631,3.9992,193.09104,4.49911,201.72631,0.0223,146.01825,337.99463,-4.07151
14632,3.99922,197.64782,4.3026,193.85145,0.0222,146.01825,335.99438,-4.05697
14633,3.9991,188.9235,4.67039,216.0302,0.02162,146.01825,333.99413,-4.05365
14634,3.99902,207.23601,3.90886,185.69153,0.02105,146.01825,331.99387,-4.04117
14635,3.99923,193.89211,4.44488,206.45076,0.02153,146.01825,329.99363,-4.04732
14636,3.99924,198.10411,4.22588,213.89992,0.01976,146.01825,327.99338,-4.03953
14637,3.99924,214.57027,3.64525,179.43765,0.02031,146.01825,325.99313,-4.01725
14638,3.99878,208.2569,3.86864,185.34181,0.02087,146.01825,323.99288,-3.98934
14639,3.99897,200.95218,4.13501,199.73503,0.0207,146.01825,321.99263,-3.98098
14640,3.9993,202.8417,4.03444,207.43731,0.01945,146.01825,319.99238,-3.95001
14641,3.99935,202.69803,4.01509,218.77518,0.01835,146.01825,317.99213,-3.92029
14642,3.99911,205.45519,3.94247,200.53575,0.01966,146.01825,315.99188,-3.8939
14643,3.99917,202.69931,4.05854,200.11588,0.02028,146.01825,313.99163,-3.88146
14644,3.99909,205.6409,3.95493,192.64495,0.02053,146.01825,311.99138,-3.86029
14645,3.99881,199.70574,4.20077,196.02868,0.02143,146.01825,309.99112,-3.84934
14646,3.99875,202.35511,4.14006,177.75495,0.02329,146.01825,307.99088,-3.83684
14647,3.99893,191.97276,4.55196,202.83373,0.02244,146.01825,305.99063,-3.82541
14648,3.99871,203.36589,4.01611,205.6037,0.01953,146.01825,303.99038,-3.81767
14649,3.99888,201.36242,4.09963,206.42155,0.01986,146.01825,301.99013,-3.81929
14650,3.99901,206.69276,3.91399,191.88918,0.0204,146.01825,299.98988,-3.79484
14651,3.99912,215.12896,3.59672,191.27322,0.0188,146.01825,297.98963,-3.7807
14652,3.99936,205.5586,3.89514,220.45622,0.01767,146.01825,295.98938,-3.7802
14653,3.99949,206.39332,3.86545,218.83655,0.01766,146.01825,293.98913,-3.76148
14654,3.99946,205.87175,3.90064,211.69919,0.01843,146.01825,291.98888,-3.73633
14655,3.99936,200.24731,4.12935,214.44817,0.01926,146.01825,289.98863,-3.71608
14656,3.99896,207.4389,3.84824,206.98736,0.01859,146.01825,287.98837,-3.69694
14657,3.99912,203.48282,4.01341,204.88596,0.01959,146.01825,285.98813,-3.68181
14658,3.99903,203.98564,4.02,194.02631,0.02072,146.01825,283.98788,-3.66264
14659,3.99939,194.57254,4.39431,212.69219,0.02066,146.01825,281.98763,-3.64315
14660,3.9992,197.0582,4.26713,216.52557,0.01971,146.01825,279.98737,-3.63135
14661,3.99928,206.19653,3.92401,195.90674,0.02003,146.01825,277.98713,-3.59815
14662,3.9992,202.04983,4.104,193.70168,0.02119,146.01825,275.98688,-3.60958
14663,3.99915,204.40457,3.99898,195.36607,0.02047,146.01825,273.98663,-3.59412
14664,3.99896,201.91246,4.07643,206.2559,0.01976,146.01825,271.98638,-3.57836
14665,3.99911,200.05107,4.14636,210.80202,0.01967,146.01825,269.98613,-3.56694
14666,3.9992,199.17417,4.19631,206.49879,0.02032,146.01825,267.98588,-3.55192
14667,3.9993,202.83789,4.01461,216.24493,0.01857,146.01825,265.98563,-3.54191
14668,3.99933,196.89233,4.24827,228.03096,0.01863,146.01825,263.98538,-3.54055
14669,3.99931,199.22922,4.16121,220.02908,0.01891,146.01825,261.98513,-3.5282
14670,3.99936,198.2827,4.2036,219.93624,0.01911,146.01825,259.98488,-3.51581
14671,3.9992,198.50093,4.19831,217.91765,0.01927,146.01825,257.98462,-3.50088
14672,3.99919,205.58591,3.95159,194.81309,0.02028,146.01825,255.98438,-3.46965
14673,3.99928,193.7571,4.46054,203.47339,0.02192,146.01825,253.98413,-3.46666
14674,3.99919,209.65117,3.73442,222.1505,0.01681,146.01825,251.98388,-3.42811
14675,3.9992,206.35179,3.917,196.16346,0.01997,146.01825,249.98363,-3.42215
14676,3.99879,210.13054,3.78446,189.54295,0.01997,146.01825,247.98338,-3.39573
14677,3.99898,209.32834,3.81919,188.15817,0.0203,146.01825,245.98313,-3.3734
14678,3.99908,209.4043,3.80044,194.53315,0.01954,146.01825,243.98288,-3.35616
14679,3.99922,216.16884,3.56247,190.30217,0.01872,146.01825,241.98263,-3.333
14680,3.99905,205.70691,3.95045,193.2943,0.02044,146.01825,239.98238,-3.32303
14681,3.99886,199.1161,4.22695,196.24368,0.02154,146.01825,237.98213,-3.30761
14682,3.99899,199.56161,4.18393,204.50407,0.02046,146.01825,235.98187,-3.2968
14683,3.99868,208.57208,3.83096,195.07686,0.01964,146.01825,233.98163,-3.269
14684,3.99896,204.16907,3.97714,208.09617,0.01911,146.01825,231.98138,-3.25257
14685,3.9989,206.22769,3.91671,198.15683,0.01977,146.01825,229.98113,-3.25186
14686,3.99902,206.30399,3.94399,186.68499,0.02113,146.01825,227.98087,-3.23654
14687,3.99908,204.85425,3.96925,199.64429,0.01988,146.01825,225.98063,-3.21511
14688,3.99897,204.1583,3.99697,200.04565,0.01998,146.01825,223.98038,-3.20433
14689,3.9991,215.19122,3.58521,195.57545,0.01833,146.01825,221.98013,-3.18071
14690,3.9993,208.92443,3.79772,203.90057,0.01863,146.01825,219.97988,-3.17025
14691,3.99883,207.54736,3.87226,194.74298,0.01988,146.01825,217.97963,-3.16668
14692,3.99915,194.29629,4.42047,207.99946,0.02125,146.01825,215.97938,-3.16119
14693,3.99928,199.99247,4.10106,232.87721,0.01761,146.01825,213.97913,-3.14027
14694,3.99912,215.44478,3.56286,202.27416,0.01761,146.01825,211.97888,-3.12133
14695,3.9991,212.81913,3.67948,191.42487,0.01922,146.01825,209.97863,-3.11727
14696,3.99919,208.95129,3.77221,215.8586,0.01748,146.01825,207.97838,-3.0962
14697,3.9991,201.10336,4.09662,212.41631,0.01929,146.01825,205.97812,-3.08068
14698,3.99918,200.445,4.1213,214.11058,0.01925,146.01825,203.97788,-3.0672
14699,3.99921,195.51321,4.36006,208.63034,0.0209,146.01825,201.97763,-3.04826
14700,3.99913,201.34099,4.10066,206.50307,0.01986,146.01825,199.97738,-3.03221
14701,3.99932,197.35039,4.26461,212.21791,0.0201,146.01825,197.97713,-3.01993
14702,3.99905,200.44907,4.13599,207.88852,0.0199,146.01825,195.97688,-3.00967
14703,3.99911,201.63454,4.05426,221.27095,0.01832,146.01825,193.97663,-3.00031
14704,3.99918,198.15662,4.17588,235.49386,0.01773,146.01825,191.97638,-2.99139
14705,3.99925,203.40326,3.98037,221.37881,0.01798,146.01825,189.97613,-2.95724
14706,3.99917,198.77587,4.17042,224.85964,0.01855,146.01825,187.97588,-2.95092
14707,3.99934,190.52712,4.57247,221.16517,0.02067,146.01825,185.97563,-2.93866
14708,3.99921,194.89854,4.4133,200.5543,0.02201,146.01825,183.97537,-2.92381
14709,3.9992,201.96597,4.11359,191.64743,0.02146,146.01825,181.97513,-2.89964
14710,3.99922,209.81137,3.79024,192.34583,0.01971,146.01825,179.97488,-2.88777
14711,3.99903,195.76393,4.30484,225.78608,0.01907,146.01825,177.97463,-2.8846
14712,3.99911,202.71388,4.00663,222.40182,0.01802,146.01825,175.97437,-2.85786
14713,3.99917,202.30868,4.02296,222.71258,0.01806,146.01825,173.97413,-2.85408
14714,3.99901,198.19062,4.26382,198.21316,0.02151,146.01825,171.97388,-2.84659
14715,3.99902,201.69123,4.10115,200.34725,0.02047,146.01825,169.97363,-2.84087
14716,3.99905,200.43551,4.1313,210.02719,0.01967,146.01825,167.97338,-2.83825
14717,3.99918,200.96381,4.09728,214.77765,0.01908,146.01825,165.97313,-2.82471
14718,3.99899,205.48586,3.93904,201.37664,0.01956,146.01825,163.97288,-2.80945
14719,3.99899,206.01568,3.90712,205.88236,0.01898,146.01825,161.97262,-2.78371
14720,3.99874,210.9275,3.75563,188.90617,0.01988,146.01825,159.97238,-2.77229
14721,3.99888,204.5251,3.98049,200.50006,0.01985,146.01825,157.97213,-2.7556
14722,3.999,213.1563,3.67686,187.27664,0.01963,146.01825,155.97188,-2.73018
14723,3.99879,221.85349,3.38426,184.47031,0.01835,146.01825,153.97162,-2.69729
14724,3.99897,201.28242,4.08767,212.88411,0.0192,146.01825,151.97138,-2.69743
14725,3.99902,201.22951,4.0976,209.66768,0.01954,146.01825,149.97113,-2.68195
14726,3.99898,216.22354,3.5754,183.70381,0.01946,146.01825,147.97088,-2.64987
14727,3.99903,186.6715,4.83312,203.91554,0.0237,146.01825,145.97063,-2.64933
14728,3.99903,193.93479,4.38639,227.85875,0.01925,146.01825,143.97038,-2.63996
14729,3.99907,225.60817,3.24968,193.85245,0.01676,146.01825,141.97013,-2.58864
14730,3.99929,196.84362,4.26424,221.91097,0.01922,146.01825,139.96988,-2.61046
14731,3.99916,201.883,4.05225,217.32362,0.01865,146.01825,137.96963,-2.57525
14732,3.99925,199.38419,4.15301,220.60739,0.01883,146.01825,135.96938,-2.57342
14733,3.99922,210.20889,3.73616,210.09829,0.01778,146.01825,133.96913,-2.53995
14734,3.99916,202.82152,4.04793,202.22213,0.02002,146.01825,131.96887,-2.54283
14735,3.99902,220.96168,3.41115,185.51831,0.01839,146.01825,129.96863,-2.4999
14736,3.99885,198.00291,4.2969,190.27032,0.02258,146.01825,127.96838,-2.52377
14737,3.99907,205.23159,3.9571,198.29566,0.01996,146.01825,125.96813,-2.49569
14738,3.99923,204.44286,4.0001,194.37671,0.02058,146.01825,123.96787,-2.47554
14739,3.99925,217.63997,3.51135,190.53208,0.01843,146.01825,121.96763,-2.45363
14740,3.9993,194.90993,4.37003,215.69943,0.02026,146.01825,119.96738,-2.46373
14741,3.9992,216.11355,3.57435,185.8886,0.01923,146.01825,117.96713,-2.43253
14742,3.9991,189.71525,4.64881,209.37271,0.0222,146.01825,115.96688,-2.44077
14743,3.99898,181.10442,5.12547,213.70048,0.02398,146.01825,113.96663,-2.43184
14744,3.99898,187.886,4.77059,202.44388,0.02357,146.01825,111.96638,-2.41431
14745,3.99907,193.32617,4.49807,198.33034,0.02268,146.01825,109.96612,-2.38373
14746,3.99899,196.49112,4.35641,194.08543,0.02245,146.01825,107.96588,-2.37993
14747,3.99931,195.65099,4.40239,192.55662,0.02286,146.01825,105.96563,-2.37682
14748,3.99915,206.74894,3.86422,212.31403,0.0182,146.01825,103.96538,-2.36009
14749,3.9993,202.80013,4.001,223.52613,0.0179,146.01825,101.96512,-2.36081
14750,3.99933,201.38549,4.06316,222.18099,0.01829,146.01825,99.96488,-2.36269
14751,3.99932,203.45455,3.98668,217.33894,0.01834,146.01825,97.96463,-2.35225
14752,3.9993,215.57089,3.55637,203.46808,0.01748,146.01825,95.96438,-2.33314
14753,3.99936,207.89115,3.8382,203.70494,0.01884,146.01825,93.96413,-2.32423
14754,3.99939,200.18115,4.12663,216.89412,0.01903,146.01825,91.96388,-2.31318
14755,3.99929,204.11817,3.94913,222.41101,0.01776,146.01825,89.96363,-2.29621
14756,3.99931,199.39884,4.14169,225.55727,0.01836,146.01825,87.96337,-2.28769
14757,3.99931,199.71123,4.13297,223.24572,0.01851,146.01825,85.96313,-2.2707
14758,3.99939,203.85067,3.95545,224.79009,0.0176,146.01825,83.96288,-2.25649
14759,3.99939,206.39661,3.87338,214.73888,0.01804,146.01825,81.96263,-2.24476
14760,3.99953,200.72618,4.09125,222.32886,0.0184,146.01825,79.96237,-2.23963
14761,3.99936,201.68303,4.0616,217.04,0.01871,146.01825,77.96213,-2.23228
14762,3.99945,217.71943,3.49733,196.14369,0.01783,146.01825,75.96188,-2.2055
14763,3.99949,206.29139,3.90173,203.64991,0.01916,146.01825,73.96163,-2.20011
14764,3.99934,211.50523,3.69305,207.70491,0.01778,146.01825,71.96137,-2.17921
14765,3.99935,203.31441,4.01552,207.06231,0.01939,146.01825,69.96113,-2.17015
14766,3.99922,199.84337,4.10169,235.85251,0.01739,146.01825,67.96088,-2.14917
14767,3.99927,222.93355,3.33453,192.47693,0.01732,146.01825,65.96063,-2.10232
14768,3.99947,200.01858,4.12165,222.37621,0.01853,146.01825,63.96038,-2.09619
14769,3.99936,201.77703,4.03937,225.72538,0.0179,146.01825,61.96013,-2.06159
14770,3.99944,197.83606,4.20996,226.09222,0.01862,146.01825,59.95988,-2.04122
14771,3.99945,196.28238,4.30784,214.74482,0.02006,146.01825,57.95962,-2.01642
14772,3.99932,204.09001,3.96517,215.16231,0.01843,146.01825,55.95938,-1.98131
14773,3.99938,205.37153,3.95387,197.43905,0.02003,146.01825,53.95913,-1.96228
14774,3.99885,223.34775,3.35473,176.13564,0.01905,146.01825,51.95888,-1.93908
14775,3.99887,203.56783,4.04284,192.08727,0.02105,146.01825,49.95862,-1.93651
14776,3.99902,202.55928,4.07129,197.49291,0.02061,146.01825,47.95838,-1.92026
14777,3.99922,201.87708,4.13856,184.75794,0.0224,146.01825,45.95813,-1.90473
14778,3.99889,203.07344,4.09843,180.77285,0.02267,146.01825,43.95788,-1.88228
14779,3.99877,205.84162,3.94437,193.3903,0.0204,146.01825,41.95763,-1.85298
14780,3.99888,209.17484,3.80254,197.28875,0.01927,146.01825,39.95738,-1.844
14781,3.99894,206.19571,3.90595,203.2162,0.01922,146.01825,37.95713,-1.8338
14782,3.99914,227.5354,3.22272,177.62088,0.01814,146.01825,35.95687,-1.79625
14783,3.99914,205.19122,3.98595,188.14559,0.02119,146.01825,33.95663,-1.80481
14784,3.99887,199.88338,4.20563,191.73366,0.02193,146.01825,31.95638,-1.79145
14785,3.99902,195.12521,4.39169,203.99515,0.02153,146.01825,29.95613,-1.76362
14786,3.99937,191.51923,4.53107,217.83811,0.0208,146.01825,27.95587,-1.75625
14787,3.99925,196.95074,4.2494,226.26196,0.01878,146.01825,25.95563,-1.74197
14788,3.99938,200.75106,4.08781,223.36761,0.0183,146.01825,23.95538,-1.72237
