Repository: edrossi93/mecanano-ml-nanomechanics-tutorial

File: data/nanoindent_maps/Duplex Steel 2um.csv (part 29 of 77)
Index,Load,Depth,HARDNESS,MODULUS,H/E,X Position,Y Position,Z Position
Integer,mN,nm,GPa,GPa,None,µm,µm,µm
14789,3.99906,216.09808,3.59395,178.02136,0.02019,146.01825,21.95513,-1.70559
14790,3.9991,197.96182,4.233,213.56071,0.01982,146.01825,19.95487,-1.69623
14791,3.99921,192.85763,4.51838,199.40601,0.02266,146.01825,17.95463,-1.69349
14792,3.99887,217.19817,3.52001,193.40385,0.0182,146.01825,15.95438,-1.66186
14793,3.99913,199.29246,4.17531,212.70673,0.01963,146.01825,13.95413,-1.67054
14794,3.9991,217.23194,3.56018,175.6473,0.02027,146.01825,11.95388,-1.63074
14795,3.99907,197.90431,4.253,206.80217,0.02057,146.01825,9.95363,-1.64447
14796,3.99937,200.01488,4.13157,217.90459,0.01896,146.01825,7.95338,-1.63247
14797,3.99941,202.56331,4.01089,223.56341,0.01794,146.01825,5.95312,-1.60856
14798,3.99927,185.36699,4.80017,238.80685,0.0201,146.01825,3.95288,-1.59246
14799,3.99967,203.27372,3.98484,222.04109,0.01795,146.01825,1.95263,-1.56667
14800,3.99954,209.12427,3.79721,200.77734,0.01891,146.01825,0,-1.53813
14801,3.99942,198.89866,4.19134,213.4818,0.01963,148.0185,397.9545,-4.5299
14802,3.9997,202.54299,4.00516,227.04454,0.01764,148.0185,395.95425,-4.51348
14803,3.99928,199.91827,4.12617,222.20167,0.01857,148.0185,393.954,-4.5233
14804,3.99959,198.09787,4.20842,221.58224,0.01899,148.0185,391.95375,-4.52444
14805,3.99896,200.8405,4.10493,213.65558,0.01921,148.0185,389.9535,-4.51748
14806,3.999,200.48582,4.09609,224.64234,0.01823,148.0185,387.95325,-4.50637
14807,3.99932,200.33901,4.1195,216.9698,0.01899,148.0185,385.953,-4.49562
14808,3.99916,201.60874,4.0638,217.37133,0.0187,148.0185,383.95275,-4.47391
14809,3.9994,201.41157,4.06452,221.0527,0.01839,148.0185,381.9525,-4.44805
14810,3.99924,202.23391,4.00332,234.54332,0.01707,148.0185,379.99988,-4.42221
14811,3.99944,219.73226,3.42188,200.71266,0.01705,148.0185,377.99963,-4.3712
14812,3.99945,204.45008,3.94744,216.67059,0.01822,148.0185,375.99938,-4.36409
14813,3.99897,202.09958,4.0713,205.09488,0.01985,148.0185,373.99913,-4.34688
14814,3.99907,208.85055,3.82308,194.03455,0.0197,148.0185,371.99888,-4.32965
14815,3.99906,190.31188,4.6254,206.83154,0.02236,148.0185,369.99863,-4.31174
14816,3.9992,193.22595,4.49475,200.96821,0.02237,148.0185,367.99838,-4.29983
14817,3.99918,199.90274,4.1411,215.78749,0.01919,148.0185,365.99813,-4.29249
14818,3.99942,203.93931,3.96457,218.43922,0.01815,148.0185,363.99788,-4.2855
14819,3.99941,201.75617,4.05184,220.14337,0.01841,148.0185,361.99762,-4.28564
14820,3.99931,203.50615,3.98542,216.92412,0.01837,148.0185,359.99738,-4.27322
14821,3.99926,219.5849,3.42667,200.62557,0.01708,148.0185,357.99713,-4.24732
14822,3.99958,201.0032,4.07605,223.94617,0.0182,148.0185,355.99688,-4.24817
14823,3.99933,203.8065,3.96526,220.71309,0.01797,148.0185,353.99663,-4.22884
14824,3.99921,205.18046,3.91836,216.32894,0.01811,148.0185,351.99638,-4.21095
14825,3.99928,205.03094,3.94028,208.95596,0.01886,148.0185,349.99613,-4.19129
14826,3.99922,193.70752,4.4791,198.34567,0.02258,148.0185,347.99588,-4.17495
14827,3.9993,189.87824,4.61941,216.37299,0.02135,148.0185,345.99563,-4.15083
14828,3.99904,192.52558,4.52623,202.11336,0.02239,148.0185,343.99538,-4.12971
14829,3.99925,194.7658,4.43635,195.3715,0.02271,148.0185,341.99513,-4.10603
14830,3.9991,192.69475,4.52449,200.01815,0.02262,148.0185,339.99487,-4.08981
14831,3.99899,196.42941,4.32944,203.95857,0.02123,148.0185,337.99463,-4.0837
14832,3.99928,187.51281,4.772,208.1098,0.02293,148.0185,335.99438,-4.07413
14833,3.99937,187.47828,4.76828,209.83545,0.02272,148.0185,333.99413,-4.07185
14834,3.99902,195.0584,4.40336,201.17902,0.02189,148.0185,331.99387,-4.07051
14835,3.99906,194.81709,4.39486,208.07501,0.02112,148.0185,329.99363,-4.06081
14836,3.99907,201.37079,4.10857,202.84913,0.02025,148.0185,327.99338,-4.05567
14837,3.99886,210.89515,3.75019,191.68233,0.01956,148.0185,325.99313,-4.02462
14838,3.99906,206.81019,3.91818,188.5703,0.02078,148.0185,323.99288,-4.00835
14839,3.9988,198.31748,4.28795,188.48408,0.02275,148.0185,321.99263,-3.99104
14840,3.99921,202.28443,4.03204,218.87248,0.01842,148.0185,319.99238,-3.96549
14841,3.99958,202.17708,4.01235,231.14639,0.01736,148.0185,317.99213,-3.93391
14842,3.99923,204.08721,3.99372,202.66533,0.01971,148.0185,315.99188,-3.91594
14843,3.99918,200.01088,4.16712,203.37291,0.02049,148.0185,313.99163,-3.8949
14844,3.99926,210.69649,3.76339,189.53417,0.01986,148.0185,311.99138,-3.87387
14845,3.99886,223.3975,3.34958,177.7287,0.01885,148.0185,309.99112,-3.84927
14846,3.99917,209.35181,3.82572,185.41968,0.02063,148.0185,307.99088,-3.85216
14847,3.99913,213.76746,3.66187,184.33831,0.01986,148.0185,305.99063,-3.834
14848,3.99914,203.63496,4.02473,197.84693,0.02034,148.0185,303.99038,-3.83825
14849,3.99897,199.86134,4.20206,193.28149,0.02174,148.0185,301.99013,-3.84053
14850,3.99891,200.01605,4.15179,209.1271,0.01985,148.0185,299.98988,-3.81831
14851,3.99925,218.58732,3.44364,209.61734,0.01643,148.0185,297.98963,-3.7968
14852,3.99944,204.29345,3.98553,202.61163,0.01967,148.0185,295.98938,-3.79983
14853,3.99951,203.3089,3.99418,216.74466,0.01843,148.0185,293.98913,-3.77891
14854,3.99932,209.76879,3.74101,216.17509,0.01731,148.0185,291.98888,-3.74514
14855,3.99934,203.87631,3.95789,222.97865,0.01775,148.0185,289.98863,-3.72683
14856,3.99915,196.03019,4.31319,217.15457,0.01986,148.0185,287.98837,-3.71446
14857,3.99908,197.2847,4.28166,206.77871,0.02071,148.0185,285.98813,-3.69603
14858,3.99898,199.32821,4.23118,191.68715,0.02207,148.0185,283.98788,-3.67647
14859,3.9995,194.99419,4.37615,211.96005,0.02065,148.0185,281.98763,-3.64805
14860,3.99903,199.60871,4.1851,203.29606,0.02059,148.0185,279.98737,-3.64315
14861,3.99891,196.33945,4.3033,215.22173,0.01999,148.0185,277.98713,-3.63813
14862,3.99904,198.14223,4.25565,201.84232,0.02108,148.0185,275.98688,-3.62196
14863,3.99935,209.3443,3.7965,197.29949,0.01924,148.0185,273.98663,-3.59778
14864,3.99915,217.58781,3.50626,193.77789,0.01809,148.0185,271.98638,-3.57412
14865,3.99919,199.10819,4.19727,207.27001,0.02025,148.0185,269.98613,-3.57804
14866,3.99922,196.40898,4.30157,214.77404,0.02003,148.0185,267.98588,-3.5704
14867,3.99924,204.0694,3.97858,209.40585,0.019,148.0185,265.98563,-3.55858
14868,3.99939,197.81812,4.20414,229.15151,0.01835,148.0185,263.98538,-3.55432
14869,3.9991,207.67719,3.83738,207.77264,0.01847,148.0185,261.98513,-3.53353
14870,3.99925,203.23404,3.96929,230.68127,0.01721,148.0185,259.98488,-3.53056
14871,3.99897,195.61407,4.33204,217.33503,0.01993,148.0185,257.98462,-3.51483
14872,3.99912,193.66278,4.44675,209.64511,0.02121,148.0185,255.98438,-3.49318
14873,3.99908,195.07784,4.38492,207.15216,0.02117,148.0185,253.98413,-3.4829
14874,3.99906,209.29425,3.80929,192.63369,0.01977,148.0185,251.98388,-3.44417
14875,3.99918,208.1556,3.842,197.48415,0.01945,148.0185,249.98363,-3.43338
14876,3.99905,226.17626,3.26569,176.64275,0.01849,148.0185,247.98338,-3.3929
14877,3.99919,209.79628,3.775,199.06283,0.01896,148.0185,245.98313,-3.39043
14878,3.99909,214.42947,3.62264,190.78587,0.01899,148.0185,243.98288,-3.36778
14879,3.99942,205.80116,3.87944,223.67355,0.01734,148.0185,241.98263,-3.35938
14880,3.99908,201.69882,4.10102,200.29641,0.02047,148.0185,239.98238,-3.3419
14881,3.99885,198.45509,4.25065,198.48534,0.02142,148.0185,237.98213,-3.327
14882,3.99895,202.48378,4.08906,192.23273,0.02127,148.0185,235.98187,-3.31256
14883,3.99887,203.62037,4.01557,201.54834,0.01992,148.0185,233.98163,-3.29103
14884,3.99905,212.74332,3.665,199.17731,0.0184,148.0185,231.98138,-3.26707
14885,3.99885,222.76955,3.36284,180.7844,0.0186,148.0185,229.98113,-3.24887
14886,3.9991,211.60277,3.72948,189.35092,0.0197,148.0185,227.98087,-3.25462
14887,3.99919,193.99817,4.42949,209.96066,0.0211,148.0185,225.98063,-3.24245
14888,3.99918,197.8568,4.27762,198.85047,0.02151,148.0185,223.98038,-3.22617
14889,3.99899,198.1274,4.28122,193.42671,0.02213,148.0185,221.98013,-3.21106
14890,3.99928,204.38885,4.01028,191.49112,0.02094,148.0185,219.97988,-3.18972
14891,3.99923,207.66591,3.86193,197.22662,0.01958,148.0185,217.97963,-3.18043
14892,3.99931,214.76738,3.5986,196.41156,0.01832,148.0185,215.97938,-3.15187
14893,3.99909,201.01494,4.07955,221.76892,0.0184,148.0185,213.97913,-3.14745
14894,3.99902,200.04291,4.2185,185.45078,0.02275,148.0185,211.97888,-3.14528
14895,3.99901,202.27566,4.06339,205.26659,0.0198,148.0185,209.97863,-3.13209
14896,3.99907,198.33748,4.24321,203.10329,0.02089,148.0185,207.97838,-3.10644
14897,3.99897,216.59621,3.56099,184.28067,0.01932,148.0185,205.97812,-3.07035
14898,3.99942,195.62755,4.33188,217.36751,0.01993,148.0185,203.97788,-3.0749
14899,3.99893,200.39032,4.10667,221.56061,0.01854,148.0185,201.97763,-3.05782
14900,3.99911,202.47359,4.0974,189.58622,0.02161,148.0185,199.97738,-3.04546
14901,3.99916,199.85931,4.12475,223.98837,0.01842,148.0185,197.97713,-3.02852
14902,3.99925,195.17148,4.3455,220.47127,0.01971,148.0185,195.97688,-3.02109
14903,3.99913,195.0646,4.3619,215.90808,0.0202,148.0185,193.97663,-3.00625
14904,3.99926,198.72383,4.18645,218.76586,0.01914,148.0185,191.97638,-2.99401
14905,3.99923,197.8139,4.244,211.92635,0.02003,148.0185,189.97613,-2.97123
14906,3.9991,196.94373,4.27853,214.01032,0.01999,148.0185,187.97588,-2.97005
14907,3.99913,219.83934,3.43312,192.76624,0.01781,148.0185,185.97563,-2.92833
14908,3.99906,194.45441,4.42547,203.623,0.02173,148.0185,183.97537,-2.93826
14909,3.99922,188.31035,4.70914,214.11228,0.02199,148.0185,181.97513,-2.92407
14910,3.99901,188.77058,4.71257,205.25683,0.02296,148.0185,179.97488,-2.91307
14911,3.99912,198.58584,4.24841,197.31007,0.02153,148.0185,177.97463,-2.89157
14912,3.99936,203.4176,3.99915,212.31957,0.01884,148.0185,175.97437,-2.87776
14913,3.99943,198.24788,4.22457,211.89648,0.01994,148.0185,173.97413,-2.8655
14914,3.99905,204.21623,3.98975,202.00939,0.01975,148.0185,171.97388,-2.86016
14915,3.99919,202.73382,4.03089,210.83925,0.01912,148.0185,169.97363,-2.85339
14916,3.99906,198.88412,4.23548,197.0315,0.0215,148.0185,167.97338,-2.85122
14917,3.99905,214.82973,3.6023,193.51884,0.01861,148.0185,165.97313,-2.82516
14918,3.99901,201.10637,4.1405,195.33061,0.0212,148.0185,163.97288,-2.8244
14919,3.99894,215.24537,3.60656,185.11542,0.01948,148.0185,161.97262,-2.79382
14920,3.99896,197.54369,4.23606,220.11503,0.01924,148.0185,159.97238,-2.79028
14921,3.99897,202.96356,4.03719,204.02236,0.01979,148.0185,157.97213,-2.76779
14922,3.99898,201.46455,4.14749,187.63721,0.0221,148.0185,155.97188,-2.74847
14923,3.99889,203.65287,4.00901,203.65568,0.01969,148.0185,153.97162,-2.72824
14924,3.99894,205.5693,3.92303,206.75994,0.01897,148.0185,151.97138,-2.70925
14925,3.99908,201.25666,4.12026,200.30017,0.02057,148.0185,149.97113,-2.69793
14926,3.9989,209.87041,3.77478,197.77963,0.01909,148.0185,147.97088,-2.67502
14927,3.999,207.89371,3.87372,188.90005,0.02051,148.0185,145.97063,-2.66049
14928,3.99913,208.49065,3.8204,201.13642,0.01899,148.0185,143.97038,-2.64183
14929,3.99929,198.16453,4.21025,219.31815,0.0192,148.0185,141.97013,-2.64726
14930,3.99939,194.83886,4.36802,217.85006,0.02005,148.0185,139.96988,-2.64489
14931,3.99932,202.83194,4.01224,217.47266,0.01845,148.0185,137.96963,-2.59828
14932,3.99917,205.71939,3.91144,209.37318,0.01868,148.0185,135.96938,-2.58365
14933,3.99931,194.15626,4.38048,226.0125,0.01938,148.0185,133.96913,-2.57439
14934,3.99923,196.81668,4.28733,212.92681,0.02014,148.0185,131.96887,-2.5669
14935,3.99921,176.74117,5.532,187.88126,0.02944,148.0185,129.96863,-2.5455
14936,3.99908,211.67521,3.74772,181.17416,0.02069,148.0185,127.96838,-2.5243
14937,3.99923,199.79384,4.18325,201.01051,0.02081,148.0185,125.96813,-2.51404
14938,3.99878,182.91842,4.98701,222.06664,0.02246,148.0185,123.96787,-2.51027
14939,3.99921,203.14578,3.99872,217.62809,0.01837,148.0185,121.96763,-2.48052
14940,3.99884,203.50565,4.01666,203.02825,0.01978,148.0185,119.96738,-2.4809
14941,3.9991,198.01935,4.30016,189.13221,0.02274,148.0185,117.96713,-2.4597
14942,3.99915,191.77295,4.54191,209.46027,0.02168,148.0185,115.96688,-2.45379
14943,3.99905,224.57113,3.36176,158.08199,0.02127,148.0185,113.96663,-2.40457
14944,3.99906,198.9042,4.21923,202.43173,0.02084,148.0185,111.96638,-2.41917
14945,3.99907,172.3196,5.67834,222.51055,0.02552,148.0185,109.96612,-2.4179
14946,3.99915,194.54673,4.44924,194.70618,0.02285,148.0185,107.96588,-2.39206
14947,3.99917,191.99936,4.49816,221.01668,0.02035,148.0185,105.96563,-2.39544
14948,3.99926,200.99181,4.07621,223.92318,0.0182,148.0185,103.96538,-2.37682
14949,3.99931,197.28797,4.2288,228.72242,0.01849,148.0185,101.96512,-2.38328
14950,3.99948,201.44259,4.06691,219.36355,0.01854,148.0185,99.96488,-2.37673
14951,3.9994,200.67954,4.09846,219.84333,0.01864,148.0185,97.96463,-2.36975
14952,3.99949,199.59865,4.12939,227.37006,0.01816,148.0185,95.96438,-2.36393
14953,3.99944,203.59668,3.97941,218.07613,0.01825,148.0185,93.96413,-2.34778
14954,3.99926,201.5724,4.05984,219.96019,0.01846,148.0185,91.96388,-2.32925
14955,3.99939,221.62421,3.36835,196.61604,0.01713,148.0185,89.96363,-2.29321
14956,3.99921,220.88061,3.38101,202.74579,0.01668,148.0185,87.96337,-2.2816
14957,3.99937,197.76973,4.19789,233.19521,0.018,148.0185,85.96313,-2.28507
14958,3.99916,207.61419,3.84656,204.7169,0.01879,148.0185,83.96288,-2.26714
14959,3.9994,191.40835,4.48953,236.74054,0.01896,148.0185,81.96263,-2.27531
14960,3.99941,199.07184,4.14799,229.46064,0.01808,148.0185,79.96237,-2.25424
14961,3.99929,202.63954,4.01608,219.43112,0.0183,148.0185,77.96213,-2.24623
14962,3.99945,200.38948,4.10117,224.44864,0.01827,148.0185,75.96188,-2.23498
14963,3.99953,201.71411,4.07968,208.69407,0.01955,148.0185,73.96163,-2.21726
14964,3.99935,202.29298,4.03239,218.61699,0.01844,148.0185,71.96137,-2.20353
14965,3.99928,201.56234,4.03815,230.90824,0.01749,148.0185,69.96113,-2.18629
14966,3.99936,199.91498,4.11038,229.89034,0.01788,148.0185,67.96088,-2.16699
14967,3.99913,198.46378,4.19284,220.9813,0.01897,148.0185,65.96063,-2.14703
14968,3.99929,200.61946,4.06647,237.01925,0.01716,148.0185,63.96038,-2.11979
14969,3.99958,218.89057,3.45868,195.92614,0.01765,148.0185,61.96013,-2.07111
14970,3.9996,202.203,4.00914,232.30151,0.01726,148.0185,59.95988,-2.0619
14971,3.99948,213.25151,3.64037,202.42229,0.01798,148.0185,57.95962,-2.02655
14972,3.99927,202.57917,4.08857,191.09961,0.02139,148.0185,55.95938,-2.01065
14973,3.99904,204.18524,3.97806,207.44661,0.01918,148.0185,53.95913,-1.98057
14974,3.99919,212.23724,3.74144,175.82998,0.02128,148.0185,51.95888,-1.96585
14975,3.99898,205.18742,3.97355,192.62646,0.02063,148.0185,49.95862,-1.95153
14976,3.99895,205.95371,3.9554,187.7118,0.02107,148.0185,47.95838,-1.93492
14977,3.9989,206.97828,3.90993,189.03965,0.02068,148.0185,45.95813,-1.91721
14978,3.99895,195.95859,4.34849,205.08437,0.0212,148.0185,43.95788,-1.90166
14979,3.99895,207.49035,3.88467,190.82592,0.02036,148.0185,41.95763,-1.86803
14980,3.99902,201.89267,4.14486,182.5235,0.02271,148.0185,39.95738,-1.86604
14981,3.99884,206.00455,3.92743,197.44991,0.01989,148.0185,37.95713,-1.84777
14982,3.99886,216.60333,3.57541,178.21225,0.02006,148.0185,35.95687,-1.82373
14983,3.99892,205.2283,3.95523,199.03167,0.01987,148.0185,33.95663,-1.82154
14984,3.99904,193.06055,4.47639,209.66227,0.02135,148.0185,31.95638,-1.81889
14985,3.99924,215.94323,3.55186,199.13929,0.01784,148.0185,29.95613,-1.77677
14986,3.99918,210.67508,3.71295,213.12297,0.01742,148.0185,27.95587,-1.75905
14987,3.99948,198.92038,4.16252,225.73909,0.01844,148.0185,25.95563,-1.7559
14988,3.9994,210.92393,3.70099,214.73219,0.01724,148.0185,23.95538,-1.73227
14989,3.99936,199.45936,4.21238,196.09933,0.02148,148.0185,21.95513,-1.74318
14990,3.99888,195.33393,4.35165,214.79882,0.02026,148.0185,19.95487,-1.7249
14991,3.99929,197.04219,4.29357,206.63666,0.02078,148.0185,17.95463,-1.70522
14992,3.99909,205.03091,3.96781,197.33215,0.02011,148.0185,15.95438,-1.70042
14993,3.99905,204.50724,3.99767,194.20262,0.02059,148.0185,13.95413,-1.68674
14994,3.99913,201.50435,4.07987,212.21834,0.01922,148.0185,11.95388,-1.67611
14995,3.99937,201.07876,4.07544,222.57472,0.01831,148.0185,9.95363,-1.66447
14996,3.99947,214.20333,3.60844,201.41973,0.01792,148.0185,7.95338,-1.63711
14997,3.99941,198.20551,4.19816,223.91116,0.01875,148.0185,5.95312,-1.63063
14998,3.9993,198.33609,4.18164,228.81896,0.01827,148.0185,3.95288,-1.60086
14999,3.99947,203.53579,3.97838,219.80301,0.0181,148.0185,1.95263,-1.57597
15000,3.99931,196.74856,4.2744,219.46458,0.01948,148.0185,0,-1.56787
15001,3.99931,210.4886,3.73599,205.07669,0.01822,150.01875,397.9545,-4.53219
15002,3.99958,200.59279,4.08717,227.07332,0.018,150.01875,395.95425,-4.53813
15003,3.9994,203.01414,3.98796,225.7002,0.01767,150.01875,393.954,-4.54299
15004,3.99932,201.62609,4.0497,223.74896,0.0181,150.01875,391.95375,-4.54378
15005,3.99922,199.81688,4.12836,223.1976,0.0185,150.01875,389.9535,-4.5367
15006,3.99891,214.36339,3.67304,171.9247,0.02136,150.01875,387.95325,-4.51797
15007,3.99903,203.29936,4.03334,199.94335,0.02017,150.01875,385.953,-4.51408
15008,3.99923,202.14187,4.07203,204.19927,0.01994,150.01875,383.95275,-4.49581
15009,3.99947,200.80501,4.10259,215.5997,0.01903,150.01875,381.9525,-4.47192
15010,3.99933,200.26678,4.09379,230.59668,0.01775,150.01875,379.99988,-4.44839
15011,3.99941,199.13901,4.14776,228.14798,0.01818,150.01875,377.99963,-4.41391
15012,3.9995,200.74764,4.10162,217.143,0.01889,150.01875,375.99938,-4.38332
15013,3.99902,195.1416,4.36158,214.56211,0.02033,150.01875,373.99913,-4.37437
15014,3.99896,208.46099,3.84655,190.69478,0.02017,150.01875,371.99888,-4.35061
15015,3.99899,204.97491,3.97255,196.34188,0.02023,150.01875,369.99863,-4.33229
15016,3.99904,205.91953,3.94478,192.14641,0.02053,150.01875,367.99838,-4.3139
15017,3.9992,217.61199,3.4789,207.85348,0.01674,150.01875,365.99813,-4.29032
15018,3.99908,201.06905,4.09855,212.21641,0.01931,150.01875,363.99788,-4.30648
15019,3.99933,203.46819,3.98327,218.70642,0.01821,150.01875,361.99762,-4.30409
15020,3.99912,203.68739,3.98177,215.03026,0.01852,150.01875,359.99738,-4.29251
15021,3.99905,204.45256,3.92287,228.97132,0.01713,150.01875,357.99713,-4.27733
15022,3.99931,203.08058,4.01013,213.66644,0.01877,150.01875,355.99688,-4.26026
15023,3.99941,204.98153,3.92857,215.37494,0.01824,150.01875,353.99663,-4.24449
15024,3.99951,206.82734,3.85504,215.49952,0.01789,150.01875,351.99638,-4.22434
15025,3.99924,200.13685,4.10729,226.62846,0.01812,150.01875,349.99613,-4.20689
15026,3.99921,189.72537,4.65233,208.13918,0.02235,150.01875,347.99588,-4.19204
15027,3.99907,206.24338,3.9344,191.09154,0.02059,150.01875,345.99563,-4.15388
15028,3.99914,192.44263,4.52163,204.95517,0.02206,150.01875,343.99538,-4.14138
15029,3.99883,198.48766,4.25682,195.87698,0.02173,150.01875,341.99513,-4.11594
15030,3.99911,192.1073,4.52323,210.01867,0.02154,150.01875,339.99487,-4.10587
15031,3.99903,198.29462,4.24078,204.69094,0.02072,150.01875,337.99463,-4.10095
15032,3.99918,197.02138,4.2723,215.10916,0.01986,150.01875,335.99438,-4.08917
15033,3.99907,189.70597,4.65304,208.17622,0.02235,150.01875,333.99413,-4.09497
15034,3.99901,199.29491,4.23904,189.67913,0.02235,150.01875,331.99387,-4.07714
15035,3.99926,198.80086,4.23493,198.61216,0.02132,150.01875,329.99363,-4.06333
15036,3.99919,198.88301,4.20256,209.14669,0.02009,150.01875,327.99338,-4.07028
15037,3.99898,207.2352,3.88397,195.0973,0.01991,150.01875,325.99313,-4.04698
15038,3.99918,203.91299,4.00973,199.14626,0.02013,150.01875,323.99288,-4.0341
15039,3.99902,192.9543,4.5061,201.61688,0.02235,150.01875,321.99263,-4.01718
15040,3.99944,204.92509,3.94591,208.44676,0.01893,150.01875,319.99238,-3.97945
15041,3.99931,215.4191,3.54268,213.96886,0.01656,150.01875,317.99213,-3.93948
15042,3.99926,202.22768,4.08016,199.6235,0.02044,150.01875,315.99188,-3.93341
15043,3.99909,201.9551,4.04964,217.09143,0.01865,150.01875,313.99163,-3.91602
15044,3.99927,201.46702,4.1114,200.27105,0.02053,150.01875,311.99138,-3.90011
15045,3.9994,223.28572,3.34525,181.58859,0.01842,150.01875,309.99112,-3.8715
15046,3.99923,208.53391,3.83669,193.59236,0.01982,150.01875,307.99088,-3.87814
15047,3.99875,202.86201,4.04787,201.37886,0.0201,150.01875,305.99063,-3.8704
15048,3.99904,205.38723,3.92863,207.59485,0.01892,150.01875,303.99038,-3.86356
15049,3.99905,198.57616,4.21176,210.90537,0.01997,150.01875,301.99013,-3.8613
15050,3.99919,212.32636,3.66773,205.28415,0.01787,150.01875,299.98988,-3.83107
15051,3.99918,205.45923,3.91125,214.34615,0.01825,150.01875,297.98963,-3.83201
15052,3.99936,201.06709,4.09008,216.07965,0.01893,150.01875,295.98938,-3.81972
15053,3.99943,204.20725,3.95131,219.58629,0.01799,150.01875,293.98913,-3.79339
15054,3.9993,201.87799,4.05493,216.27937,0.01875,150.01875,291.98888,-3.7667
15055,3.99936,199.15522,4.179,213.82301,0.01954,150.01875,289.98863,-3.75757
15056,3.99917,200.01008,4.14913,210.43729,0.01972,150.01875,287.98837,-3.73677
15057,3.99896,195.07586,4.40694,199.71221,0.02207,150.01875,285.98813,-3.7124
15058,3.99902,195.75297,4.35318,206.915,0.02104,150.01875,283.98788,-3.69389
15059,3.99906,204.03864,4.01548,194.88726,0.0206,150.01875,281.98763,-3.66852
15060,3.99906,201.53522,4.10461,201.62072,0.02036,150.01875,279.98737,-3.65763
15061,3.99909,199.46777,4.19199,203.10681,0.02064,150.01875,277.98713,-3.64812
15062,3.9993,199.93754,4.16017,207.3618,0.02006,150.01875,275.98688,-3.63544
15063,3.99925,195.98538,4.32388,213.81814,0.02022,150.01875,273.98663,-3.62292
15064,3.99917,200.62107,4.07238,233.74111,0.01742,150.01875,271.98638,-3.6033
15065,3.99914,196.11062,4.26138,238.69373,0.01785,150.01875,269.98613,-3.59345
15066,3.99931,188.04474,4.6627,236.12753,0.01975,150.01875,267.98588,-3.59995
15067,3.99917,212.79316,3.63809,211.96345,0.01716,150.01875,265.98563,-3.56547
15068,3.99937,208.5412,3.81366,203.39664,0.01875,150.01875,263.98538,-3.56328
15069,3.99926,197.357,4.22536,228.84167,0.01846,150.01875,261.98513,-3.56307
15070,3.9991,200.13328,4.10406,228.20159,0.01798,150.01875,259.98488,-3.54885
15071,3.99891,193.75335,4.46076,203.30195,0.02194,150.01875,257.98462,-3.52943
15072,3.99914,192.23496,4.51673,210.05199,0.0215,150.01875,255.98438,-3.5108
15073,3.99881,200.08771,4.14693,209.76307,0.01977,150.01875,253.98413,-3.49711
15074,3.99905,212.91361,3.69669,182.93416,0.02021,150.01875,251.98388,-3.45608
15075,3.99924,205.79732,3.95233,191.28239,0.02066,150.01875,249.98363,-3.44905
15076,3.99914,219.40112,3.46554,184.2283,0.01881,150.01875,247.98338,-3.41771
15077,3.99893,207.26291,3.89016,192.20282,0.02024,150.01875,245.98313,-3.40903
15078,3.99904,213.19697,3.68017,185.33646,0.01986,150.01875,243.98288,-3.38345
15079,3.99911,204.80089,3.9988,189.34876,0.02112,150.01875,241.98263,-3.37437
15080,3.99897,200.33562,4.19237,189.44565,0.02213,150.01875,239.98238,-3.36156
15081,3.99924,199.81328,4.17669,203.11421,0.02056,150.01875,237.98213,-3.34549
15082,3.99915,200.99814,4.11143,208.17046,0.01975,150.01875,235.98187,-3.33387
15083,3.99911,203.36622,4.01386,206.7338,0.01942,150.01875,233.98163,-3.31209
15084,3.99902,202.85031,4.08548,188.06313,0.02172,150.01875,231.98138,-3.30043
15085,3.9989,203.82017,4.02707,193.93767,0.02076,150.01875,229.98113,-3.28598
15086,3.99892,204.47909,3.97456,203.73022,0.01951,150.01875,227.98087,-3.28079
15087,3.99904,199.04798,4.18429,213.4495,0.0196,150.01875,225.98063,-3.26802
15088,3.99922,199.60518,4.23698,185.99632,0.02278,150.01875,223.98038,-3.24748
15089,3.99919,215.31351,3.61319,181.50629,0.01991,150.01875,221.98013,-3.21254
15090,3.99901,195.84717,4.34053,209.87793,0.02068,150.01875,219.97988,-3.21324
15091,3.99941,201.97239,4.05901,212.73551,0.01908,150.01875,217.97963,-3.19777
15092,3.99905,207.56444,3.82171,217.61856,0.01756,150.01875,215.97938,-3.17479
15093,3.99937,204.80746,3.93202,217.08089,0.01811,150.01875,213.97913,-3.16163
15094,3.999,200.45126,4.1624,197.84623,0.02104,150.01875,211.97888,-3.15891
15095,3.99912,211.23954,3.75557,184.4537,0.02036,150.01875,209.97863,-3.14153
15096,3.99907,200.40497,4.13585,208.73357,0.01981,150.01875,207.97838,-3.12201
15097,3.99913,196.95132,4.27286,216.16063,0.01977,150.01875,205.97812,-3.10373
15098,3.99917,196.39189,4.28143,223.39005,0.01917,150.01875,203.97788,-3.09077
15099,3.9993,181.32133,5.03981,235.96452,0.02136,150.01875,201.97763,-3.09285
15100,3.99939,183.49285,4.95346,222.31969,0.02228,150.01875,199.97738,-3.08558
15101,3.99944,218.6125,3.46586,196.91777,0.0176,150.01875,197.97713,-3.02221
15102,3.99928,192.50874,4.48083,218.03321,0.02055,150.01875,195.97688,-3.03347
15103,3.99904,193.88321,4.42192,214.67726,0.0206,150.01875,193.97663,-3.02019
15104,3.99909,202.43129,4.05531,205.8938,0.0197,150.01875,191.97638,-3.00177
15105,3.99918,200.88747,4.08776,220.53175,0.01854,150.01875,189.97613,-2.98404
15106,3.99937,201.06643,4.05483,233.16848,0.01739,150.01875,187.97588,-2.97371
15107,3.99928,194.39542,4.37989,221.51169,0.01977,150.01875,185.97563,-2.96691
15108,3.99892,195.04208,4.37051,212.9366,0.02052,150.01875,183.97537,-2.95426
15109,3.99908,190.06622,4.62356,211.56268,0.02185,150.01875,181.97513,-2.93994
15110,3.9991,188.33467,4.70572,214.75062,0.02191,150.01875,179.97488,-2.92995
15111,3.99929,192.76342,4.43143,232.97283,0.01902,150.01875,177.97463,-2.91851
15112,3.99925,208.60793,3.80258,207.27985,0.01835,150.01875,175.97437,-2.89061
15113,3.99918,203.03294,4.0226,208.98828,0.01925,150.01875,173.97413,-2.88461
15114,3.99908,207.92991,3.8596,193.86055,0.01991,150.01875,171.97388,-2.87082
15115,3.99902,199.0847,4.22391,197.84436,0.02135,150.01875,169.97363,-2.87112
15116,3.99906,197.87045,4.30033,191.21246,0.02249,150.01875,167.97338,-2.87046
15117,3.99902,202.98382,4.00092,219.6795,0.01821,150.01875,165.97313,-2.85434
15118,3.99902,201.52376,4.10724,200.79298,0.02046,150.01875,163.97288,-2.83845
15119,3.99891,211.10023,3.75353,187.21036,0.02005,150.01875,161.97262,-2.81535
15120,3.9993,199.39174,4.18585,206.82072,0.02024,150.01875,159.97238,-2.80317
15121,3.99888,200.68842,4.16478,193.29495,0.02155,150.01875,157.97213,-2.77936
15122,3.99904,202.38756,4.09547,191.49453,0.02139,150.01875,155.97188,-2.76109
15123,3.99888,215.32998,3.59985,186.661,0.01929,150.01875,153.97162,-2.72875
15124,3.99929,201.86645,4.10019,197.98518,0.02071,150.01875,151.97138,-2.72584
15125,3.99918,199.2448,4.18656,209.0553,0.02003,150.01875,149.97113,-2.71449
15126,3.99891,201.81909,4.0713,210.01935,0.01939,150.01875,147.97088,-2.70179
15127,3.99903,204.0725,3.98977,204.45311,0.01951,150.01875,145.97063,-2.67872
15128,3.99921,184.36627,4.91769,217.62903,0.0226,150.01875,143.97038,-2.66708
15129,3.99916,209.59744,3.77171,203.97985,0.01849,150.01875,141.97013,-2.64295
15130,3.99922,202.32927,4.03762,215.43293,0.01874,150.01875,139.96988,-2.64596
15131,3.99897,199.11594,4.17227,217.20587,0.01921,150.01875,137.96963,-2.61772
15132,3.99923,205.73443,3.90488,212.1626,0.01841,150.01875,135.96938,-2.5955
15133,3.99903,194.05221,4.38211,227.28729,0.01928,150.01875,133.96913,-2.59796
15134,3.9991,208.87505,3.80249,202.49355,0.01878,150.01875,131.96887,-2.56813
15135,3.99926,195.30889,4.34982,216.15057,0.02012,150.01875,129.96863,-2.57017
15136,3.99904,203.0839,4.0384,201.53278,0.02004,150.01875,127.96838,-2.54449
15137,3.99922,212.38412,3.69253,192.74901,0.01916,150.01875,125.96813,-2.51623
15138,3.99917,199.99479,4.14999,210.36339,0.01973,150.01875,123.96787,-2.51455
15139,3.99918,207.12491,3.89215,193.68914,0.02009,150.01875,121.96763,-2.49991
15140,3.9991,207.74266,3.86196,195.91,0.01971,150.01875,119.96738,-2.49298
15141,3.99922,200.75192,4.12183,208.33605,0.01978,150.01875,117.96713,-2.4838
15142,3.99916,214.55099,3.64776,178.71201,0.02041,150.01875,115.96688,-2.44198
15143,3.999,202.6607,4.0712,195.90819,0.02078,150.01875,113.96663,-2.43556
15144,3.99921,178.49869,5.30332,210.56221,0.02519,150.01875,111.96638,-2.44478
15145,3.99906,196.98849,4.31712,199.17471,0.02168,150.01875,109.96612,-2.41783
15146,3.99911,214.33741,3.63306,187.71493,0.01935,150.01875,107.96588,-2.39674
15147,3.99934,199.37486,4.18664,206.82372,0.02024,150.01875,105.96563,-2.41272
15148,3.99946,205.57059,3.92145,207.69817,0.01888,150.01875,103.96538,-2.39622
15149,3.99938,200.81866,4.0783,226.57106,0.018,150.01875,101.96512,-2.3987
15150,3.99933,200.66118,4.10292,218.1415,0.01881,150.01875,99.96488,-2.3964
15151,3.99939,201.93686,4.04092,221.69344,0.01823,150.01875,97.96463,-2.38933
15152,3.9991,199.30132,4.15299,222.18206,0.01869,150.01875,95.96438,-2.38312
15153,3.9993,221.23976,3.40545,184.07281,0.0185,150.01875,93.96413,-2.34866
15154,3.99948,200.48326,4.11525,216.16739,0.01904,150.01875,91.96388,-2.34854
15155,3.99928,203.4828,3.97259,223.65058,0.01776,150.01875,89.96363,-2.32798
15156,3.99925,200.13237,4.09971,230.47807,0.01779,150.01875,87.96337,-2.31702
15157,3.99936,199.302,4.15024,223.57034,0.01856,150.01875,85.96313,-2.29901
15158,3.99936,209.27093,3.77882,206.58346,0.01829,150.01875,83.96288,-2.28286
15159,3.99952,203.68326,3.98082,215.76328,0.01845,150.01875,81.96263,-2.27852
15160,3.99941,199.95378,4.10953,229.50792,0.01791,150.01875,79.96237,-2.27272
15161,3.99945,200.38373,4.11409,218.58012,0.01882,150.01875,77.96213,-2.26264
15162,3.99958,201.44622,4.07605,215.20367,0.01894,150.01875,75.96188,-2.2498
15163,3.99971,208.01891,3.81187,214.05409,0.01781,150.01875,73.96163,-2.22686
15164,3.99934,201.34058,4.08756,212.04144,0.01928,150.01875,71.96137,-2.22193
15165,3.99939,217.34034,3.50138,200.62078,0.01745,150.01875,69.96113,-2.18776
15166,3.99946,200.40067,4.10441,222.693,0.01843,150.01875,67.96088,-2.18357
15167,3.99921,199.86936,4.10789,232.05195,0.0177,150.01875,65.96063,-2.16508
15168,3.99936,200.88402,4.09256,218.49767,0.01873,150.01875,63.96038,-2.14252
15169,3.9995,204.17786,3.94016,225.90678,0.01744,150.01875,61.96013,-2.11245
15170,3.99938,201.81007,4.04858,220.59039,0.01835,150.01875,59.95988,-2.09221
15171,3.99927,204.18614,3.958,216.66678,0.01827,150.01875,57.95962,-2.06365
15172,3.9991,202.24885,4.09023,195.48783,0.02092,150.01875,55.95938,-2.03477
15173,3.99882,205.61622,3.95327,193.53885,0.02043,150.01875,53.95913,-2.00184
15174,3.99908,206.20385,3.93452,191.65798,0.02053,150.01875,51.95888,-1.9907
15175,3.99901,204.2966,4.00161,196.01508,0.02041,150.01875,49.95862,-1.96882
15176,3.999,203.35674,4.06115,188.90061,0.0215,150.01875,47.95838,-1.95112
15177,3.99889,195.25024,4.37235,208.58898,0.02096,150.01875,45.95813,-1.93595
15178,3.99891,200.54712,4.19717,184.92677,0.0227,150.01875,43.95788,-1.91888
15179,3.99912,205.21555,3.96148,196.84912,0.02012,150.01875,41.95763,-1.90298
15180,3.99881,221.81921,3.40066,177.5316,0.01916,150.01875,39.95738,-1.86775
15181,3.99909,201.12505,4.14222,194.47622,0.0213,150.01875,37.95713,-1.86523
15182,3.99932,199.34169,4.22106,194.95538,0.02165,150.01875,35.95687,-1.85267
15183,3.99888,203.30187,4.03065,200.88556,0.02006,150.01875,33.95663,-1.83804
15184,3.99922,197.81814,4.25118,209.05485,0.02034,150.01875,31.95638,-1.82271
15185,3.99918,199.28615,4.20289,202.14488,0.02079,150.01875,29.95613,-1.81484
15186,3.99943,205.04182,3.90178,227.85554,0.01712,150.01875,27.95587,-1.78357
15187,3.99918,202.67044,4.02358,215.27761,0.01869,150.01875,25.95563,-1.77339
15188,3.99953,197.4899,4.22191,227.8099,0.01853,150.01875,23.95538,-1.76483
15189,3.99919,198.30452,4.21857,213.16356,0.01979,150.01875,21.95513,-1.76419
15190,3.99933,195.49551,4.31116,228.67985,0.01885,150.01875,19.95487,-1.73577
15191,3.99931,183.78331,4.92388,226.4077,0.02175,150.01875,17.95463,-1.72888
15192,3.99916,193.14144,4.47093,210.21584,0.02127,150.01875,15.95438,-1.73282
15193,3.99921,204.11806,3.96958,212.53355,0.01868,150.01875,13.95413,-1.71126
15194,3.99914,202.38235,4.02405,220.67524,0.01824,150.01875,11.95388,-1.69839
15195,3.99943,201.17507,4.06454,225.90181,0.01799,150.01875,9.95363,-1.68424
15196,3.9995,211.93417,3.67723,207.86102,0.01769,150.01875,7.95338,-1.65745
15197,3.99949,212.13575,3.68154,202.06885,0.01822,150.01875,5.95312,-1.6342
15198,3.99944,199.27533,4.14183,228.14142,0.01815,150.01875,3.95288,-1.61573
15199,3.99931,199.57351,4.13032,227.34282,0.01817,150.01875,1.95263,-1.60118
15200,3.99958,206.05998,3.90382,206.84764,0.01887,150.01875,0,-1.57082
15201,3.99947,205.62535,3.90864,212.57611,0.01839,152.019,397.9545,-4.55637
15202,3.99937,203.74345,3.96549,221.90281,0.01787,152.019,395.95425,-4.56035
15203,3.99931,202.40257,4.01807,223.26368,0.018,152.019,393.954,-4.5632
15204,3.99939,201.71278,4.06168,216.44692,0.01877,152.019,391.95375,-4.56127
15205,3.9993,205.16242,3.91715,217.33126,0.01802,152.019,389.9535,-4.55095
15206,3.99886,198.88888,4.20605,207.53426,0.02027,152.019,387.95325,-4.55293
15207,3.99907,204.87191,3.97109,198.61523,0.01999,152.019,385.953,-4.52919
15208,3.99902,202.40882,4.0385,213.43309,0.01892,152.019,383.95275,-4.51003
15209,3.99944,210.18332,3.75107,203.41511,0.01844,152.019,381.9525,-4.48212
15210,3.99937,203.18579,3.99061,220.81889,0.01807,152.019,379.99988,-4.46649
15211,3.99933,202.86007,3.98991,227.92815,0.01751,152.019,377.99963,-4.43588
15212,3.99949,201.66427,4.06413,216.31909,0.01879,152.019,375.99938,-4.40592
15213,3.99916,216.82242,3.55632,182.99476,0.01943,152.019,373.99913,-4.37559
15214,3.99913,209.16158,3.81259,193.41215,0.01971,152.019,371.99888,-4.36559
15215,3.99934,209.91052,3.75629,205.76201,0.01826,152.019,369.99863,-4.34961
15216,3.99914,208.51767,3.83975,192.57805,0.01994,152.019,367.99838,-4.3402
15217,3.99907,198.71424,4.20475,211.22791,0.01991,152.019,365.99813,-4.33318
15218,3.99881,206.45235,3.90252,200.23904,0.01949,152.019,363.99788,-4.32952
15219,3.99908,205.34571,3.90841,217.89863,0.01794,152.019,361.99762,-4.32097
15220,3.99877,218.10562,3.45411,212.58721,0.01625,152.019,359.99738,-4.29575
15221,3.99939,219.21698,3.42985,205.68787,0.01668,152.019,357.99713,-4.27862
15222,3.99922,206.1423,3.88933,211.81948,0.01836,152.019,355.99688,-4.27533
15223,3.99912,202.75965,4.01813,216.03112,0.0186,152.019,353.99663,-4.25857
15224,3.99906,200.80088,4.09178,220.32887,0.01857,152.019,351.99638,-4.24372
15225,3.99927,179.08065,5.18223,234.02052,0.02214,152.019,349.99613,-4.22987
15226,3.9992,201.43358,4.12101,197.23231,0.02089,152.019,347.99588,-4.19073
15227,3.99887,194.92954,4.41343,199.88089,0.02208,152.019,345.99563,-4.17324
15228,3.99899,190.78088,4.61629,202.05804,0.02285,152.019,343.99538,-4.15821
15229,3.99912,194.58362,4.46289,190.1747,0.02347,152.019,341.99513,-4.13454
15230,3.99906,185.95906,4.80966,223.33604,0.02154,152.019,339.99487,-4.12473
15231,3.99892,193.94806,4.43532,208.65563,0.02126,152.019,337.99463,-4.11536
15232,3.99922,194.42552,4.4257,204.08513,0.02169,152.019,335.99438,-4.10961
15233,3.99919,193.5061,4.47171,203.85941,0.02194,152.019,333.99413,-4.11005
15234,3.99916,194.98167,4.40083,203.31554,0.02165,152.019,331.99387,-4.11185
15235,3.99905,194.48535,4.40269,211.00536,0.02087,152.019,329.99363,-4.09579
15236,3.99911,201.69641,4.06633,214.53038,0.01895,152.019,327.99338,-4.07609
15237,3.99906,195.76845,4.35008,207.7779,0.02094,152.019,325.99313,-4.08055
15238,3.99922,204.16786,3.97303,210.06212,0.01891,152.019,323.99288,-4.04195
15239,3.99946,203.81592,3.97958,213.77262,0.01862,152.019,321.99263,-4.02322
15240,3.99941,207.38779,3.83201,216.04476,0.01774,152.019,319.99238,-3.99441
15241,3.99933,203.53511,3.97328,222.24981,0.01788,152.019,317.99213,-3.97
15242,3.99934,202.02056,4.05266,214.59811,0.01888,152.019,315.99188,-3.95562
15243,3.99912,202.74567,4.06135,198.26697,0.02048,152.019,313.99163,-3.93527
15244,3.99893,205.69621,3.94552,195.30442,0.0202,152.019,311.99138,-3.92029
15245,3.99914,208.32341,3.86035,187.57617,0.02058,152.019,309.99112,-3.90492
15246,3.99888,206.27504,3.96287,180.61072,0.02194,152.019,307.99088,-3.89697
15247,3.99891,195.37671,4.36211,210.1206,0.02076,152.019,305.99063,-3.88749
15248,3.99908,203.06545,4.03404,203.60603,0.01981,152.019,303.99038,-3.89282
15249,3.99892,199.2282,4.1917,207.21278,0.02023,152.019,301.99013,-3.87665
15250,3.99905,204.43188,3.95828,211.73939,0.01869,152.019,299.98988,-3.86688
15251,3.99921,203.26285,3.9934,217.85118,0.01833,152.019,297.98963,-3.85478
15252,3.99912,202.92884,4.04039,203.39824,0.01986,152.019,295.98938,-3.83311
15253,3.99941,202.17003,4.03627,219.25003,0.01841,152.019,293.98913,-3.81059
15254,3.99934,205.8448,3.90561,209.82874,0.01861,152.019,291.98888,-3.78032
15255,3.99918,200.46914,4.16709,195.98859,0.02126,152.019,289.98863,-3.77245
15256,3.99891,203.97315,4.01411,196.36985,0.02044,152.019,287.98837,-3.74514
15257,3.99911,198.57127,4.26725,191.34997,0.0223,152.019,285.98813,-3.72678
15258,3.99911,201.26364,4.11519,202.11629,0.02036,152.019,283.98788,-3.70477
15259,3.99912,198.04635,4.24514,207.33554,0.02047,152.019,281.98763,-3.69288
15260,3.99932,197.57885,4.27432,204.59425,0.02089,152.019,279.98737,-3.67574
15261,3.99909,202.54148,4.06142,201.57676,0.02015,152.019,277.98713,-3.65885
15262,3.99918,205.10082,3.94923,203.7733,0.01938,152.019,275.98688,-3.64564
15263,3.99925,195.37114,4.31312,230.35938,0.01872,152.019,273.98663,-3.64006
15264,3.99903,200.73215,4.08948,222.76856,0.01836,152.019,271.98638,-3.61906
15265,3.99941,198.40473,4.18466,226.02371,0.01851,152.019,269.98613,-3.60945
15266,3.99918,198.34652,4.16723,235.63082,0.01769,152.019,267.98588,-3.60079
15267,3.99921,198.46196,4.19174,221.54501,0.01892,152.019,265.98563,-3.59254
15268,3.99929,196.07285,4.27086,234.97654,0.01818,152.019,263.98538,-3.59059
15269,3.99942,198.16,4.17493,236.0448,0.01769,152.019,261.98513,-3.57949
15270,3.99909,197.67446,4.24069,215.74663,0.01966,152.019,259.98488,-3.56477
15271,3.99917,192.27593,4.53921,202.07758,0.02246,152.019,257.98462,-3.54607
15272,3.99911,203.19838,4.06383,190.35858,0.02135,152.019,255.98438,-3.51787
15273,3.99915,189.51445,4.63115,218.8374,0.02116,152.019,253.98413,-3.51261
15274,3.99909,224.61009,3.33677,166.97195,0.01998,152.019,251.98388,-3.4653
15275,3.99907,205.90593,3.94782,191.23208,0.02064,152.019,249.98363,-3.46538
15276,3.99901,214.19389,3.61275,199.22838,0.01813,152.019,247.98338,-3.43585
15277,3.99899,206.11185,3.92819,195.48519,0.02009,152.019,245.98313,-3.42516
15278,3.99914,207.54041,3.86914,196.26272,0.01971,152.019,243.98288,-3.4074
15279,3.99911,205.23123,3.94745,202.25666,0.01952,152.019,241.98263,-3.38773
15280,3.99904,197.17447,4.30377,200.7296,0.02144,152.019,239.98238,-3.37967
15281,3.999,200.56742,4.12853,208.7828,0.01977,152.019,237.98213,-3.36518
15282,3.9991,206.3455,3.93044,191.03274,0.02057,152.019,235.98187,-3.35217
15283,3.99915,202.00006,4.09666,197.09031,0.02079,152.019,233.98163,-3.33629
15284,3.99913,204.66506,3.96451,204.83646,0.01935,152.019,231.98138,-3.32035
15285,3.99886,205.34269,3.91243,215.86148,0.01812,152.019,229.98113,-3.31106
15286,3.99928,211.55345,3.72466,192.2084,0.01938,152.019,227.98087,-3.29687
15287,3.99908,200.21866,4.14891,206.79795,0.02006,152.019,225.98063,-3.2863
15288,3.99914,196.8753,4.34902,190.76917,0.0228,152.019,223.98038,-3.26648
15289,3.99902,199.69259,4.2185,190.42975,0.02215,152.019,221.98013,-3.25171
15290,3.99915,200.91744,4.14973,195.08299,0.02127,152.019,219.97988,-3.2325
15291,3.99921,198.78348,4.23867,197.57851,0.02145,152.019,217.97963,-3.21258
15292,3.99889,203.1312,4.01405,210.76765,0.01904,152.019,215.97938,-3.18872
15293,3.99881,201.2748,4.08021,216.21543,0.01887,152.019,213.97913,-3.18228
15294,3.99913,212.28122,3.722,182.28921,0.02042,152.019,211.97888,-3.15565
15295,3.99899,200.28826,4.16101,200.97234,0.0207,152.019,209.97863,-3.1603
15296,3.99888,203.03124,4.01844,210.67037,0.01907,152.019,207.97838,-3.13473
15297,3.99935,191.9115,4.46985,234.43548,0.01907,152.019,205.97812,-3.12693
15298,3.99938,195.31649,4.36188,211.48082,0.02063,152.019,203.97788,-3.10395
15299,3.99901,197.73152,4.26533,205.15709,0.02079,152.019,201.97763,-3.09202
15300,3.99924,195.3915,4.37793,204.40454,0.02142,152.019,199.97738,-3.08162
15301,3.99948,199.61808,4.12608,228.56124,0.01805,152.019,197.97713,-3.05409
15302,3.99939,194.01508,4.41301,215.78491,0.02045,152.019,195.97688,-3.0382
15303,3.99928,181.60111,5.12868,205.04244,0.02501,152.019,193.97663,-3.0243
15304,3.9994,128.7768,11.4878,213.71384,0.05375,152.019,191.97638,-3.00906
15305,3.99914,195.2252,4.36441,212.0465,0.02058,152.019,189.97613,-2.99651
15306,3.99933,196.31749,4.27541,227.64919,0.01878,152.019,187.97588,-2.98908
