Repository: edrossi93/mecanano-ml-nanomechanics-tutorial

File: data/nanoindent_maps/Duplex Steel 2um.csv (part 30 of 77)
Index,Load,Depth,HARDNESS,MODULUS,H/E,X Position,Y Position,Z Position
Integer,mN,nm,GPa,GPa,None,µm,µm,µm
15307,3.99927,202.88414,4.01896,213.36573,0.01884,152.019,185.97563,-2.97174
15308,3.99931,206.08589,3.93711,192.5945,0.02044,152.019,183.97537,-2.95401
15309,3.99906,191.80624,4.55892,203.37684,0.02242,152.019,181.97513,-2.95275
15310,3.99916,184.15469,4.91817,221.25775,0.02223,152.019,179.97488,-2.94599
15311,3.99931,206.18325,3.88921,211.15227,0.01842,152.019,177.97463,-2.92092
15312,3.99917,210.03119,3.75901,202.25942,0.01859,152.019,175.97437,-2.90212
15313,3.99909,202.46017,4.10056,188.71222,0.02173,152.019,173.97413,-2.89875
15314,3.99881,186.60221,4.83721,203.77701,0.02374,152.019,171.97388,-2.90598
15315,3.99888,192.75416,4.61672,175.05087,0.02637,152.019,169.97363,-2.88839
15316,3.99915,197.54466,4.26542,208.38456,0.02047,152.019,167.97338,-2.8824
15317,3.99904,201.59856,4.09128,205.75551,0.01988,152.019,165.97313,-2.86636
15318,3.99891,200.53204,4.17672,191.64763,0.02179,152.019,163.97288,-2.8497
15319,3.99897,205.65263,3.9616,189.95062,0.02086,152.019,161.97262,-2.83338
15320,3.99918,201.11665,4.12485,200.92176,0.02053,152.019,159.97238,-2.81181
15321,3.99914,198.36422,4.24488,202.09496,0.021,152.019,157.97213,-2.79307
15322,3.99896,202.47515,4.05947,203.40003,0.01996,152.019,155.97188,-2.77612
15323,3.99894,201.0959,4.11708,204.13148,0.02017,152.019,153.97162,-2.75977
15324,3.99898,198.39542,4.234,205.47181,0.02061,152.019,151.97138,-2.74426
15325,3.99908,193.89435,4.44423,206.56335,0.02152,152.019,149.97113,-2.73177
15326,3.99905,194.53403,4.38275,217.62015,0.02014,152.019,147.97088,-2.72089
15327,3.99896,194.26955,4.42396,207.15547,0.02136,152.019,145.97063,-2.70449
15328,3.99933,194.75443,4.36873,219.13196,0.01994,152.019,143.97038,-2.69291
15329,3.99898,207.68453,3.86466,195.687,0.01975,152.019,141.97013,-2.66082
15330,3.99913,201.97016,4.03915,221.72941,0.01822,152.019,139.96988,-2.65545
15331,3.99937,192.02105,4.48741,224.88232,0.01995,152.019,137.96963,-2.64507
15332,3.99933,194.30179,4.36689,228.87573,0.01908,152.019,135.96938,-2.63011
15333,3.99914,202.7518,4.0168,216.81025,0.01853,152.019,133.96913,-2.59901
15334,3.99917,202.04377,4.06905,207.07502,0.01965,152.019,131.96887,-2.59959
15335,3.99855,199.43694,4.15933,216.44435,0.01922,152.019,129.96863,-2.58883
15336,3.99898,201.94089,4.13626,184.50172,0.02242,152.019,127.96838,-2.56625
15337,3.99915,198.46131,4.20327,216.54127,0.01941,152.019,125.96813,-2.53963
15338,3.99922,197.10453,4.29802,203.95556,0.02107,152.019,123.96787,-2.53492
15339,3.99911,202.60087,4.07695,194.80327,0.02093,152.019,121.96763,-2.51833
15340,3.99917,205.57794,3.93179,202.93643,0.01937,152.019,119.96738,-2.50523
15341,3.99927,200.78112,4.11704,209.79462,0.01962,152.019,117.96713,-2.49436
15342,3.9991,202.7493,4.06793,195.75539,0.02078,152.019,115.96688,-2.47285
15343,3.99892,203.99857,4.02184,193.10687,0.02083,152.019,113.96663,-2.45272
15344,3.99885,204.03467,3.98036,209.06206,0.01904,152.019,111.96638,-2.44469
15345,3.99907,203.42456,4.03084,198.88173,0.02027,152.019,109.96612,-2.43256
15346,3.99915,205.0941,3.97202,194.72561,0.0204,152.019,107.96588,-2.42424
15347,3.99913,136.53506,9.98971,206.38825,0.0484,152.019,105.96563,-2.41809
15348,3.99932,202.35704,4.01768,224.40559,0.0179,152.019,103.96538,-2.41166
15349,3.99936,197.4825,4.23211,223.25864,0.01896,152.019,101.96512,-2.41899
15350,3.99934,201.21325,4.0731,220.95678,0.01843,152.019,99.96488,-2.41279
15351,3.9996,200.37781,4.11815,216.96941,0.01898,152.019,97.96463,-2.40518
15352,3.99943,201.0005,4.09216,216.46346,0.0189,152.019,95.96438,-2.3972
15353,3.99947,211.43487,3.682,214.93504,0.01713,152.019,93.96413,-2.37491
15354,3.99939,202.02829,4.05192,214.81464,0.01886,152.019,91.96388,-2.36375
15355,3.99923,202.35945,4.01694,224.67346,0.01788,152.019,89.96363,-2.34418
15356,3.99946,206.6957,3.86415,213.5319,0.0181,152.019,87.96337,-2.32589
15357,3.99938,199.37647,4.12214,235.79012,0.01748,152.019,85.96313,-2.31617
15358,3.9993,196.05887,4.28494,228.70949,0.01874,152.019,83.96288,-2.31218
15359,3.99943,205.3185,3.92936,208.70178,0.01883,152.019,81.96263,-2.29465
15360,3.99933,200.62685,4.08215,228.70078,0.01785,152.019,79.96237,-2.28907
15361,3.9995,201.4645,4.06146,221.48814,0.01834,152.019,77.96213,-2.27942
15362,3.99938,200.68346,4.09333,222.13165,0.01843,152.019,75.96188,-2.26795
15363,3.99944,202.9466,4.01363,214.68101,0.0187,152.019,73.96163,-2.24873
15364,3.99931,218.4879,3.46442,199.78615,0.01734,152.019,71.96137,-2.2192
15365,3.99936,200.3822,4.11477,218.25882,0.01885,152.019,69.96113,-2.22226
15366,3.99937,215.89399,3.54264,204.88271,0.01729,152.019,67.96088,-2.18689
15367,3.99959,201.05204,4.07592,223.01005,0.01828,152.019,65.96063,-2.18066
15368,3.99947,198.38064,4.18547,226.1803,0.01851,152.019,63.96038,-2.16248
15369,3.9995,202.61787,4.02719,214.80672,0.01875,152.019,61.96013,-2.13616
15370,3.99943,205.0475,3.92668,215.02165,0.01826,152.019,59.95988,-2.11446
15371,3.99922,200.24282,4.15168,205.36713,0.02022,152.019,57.95962,-2.09107
15372,3.99907,198.33771,4.23253,207.05152,0.02044,152.019,55.95938,-2.07094
15373,3.99916,211.72042,3.72571,189.11829,0.0197,152.019,53.95913,-2.02329
15374,3.99901,206.10604,3.92,198.87076,0.01971,152.019,51.95888,-2.01104
15375,3.99895,202.08877,4.08688,199.20627,0.02052,152.019,49.95862,-1.99039
15376,3.99897,200.82184,4.12601,205.3322,0.02009,152.019,47.95838,-1.97088
15377,3.99894,204.80526,4.01406,183.99479,0.02182,152.019,45.95813,-1.95722
15378,3.9991,204.61343,4.00947,188.3602,0.02129,152.019,43.95788,-1.93804
15379,3.99896,205.76671,3.94485,194.46027,0.02029,152.019,41.95763,-1.92132
15380,3.99882,204.66346,3.97009,202.3854,0.01962,152.019,39.95738,-1.90138
15381,3.99922,199.54603,4.19708,200.02616,0.02098,152.019,37.95713,-1.88403
15382,3.99898,199.94214,4.20964,189.61938,0.0222,152.019,35.95687,-1.86629
15383,3.99889,202.66978,4.09988,185.85764,0.02206,152.019,33.95663,-1.85275
15384,3.999,201.30655,4.13405,194.49724,0.02126,152.019,31.95638,-1.8399
15385,3.99901,204.37654,3.96903,207.93682,0.01909,152.019,29.95613,-1.82996
15386,3.99904,203.29763,4.00843,210.25939,0.01906,152.019,27.95587,-1.80407
15387,3.99919,200.72597,4.1056,215.63105,0.01904,152.019,25.95563,-1.79267
15388,3.99934,200.52623,4.09287,225.54562,0.01815,152.019,23.95538,-1.7833
15389,3.99936,192.06157,4.49497,221.14185,0.02033,152.019,21.95513,-1.78369
15390,3.99935,198.96517,4.16809,222.19656,0.01876,152.019,19.95487,-1.75572
15391,3.99956,201.42083,4.08989,209.70806,0.0195,152.019,17.95463,-1.73895
15392,3.99896,210.04534,3.80612,182.61264,0.02084,152.019,15.95438,-1.74114
15393,3.99906,200.17581,4.14919,207.4215,0.02,152.019,13.95413,-1.73593
15394,3.99934,217.89353,3.47158,206.75073,0.01679,152.019,11.95388,-1.70287
15395,3.9995,216.47317,3.54985,191.37547,0.01855,152.019,9.95363,-1.68753
15396,3.99923,211.10297,3.71733,203.01367,0.01831,152.019,7.95338,-1.67608
15397,3.99939,196.47183,4.27548,224.49469,0.01904,152.019,5.95312,-1.66637
15398,3.99929,203.34208,3.98222,221.72801,0.01796,152.019,3.95288,-1.63583
15399,3.99953,203.81976,3.97666,215.08684,0.01849,152.019,1.95263,-1.61645
15400,3.99928,202.64504,4.01615,219.28049,0.01832,152.019,0,-1.59422
15401,3.9995,213.2463,3.62772,209.02006,0.01736,154.01925,397.9545,-4.56714
15402,3.99955,201.77109,4.04972,220.92231,0.01833,154.01925,395.95425,-4.5806
15403,3.99955,201.12366,4.07439,222.26861,0.01833,154.01925,393.954,-4.58266
15404,3.99961,200.15752,4.12495,218.20436,0.0189,154.01925,391.95375,-4.57652
15405,3.99931,204.36411,3.97974,203.73522,0.01953,154.01925,389.9535,-4.56895
15406,3.99913,205.60204,3.96426,189.8105,0.02089,154.01925,387.95325,-4.55791
15407,3.99938,208.39663,3.80086,212.12181,0.01792,154.01925,385.953,-4.53742
15408,3.99924,201.68859,4.05516,219.8369,0.01845,154.01925,383.95275,-4.52564
15409,3.99948,202.71826,3.99441,228.72884,0.01746,154.01925,381.9525,-4.50649
15410,3.99936,202.56533,3.98716,236.00492,0.01689,154.01925,379.99988,-4.4828
15411,3.99936,205.30969,3.90407,220.96529,0.01767,154.01925,377.99963,-4.45521
15412,3.99948,204.25503,3.95419,217.26102,0.0182,154.01925,375.99938,-4.42484
15413,3.99917,213.78034,3.67202,180.18638,0.02038,154.01925,373.99913,-4.40211
15414,3.99922,209.92575,3.79493,188.7011,0.02011,154.01925,371.99888,-4.38241
15415,3.999,205.70873,3.93225,200.4437,0.01962,154.01925,369.99863,-4.36793
15416,3.99922,202.62588,4.11432,182.03287,0.0226,154.01925,367.99838,-4.35605
15417,3.99926,206.9538,3.85329,213.77475,0.01803,154.01925,365.99813,-4.33489
15418,3.99893,208.6202,3.83535,192.64211,0.01991,154.01925,363.99788,-4.34367
15419,3.99921,203.88514,3.98575,209.58735,0.01902,154.01925,361.99762,-4.3421
15420,3.99919,204.76023,3.94343,212.48034,0.01856,154.01925,359.99738,-4.32478
15421,3.99937,204.42107,3.91121,236.4755,0.01654,154.01925,357.99713,-4.31136
15422,3.99937,204.27392,3.95226,217.76391,0.01815,154.01925,355.99688,-4.29564
15423,3.99931,202.85993,3.99964,222.97356,0.01794,154.01925,353.99663,-4.2779
15424,3.99914,195.11509,4.46473,182.46492,0.02447,154.01925,351.99638,-4.25799
15425,3.99944,162.04359,6.46426,231.34188,0.02794,154.01925,349.99613,-4.2491
15426,3.99914,194.55286,4.41252,206.41567,0.02138,154.01925,347.99588,-4.21151
15427,3.99902,194.32711,4.40927,211.38915,0.02086,154.01925,345.99563,-4.18957
15428,3.9991,190.84463,4.595,207.67752,0.02213,154.01925,343.99538,-4.1715
15429,3.9992,189.40531,4.67148,207.46382,0.02252,154.01925,341.99513,-4.14889
15430,3.99913,189.94657,4.64524,206.66948,0.02248,154.01925,339.99487,-4.13945
15431,3.99883,212.06251,3.71632,187.59604,0.01981,154.01925,337.99463,-4.11438
15432,3.99916,209.76757,3.79939,189.31717,0.02007,154.01925,335.99438,-4.11265
15433,3.99907,189.94865,4.63039,211.34102,0.02191,154.01925,333.99413,-4.12833
15434,3.999,198.55636,4.25472,195.59595,0.02175,154.01925,331.99387,-4.11758
15435,3.99901,201.45984,4.14697,187.88544,0.02207,154.01925,329.99363,-4.09742
15436,3.99902,197.64357,4.24226,215.64303,0.01967,154.01925,327.99338,-4.09491
15437,3.99925,200.81213,4.11054,211.93683,0.0194,154.01925,325.99313,-4.083
15438,3.99926,202.86056,4.00407,220.76165,0.01814,154.01925,323.99288,-4.0575
15439,3.99919,204.19977,3.98379,204.82371,0.01945,154.01925,321.99263,-4.0352
15440,3.99949,203.42219,3.98328,219.70421,0.01813,154.01925,319.99238,-4.01355
15441,3.99937,210.83303,3.70123,216.40522,0.0171,154.01925,317.99213,-3.97798
15442,3.99935,202.26802,4.03791,216.54428,0.01865,154.01925,315.99188,-3.97126
15443,3.99891,207.86428,3.85428,197.01011,0.01956,154.01925,313.99163,-3.95183
15444,3.99915,207.69394,3.86034,197.38936,0.01956,154.01925,311.99138,-3.93676
15445,3.99911,207.03247,3.87356,202.87742,0.01909,154.01925,309.99112,-3.93219
15446,3.99892,214.43549,3.61581,193.68837,0.01867,154.01925,307.99088,-3.90511
15447,3.99912,206.28667,3.88436,211.40607,0.01837,154.01925,305.99063,-3.90417
15448,3.9993,204.24162,4.01644,191.51215,0.02097,154.01925,303.99038,-3.91693
15449,3.99943,203.38944,4.00939,208.37439,0.01924,154.01925,301.99013,-3.90202
15450,3.99934,202.87427,3.99957,222.7359,0.01796,154.01925,299.98988,-3.89196
15451,3.99927,210.57182,3.72338,209.75452,0.01775,154.01925,297.98963,-3.8655
15452,3.9993,199.25786,4.161,219.55119,0.01895,154.01925,295.98938,-3.85451
15453,3.99952,199.48723,4.13339,227.80003,0.01814,154.01925,293.98913,-3.82643
15454,3.99939,204.30742,3.95698,214.86958,0.01842,154.01925,291.98888,-3.79581
15455,3.99935,196.18199,4.29795,220.59742,0.01948,154.01925,289.98863,-3.78641
15456,3.99884,196.31382,4.35957,195.69933,0.02228,154.01925,287.98837,-3.7658
15457,3.99898,202.1088,4.11072,190.40676,0.02159,154.01925,285.98813,-3.73845
15458,3.99912,197.91877,4.25116,207.2674,0.02051,154.01925,283.98788,-3.72429
15459,3.99922,204.52685,4.00972,189.59687,0.02115,154.01925,281.98763,-3.6976
15460,3.9991,197.38227,4.29187,201.51067,0.0213,154.01925,279.98737,-3.6903
15461,3.99935,200.22155,4.13429,212.8249,0.01943,154.01925,277.98713,-3.67763
15462,3.99915,196.45778,4.28474,220.67151,0.01942,154.01925,275.98688,-3.67024
15463,3.99921,193.49897,4.40773,227.78952,0.01935,154.01925,273.98663,-3.65856
15464,3.99912,197.56437,4.20858,232.31302,0.01812,154.01925,271.98638,-3.63946
15465,3.99938,216.70072,3.536,194.16154,0.01821,154.01925,269.98613,-3.61058
15466,3.99936,202.36004,4.01821,224.10139,0.01793,154.01925,267.98588,-3.61715
15467,3.99915,198.57218,4.18316,223.15525,0.01875,154.01925,265.98563,-3.61129
15468,3.99922,194.67438,4.37481,218.18036,0.02005,154.01925,263.98538,-3.61005
15469,3.99917,198.06704,4.16729,242.04242,0.01722,154.01925,261.98513,-3.59663
15470,3.99918,194.56939,4.35873,226.83128,0.01922,154.01925,259.98488,-3.57876
15471,3.99912,191.99322,4.53725,207.28019,0.02189,154.01925,257.98462,-3.56555
15472,3.99916,188.88727,4.70365,206.09938,0.02282,154.01925,255.98438,-3.54806
15473,3.99916,188.56262,4.72746,204.25389,0.02315,154.01925,253.98413,-3.52353
15474,3.9991,201.92659,4.13472,185.22833,0.02232,154.01925,251.98388,-3.50346
15475,3.9992,208.90696,3.83728,187.63083,0.02045,154.01925,249.98363,-3.47561
15476,3.99923,208.05791,3.87463,186.22871,0.02081,154.01925,247.98338,-3.4559
15477,3.99893,205.10937,3.94594,204.90809,0.01926,154.01925,245.98313,-3.4319
15478,3.99901,211.72651,3.71587,193.08709,0.01924,154.01925,243.98288,-3.42021
15479,3.9991,200.19421,4.14766,207.72815,0.01997,154.01925,241.98263,-3.40658
15480,3.99904,206.30415,3.89252,207.2762,0.01878,154.01925,239.98238,-3.39376
15481,3.99903,199.61507,4.17823,205.78479,0.0203,154.01925,237.98213,-3.37826
15482,3.9991,203.23357,4.03952,198.65983,0.02033,154.01925,235.98187,-3.36774
15483,3.99909,199.58324,4.15205,217.08184,0.01913,154.01925,233.98163,-3.35089
15484,3.99918,207.872,3.85954,194.85013,0.01981,154.01925,231.98138,-3.33638
15485,3.99928,204.40586,3.98463,201.00492,0.01982,154.01925,229.98113,-3.32969
15486,3.99908,216.73952,3.52208,200.30355,0.01758,154.01925,227.98087,-3.30564
15487,3.99904,202.69091,4.07555,193.87987,0.02102,154.01925,225.98063,-3.3084
15488,3.99914,197.23617,4.32051,194.28866,0.02224,154.01925,223.98038,-3.2878
15489,3.99904,203.83788,4.04438,187.62158,0.02156,154.01925,221.98013,-3.27084
15490,3.99887,207.58929,3.8603,199.00731,0.0194,154.01925,219.97988,-3.24249
15491,3.99921,209.41545,3.77037,207.92926,0.01813,154.01925,217.97963,-3.23367
15492,3.99899,212.88922,3.68246,189.01864,0.01948,154.01925,215.97938,-3.20584
15493,3.99892,200.55643,4.14335,203.11068,0.0204,154.01925,213.97913,-3.19665
15494,3.99909,196.73744,4.29903,209.79221,0.02049,154.01925,211.97888,-3.18081
15495,3.99924,194.78579,4.40329,205.74234,0.0214,154.01925,209.97863,-3.16777
15496,3.99918,198.56478,4.23435,202.60077,0.0209,154.01925,207.97838,-3.14962
15497,3.99937,193.20201,4.42882,225.08248,0.01968,154.01925,205.97812,-3.13535
15498,3.99903,198.1437,4.20172,223.34666,0.01881,154.01925,203.97788,-3.12289
15499,3.99933,194.45819,4.37484,222.37131,0.01967,154.01925,201.97763,-3.10639
15500,3.99946,198.75325,4.19738,213.69801,0.01964,154.01925,199.97738,-3.08461
15501,3.99925,196.49303,4.28671,219.22155,0.01955,154.01925,197.97713,-3.07103
15502,3.99936,185.98415,4.78212,232.78562,0.02054,154.01925,195.97688,-3.05294
15503,3.99939,165.73171,6.16356,228.13175,0.02702,154.01925,193.97663,-3.04352
15504,3.99924,198.50428,4.17923,226.39968,0.01846,154.01925,191.97638,-3.02591
15505,3.99936,199.72598,4.12731,225.63324,0.01829,154.01925,189.97613,-3.00808
15506,3.99926,193.35498,4.44596,215.45066,0.02064,154.01925,187.97588,-3.00211
15507,3.99932,196.87576,4.23887,232.78707,0.01821,154.01925,185.97563,-2.98745
15508,3.9993,203.93807,4.02411,193.36772,0.02081,154.01925,183.97537,-2.96566
15509,3.99911,192.6778,4.48029,215.05644,0.02083,154.01925,181.97513,-2.96774
15510,3.99909,193.22674,4.44557,217.87273,0.0204,154.01925,179.97488,-2.95838
15511,3.99904,198.78176,4.19969,212.02993,0.01981,154.01925,177.97463,-2.94004
15512,3.99929,205.37686,3.91674,213.36403,0.01836,154.01925,175.97437,-2.91399
15513,3.99932,206.77348,3.90348,194.842,0.02003,154.01925,173.97413,-2.9109
15514,3.99922,207.02682,3.85081,213.57322,0.01803,154.01925,171.97388,-2.91536
15515,3.9989,203.45788,4.00902,207.05372,0.01936,154.01925,169.97363,-2.91012
15516,3.99905,193.13311,4.47627,208.4709,0.02147,154.01925,167.97338,-2.9015
15517,3.99893,198.74563,4.20429,210.78213,0.01995,154.01925,165.97313,-2.88173
15518,3.99909,202.02078,4.07555,204.80222,0.0199,154.01925,163.97288,-2.86724
15519,3.99915,202.54251,4.08524,192.76435,0.02119,154.01925,161.97262,-2.84392
15520,3.99906,197.5757,4.27532,204.16866,0.02094,154.01925,159.97238,-2.82712
15521,3.99898,202.0577,4.06093,210.12953,0.01933,154.01925,157.97213,-2.80643
15522,3.999,202.79317,4.04792,202.62557,0.01998,154.01925,155.97188,-2.78925
15523,3.99887,204.0109,4.01048,197.13202,0.02034,154.01925,153.97162,-2.77127
15524,3.99877,211.25306,3.73719,191.44349,0.01952,154.01925,151.97138,-2.74989
15525,3.99923,211.31031,3.77436,176.67137,0.02136,154.01925,149.97113,-2.73381
15526,3.99893,199.24027,4.20314,202.69883,0.02074,154.01925,147.97088,-2.73157
15527,3.99897,198.29987,4.26957,194.5944,0.02194,154.01925,145.97063,-2.72101
15528,3.99914,198.51035,4.19549,218.9135,0.01917,154.01925,143.97038,-2.69105
15529,3.99923,207.17754,3.80965,232.74414,0.01637,154.01925,141.97013,-2.67269
15530,3.99921,194.40792,4.40125,212.97954,0.02067,154.01925,139.96988,-2.67705
15531,3.99937,191.77131,4.49715,225.9512,0.0199,154.01925,137.96963,-2.66123
15532,3.99918,196.3538,4.31573,210.30062,0.02052,154.01925,135.96938,-2.64717
15533,3.99936,202.7742,4.00715,221.06202,0.01813,154.01925,133.96913,-2.60994
15534,3.99905,208.25528,3.80911,210.55822,0.01809,154.01925,131.96887,-2.61387
15535,3.99923,198.93024,4.18773,214.29643,0.01954,154.01925,129.96863,-2.59954
15536,3.99919,198.73968,4.20677,210.02949,0.02003,154.01925,127.96838,-2.57364
15537,3.99909,202.9644,3.9966,222.21539,0.01799,154.01925,125.96813,-2.54056
15538,3.99912,211.71197,3.75224,179.03066,0.02096,154.01925,123.96787,-2.54507
15539,3.99915,196.95711,4.29306,208.22611,0.02062,154.01925,121.96763,-2.53807
15540,3.99909,201.28216,4.09933,208.05501,0.0197,154.01925,119.96738,-2.52092
15541,3.99914,195.15829,4.38397,206.15462,0.02127,154.01925,117.96713,-2.51295
15542,3.99882,206.60565,3.90716,195.83633,0.01995,154.01925,115.96688,-2.48666
15543,3.99906,203.57427,3.98752,214.49685,0.01859,154.01925,113.96663,-2.47605
15544,3.99913,213.83647,3.63682,193.97817,0.01875,154.01925,111.96638,-2.45087
15545,3.99912,202.80732,4.09319,186.17709,0.02199,154.01925,109.96612,-2.4455
15546,3.99933,202.03598,4.08926,199.33696,0.02051,154.01925,107.96588,-2.44772
15547,3.99923,191.93334,4.55401,202.9463,0.02244,154.01925,105.96563,-2.44371
15548,3.9995,197.46932,4.26908,208.47457,0.02048,154.01925,103.96538,-2.42676
15549,3.99935,211.97017,3.67326,209.14554,0.01756,154.01925,101.96512,-2.41999
15550,3.99935,202.22164,4.01327,229.55156,0.01748,154.01925,99.96488,-2.43118
15551,3.99953,209.84758,3.76515,202.80531,0.01857,154.01925,97.96463,-2.41223
15552,3.99934,200.23509,4.09399,231.19585,0.01771,154.01925,95.96438,-2.41346
15553,3.99913,200.25084,4.11419,220.98088,0.01862,154.01925,93.96413,-2.40087
15554,3.99946,201.45431,4.0594,222.65794,0.01823,154.01925,91.96388,-2.37944
15555,3.9995,204.97945,3.93623,211.86019,0.01858,154.01925,89.96363,-2.35818
15556,3.99928,213.77323,3.6144,206.04892,0.01754,154.01925,87.96337,-2.33213
15557,3.99931,196.53495,4.25378,233.05607,0.01825,154.01925,85.96313,-2.3323
15558,3.99922,194.097,4.35112,240.54034,0.01809,154.01925,83.96288,-2.32599
15559,3.99952,196.84478,4.26647,221.05067,0.0193,154.01925,81.96263,-2.31165
15560,3.99954,202.10593,4.05434,212.36673,0.01909,154.01925,79.96237,-2.29893
15561,3.99945,199.72837,4.1576,212.20303,0.01959,154.01925,77.96213,-2.29456
15562,3.9993,204.12502,3.95333,220.16711,0.01796,154.01925,75.96188,-2.27898
15563,3.99938,204.86141,3.94342,210.69762,0.01872,154.01925,73.96163,-2.25976
15564,3.99953,198.92204,4.18168,217.15331,0.01926,154.01925,71.96137,-2.25137
15565,3.99933,207.74498,3.81575,217.25102,0.01756,154.01925,69.96113,-2.22613
15566,3.9994,202.23617,4.03035,220.73597,0.01826,154.01925,67.96088,-2.21059
15567,3.99957,200.96728,4.05786,233.90435,0.01735,154.01925,65.96063,-2.19307
15568,3.99928,202.45492,4.05157,207.11022,0.01956,154.01925,63.96038,-2.17326
15569,3.99936,200.7569,4.08939,222.48887,0.01838,154.01925,61.96013,-2.15431
15570,3.99952,202.15314,4.02373,225.75177,0.01782,154.01925,59.95988,-2.13329
15571,3.99927,202.00637,4.06217,210.678,0.01928,154.01925,57.95962,-2.10684
15572,3.9991,208.26151,3.84551,194.28842,0.01979,154.01925,55.95938,-2.07423
15573,3.99893,218.0858,3.52615,177.31437,0.01989,154.01925,53.95913,-2.02828
15574,3.99891,200.44894,4.13572,207.92992,0.01989,154.01925,51.95888,-2.03064
15575,3.99917,201.86328,4.13375,186.45448,0.02217,154.01925,49.95862,-2.00306
15576,3.99895,220.99505,3.41659,182.45891,0.01873,154.01925,47.95838,-1.97013
15577,3.99919,205.92418,3.99274,175.90198,0.0227,154.01925,45.95813,-1.97251
15578,3.99885,203.04267,4.0737,189.16739,0.02153,154.01925,43.95788,-1.9527
15579,3.99893,200.15043,4.15677,204.84476,0.02029,154.01925,41.95763,-1.93351
15580,3.99909,196.46203,4.30077,214.05475,0.02009,154.01925,39.95738,-1.91536
15581,3.99896,200.62135,4.15795,196.72652,0.02114,154.01925,37.95713,-1.89985
15582,3.99907,216.20372,3.54506,197.95496,0.01791,154.01925,35.95687,-1.8714
15583,3.99927,204.084,3.98411,206.75825,0.01927,154.01925,33.95663,-1.86913
15584,3.99893,206.97413,3.87427,203.48937,0.01904,154.01925,31.95638,-1.85337
15585,3.99904,205.1155,3.94462,205.42326,0.0192,154.01925,29.95613,-1.84445
15586,3.99901,201.77762,4.10319,198.18037,0.0207,154.01925,27.95587,-1.8246
15587,3.99899,202.07404,4.07241,205.09848,0.01986,154.01925,25.95563,-1.80839
15588,3.99932,199.14113,4.15718,223.61217,0.01859,154.01925,23.95538,-1.79576
15589,3.9993,191.43932,4.48368,238.60401,0.01879,154.01925,21.95513,-1.79909
15590,3.99918,216.90504,3.5232,196.90764,0.01789,154.01925,19.95487,-1.75411
15591,3.99934,200.82545,4.12061,207.59308,0.01985,154.01925,17.95463,-1.76575
15592,3.99923,201.11487,4.11541,204.59375,0.02012,154.01925,15.95438,-1.75757
15593,3.99943,203.7878,3.97496,216.44852,0.01836,154.01925,13.95413,-1.74944
15594,3.99953,201.10394,4.09433,213.60779,0.01917,154.01925,11.95388,-1.73704
15595,3.99935,222.92081,3.31789,202.14927,0.01641,154.01925,9.95363,-1.70135
15596,3.99933,201.7734,4.0586,216.63907,0.01873,154.01925,7.95338,-1.70638
15597,3.9992,210.87353,3.73192,200.16992,0.01864,154.01925,5.95312,-1.67377
15598,3.99963,206.20262,3.88887,211.11749,0.01842,154.01925,3.95288,-1.65819
15599,3.99918,200.13858,4.12102,220.11998,0.01872,154.01925,1.95263,-1.64457
15600,3.99929,197.39916,4.27116,208.81783,0.02045,154.01925,0,-1.62473
15601,3.99937,210.24298,3.75016,202.75561,0.0185,156.0195,397.9545,-4.5942
15602,3.99949,199.95435,4.12365,222.75551,0.01851,156.0195,395.95425,-4.60391
15603,3.99944,202.92979,4.0168,213.5633,0.01881,156.0195,393.954,-4.60321
15604,3.99932,213.67113,3.62689,201.57805,0.01799,156.0195,391.95375,-4.58516
15605,3.99923,201.74136,4.09879,200.50808,0.02044,156.0195,389.9535,-4.59685
15606,3.99914,220.25328,3.43143,186.94202,0.01836,156.0195,387.95325,-4.55812
15607,3.99934,200.44368,4.10017,223.75138,0.01832,156.0195,385.953,-4.5653
15608,3.99948,199.14067,4.17262,216.84587,0.01924,156.0195,383.95275,-4.54728
15609,3.99935,203.76421,3.99434,208.09241,0.0192,156.0195,381.9525,-4.52581
15610,3.99956,198.52462,4.18762,222.32497,0.01884,156.0195,379.99988,-4.50636
15611,3.99937,201.05959,4.07365,223.82051,0.0182,156.0195,377.99963,-4.47864
15612,3.99951,205.97214,3.88257,218.59091,0.01776,156.0195,375.99938,-4.4446
15613,3.99928,197.43727,4.26913,208.91684,0.02043,156.0195,373.99913,-4.43562
15614,3.99898,199.29756,4.20424,201.37416,0.02088,156.0195,371.99888,-4.40473
15615,3.99908,200.63169,4.13704,204.33586,0.02025,156.0195,369.99863,-4.38614
15616,3.99906,193.61112,4.46687,203.68006,0.02193,156.0195,367.99838,-4.37593
15617,3.99929,205.96141,3.89484,212.65963,0.01831,156.0195,365.99813,-4.35695
15618,3.99923,207.44358,3.88067,193.22026,0.02008,156.0195,363.99788,-4.35974
15619,3.99924,203.07166,4.02405,207.70618,0.01937,156.0195,361.99762,-4.35952
15620,3.99908,203.63949,4.00804,204.3793,0.01961,156.0195,359.99738,-4.34076
15621,3.99946,205.58928,3.88565,224.85092,0.01728,156.0195,357.99713,-4.32705
15622,3.9992,183.8038,5.03039,196.24793,0.02563,156.0195,355.99688,-4.29865
15623,3.99912,203.01754,4.04585,199.75853,0.02025,156.0195,353.99663,-4.29399
15624,3.99894,201.61665,4.09118,205.43657,0.01991,156.0195,351.99638,-4.27924
15625,3.99921,177.98701,5.29562,221.09666,0.02395,156.0195,349.99613,-4.25766
15626,3.99914,191.80666,4.54979,206.30233,0.02205,156.0195,347.99588,-4.23074
15627,3.99909,195.07306,4.38182,208.3378,0.02103,156.0195,345.99563,-4.2071
15628,3.99912,191.59349,4.55581,207.87917,0.02192,156.0195,343.99538,-4.18871
15629,3.99918,193.06675,4.48766,205.81422,0.0218,156.0195,341.99513,-4.16325
15630,3.99924,190.36378,4.63334,203.62062,0.02275,156.0195,339.99487,-4.15594
15631,3.99931,191.19376,4.59969,200.70258,0.02292,156.0195,337.99463,-4.1527
15632,3.9991,198.6025,4.23745,200.84284,0.0211,156.0195,335.99438,-4.14273
15633,3.99905,193.20377,4.47759,206.83453,0.02165,156.0195,333.99413,-4.142
15634,3.99924,203.4425,4.03788,195.99475,0.0206,156.0195,331.99387,-4.13542
15635,3.99908,192.02494,4.52376,211.24724,0.02141,156.0195,329.99363,-4.13221
15636,3.9992,200.03328,4.1354,215.78789,0.01916,156.0195,327.99338,-4.11271
15637,3.999,202.31732,4.04321,213.04722,0.01898,156.0195,325.99313,-4.09827
15638,3.99934,225.0774,3.28422,184.10146,0.01784,156.0195,323.99288,-4.05623
15639,3.99939,194.64493,4.38673,214.22228,0.02048,156.0195,321.99263,-4.06678
15640,3.99934,201.24575,4.0939,211.08526,0.01939,156.0195,319.99238,-4.03105
15641,3.99937,199.82817,4.11695,228.50631,0.01802,156.0195,317.99213,-4.00884
15642,3.99909,200.38627,4.14887,203.95046,0.02034,156.0195,315.99188,-3.99408
15643,3.9991,196.65962,4.3067,208.29162,0.02068,156.0195,313.99163,-3.9822
15644,3.99891,215.5142,3.5889,188.59955,0.01903,156.0195,311.99138,-3.95788
15645,3.99921,205.5468,3.94301,198.83813,0.01983,156.0195,309.99112,-3.96421
15646,3.99917,202.15381,4.05756,209.91653,0.01933,156.0195,307.99088,-3.94186
15647,3.99937,204.12129,3.93971,227.28034,0.01733,156.0195,305.99063,-3.93489
15648,3.99938,203.54012,3.99908,210.10067,0.01903,156.0195,303.99038,-3.9346
15649,3.9993,205.24084,3.92583,211.67599,0.01855,156.0195,301.99013,-3.92582
15650,3.9993,195.23966,4.30516,236.97295,0.01817,156.0195,299.98988,-3.91746
15651,3.99941,195.63929,4.33424,216.21094,0.02005,156.0195,297.98963,-3.90071
15652,3.99939,204.51508,3.93561,221.1692,0.01779,156.0195,295.98938,-3.87157
15653,3.99936,206.3249,3.87579,214.93166,0.01803,156.0195,293.98913,-3.84161
15654,3.99922,200.07285,4.1298,217.4915,0.01899,156.0195,291.98888,-3.82422
15655,3.99905,203.9573,4.0115,197.68404,0.02029,156.0195,289.98863,-3.80103
15656,3.99912,204.75413,3.9739,199.45561,0.01992,156.0195,287.98837,-3.77695
15657,3.99918,199.49107,4.20177,199.21859,0.02109,156.0195,285.98813,-3.76404
15658,3.99917,203.04151,4.06164,193.52731,0.02099,156.0195,283.98788,-3.73599
15659,3.99923,202.8199,4.01108,218.20054,0.01838,156.0195,281.98763,-3.71073
15660,3.99913,194.48334,4.41929,205.25484,0.02153,156.0195,279.98737,-3.70721
15661,3.99921,201.74971,4.07539,209.69211,0.01944,156.0195,277.98713,-3.6962
15662,3.9992,201.85292,4.05012,218.91909,0.0185,156.0195,275.98688,-3.68438
15663,3.9994,195.25837,4.34603,218.66795,0.01988,156.0195,273.98663,-3.67209
15664,3.99944,189.78947,4.56961,237.32367,0.01925,156.0195,271.98638,-3.66584
15665,3.99923,209.63718,3.77114,203.57861,0.01852,156.0195,269.98613,-3.64131
15666,3.99923,196.34457,4.27512,227.16496,0.01882,156.0195,267.98588,-3.64257
15667,3.99906,197.89575,4.23121,215.49632,0.01963,156.0195,265.98563,-3.63691
15668,3.99923,199.72545,4.13123,223.72617,0.01847,156.0195,263.98538,-3.62672
15669,3.99919,200.78666,4.07921,226.6838,0.018,156.0195,261.98513,-3.61221
15670,3.999,197.25211,4.25718,216.85242,0.01963,156.0195,259.98488,-3.59284
15671,3.99926,196.34001,4.37751,189.99138,0.02304,156.0195,257.98462,-3.57411
15672,3.9991,193.30508,4.47965,204.49716,0.02191,156.0195,255.98438,-3.55856
15673,3.99913,187.93468,4.72183,216.55382,0.0218,156.0195,253.98413,-3.53706
15674,3.99917,196.87078,4.32627,198.02674,0.02185,156.0195,251.98388,-3.51405
15675,3.99918,206.94972,3.90751,190.48546,0.02051,156.0195,249.98363,-3.49277
15676,3.99906,213.92772,3.65976,182.81713,0.02002,156.0195,247.98338,-3.46646
15677,3.99913,214.81099,3.61775,187.01311,0.01934,156.0195,245.98313,-3.44848
15678,3.99921,206.26668,3.9249,194.41537,0.02019,156.0195,243.98288,-3.43557
15679,3.999,201.33672,4.11102,202.4454,0.02031,156.0195,241.98263,-3.42098
15680,3.99902,198.64305,4.23741,200.1632,0.02117,156.0195,239.98238,-3.41062
15681,3.99908,201.72443,4.0551,219.06813,0.01851,156.0195,237.98213,-3.39567
15682,3.999,202.25428,4.04018,215.58781,0.01874,156.0195,235.98187,-3.3849
15683,3.99916,200.22193,4.16544,200.50423,0.02077,156.0195,233.98163,-3.38166
15684,3.99925,204.56342,3.97279,203.1727,0.01955,156.0195,231.98138,-3.36091
15685,3.99905,198.8063,4.20276,210.36222,0.01998,156.0195,229.98113,-3.35858
15686,3.99889,203.21186,4.04272,197.70073,0.02045,156.0195,227.98087,-3.3406
15687,3.99899,199.57974,4.17072,209.32042,0.01993,156.0195,225.98063,-3.32745
15688,3.99926,191.12648,4.57522,209.43909,0.02185,156.0195,223.98038,-3.31853
15689,3.99917,205.17798,3.96695,195.35048,0.02031,156.0195,221.98013,-3.28838
15690,3.99931,206.49946,3.89126,204.49949,0.01903,156.0195,219.97988,-3.26938
15691,3.99909,219.47806,3.45838,186.30277,0.01856,156.0195,217.97963,-3.24502
15692,3.9992,204.92258,3.94457,208.97048,0.01888,156.0195,215.97938,-3.23659
15693,3.99915,196.16602,4.33842,205.25005,0.02114,156.0195,213.97913,-3.21318
15694,3.99913,195.20454,4.38511,204.98429,0.02139,156.0195,211.97888,-3.19968
15695,3.99916,207.08552,3.88946,195.36902,0.01991,156.0195,209.97863,-3.17361
15696,3.99951,209.61429,3.78436,198.15287,0.0191,156.0195,207.97838,-3.15183
15697,3.99941,200.38854,4.10844,221.03319,0.01859,156.0195,205.97812,-3.14281
15698,3.99924,194.37358,4.37811,222.64356,0.01966,156.0195,203.97788,-3.13999
15699,3.9994,200.70976,4.106,215.87411,0.01902,156.0195,201.97763,-3.12358
15700,3.9993,196.34741,4.28021,224.88593,0.01903,156.0195,199.97738,-3.10375
15701,3.99916,193.9923,4.38854,225.84776,0.01943,156.0195,197.97713,-3.09337
15702,3.99904,169.83342,5.8724,220.50851,0.02663,156.0195,195.97688,-3.07338
15703,3.99953,131.49397,10.4666,239.22084,0.04375,156.0195,193.97663,-3.0639
15704,3.99912,192.72021,4.49786,208.17352,0.02161,156.0195,191.97638,-3.05367
15705,3.99926,203.86679,4.03534,190.41226,0.02119,156.0195,189.97613,-3.02577
15706,3.99945,206.94622,3.8625,209.59726,0.01843,156.0195,187.97588,-3.00581
15707,3.99943,194.40865,4.37098,225.00055,0.01943,156.0195,185.97563,-3.0078
15708,3.99915,195.97817,4.31259,218.37939,0.01975,156.0195,183.97537,-2.99405
15709,3.99925,192.14742,4.48587,222.94853,0.02012,156.0195,181.97513,-2.98798
15710,3.9993,198.52223,4.22659,206.2338,0.02049,156.0195,179.97488,-2.97508
15711,3.99917,205.00069,3.9432,208.14978,0.01894,156.0195,177.97463,-2.95198
15712,3.99942,202.111,4.0234,226.75209,0.01774,156.0195,175.97437,-2.93643
15713,3.99913,217.40837,3.53421,183.75805,0.01923,156.0195,173.97413,-2.92245
15714,3.99912,214.59985,3.62306,187.96423,0.01928,156.0195,171.97388,-2.9247
15715,3.99902,201.84668,4.08501,203.98288,0.02003,156.0195,169.97363,-2.92211
15716,3.99893,194.32839,4.50484,182.27225,0.02471,156.0195,167.97338,-2.89817
15717,3.99899,200.6631,4.14663,200.15908,0.02072,156.0195,165.97313,-2.89757
15718,3.99919,199.41812,4.20191,200.34784,0.02097,156.0195,163.97288,-2.87767
15719,3.99887,202.77939,4.03758,207.01385,0.0195,156.0195,161.97262,-2.85642
15720,3.99913,199.63828,4.18439,203.1118,0.0206,156.0195,159.97238,-2.83755
15721,3.99919,197.29357,4.3108,196.56467,0.02193,156.0195,157.97213,-2.82513
15722,3.99906,201.18183,4.12214,200.81583,0.02053,156.0195,155.97188,-2.81072
15723,3.99913,198.59741,4.23552,201.62043,0.02101,156.0195,153.97162,-2.7931
15724,3.99894,205.20734,3.96594,195.17003,0.02032,156.0195,151.97138,-2.77839
15725,3.9989,198.08038,4.27441,196.32471,0.02177,156.0195,149.97113,-2.76498
15726,3.99899,201.40991,4.1068,202.8383,0.02025,156.0195,147.97088,-2.75237
15727,3.99876,202.15469,4.05165,212.24104,0.01909,156.0195,145.97063,-2.74365
15728,3.99907,200.76198,4.12156,208.19244,0.0198,156.0195,143.97038,-2.73113
15729,3.99907,199.20917,4.17398,214.76816,0.01943,156.0195,141.97013,-2.70423
15730,3.99906,183.40906,5.12182,181.85083,0.02816,156.0195,139.96988,-2.68818
15731,3.99921,193.13292,4.4472,219.06204,0.0203,156.0195,137.96963,-2.6788
15732,3.99947,197.61503,4.24545,215.1011,0.01974,156.0195,135.96938,-2.66356
15733,3.99888,207.39514,3.85772,203.43396,0.01896,156.0195,133.96913,-2.62845
15734,3.99901,200.70694,4.09406,221.11971,0.01852,156.0195,131.96887,-2.6317
15735,3.99911,202.9327,4.00379,219.36732,0.01825,156.0195,129.96863,-2.61025
15736,3.999,199.02472,4.22285,199.16031,0.0212,156.0195,127.96838,-2.58766
15737,3.99918,198.60893,4.18362,222.2286,0.01883,156.0195,125.96813,-2.5672
15738,3.99913,198.88289,4.21949,202.72108,0.02081,156.0195,123.96787,-2.56996
15739,3.99927,197.2899,4.29102,203.39269,0.0211,156.0195,121.96763,-2.55192
15740,3.99884,218.16146,3.49706,188.74734,0.01853,156.0195,119.96738,-2.52453
15741,3.9991,199.40821,4.16479,214.93385,0.01938,156.0195,117.96713,-2.52981
15742,3.99902,213.26948,3.68246,183.35079,0.02008,156.0195,115.96688,-2.49562
15743,3.99933,204.12887,4.02925,188.68381,0.02135,156.0195,113.96663,-2.49191
15744,3.99922,201.3093,4.10443,205.5884,0.01996,156.0195,111.96638,-2.48081
15745,3.99929,202.7766,4.08041,190.97738,0.02137,156.0195,109.96612,-2.46986
15746,3.99909,203.64923,4.04437,190.41551,0.02124,156.0195,107.96588,-2.46896
15747,3.99933,167.00841,6.21046,200.21675,0.03102,156.0195,105.96563,-2.45421
15748,3.99943,201.90306,4.02053,232.78101,0.01727,156.0195,103.96538,-2.44752
15749,3.99934,201.92143,4.04031,222.27355,0.01818,156.0195,101.96512,-2.44813
15750,3.99924,204.11481,3.93744,228.56052,0.01723,156.0195,99.96488,-2.44539
15751,3.99928,204.94596,3.93581,212.57367,0.01852,156.0195,97.96463,-2.43343
15752,3.99923,203.65787,3.9715,220.58277,0.018,156.0195,95.96438,-2.42531
15753,3.99956,201.42372,4.08269,212.70797,0.01919,156.0195,93.96413,-2.4151
15754,3.99963,202.77449,4.0078,220.89112,0.01814,156.0195,91.96388,-2.3955
15755,3.99921,197.9953,4.19192,231.11197,0.01814,156.0195,89.96363,-2.38287
15756,3.99936,196.50571,4.25983,230.85554,0.01845,156.0195,87.96337,-2.36624
15757,3.9995,198.36096,4.18094,228.74186,0.01828,156.0195,85.96313,-2.34953
15758,3.99904,195.96863,4.27142,236.87936,0.01803,156.0195,83.96288,-2.3427
15759,3.99919,201.02639,4.08969,216.94362,0.01885,156.0195,81.96263,-2.32617
15760,3.99947,200.67184,4.09864,219.94995,0.01863,156.0195,79.96237,-2.31831
15761,3.99944,201.4432,4.06678,219.38444,0.01854,156.0195,77.96213,-2.30998
15762,3.99953,199.78117,4.152,213.60142,0.01944,156.0195,75.96188,-2.30018
15763,3.99942,200.60462,4.0905,225.11118,0.01817,156.0195,73.96163,-2.27915
15764,3.99937,202.06271,4.03855,220.28789,0.01833,156.0195,71.96137,-2.26533
15765,3.99955,215.59945,3.55281,204.96619,0.01733,156.0195,69.96113,-2.23342
15766,3.99949,199.5535,4.16084,214.08979,0.01944,156.0195,67.96088,-2.22584
15767,3.99946,196.79456,4.25568,226.75895,0.01877,156.0195,65.96063,-2.21774
15768,3.99958,204.12913,3.96717,213.62148,0.01857,156.0195,63.96038,-2.18542
15769,3.99939,201.06527,4.0804,220.52984,0.0185,156.0195,61.96013,-2.17118
15770,3.99961,201.78243,4.06139,215.35958,0.01886,156.0195,59.95988,-2.15221
15771,3.99913,215.29886,3.59225,190.58501,0.01885,156.0195,57.95962,-2.11402
15772,3.99909,216.68424,3.52746,198.51678,0.01777,156.0195,55.95938,-2.08393
15773,3.99891,198.79315,4.19086,215.38526,0.01946,156.0195,53.95913,-2.06579
15774,3.99908,199.95603,4.16732,204.17662,0.02041,156.0195,51.95888,-2.05034
15775,3.99906,202.4964,4.06063,202.62853,0.02004,156.0195,49.95862,-2.02519
15776,3.999,204.25022,3.98241,204.43627,0.01948,156.0195,47.95838,-2.00207
15777,3.99903,198.87685,4.19547,212.00485,0.01979,156.0195,45.95813,-1.9903
15778,3.99891,196.73756,4.3246,200.57992,0.02156,156.0195,43.95788,-1.96626
15779,3.99902,198.99692,4.20497,206.15612,0.0204,156.0195,41.95763,-1.94384
15780,3.99886,197.22145,4.30018,201.12974,0.02138,156.0195,39.95738,-1.9274
15781,3.99903,201.07702,4.14035,195.84697,0.02114,156.0195,37.95713,-1.91358
15782,3.99912,203.01751,4.03985,202.10931,0.01999,156.0195,35.95687,-1.90081
15783,3.99887,212.20947,3.7176,184.918,0.0201,156.0195,33.95663,-1.87404
15784,3.99904,208.74482,3.84142,188.4063,0.02039,156.0195,31.95638,-1.8662
15785,3.9988,201.07118,4.11866,203.87102,0.0202,156.0195,29.95613,-1.8578
15786,3.9992,200.74026,4.09633,219.51297,0.01866,156.0195,27.95587,-1.84748
15787,3.99919,199.27298,4.1405,228.69933,0.0181,156.0195,25.95563,-1.82092
15788,3.99932,200.93813,4.09975,214.25553,0.01913,156.0195,23.95538,-1.80935
15789,3.99919,198.93753,4.1982,209.90048,0.02,156.0195,21.95513,-1.80081
15790,3.99897,196.63457,4.30467,209.41875,0.02056,156.0195,19.95487,-1.80342
15791,3.99904,199.15427,4.18799,210.02373,0.01994,156.0195,17.95463,-1.79403
15792,3.99918,196.17148,4.35219,200.44832,0.02171,156.0195,15.95438,-1.77601
15793,3.99926,199.93178,4.1387,216.31952,0.01913,156.0195,13.95413,-1.76893
15794,3.99928,202.17523,4.02223,225.90155,0.01781,156.0195,11.95388,-1.75428
15795,3.9994,201.61836,4.04499,226.27886,0.01788,156.0195,9.95363,-1.7427
15796,3.99945,200.079,4.10137,230.92034,0.01776,156.0195,7.95338,-1.72709
15797,3.99942,200.62546,4.08779,225.99056,0.01809,156.0195,5.95312,-1.70663
15798,3.99928,201.79542,4.05419,218.20479,0.01858,156.0195,3.95288,-1.68879
15799,3.99909,199.37991,4.18143,208.65482,0.02004,156.0195,1.95263,-1.66871
15800,3.99891,212.02305,3.69555,197.16497,0.01874,156.0195,0,-1.64158
15801,3.99933,203.19033,3.98987,221.06424,0.01805,158.01975,397.9545,-4.62747
15802,3.99938,206.3141,3.87327,216.40133,0.0179,158.01975,395.95425,-4.61903
15803,3.99943,205.93331,3.89645,212.50002,0.01834,158.01975,393.954,-4.61811
15804,3.99936,201.70552,4.05868,217.93447,0.01862,158.01975,391.95375,-4.61476
15805,3.99955,204.67622,3.91078,231.01263,0.01693,158.01975,389.9535,-4.60009
15806,3.99899,217.72523,3.51402,187.8325,0.01871,158.01975,387.95325,-4.57382
15807,3.99933,201.0423,4.10017,212.14475,0.01933,158.01975,385.953,-4.57707
15808,3.99926,201.94674,4.0304,226.59597,0.01779,158.01975,383.95275,-4.56218
15809,3.99948,201.43183,4.06433,220.78053,0.01841,158.01975,381.9525,-4.54501
15810,3.99939,200.48148,4.11005,218.46329,0.01881,158.01975,379.99988,-4.52332
15811,3.99943,199.04801,4.14521,231.35096,0.01792,158.01975,377.99963,-4.49767
15812,3.99957,121.80403,12.9566,229.66367,0.05642,158.01975,375.99938,-4.46752
15813,3.99927,200.24565,4.1323,213.17981,0.01938,158.01975,373.99913,-4.45104
15814,3.9991,199.65414,4.17022,208.25699,0.02002,158.01975,371.99888,-4.42105
15815,3.99893,201.47148,4.11223,199.73264,0.02059,158.01975,369.99863,-4.40448
15816,3.99908,187.35042,4.78235,207.61505,0.02303,158.01975,367.99838,-4.39651
15817,3.99927,206.03396,3.91495,202.30682,0.01935,158.01975,365.99813,-4.3758
15818,3.99929,200.62835,4.15116,199.19163,0.02084,158.01975,363.99788,-4.38788
15819,3.99928,204.80762,3.92544,220.28851,0.01782,158.01975,361.99762,-4.3747
15820,3.99901,197.96022,4.20544,225.37513,0.01866,158.01975,359.99738,-4.35817
15821,3.99908,189.08472,4.63085,227.11364,0.02039,158.01975,357.99713,-4.34406
15822,3.99911,193.62888,4.42967,216.45333,0.02046,158.01975,355.99688,-4.33091
15823,3.9994,199.22149,4.13866,230.82403,0.01793,158.01975,353.99663,-4.31459
15824,3.99946,200.24553,4.12999,214.25806,0.01928,158.01975,351.99638,-4.29551
