Repository: edrossi93/mecanano-ml-nanomechanics-tutorial

File: data/nanoindent_maps/Duplex Steel 2um.csv (part 31 of 77)
Index,Load,Depth,HARDNESS,MODULUS,H/E,X Position,Y Position,Z Position
Integer,mN,nm,GPa,GPa,None,µm,µm,µm
15825,3.99927,199.30172,4.18979,206.84097,0.02026,158.01975,349.99613,-4.27284
15826,3.99915,200.4159,4.12177,214.43492,0.01922,158.01975,347.99588,-4.24685
15827,3.99911,200.85081,4.13236,202.45754,0.02041,158.01975,345.99563,-4.22348
15828,3.99928,187.59055,4.74279,215.8679,0.02197,158.01975,343.99538,-4.2063
15829,3.99899,192.37016,4.50201,212.72631,0.02116,158.01975,341.99513,-4.18551
15830,3.99931,188.04336,4.73849,209.4648,0.02262,158.01975,339.99487,-4.17424
15831,3.99926,192.90359,4.49938,204.68101,0.02198,158.01975,337.99463,-4.16748
15832,3.99909,198.22718,4.24711,203.5321,0.02087,158.01975,335.99438,-4.15689
15833,3.99892,189.55201,4.63945,215.18689,0.02156,158.01975,333.99413,-4.15195
15834,3.99926,184.26638,4.93193,215.09873,0.02293,158.01975,331.99387,-4.16978
15835,3.99906,191.64772,4.52549,217.36353,0.02082,158.01975,329.99363,-4.15058
15836,3.9991,206.19677,3.91175,200.813,0.01948,158.01975,327.99338,-4.12254
15837,3.99928,201.61074,4.07432,212.72387,0.01915,158.01975,325.99313,-4.11356
15838,3.99914,203.68722,3.9768,217.38237,0.01829,158.01975,323.99288,-4.09053
15839,3.99916,196.15229,4.34796,202.17458,0.02151,158.01975,321.99263,-4.08405
15840,3.99948,205.22377,3.89327,228.59118,0.01703,158.01975,319.99238,-4.05017
15841,3.99922,202.3869,4.01394,225.59633,0.01779,158.01975,317.99213,-4.02762
15842,3.99923,209.30349,3.79558,198.32111,0.01914,158.01975,315.99188,-4.00706
15843,3.99932,206.887,3.86481,209.54221,0.01844,158.01975,313.99163,-3.99516
15844,3.99921,201.94486,4.08335,203.06244,0.02011,158.01975,311.99138,-3.99418
15845,3.99911,208.40463,3.82687,199.75886,0.01916,158.01975,309.99112,-3.9874
15846,3.99924,218.78747,3.4702,191.70844,0.0181,158.01975,307.99088,-3.95703
15847,3.99926,203.22278,4.01342,209.55623,0.01915,158.01975,305.99063,-3.96134
15848,3.99951,212.97474,3.65272,201.27206,0.01815,158.01975,303.99038,-3.94822
15849,3.9992,197.83172,4.21084,225.64855,0.01866,158.01975,301.99013,-3.95192
15850,3.9991,196.73664,4.278,218.0921,0.01962,158.01975,299.98988,-3.93572
15851,3.99896,196.48895,4.28116,221.47959,0.01933,158.01975,297.98963,-3.92046
15852,3.9994,197.7631,4.22881,219.19055,0.01929,158.01975,295.98938,-3.89701
15853,3.9994,199.65239,4.1578,213.48695,0.01948,158.01975,293.98913,-3.86945
15854,3.99919,198.61251,4.16726,229.78669,0.01814,158.01975,291.98888,-3.84639
15855,3.99927,203.59223,3.99954,208.8985,0.01915,158.01975,289.98863,-3.82411
15856,3.99903,194.83758,4.40957,202.6774,0.02176,158.01975,287.98837,-3.809
15857,3.99913,203.75523,3.99531,207.7306,0.01923,158.01975,285.98813,-3.77723
15858,3.99936,206.17996,3.90794,202.83409,0.01927,158.01975,283.98788,-3.75656
15859,3.99925,209.42921,3.80771,191.2449,0.01991,158.01975,281.98763,-3.73056
15860,3.99915,188.44685,4.73084,205.10262,0.02307,158.01975,279.98737,-3.73103
15861,3.99957,197.50375,4.25874,211.87523,0.0201,158.01975,277.98713,-3.71465
15862,3.99929,205.51485,3.93235,203.83923,0.01929,158.01975,275.98688,-3.69245
15863,3.99931,199.31084,4.17376,213.0973,0.01959,158.01975,273.98663,-3.68819
15864,3.9993,199.21853,4.1653,218.42869,0.01907,158.01975,271.98638,-3.67636
15865,3.9992,198.81264,4.16657,225.91374,0.01844,158.01975,269.98613,-3.67012
15866,3.99928,199.58102,4.13254,226.10383,0.01828,158.01975,267.98588,-3.6606
15867,3.99921,198.53807,4.20351,215.02854,0.01955,158.01975,265.98563,-3.65499
15868,3.99914,203.54782,3.97007,223.4974,0.01776,158.01975,263.98538,-3.64384
15869,3.99901,204.26337,3.94749,220.11473,0.01793,158.01975,261.98513,-3.62826
15870,3.999,208.60464,3.83891,191.49777,0.02005,158.01975,259.98488,-3.5941
15871,3.99907,190.83473,4.60096,205.93691,0.02234,158.01975,257.98462,-3.5967
15872,3.99918,193.85787,4.47871,196.16393,0.02283,158.01975,255.98438,-3.56815
15873,3.99902,202.23408,4.07819,200.15718,0.02037,158.01975,253.98413,-3.5385
15874,3.99924,192.61178,4.50678,207.0624,0.02177,158.01975,251.98388,-3.5278
15875,3.99921,202.77774,4.05584,199.88492,0.02029,158.01975,249.98363,-3.50031
15876,3.99915,206.13391,3.92464,196.60633,0.01996,158.01975,247.98338,-3.48423
15877,3.99917,205.72362,3.95823,190.19722,0.02081,158.01975,245.98313,-3.46688
15878,3.99894,200.86356,4.11727,208.07907,0.01979,158.01975,243.98288,-3.44574
15879,3.99902,196.79319,4.31158,204.23067,0.02111,158.01975,241.98263,-3.43539
15880,3.99928,200.06392,4.15062,208.92543,0.01987,158.01975,239.98238,-3.425
15881,3.99909,200.76018,4.11204,212.17537,0.01938,158.01975,237.98213,-3.41044
15882,3.99926,209.25325,3.75536,218.82123,0.01716,158.01975,235.98187,-3.40232
15883,3.99952,204.55662,3.9697,204.71435,0.01939,158.01975,233.98163,-3.39601
15884,3.99917,200.45868,4.16214,197.8965,0.02103,158.01975,231.98138,-3.38362
15885,3.99914,204.94434,3.97338,196.57601,0.02021,158.01975,229.98113,-3.37547
15886,3.99917,215.227,3.5914,192.13939,0.01869,158.01975,227.98087,-3.34167
15887,3.99911,196.01042,4.34609,205.13153,0.02119,158.01975,225.98063,-3.33946
15888,3.99905,197.87473,4.25722,205.73176,0.02069,158.01975,223.98038,-3.32439
15889,3.9991,201.92226,4.07835,205.37773,0.01986,158.01975,221.98013,-3.30456
15890,3.99933,202.553,4.08385,193.16869,0.02114,158.01975,219.97988,-3.2855
15891,3.99934,208.44694,3.83287,196.60651,0.0195,158.01975,217.97963,-3.25949
15892,3.99919,203.47368,3.99472,213.17978,0.01874,158.01975,215.97938,-3.25228
15893,3.99908,198.64047,4.21063,210.21517,0.02003,158.01975,213.97913,-3.22797
15894,3.99928,193.96988,4.43866,207.28727,0.02141,158.01975,211.97888,-3.21568
15895,3.99923,211.6632,3.70655,198.35957,0.01869,158.01975,209.97863,-3.1866
15896,3.99929,201.2354,4.0842,215.44404,0.01896,158.01975,207.97838,-3.17149
15897,3.99954,195.85817,4.28019,235.37774,0.01818,158.01975,205.97812,-3.16575
15898,3.9994,196.69439,4.24936,231.75451,0.01834,158.01975,203.97788,-3.15383
15899,3.99944,199.35566,4.109,243.43556,0.01688,158.01975,201.97763,-3.13552
15900,3.99937,197.46378,4.22545,226.63902,0.01864,158.01975,199.97738,-3.12175
15901,3.99946,196.23678,4.28918,223.29363,0.01921,158.01975,197.97713,-3.109
15902,3.99918,196.23426,4.39101,187.53144,0.02341,158.01975,195.97688,-3.08243
15903,3.99946,200.85289,4.12882,203.93926,0.02025,158.01975,193.97663,-3.07843
15904,3.9992,200.75116,4.20655,179.53253,0.02343,158.01975,191.97638,-3.07535
15905,3.99941,198.76089,4.17163,224.73716,0.01856,158.01975,189.97613,-3.05426
15906,3.99926,194.17412,4.42073,210.05502,0.02105,158.01975,187.97588,-3.04213
15907,3.99927,196.01722,4.29542,224.89329,0.0191,158.01975,185.97563,-3.02551
15908,3.99901,195.9528,4.29368,226.82551,0.01893,158.01975,183.97537,-3.00844
15909,3.99908,194.66903,4.36257,223.1581,0.01955,158.01975,181.97513,-2.99855
15910,3.99924,193.84708,4.43563,210.42847,0.02108,158.01975,179.97488,-2.98681
15911,3.99906,198.9483,4.16541,223.5972,0.01863,158.01975,177.97463,-2.96797
15912,3.99918,199.76943,4.1367,220.30555,0.01878,158.01975,175.97437,-2.94853
15913,3.99921,205.1969,3.95618,199.29695,0.01985,158.01975,173.97413,-2.95765
15914,3.99921,206.57571,3.89672,200.79117,0.01941,158.01975,171.97388,-2.94704
15915,3.99907,198.99828,4.20641,205.60708,0.02046,158.01975,169.97363,-2.93464
15916,3.99908,202.8333,4.06183,196.67055,0.02065,158.01975,167.97338,-2.91656
15917,3.99889,197.37107,4.27361,208.19319,0.02053,158.01975,165.97313,-2.9069
15918,3.9993,196.22761,4.35283,199.39809,0.02183,158.01975,163.97288,-2.88921
15919,3.99917,200.15573,4.15997,203.642,0.02043,158.01975,161.97262,-2.86795
15920,3.9991,199.05488,4.20175,206.42503,0.02035,158.01975,159.97238,-2.85224
15921,3.99921,198.8864,4.22901,199.29317,0.02122,158.01975,157.97213,-2.83572
15922,3.99897,201.39047,4.11732,199.17324,0.02067,158.01975,155.97188,-2.82192
15923,3.99915,200.80077,4.14596,198.25253,0.02091,158.01975,153.97162,-2.80938
15924,3.99909,200.54499,4.1485,201.43953,0.02059,158.01975,151.97138,-2.79352
15925,3.99899,202.81721,4.03732,206.51584,0.01955,158.01975,149.97113,-2.77895
15926,3.99923,213.02698,3.69615,181.59571,0.02035,158.01975,147.97088,-2.75462
15927,3.9991,198.08782,4.24983,204.87373,0.02074,158.01975,145.97063,-2.75693
15928,3.99925,194.68217,4.35838,224.73939,0.01939,158.01975,143.97038,-2.74642
15929,3.9992,204.4626,3.98661,199.23799,0.02001,158.01975,141.97013,-2.71563
15930,3.99904,193.88068,4.49083,192.21703,0.02336,158.01975,139.96988,-2.70681
15931,3.99922,182.03047,5.0667,214.40323,0.02363,158.01975,137.96963,-2.69372
15932,3.99913,195.52524,4.35742,209.34557,0.02081,158.01975,135.96938,-2.68048
15933,3.999,204.29436,3.97865,205.2538,0.01938,158.01975,133.96913,-2.65953
15934,3.99904,220.80722,3.43293,177.99806,0.01929,158.01975,131.96887,-2.6262
15935,3.99911,202.8184,4.16989,164.48321,0.02535,158.01975,129.96863,-2.60776
15936,3.99907,203.42327,4.08743,179.55153,0.02276,158.01975,127.96838,-2.59604
15937,3.99927,201.69281,4.06316,216.09723,0.0188,158.01975,125.96813,-2.57812
15938,3.99941,196.02842,4.32989,210.83847,0.02054,158.01975,123.96787,-2.58758
15939,3.99925,201.16992,4.1241,200.36329,0.02058,158.01975,121.96763,-2.57181
15940,3.99925,200.76348,4.14011,201.04822,0.02059,158.01975,119.96738,-2.5633
15941,3.99916,211.63305,3.72359,191.35377,0.01946,158.01975,117.96713,-2.53793
15942,3.9994,211.89431,3.72422,187.19183,0.0199,158.01975,115.96688,-2.51782
15943,3.99922,224.88156,3.30902,175.14658,0.01889,158.01975,113.96663,-2.49032
15944,3.99936,205.7435,3.91696,206.55045,0.01896,158.01975,111.96638,-2.49317
15945,3.99914,205.17748,3.96624,195.6149,0.02028,158.01975,109.96612,-2.48561
15946,3.99891,205.68456,3.91768,207.06184,0.01892,158.01975,107.96588,-2.49043
15947,3.99928,161.93607,6.54007,219.23594,0.02983,158.01975,105.96563,-2.4831
15948,3.99953,198.84127,4.16776,224.95274,0.01853,158.01975,103.96538,-2.46498
15949,3.99941,196.98271,4.28686,210.23048,0.02039,158.01975,101.96512,-2.45808
15950,3.99945,200.96472,4.09198,217.24057,0.01884,158.01975,99.96488,-2.45469
15951,3.99948,207.17481,3.85613,208.38629,0.0185,158.01975,97.96463,-2.44538
15952,3.9992,203.22212,3.97806,226.27302,0.01758,158.01975,95.96438,-2.44267
15953,3.99919,207.20519,3.84194,214.49697,0.01791,158.01975,93.96413,-2.42935
15954,3.99908,201.1492,4.0736,221.86353,0.01836,158.01975,91.96388,-2.40791
15955,3.99912,212.29173,3.66246,208.57408,0.01756,158.01975,89.96363,-2.38528
15956,3.99933,196.19051,4.30689,216.76844,0.01987,158.01975,87.96337,-2.38149
15957,3.99886,198.55592,4.18833,221.01272,0.01895,158.01975,85.96313,-2.36396
15958,3.99917,208.08411,3.83735,200.66109,0.01912,158.01975,83.96288,-2.35314
15959,3.99894,197.56697,4.29527,197.35426,0.02176,158.01975,81.96263,-2.34662
15960,3.99927,197.41935,4.23139,224.80305,0.01882,158.01975,79.96237,-2.33216
15961,3.99944,200.04946,4.14,213.64379,0.01938,158.01975,77.96213,-2.32252
15962,3.9994,203.67175,3.97931,216.63196,0.01837,158.01975,75.96188,-2.30752
15963,3.99942,202.27952,4.04341,213.87679,0.01891,158.01975,73.96163,-2.29062
15964,3.99922,198.28102,4.19611,223.20946,0.0188,158.01975,71.96137,-2.28112
15965,3.99944,216.70559,3.52287,200.67973,0.01755,158.01975,69.96113,-2.24329
15966,3.9994,201.0135,4.07196,225.61753,0.01805,158.01975,67.96088,-2.23659
15967,3.99935,198.98386,4.14421,233.2141,0.01777,158.01975,65.96063,-2.21755
15968,3.99933,198.04178,4.21901,217.96261,0.01936,158.01975,63.96038,-2.19816
15969,3.99959,205.99654,3.9064,206.83804,0.01889,158.01975,61.96013,-2.17439
15970,3.99921,203.15613,3.97781,227.82323,0.01746,158.01975,59.95988,-2.16537
15971,3.99945,202.5557,4.00867,224.84923,0.01783,158.01975,57.95962,-2.14548
15972,3.9993,204.80556,3.91741,224.46608,0.01745,158.01975,55.95938,-2.11296
15973,3.99908,201.07627,4.10675,208.66327,0.01968,158.01975,53.95913,-2.08253
15974,3.9991,203.07885,4.00395,216.42257,0.0185,158.01975,51.95888,-2.06516
15975,3.99906,199.2098,4.21403,199.32724,0.02114,158.01975,49.95862,-2.03872
15976,3.99932,200.6267,4.12901,207.69424,0.01988,158.01975,47.95838,-2.01846
15977,3.99865,217.88655,3.50246,190.495,0.01839,158.01975,45.95813,-1.98886
15978,3.99908,193.68411,4.43322,214.10923,0.02071,158.01975,43.95788,-1.97558
15979,3.99895,195.07895,4.38513,207.00128,0.02118,158.01975,41.95763,-1.96102
15980,3.99894,201.28375,4.14017,192.69935,0.02149,158.01975,39.95738,-1.94291
15981,3.99909,196.74953,4.31827,202.63345,0.02131,158.01975,37.95713,-1.92528
15982,3.99889,214.79017,3.60975,190.71115,0.01893,158.01975,35.95687,-1.90639
15983,3.99918,206.97493,3.86881,206.03371,0.01878,158.01975,33.95663,-1.90067
15984,3.99885,202.89992,4.06055,195.98964,0.02072,158.01975,31.95638,-1.88398
15985,3.99874,201.94039,4.07362,206.80936,0.0197,158.01975,29.95613,-1.87317
15986,3.99903,202.78207,4.02371,213.03361,0.01889,158.01975,27.95587,-1.86054
15987,3.99906,205.53711,3.92573,206.20735,0.01904,158.01975,25.95563,-1.83399
15988,3.99922,207.34443,3.86069,203.17278,0.019,158.01975,23.95538,-1.81462
15989,3.99939,217.03967,3.533,190.07865,0.01859,158.01975,21.95513,-1.79361
15990,3.99916,201.65741,4.09874,201.88299,0.0203,158.01975,19.95487,-1.80934
15991,3.99904,214.3751,3.6125,196.28039,0.0184,158.01975,17.95463,-1.78973
15992,3.9994,189.02724,4.68059,211.01787,0.02218,158.01975,15.95438,-1.79732
15993,3.9993,194.20393,4.39103,220.73793,0.01989,158.01975,13.95413,-1.77895
15994,3.99939,199.6446,4.17389,207.12256,0.02015,158.01975,11.95388,-1.76747
15995,3.99953,200.63117,4.10457,218.08512,0.01882,158.01975,9.95363,-1.75911
15996,3.99951,204.32387,3.95025,217.82434,0.01814,158.01975,7.95338,-1.74272
15997,3.9995,201.31997,4.07658,217.34086,0.01876,158.01975,5.95312,-1.72626
15998,3.99957,202.91141,4.00408,219.9076,0.01821,158.01975,3.95288,-1.70679
15999,3.99943,202.9364,4.00698,217.9537,0.01838,158.01975,1.95263,-1.68804
16000,3.99928,201.82685,4.04782,220.56007,0.01835,158.01975,0,-1.67028
16001,3.99951,201.42987,4.06207,221.90559,0.01831,160.02,397.9545,-4.64428
16002,3.99949,206.44006,3.88402,208.91127,0.01859,160.02,395.95425,-4.6316
16003,3.99912,198.16219,4.20607,221.09704,0.01902,160.02,393.954,-4.6364
16004,3.99927,203.53797,3.97001,223.8025,0.01774,160.02,391.95375,-4.62495
16005,3.99925,211.54171,3.67805,214.84689,0.01712,160.02,389.9535,-4.60413
16006,3.9991,198.72984,4.21376,207.43945,0.02031,160.02,387.95325,-4.60764
16007,3.999,192.73421,4.51528,202.21905,0.02233,160.02,385.953,-4.59037
16008,3.99908,208.53444,3.81853,201.19168,0.01898,160.02,383.95275,-4.5632
16009,3.99935,203.88972,3.97643,213.76368,0.0186,160.02,381.9525,-4.55261
16010,3.99937,202.11722,4.03765,219.62409,0.01838,160.02,379.99988,-4.53457
16011,3.99941,209.03768,3.76952,215.6804,0.01748,160.02,377.99963,-4.50014
16012,3.99935,196.01924,4.26417,239.51705,0.0178,160.02,375.99938,-4.48554
16013,3.99935,205.7727,3.89955,214.0351,0.01822,160.02,373.99913,-4.45805
16014,3.99915,189.27446,4.70135,200.663,0.02343,160.02,371.99888,-4.43659
16015,3.99922,198.61563,4.21645,208.44947,0.02023,160.02,369.99863,-4.41966
16016,3.99917,202.84513,4.08354,188.8526,0.02162,160.02,367.99838,-4.39204
16017,3.99919,190.26952,4.66831,195.00409,0.02394,160.02,365.99813,-4.40547
16018,3.99883,199.42224,4.17204,211.53613,0.01972,160.02,363.99788,-4.40233
16019,3.99902,209.68568,3.79901,190.65968,0.01993,160.02,361.99762,-4.37877
16020,3.99891,192.43109,4.52266,204.7141,0.02209,160.02,359.99738,-4.37951
16021,3.99912,172.99202,5.71027,204.99857,0.02786,160.02,357.99713,-4.35925
16022,3.99936,183.48798,4.93433,228.63458,0.02158,160.02,355.99688,-4.34784
16023,3.99943,200.6611,4.1076,216.11348,0.01901,160.02,353.99663,-4.32796
16024,3.99957,198.18216,4.20699,220.53657,0.01908,160.02,351.99638,-4.30738
16025,3.99923,204.98406,3.92474,217.08546,0.01808,160.02,349.99613,-4.28401
16026,3.99918,199.77183,4.18258,201.59116,0.02075,160.02,347.99588,-4.2589
16027,3.99917,201.66299,4.08808,205.98476,0.01985,160.02,345.99563,-4.23504
16028,3.99916,190.31172,4.62993,205.4673,0.02253,160.02,343.99538,-4.21953
16029,3.99923,181.54263,5.12289,207.38383,0.0247,160.02,341.99513,-4.20478
16030,3.99904,190.21751,4.64202,203.24808,0.02284,160.02,339.99487,-4.18898
16031,3.99914,194.7579,4.41231,203.10625,0.02172,160.02,337.99463,-4.18007
16032,3.99929,195.84372,4.40518,188.96682,0.02331,160.02,335.99438,-4.16899
16033,3.99923,204.40565,4.01065,191.08396,0.02099,160.02,333.99413,-4.14855
16034,3.99914,190.66118,4.59928,209.38876,0.02197,160.02,331.99387,-4.17206
16035,3.99922,192.48338,4.50037,211.41929,0.02129,160.02,329.99363,-4.16669
16036,3.99916,200.16216,4.12795,216.55747,0.01906,160.02,327.99338,-4.14391
16037,3.99932,202.13793,4.03263,221.57768,0.0182,160.02,325.99313,-4.12847
16038,3.99948,208.9561,3.77374,215.1323,0.01754,160.02,323.99288,-4.09856
16039,3.99904,210.68916,3.73469,202.00167,0.01849,160.02,321.99263,-4.07946
16040,3.99958,200.43634,4.11088,219.06686,0.01877,160.02,319.99238,-4.06678
16041,3.99934,200.17533,4.11109,224.0682,0.01835,160.02,317.99213,-4.04341
16042,3.99939,202.01052,4.04082,220.25987,0.01835,160.02,315.99188,-4.02774
16043,3.99944,202.31546,4.02347,222.47937,0.01808,160.02,313.99163,-4.01255
16044,3.99905,196.1493,4.32878,208.96583,0.02072,160.02,311.99138,-4.01006
16045,3.9991,201.32436,4.13881,192.6203,0.02149,160.02,309.99112,-4.00443
16046,3.99911,208.00538,3.85269,195.46514,0.01971,160.02,307.99088,-3.98847
16047,3.99935,210.47702,3.77033,190.14739,0.01983,160.02,305.99063,-3.9741
16048,3.99923,217.37139,3.51353,193.85796,0.01812,160.02,303.99038,-3.95561
16049,3.99946,197.45928,4.292,200.38094,0.02142,160.02,301.99013,-3.9626
16050,3.99932,194.62957,4.38548,214.9401,0.0204,160.02,299.98988,-3.95033
16051,3.99946,200.2425,4.16385,200.88601,0.02073,160.02,297.98963,-3.9272
16052,3.99942,195.12308,4.37849,208.81534,0.02097,160.02,295.98938,-3.91329
16053,3.99942,198.85021,4.17198,222.77244,0.01873,160.02,293.98913,-3.88712
16054,3.99891,206.96965,3.85847,210.78713,0.01831,160.02,291.98888,-3.85862
16055,3.99955,200.82037,4.08782,222.04894,0.01841,160.02,289.98863,-3.84417
16056,3.99905,176.68944,5.51029,192.42016,0.02864,160.02,287.98837,-3.84079
16057,3.99966,136.7376,9.42928,246.90557,0.03819,160.02,285.98813,-3.82002
16058,3.99937,194.95933,4.36146,218.16034,0.01999,160.02,283.98788,-3.77333
16059,3.99931,192.55236,4.48112,217.13636,0.02064,160.02,281.98763,-3.76465
16060,3.99909,218.424,3.44746,210.4529,0.01638,160.02,279.98737,-3.72435
16061,3.99916,196.67412,4.26,227.12982,0.01876,160.02,277.98713,-3.7277
16062,3.99923,197.11606,4.27196,213.52586,0.02001,160.02,275.98688,-3.71561
16063,3.99933,198.09589,4.20673,222.22535,0.01893,160.02,273.98663,-3.70156
16064,3.99933,198.11017,4.22215,215.35977,0.01961,160.02,271.98638,-3.68874
16065,3.9992,198.05558,4.22059,216.97071,0.01945,160.02,269.98613,-3.68364
16066,3.99936,198.25414,4.21467,215.77737,0.01953,160.02,267.98588,-3.67452
16067,3.99908,199.97058,4.1301,219.26696,0.01884,160.02,265.98563,-3.66861
16068,3.99926,198.2248,4.19118,226.63306,0.01849,160.02,263.98538,-3.65646
16069,3.99911,198.87417,4.18263,217.44443,0.01924,160.02,261.98513,-3.6395
16070,3.99889,195.50626,4.38087,201.39471,0.02175,160.02,259.98488,-3.62019
16071,3.999,191.78666,4.55981,203.38468,0.02242,160.02,257.98462,-3.60271
16072,3.99919,189.39066,4.70029,199.20834,0.02359,160.02,255.98438,-3.57665
16073,3.99892,213.17062,3.66305,192.91567,0.01899,160.02,253.98413,-3.53933
16074,3.99913,192.91956,4.50135,203.73396,0.02209,160.02,251.98388,-3.53288
16075,3.99902,189.35193,4.70209,199.22593,0.0236,160.02,249.98363,-3.51491
16076,3.99899,200.90381,4.18051,185.13182,0.02258,160.02,247.98338,-3.4969
16077,3.99908,200.24544,4.14633,207.34822,0.02,160.02,245.98313,-3.47893
16078,3.99898,203.37545,4.03648,197.47768,0.02044,160.02,243.98288,-3.46084
16079,3.99932,207.21569,3.87625,198.72618,0.01951,160.02,241.98263,-3.44633
16080,3.99913,198.36257,4.18926,224.6149,0.01865,160.02,239.98238,-3.44011
16081,3.99893,190.26043,4.61122,212.22423,0.02173,160.02,237.98213,-3.42765
16082,3.99915,197.97717,4.25272,205.70021,0.02067,160.02,235.98187,-3.41836
16083,3.99918,214.27344,3.62641,191.63537,0.01892,160.02,233.98163,-3.39718
16084,3.99906,208.46734,3.88801,175.93946,0.0221,160.02,231.98138,-3.3887
16085,3.99929,205.31352,3.99622,182.96173,0.02184,160.02,229.98113,-3.38685
16086,3.99918,203.90438,4.05898,181.96025,0.02231,160.02,227.98087,-3.37252
16087,3.99918,205.39101,3.97817,187.97981,0.02116,160.02,225.98063,-3.3492
16088,3.99911,215.51318,3.62101,175.67745,0.02061,160.02,223.98038,-3.32127
16089,3.99925,203.34968,4.01581,206.26942,0.01947,160.02,221.98013,-3.31686
16090,3.99926,205.23351,3.95801,197.98586,0.01999,160.02,219.97988,-3.29525
16091,3.99926,204.89474,3.97958,195.03276,0.0204,160.02,217.97963,-3.27876
16092,3.99913,212.88925,3.67217,193.51052,0.01898,160.02,215.97938,-3.24198
16093,3.99905,196.26749,4.33519,204.65221,0.02118,160.02,213.97913,-3.2493
16094,3.99907,195.02902,4.35282,220.14487,0.01977,160.02,211.97888,-3.23357
16095,3.99904,200.26717,4.09798,228.32785,0.01795,160.02,209.97863,-3.21053
16096,3.99953,197.83412,4.18992,235.83459,0.01777,160.02,207.97838,-3.19243
16097,3.99949,197.06682,4.26465,217.52739,0.01961,160.02,205.97812,-3.18443
16098,3.99935,207.01432,3.8367,221.10457,0.01735,160.02,203.97788,-3.16291
16099,3.9995,198.16557,4.18752,229.74559,0.01823,160.02,201.97763,-3.15347
16100,3.99901,195.57572,4.31029,227.22989,0.01897,160.02,199.97738,-3.1414
16101,3.99956,195.5379,4.29306,236.29961,0.01817,160.02,197.97713,-3.12468
16102,3.99921,209.64052,3.74488,216.61282,0.01729,160.02,195.97688,-3.09632
16103,3.99952,201.87057,4.05854,214.90935,0.01888,160.02,193.97663,-3.0957
16104,3.99925,198.62706,4.25213,195.47732,0.02175,160.02,191.97638,-3.09915
16105,3.99939,194.15475,4.41217,213.56392,0.02066,160.02,189.97613,-3.08557
16106,3.9993,196.88101,4.2438,230.32251,0.01843,160.02,187.97588,-3.0563
16107,3.9993,202.92598,4.0299,207.85236,0.01939,160.02,185.97563,-3.03654
16108,3.99915,192.75184,4.46587,219.0719,0.02039,160.02,183.97537,-3.02333
16109,3.99939,204.01971,3.95286,222.59836,0.01776,160.02,181.97513,-3.002
16110,3.99941,182.81182,5.01705,215.25908,0.02331,160.02,179.97488,-3.00049
16111,3.99917,187.3146,4.77578,210.20845,0.02272,160.02,177.97463,-2.98877
16112,3.99938,203.11156,4.01129,212.59705,0.01887,160.02,175.97437,-2.95821
16113,3.99907,207.31979,3.90697,185.18103,0.0211,160.02,173.97413,-2.97082
16114,3.99921,206.12297,3.93811,191.60555,0.02055,160.02,171.97388,-2.95866
16115,3.99898,203.84392,4.01531,198.01505,0.02028,160.02,169.97363,-2.94427
16116,3.99928,200.38633,4.19304,188.62109,0.02223,160.02,167.97338,-2.93302
16117,3.99881,218.66369,3.5171,173.01691,0.02033,160.02,165.97313,-2.89838
16118,3.99894,199.95723,4.1548,208.97825,0.01988,160.02,163.97288,-2.89843
16119,3.99889,207.4772,3.87107,196.37898,0.01971,160.02,161.97262,-2.87394
16120,3.99911,213.20897,3.67495,187.31693,0.01962,160.02,159.97238,-2.85139
16121,3.99877,201.09157,4.1359,197.09196,0.02098,160.02,157.97213,-2.84941
16122,3.99891,217.70873,3.51382,188.13965,0.01868,160.02,155.97188,-2.82494
16123,3.99904,201.02708,4.12347,202.8669,0.02033,160.02,153.97162,-2.82413
16124,3.99911,203.07252,4.0502,197.21046,0.02054,160.02,151.97138,-2.8056
16125,3.99905,203.9339,4.02231,193.98497,0.02074,160.02,149.97113,-2.79037
16126,3.99921,203.95858,4.04349,186.25716,0.02171,160.02,147.97088,-2.77819
16127,3.99885,218.06881,3.5244,178.22777,0.01977,160.02,145.97063,-2.75146
16128,3.99924,199.81885,4.16654,206.89971,0.02014,160.02,143.97038,-2.75704
16129,3.99916,194.86941,4.408,202.73957,0.02174,160.02,141.97013,-2.74017
16130,3.99915,185.78925,4.84965,213.60496,0.0227,160.02,139.96988,-2.72554
16131,3.99931,172.77253,5.68723,213.14293,0.02668,160.02,137.96963,-2.69708
16132,3.9993,200.30442,4.1496,205.15628,0.02023,160.02,135.96938,-2.68722
16133,3.99904,197.54566,4.28813,200.14763,0.02142,160.02,133.96913,-2.67787
16134,3.99913,205.63381,3.96091,190.55234,0.02079,160.02,131.96887,-2.65804
16135,3.9987,203.96268,4.04743,184.69083,0.02191,160.02,129.96863,-2.62852
16136,3.99898,199.04048,4.23408,195.0576,0.02171,160.02,127.96838,-2.62077
16137,3.99946,204.37251,4.0114,191.4095,0.02096,160.02,125.96813,-2.59086
16138,3.999,197.96704,4.21506,220.93581,0.01908,160.02,123.96787,-2.59743
16139,3.99953,210.36978,3.73623,207.23419,0.01803,160.02,121.96763,-2.57249
16140,3.99921,203.02946,4.01705,211.47863,0.019,160.02,119.96738,-2.57571
16141,3.99915,208.65562,3.8177,199.53394,0.01913,160.02,117.96713,-2.55763
16142,3.99926,206.75237,3.88605,202.35707,0.0192,160.02,115.96688,-2.53956
16143,3.99901,202.10864,4.10797,191.35882,0.02147,160.02,113.96663,-2.52301
16144,3.99924,207.41856,3.87013,197.88711,0.01956,160.02,111.96638,-2.50927
16145,3.99925,208.70047,3.83524,191.57402,0.02002,160.02,109.96612,-2.49027
16146,3.99912,202.68718,4.08084,192.10114,0.02124,160.02,107.96588,-2.49226
16147,3.999,196.27595,4.31066,213.54101,0.02019,160.02,105.96563,-2.49408
16148,3.9993,203.76897,3.94344,232.96877,0.01693,160.02,103.96538,-2.47742
16149,3.99934,200.09976,4.14402,210.99713,0.01964,160.02,101.96512,-2.46386
16150,3.99966,115.69599,14.57584,242.66284,0.06007,160.02,99.96488,-2.47209
16151,3.99939,192.17063,4.5216,209.61418,0.02157,160.02,97.96463,-2.46208
16152,3.9994,205.67718,3.91074,210.58493,0.01857,160.02,95.96438,-2.45209
16153,3.9993,206.6968,3.8524,219.323,0.01756,160.02,93.96413,-2.43987
16154,3.99935,200.95183,4.07394,225.90489,0.01803,160.02,91.96388,-2.42515
16155,3.99926,200.14584,4.08889,235.78875,0.01734,160.02,89.96363,-2.41228
16156,3.99895,200.17825,4.14541,208.83533,0.01985,160.02,87.96337,-2.39818
16157,3.99932,204.75727,3.9914,192.77264,0.02071,160.02,85.96313,-2.38226
16158,3.99929,205.87027,3.94818,191.73444,0.02059,160.02,83.96288,-2.37453
16159,3.99934,200.41704,4.14727,204.15589,0.02031,160.02,81.96263,-2.37024
16160,3.9993,200.17128,4.10861,225.31198,0.01824,160.02,79.96237,-2.34397
16161,3.99934,200.38476,4.11423,218.44264,0.01883,160.02,77.96213,-2.33785
16162,3.99936,201.37838,4.06284,222.49453,0.01826,160.02,75.96188,-2.32271
16163,3.99949,197.82256,4.20582,228.32129,0.01842,160.02,73.96163,-2.30842
16164,3.99945,197.64692,4.22668,222.41477,0.019,160.02,71.96137,-2.29326
16165,3.9994,215.72245,3.55749,200.23737,0.01777,160.02,69.96113,-2.25783
16166,3.99961,200.25446,4.11617,220.25996,0.01869,160.02,67.96088,-2.25131
16167,3.99943,218.64929,3.47546,191.48578,0.01815,160.02,65.96063,-2.21248
16168,3.99937,200.22901,4.08355,236.81406,0.01724,160.02,63.96038,-2.21471
16169,3.99946,197.86418,4.21806,221.89557,0.01901,160.02,61.96013,-2.19644
16170,3.99942,204.00441,3.98624,207.33139,0.01923,160.02,59.95988,-2.17635
16171,3.99952,202.0775,4.00496,237.40615,0.01687,160.02,57.95962,-2.15683
16172,3.99891,208.24885,3.79157,219.58724,0.01727,160.02,55.95938,-2.12825
16173,3.99906,201.48279,4.07312,215.54088,0.0189,160.02,53.95913,-2.10839
16174,3.99885,204.33079,4.00592,193.79547,0.02067,160.02,51.95888,-2.07506
16175,3.99933,203.51493,4.044,192.67077,0.02099,160.02,49.95862,-2.04972
16176,3.99919,203.54677,4.05209,189.29183,0.02141,160.02,47.95838,-2.0316
16177,3.99894,196.09223,4.29511,223.34977,0.01923,160.02,45.95813,-2.0168
16178,3.99906,203.64972,4.03711,192.9754,0.02092,160.02,43.95788,-1.99631
16179,3.99882,208.10022,3.88264,182.59863,0.02126,160.02,41.95763,-1.9746
16180,3.99917,202.38699,4.05948,204.99887,0.0198,160.02,39.95738,-1.96258
16181,3.99902,206.76212,3.90105,195.85213,0.01992,160.02,37.95713,-1.94127
16182,3.99873,204.49772,3.97829,201.78274,0.01972,160.02,35.95687,-1.93046
16183,3.99897,204.29089,4.012,192.23122,0.02087,160.02,33.95663,-1.9167
16184,3.99902,200.84521,4.13833,200.27114,0.02066,160.02,31.95638,-1.89745
16185,3.99912,220.85286,3.40197,191.80722,0.01774,160.02,29.95613,-1.86738
16186,3.99923,202.26538,4.06279,205.79019,0.01974,160.02,27.95587,-1.87202
16187,3.99903,201.32274,4.08031,215.37414,0.01895,160.02,25.95563,-1.85918
16188,3.99943,200.59577,4.17932,190.05925,0.02199,160.02,23.95538,-1.84373
16189,3.99899,205.32247,3.93993,203.79605,0.01933,160.02,21.95513,-1.81893
16190,3.9994,202.96656,4.02266,210.27727,0.01913,160.02,19.95487,-1.81054
16191,3.99915,198.07146,4.22959,212.95298,0.01986,160.02,17.95463,-1.813
16192,3.99923,187.93593,4.71037,220.44166,0.02137,160.02,15.95438,-1.80663
16193,3.99923,193.70369,4.44593,209.27776,0.02124,160.02,13.95413,-1.7892
16194,3.99924,200.77988,4.17404,189.02038,0.02208,160.02,11.95388,-1.77991
16195,3.99949,206.31462,3.8941,206.60199,0.01885,160.02,9.95363,-1.76892
16196,3.99934,201.35866,4.06775,220.55832,0.01844,160.02,7.95338,-1.76265
16197,3.9993,202.93618,4.01255,215.30106,0.01864,160.02,5.95312,-1.74365
16198,3.9995,199.39055,4.15271,220.75208,0.01881,160.02,3.95288,-1.72748
16199,3.99952,199.28892,4.16855,215.79505,0.01932,160.02,1.95263,-1.71093
16200,3.99952,196.6749,4.26275,226.07429,0.01886,160.02,0,-1.69145
16201,3.99928,202.17281,4.04711,214.16912,0.0189,162.02025,397.9545,-4.66211
16202,3.99924,208.4848,3.81253,204.84392,0.01861,162.02025,395.95425,-4.64907
16203,3.9993,194.34924,4.37784,223.26087,0.01961,162.02025,393.954,-4.66318
16204,3.9995,203.31608,3.98481,221.09776,0.01802,162.02025,391.95375,-4.63611
16205,3.99909,197.60462,4.27618,203.39098,0.02102,162.02025,389.9535,-4.63781
16206,3.99924,201.42036,4.10119,204.96966,0.02001,162.02025,387.95325,-4.62533
16207,3.99904,199.50919,4.23043,189.30735,0.02235,162.02025,385.953,-4.59787
16208,3.99907,199.82561,4.14218,216.72709,0.01911,162.02025,383.95275,-4.58255
16209,3.99936,201.47829,4.10247,203.53379,0.02016,162.02025,381.9525,-4.56511
16210,3.99938,199.98996,4.13325,217.64978,0.01899,162.02025,379.99988,-4.54841
16211,3.99932,202.27573,4.01922,225.33079,0.01784,162.02025,377.99963,-4.52217
16212,3.99941,203.03936,3.98163,228.44885,0.01743,162.02025,375.99938,-4.49656
16213,3.99942,205.07464,3.89878,228.78435,0.01704,162.02025,373.99913,-4.47361
16214,3.99908,195.82202,4.33548,212.24198,0.02043,162.02025,371.99888,-4.45797
16215,3.9992,203.51097,4.02709,198.97595,0.02024,162.02025,369.99863,-4.44008
16216,3.99838,175.03158,5.70113,180.26371,0.03163,162.02025,367.99838,-4.42138
16217,3.99873,197.7409,4.25402,209.09526,0.02034,162.02025,365.99813,-4.42106
16218,3.99894,194.86586,4.40203,204.7115,0.0215,162.02025,363.99788,-4.41234
16219,3.99905,197.80049,4.28245,198.04721,0.02162,162.02025,361.99762,-4.40529
16220,3.9992,214.55979,3.5869,205.88189,0.01742,162.02025,359.99738,-4.37467
16221,3.99928,139.79653,9.48938,201.19924,0.04716,162.02025,357.99713,-4.37499
16222,3.99927,187.50251,4.68078,240.44958,0.01947,162.02025,355.99688,-4.36473
16223,3.99937,199.31461,4.14906,223.87073,0.01853,162.02025,353.99663,-4.34533
16224,3.99929,200.50364,4.12451,211.72777,0.01948,162.02025,351.99638,-4.32111
16225,3.99943,201.0242,4.08625,218.66594,0.01869,162.02025,349.99613,-4.30154
16226,3.99889,205.25091,3.95761,197.69777,0.02002,162.02025,347.99588,-4.27157
16227,3.99908,215.9569,3.55801,195.79452,0.01817,162.02025,345.99563,-4.23607
16228,3.99939,194.74456,4.40056,207.44812,0.02121,162.02025,343.99538,-4.24188
16229,3.99925,190.94292,4.59829,205.08536,0.02242,162.02025,341.99513,-4.22217
16230,3.99916,189.51147,4.67446,204.8124,0.02282,162.02025,339.99487,-4.21418
16231,3.99915,199.17167,4.202,204.36911,0.02056,162.02025,337.99463,-4.19892
16232,3.99924,194.88039,4.39195,208.10337,0.0211,162.02025,335.99438,-4.18939
16233,3.99907,195.28039,4.37502,207.2011,0.02111,162.02025,333.99413,-4.17115
16234,3.99915,189.9035,4.61121,218.70588,0.02108,162.02025,331.99387,-4.18925
16235,3.9992,196.00086,4.33205,210.41663,0.02059,162.02025,329.99363,-4.17959
16236,3.99933,202.56315,4.05546,203.67945,0.01991,162.02025,327.99338,-4.16039
16237,3.9991,208.3176,3.84908,191.97761,0.02005,162.02025,325.99313,-4.14319
16238,3.99914,207.55976,3.86055,199.51892,0.01935,162.02025,323.99288,-4.12144
16239,3.99931,196.45928,4.33343,202.22632,0.02143,162.02025,321.99263,-4.11836
16240,3.99925,209.05062,3.77584,212.08989,0.0178,162.02025,319.99238,-4.07786
16241,3.99953,199.09991,4.16144,222.60836,0.01869,162.02025,317.99213,-4.06452
16242,3.99935,200.01674,4.1246,220.98844,0.01866,162.02025,315.99188,-4.04388
16243,3.99933,202.94417,3.99583,223.14346,0.01791,162.02025,313.99163,-4.03024
16244,3.99908,202.15232,4.06771,205.68205,0.01978,162.02025,311.99138,-4.02585
16245,3.99921,194.02959,4.44656,203.60917,0.02184,162.02025,309.99112,-4.01781
16246,3.99921,199.60862,4.20865,195.00671,0.02158,162.02025,307.99088,-3.9972
16247,3.99929,198.03131,4.24707,206.94513,0.02052,162.02025,305.99063,-3.98824
16248,3.99936,196.72204,4.25583,228.13783,0.01865,162.02025,303.99038,-3.98569
16249,3.99916,196.93924,4.24366,229.07594,0.01853,162.02025,301.99013,-3.97665
16250,3.99913,194.99351,4.35409,220.34237,0.01976,162.02025,299.98988,-3.96186
16251,3.99928,213.68147,3.62592,201.85388,0.01796,162.02025,297.98963,-3.92994
16252,3.99936,198.91948,4.17987,217.8973,0.01918,162.02025,295.98938,-3.92849
16253,3.99927,198.17395,4.19711,224.95184,0.01866,162.02025,293.98913,-3.90796
16254,3.99922,208.37002,3.838,195.67085,0.01961,162.02025,291.98888,-3.87287
16255,3.99939,218.36142,3.47796,194.99399,0.01784,162.02025,289.98863,-3.84792
16256,3.99907,180.01719,5.35264,179.81541,0.02977,162.02025,287.98837,-3.84521
16257,3.99887,179.09233,5.3347,194.70352,0.0274,162.02025,285.98813,-3.82396
16258,3.99951,197.62721,4.1907,240.15444,0.01745,162.02025,283.98788,-3.80043
16259,3.99952,199.2441,4.14553,227.06536,0.01826,162.02025,281.98763,-3.77475
16260,3.99911,197.82759,4.23731,214.29506,0.01977,162.02025,279.98737,-3.75822
16261,3.99919,204.07687,3.95635,219.58622,0.01802,162.02025,277.98713,-3.73658
16262,3.99912,199.51224,4.15653,216.50675,0.0192,162.02025,275.98688,-3.7292
16263,3.99923,203.09469,3.98316,226.36163,0.0176,162.02025,273.98663,-3.71222
16264,3.99925,215.77281,3.54559,205.46594,0.01726,162.02025,271.98638,-3.68358
16265,3.99934,202.74499,4.01357,218.56375,0.01836,162.02025,269.98613,-3.69519
16266,3.99932,199.21189,4.17128,215.98704,0.01931,162.02025,267.98588,-3.68882
16267,3.99861,203.41761,3.99782,212.52936,0.01881,162.02025,265.98563,-3.68349
16268,3.99936,194.90717,4.3606,219.49,0.01987,162.02025,263.98538,-3.67299
16269,3.99897,198.73409,4.18934,217.1735,0.01929,162.02025,261.98513,-3.65518
16270,3.9991,193.49516,4.4743,203.15285,0.02202,162.02025,259.98488,-3.63963
16271,3.99904,194.88405,4.43065,195.24973,0.02269,162.02025,257.98462,-3.61245
16272,3.99922,189.2026,4.70168,201.70926,0.02331,162.02025,255.98438,-3.59149
16273,3.99919,194.2772,4.46022,195.43877,0.02282,162.02025,253.98413,-3.56883
16274,3.99926,188.53351,4.7383,201.63661,0.0235,162.02025,251.98388,-3.55212
16275,3.99906,192.25276,4.53457,203.86031,0.02224,162.02025,249.98363,-3.53076
16276,3.99909,191.22761,4.62592,192.6636,0.02401,162.02025,247.98338,-3.51485
16277,3.99921,212.82328,3.64938,205.48814,0.01776,162.02025,245.98313,-3.48715
16278,3.99913,205.44633,3.94744,198.67225,0.01987,162.02025,243.98288,-3.47918
16279,3.99922,203.62079,3.99229,211.54434,0.01887,162.02025,241.98263,-3.468
16280,3.99934,203.97656,3.98537,208.1674,0.01915,162.02025,239.98238,-3.45895
16281,3.99899,203.3045,4.02944,201.37097,0.02001,162.02025,237.98213,-3.44349
16282,3.99893,201.15945,4.13879,195.07561,0.02122,162.02025,235.98187,-3.43599
16283,3.99922,201.84438,4.13442,186.52401,0.02217,162.02025,233.98163,-3.41748
16284,3.99915,200.68821,4.16107,194.68,0.02137,162.02025,231.98138,-3.41565
16285,3.99928,200.90861,4.15219,194.41626,0.02136,162.02025,229.98113,-3.40202
16286,3.99915,203.78786,4.03684,191.01912,0.02113,162.02025,227.98087,-3.38616
16287,3.99911,195.66413,4.31541,223.28371,0.01933,162.02025,225.98063,-3.37003
16288,3.99897,223.84439,3.3462,173.04443,0.01934,162.02025,223.98038,-3.32074
16289,3.999,197.93865,4.26549,201.66545,0.02115,162.02025,221.98013,-3.33224
16290,3.99918,204.25393,3.98403,203.78677,0.01955,162.02025,219.97988,-3.31157
16291,3.99942,194.53931,4.38336,217.46936,0.02016,162.02025,217.97963,-3.29729
16292,3.9994,197.36882,4.2236,229.49973,0.0184,162.02025,215.97938,-3.27305
16293,3.99907,205.33244,3.91349,215.65741,0.01815,162.02025,213.97913,-3.2538
16294,3.99917,200.83838,4.08692,221.90248,0.01842,162.02025,211.97888,-3.24269
16295,3.99946,199.30262,4.15175,222.92226,0.01862,162.02025,209.97863,-3.22875
16296,3.99938,196.09726,4.28469,228.06635,0.01879,162.02025,207.97838,-3.21677
16297,3.99954,198.46255,4.16131,236.25997,0.01761,162.02025,205.97812,-3.2058
16298,3.99938,198.069,4.17839,236.30519,0.01768,162.02025,203.97788,-3.19201
16299,3.99941,198.5643,4.18184,224.05609,0.01866,162.02025,201.97763,-3.17033
16300,3.99933,199.61325,4.13225,225.60251,0.01832,162.02025,199.97738,-3.1554
16301,3.99912,196.02012,4.26725,237.8201,0.01794,162.02025,197.97713,-3.14204
16302,3.99931,196.80498,4.22764,239.94608,0.01762,162.02025,195.97688,-3.12425
16303,3.99926,212.46567,3.65171,211.00625,0.01731,162.02025,193.97663,-3.09612
16304,3.9992,199.92708,4.14469,213.80814,0.01939,162.02025,191.97638,-3.10582
16305,3.99921,196.03475,4.31015,218.32769,0.01974,162.02025,189.97613,-3.09004
16306,3.99925,201.62935,4.09675,203.16439,0.02016,162.02025,187.97588,-3.06332
16307,3.99909,205.35206,3.93933,203.59072,0.01935,162.02025,185.97563,-3.04512
16308,3.99917,198.37416,4.22901,207.80899,0.02035,162.02025,183.97537,-3.03832
16309,3.99931,198.70793,4.17152,225.82456,0.01847,162.02025,181.97513,-3.01881
16310,3.99905,190.67716,4.56188,222.10742,0.02054,162.02025,179.97488,-3.01604
16311,3.9992,199.32111,4.2245,194.06796,0.02177,162.02025,177.97463,-3.00175
16312,3.99933,200.93805,4.10525,211.90285,0.01937,162.02025,175.97437,-2.99184
16313,3.99932,203.39569,4.02346,202.37289,0.01988,162.02025,173.97413,-2.98672
16314,3.9992,206.52092,3.91184,195.50188,0.02001,162.02025,171.97388,-2.97098
16315,3.99916,201.5188,4.13311,191.66386,0.02156,162.02025,169.97363,-2.95828
16316,3.99917,200.23464,4.17062,198.42674,0.02102,162.02025,167.97338,-2.94655
16317,3.99901,198.73779,4.20418,211.00247,0.01992,162.02025,165.97313,-2.92847
16318,3.99899,205.4808,3.93455,203.35016,0.01935,162.02025,163.97288,-2.90653
16319,3.99906,201.29841,4.1328,195.08393,0.02118,162.02025,161.97262,-2.89343
16320,3.99918,197.27301,4.27407,209.87281,0.02037,162.02025,159.97238,-2.87953
16321,3.999,206.80125,3.92023,187.92732,0.02086,162.02025,157.97213,-2.85998
16322,3.99902,202.46301,4.06155,202.80598,0.02003,162.02025,155.97188,-2.85545
16323,3.99908,199.4811,4.2149,194.79678,0.02164,162.02025,153.97162,-2.83656
16324,3.99913,197.96295,4.25912,203.59153,0.02092,162.02025,151.97138,-2.82436
16325,3.99906,202.82888,4.04894,201.65346,0.02008,162.02025,149.97113,-2.80888
16326,3.99913,200.41008,4.16314,198.29371,0.02099,162.02025,147.97088,-2.79724
16327,3.99903,200.68646,4.16872,192.05477,0.02171,162.02025,145.97063,-2.78151
16328,3.99906,206.7056,3.89295,200.12057,0.01945,162.02025,143.97038,-2.76474
16329,3.99913,187.88875,4.79745,195.23391,0.02457,162.02025,141.97013,-2.74375
16330,3.999,180.89116,5.25663,186.78335,0.02814,162.02025,139.96988,-2.73544
16331,3.99938,198.55641,4.21063,211.86952,0.01987,162.02025,137.96963,-2.70454
16332,3.9992,204.24935,3.97299,208.5871,0.01905,162.02025,135.96938,-2.69445
16333,3.99901,216.60733,3.54612,190.72477,0.01859,162.02025,133.96913,-2.67328
16334,3.99916,200.58708,4.14071,203.71456,0.02033,162.02025,131.96887,-2.67245
16335,3.99914,210.46593,3.78245,185.46467,0.02039,162.02025,129.96863,-2.63814
16336,3.9992,209.86321,3.8106,183.65997,0.02075,162.02025,127.96838,-2.63304
16337,3.99902,214.32132,3.61522,195.89447,0.01845,162.02025,125.96813,-2.6036
16338,3.99918,203.3766,3.99374,215.46392,0.01854,162.02025,123.96787,-2.60402
16339,3.99926,194.76579,4.39832,207.81726,0.02116,162.02025,121.96763,-2.59518
16340,3.99946,202.5183,4.05672,203.99561,0.01989,162.02025,119.96738,-2.58771
16341,3.99927,212.40806,3.69552,191.10848,0.01934,162.02025,117.96713,-2.56692
16342,3.99929,204.69235,3.93399,218.34867,0.01802,162.02025,115.96688,-2.55427
16343,3.99929,212.29155,3.6894,195.66598,0.01886,162.02025,113.96663,-2.52783
16344,3.99894,216.52361,3.55142,189.59493,0.01873,162.02025,111.96638,-2.50984
