Repository: edrossi93/mecanano-ml-nanomechanics-tutorial

File: data/nanoindent_maps/Duplex Steel 2um.csv (part 32 of 77)
Index,Load,Depth,HARDNESS,MODULUS,H/E,X Position,Y Position,Z Position
Integer,mN,nm,GPa,GPa,None,µm,µm,µm
16345,3.9993,216.93507,3.52594,195.10126,0.01807,162.02025,109.96612,-2.49599
16346,3.99909,205.45534,3.92019,210.18479,0.01865,162.02025,107.96588,-2.50331
16347,3.9991,197.43984,4.24153,219.86957,0.01929,162.02025,105.96563,-2.50199
16348,3.99923,197.2589,4.23573,226.09764,0.01873,162.02025,103.96538,-2.49782
16349,3.99932,200.15231,4.15021,207.5533,0.02,162.02025,101.96512,-2.48118
16350,3.99943,198.59797,4.20079,215.15448,0.01952,162.02025,99.96488,-2.4835
16351,3.99933,199.80543,4.13229,221.67435,0.01864,162.02025,97.96463,-2.47563
16352,3.99948,201.36846,4.0779,215.80645,0.0189,162.02025,95.96438,-2.47214
16353,3.9996,205.83319,3.89141,216.97215,0.01794,162.02025,93.96413,-2.45556
16354,3.99958,201.64807,4.06917,214.4268,0.01898,162.02025,91.96388,-2.43941
16355,3.99923,201.75039,4.03919,226.29971,0.01785,162.02025,89.96363,-2.42694
16356,3.99928,199.56169,4.14397,221.18268,0.01874,162.02025,87.96337,-2.4129
16357,3.99907,213.38082,3.70467,173.63164,0.02134,162.02025,85.96313,-2.39182
16358,3.99923,208.04868,3.86353,190.53842,0.02028,162.02025,83.96288,-2.38769
16359,3.99937,201.07436,4.12229,202.68004,0.02034,162.02025,81.96263,-2.38401
16360,3.99946,204.83686,3.9247,220.16572,0.01783,162.02025,79.96237,-2.35633
16361,3.99947,200.6084,4.08854,226.01339,0.01809,162.02025,77.96213,-2.35072
16362,3.9992,202.24398,4.01895,226.06188,0.01778,162.02025,75.96188,-2.3356
16363,3.99947,198.42408,4.17964,228.00963,0.01833,162.02025,73.96163,-2.32043
16364,3.99969,199.89931,4.12534,223.19397,0.01848,162.02025,71.96137,-2.30326
16365,3.99944,198.25098,4.18099,231.03445,0.0181,162.02025,69.96113,-2.28688
16366,3.99949,203.27758,3.98963,219.52186,0.01817,162.02025,67.96088,-2.25832
16367,3.99947,199.66836,4.15471,214.526,0.01937,162.02025,65.96063,-2.24192
16368,3.99929,201.56268,4.05693,221.54807,0.01831,162.02025,63.96038,-2.22118
16369,3.99934,203.9466,3.99959,202.71125,0.01973,162.02025,61.96013,-2.20208
16370,3.99945,202.38807,4.02618,219.71184,0.01832,162.02025,59.95988,-2.18654
16371,3.99934,211.25787,3.68621,216.09186,0.01706,162.02025,57.95962,-2.15741
16372,3.99908,199.98647,4.14267,213.50307,0.0194,162.02025,55.95938,-2.15184
16373,3.99934,205.55252,3.97451,186.97804,0.02126,162.02025,53.95913,-2.11565
16374,3.99911,204.33342,4.00341,194.79748,0.02055,162.02025,51.95888,-2.08657
16375,3.99901,203.25916,4.02462,204.08571,0.01972,162.02025,49.95862,-2.06375
16376,3.99876,205.53629,3.94619,197.53161,0.01998,162.02025,47.95838,-2.04401
16377,3.99906,200.7355,4.12984,205.35473,0.02011,162.02025,45.95813,-2.03118
16378,3.99897,202.59064,4.0859,191.73205,0.02131,162.02025,43.95788,-2.01333
16379,3.99898,201.24495,4.09862,208.95017,0.01962,162.02025,41.95763,-1.99827
16380,3.99896,201.33549,4.10169,206.10274,0.0199,162.02025,39.95738,-1.98133
16381,3.99924,202.89462,4.04685,201.46094,0.02009,162.02025,37.95713,-1.95996
16382,3.9991,207.00828,3.88186,199.72901,0.01944,162.02025,35.95687,-1.94571
16383,3.99891,201.61353,4.11212,197.48003,0.02082,162.02025,33.95663,-1.92645
16384,3.99899,205.20206,3.95405,199.97092,0.01977,162.02025,31.95638,-1.91085
16385,3.99894,206.343,3.91914,195.33836,0.02006,162.02025,29.95613,-1.89411
16386,3.99907,204.51649,3.9647,207.34875,0.01912,162.02025,27.95587,-1.8803
16387,3.99935,204.43917,3.99874,194.99638,0.02051,162.02025,25.95563,-1.87199
16388,3.99909,205.18621,3.96978,194.10475,0.02045,162.02025,23.95538,-1.847
16389,3.99941,195.19365,4.37086,210.34993,0.02078,162.02025,21.95513,-1.8358
16390,3.9995,204.50247,3.93549,221.54788,0.01776,162.02025,19.95487,-1.81165
16391,3.99912,195.94762,4.30671,221.37685,0.01945,162.02025,17.95463,-1.81986
16392,3.99917,194.30287,4.45361,197.05446,0.0226,162.02025,15.95438,-1.81743
16393,3.99937,194.87895,4.39555,206.9199,0.02124,162.02025,13.95413,-1.79733
16394,3.9993,199.64408,4.19305,199.92413,0.02097,162.02025,11.95388,-1.79137
16395,3.99936,199.79467,4.13721,219.67737,0.01883,162.02025,9.95363,-1.78761
16396,3.99936,202.41499,4.05364,206.99896,0.01958,162.02025,7.95338,-1.77507
16397,3.99952,199.59356,4.14111,221.97726,0.01866,162.02025,5.95312,-1.76003
16398,3.99919,207.26907,3.8649,202.61363,0.01908,162.02025,3.95288,-1.73609
16399,3.99926,196.60287,4.30633,209.48654,0.02056,162.02025,1.95263,-1.73149
16400,3.99918,198.7196,4.19604,214.73375,0.01954,162.02025,0,-1.70485
16401,3.99909,216.36254,3.52075,207.94021,0.01693,164.0205,397.9545,-4.6607
16402,3.99954,197.84128,4.23966,213.30793,0.01988,164.0205,395.95425,-4.66845
16403,3.99921,194.06245,4.43572,206.7091,0.02146,164.0205,393.954,-4.66486
16404,3.99926,200.73062,4.10037,217.90199,0.01882,164.0205,391.95375,-4.64674
16405,3.9991,204.94916,3.95294,204.79499,0.0193,164.0205,389.9535,-4.65334
16406,3.99893,206.42502,3.90732,198.76471,0.01966,164.0205,387.95325,-4.63642
16407,3.99901,203.66549,3.99966,207.40639,0.01928,164.0205,385.953,-4.62664
16408,3.99937,198.91829,4.21896,202.4355,0.02084,164.0205,383.95275,-4.60296
16409,3.99909,203.92641,3.99146,206.3197,0.01935,164.0205,381.9525,-4.592
16410,3.99943,200.8708,4.10306,214.13626,0.01916,164.0205,379.99988,-4.55734
16411,3.99944,203.3051,3.99512,216.34313,0.01847,164.0205,377.99963,-4.53436
16412,3.99932,200.19772,4.0889,234.64517,0.01743,164.0205,375.99938,-4.51053
16413,3.99966,203.24975,3.97936,225.28548,0.01766,164.0205,373.99913,-4.49185
16414,3.99926,203.32242,4.01447,207.31913,0.01936,164.0205,371.99888,-4.47591
16415,3.99948,200.58934,4.12163,211.45761,0.01949,164.0205,369.99863,-4.46679
16416,3.99914,201.98046,4.0373,222.41983,0.01815,164.0205,367.99838,-4.44318
16417,3.99923,209.26898,3.78179,205.14227,0.01843,164.0205,365.99813,-4.42511
16418,3.99923,195.63385,4.34661,211.47833,0.02055,164.0205,363.99788,-4.4287
16419,3.99906,193.48194,4.44381,213.85127,0.02078,164.0205,361.99762,-4.42147
16420,3.99919,196.80117,4.27129,219.6877,0.01944,164.0205,359.99738,-4.40929
16421,3.99921,200.90761,4.07121,228.10973,0.01785,164.0205,357.99713,-4.39599
16422,3.99902,203.65696,3.95566,228.60714,0.0173,164.0205,355.99688,-4.37895
16423,3.99931,203.09292,3.99498,220.52402,0.01812,164.0205,353.99663,-4.35876
16424,3.99943,199.70631,4.119,230.13629,0.0179,164.0205,351.99638,-4.33991
16425,3.99929,199.91942,4.12356,223.39458,0.01846,164.0205,349.99613,-4.31801
16426,3.99934,203.09697,4.00989,213.48147,0.01878,164.0205,347.99588,-4.28295
16427,3.99933,206.31325,3.92846,192.37187,0.02042,164.0205,345.99563,-4.26348
16428,3.9991,200.5894,4.12596,209.4851,0.0197,164.0205,343.99538,-4.24924
16429,3.9991,202.03715,4.09256,197.98516,0.02067,164.0205,341.99513,-4.23095
16430,3.9991,194.273,4.42675,206.19927,0.02147,164.0205,339.99487,-4.22966
16431,3.99908,197.39682,4.26921,209.49928,0.02038,164.0205,337.99463,-4.21844
16432,3.99906,194.41235,4.43029,202.7075,0.02186,164.0205,335.99438,-4.20556
16433,3.99895,186.67793,4.75592,228.26178,0.02084,164.0205,333.99413,-4.20302
16434,3.999,201.42264,4.11405,199.88002,0.02058,164.0205,331.99387,-4.19071
16435,3.99904,211.10153,3.74509,190.65034,0.01964,164.0205,329.99363,-4.16632
16436,3.99918,201.71222,4.04637,223.52116,0.0181,164.0205,327.99338,-4.17512
16437,3.99929,200.6432,4.12425,209.31733,0.0197,164.0205,325.99313,-4.16225
16438,3.99926,203.619,3.98856,213.27733,0.0187,164.0205,323.99288,-4.13785
16439,3.99932,197.88813,4.24267,211.15602,0.02009,164.0205,321.99263,-4.13563
16440,3.99947,203.31729,3.96172,233.10118,0.017,164.0205,319.99238,-4.10461
16441,3.99939,204.39465,3.9532,214.97492,0.01839,164.0205,317.99213,-4.08016
16442,3.99935,201.82679,4.05224,218.52867,0.01854,164.0205,315.99188,-4.06407
16443,3.99939,202.18567,4.03089,221.4865,0.0182,164.0205,313.99163,-4.04844
16444,3.99936,165.72826,6.14867,231.36198,0.02658,164.0205,311.99138,-4.03994
16445,3.9994,199.25593,4.17384,214.12402,0.01949,164.0205,309.99112,-4.02977
16446,3.99911,193.69121,4.45047,207.86583,0.02141,164.0205,307.99088,-4.01556
16447,3.99912,197.22928,4.25546,218.05838,0.01952,164.0205,305.99063,-3.99576
16448,3.99928,198.70458,4.18689,218.95283,0.01912,164.0205,303.99038,-3.99154
16449,3.99914,202.03385,4.10518,193.50881,0.02121,164.0205,301.99013,-3.97349
16450,3.99914,189.38088,4.64502,216.45378,0.02146,164.0205,299.98988,-3.97999
16451,3.99941,192.69649,4.46449,220.77085,0.02022,164.0205,297.98963,-3.95901
16452,3.99927,204.31022,3.93173,227.40704,0.01729,164.0205,295.98938,-3.94358
16453,3.99931,201.02977,4.05674,232.9398,0.01742,164.0205,293.98913,-3.92739
16454,3.99918,203.95341,3.99918,202.68654,0.01973,164.0205,291.98888,-3.90481
16455,3.99918,198.59082,4.19406,218.00277,0.01924,164.0205,289.98863,-3.88907
16456,3.99927,202.96371,4.01182,215.09703,0.01865,164.0205,287.98837,-3.86226
16457,3.99891,199.83801,4.13401,220.01847,0.01879,164.0205,285.98813,-3.8426
16458,3.99955,198.47552,4.18333,225.25854,0.01857,164.0205,283.98788,-3.81613
16459,3.99943,200.713,4.09065,222.82464,0.01836,164.0205,281.98763,-3.79138
16460,3.99928,203.40468,3.98404,219.56789,0.01814,164.0205,279.98737,-3.77162
16461,3.99925,201.14555,4.06745,224.98523,0.01808,164.0205,277.98713,-3.76002
16462,3.99916,212.732,3.65202,205.78608,0.01775,164.0205,275.98688,-3.73512
16463,3.99934,212.57594,3.68525,192.89942,0.0191,164.0205,273.98663,-3.71943
16464,3.99929,200.39421,4.11516,217.81807,0.01889,164.0205,271.98638,-3.71352
16465,3.9994,201.23592,4.06364,225.05543,0.01806,164.0205,269.98613,-3.70716
16466,3.99941,200.62519,4.08825,225.76744,0.01811,164.0205,267.98588,-3.69885
16467,3.99909,196.99762,4.24103,229.02153,0.01852,164.0205,265.98563,-3.69578
16468,3.99917,198.93815,4.19558,210.92142,0.01989,164.0205,263.98538,-3.6833
16469,3.99897,201.66952,4.08622,206.52879,0.01979,164.0205,261.98513,-3.66614
16470,3.9991,196.59486,4.34213,197.09157,0.02203,164.0205,259.98488,-3.64687
16471,3.99915,188.71896,4.73317,200.18931,0.02364,164.0205,257.98462,-3.63003
16472,3.99923,187.63872,4.77782,204.36528,0.02338,164.0205,255.98438,-3.60505
16473,3.99909,191.6116,4.57466,201.62767,0.02269,164.0205,253.98413,-3.58213
16474,3.99917,190.95528,4.60648,202.33778,0.02277,164.0205,251.98388,-3.56388
16475,3.99897,200.4655,4.16199,197.75802,0.02105,164.0205,249.98363,-3.54574
16476,3.99916,203.35142,4.05976,189.51631,0.02142,164.0205,247.98338,-3.52957
16477,3.999,213.16672,3.64313,202.31901,0.01801,164.0205,245.98313,-3.49868
16478,3.9989,206.75041,3.91303,191.32005,0.02045,164.0205,243.98288,-3.49668
16479,3.9993,204.00479,3.95923,219.67248,0.01802,164.0205,241.98263,-3.48687
16480,3.99922,203.41753,4.04847,192.50812,0.02103,164.0205,239.98238,-3.47469
16481,3.99922,208.9477,3.77636,213.79574,0.01766,164.0205,237.98213,-3.45521
16482,3.9991,204.35783,3.97556,205.49977,0.01935,164.0205,235.98187,-3.44821
16483,3.99913,214.86845,3.61191,188.64419,0.01915,164.0205,233.98163,-3.41711
16484,3.99908,209.91283,3.82254,178.66653,0.02139,164.0205,231.98138,-3.42016
16485,3.99915,221.81225,3.40754,174.82946,0.01949,164.0205,229.98113,-3.39971
16486,3.99929,202.48299,4.08262,194.66506,0.02097,164.0205,227.98087,-3.39908
16487,3.99914,207.4605,3.86109,200.96195,0.01921,164.0205,225.98063,-3.372
16488,3.9991,203.83774,3.99811,205.07997,0.0195,164.0205,223.98038,-3.36419
16489,3.99942,213.00631,3.67341,191.23562,0.01921,164.0205,221.98013,-3.33686
16490,3.99925,201.49346,4.11267,199.35088,0.02063,164.0205,219.97988,-3.32858
16491,3.99914,200.23722,4.15738,203.24228,0.02046,164.0205,217.97963,-3.31231
16492,3.99933,198.43446,4.17968,227.69309,0.01836,164.0205,215.97938,-3.29333
16493,3.99929,200.87075,4.0637,232.81188,0.01745,164.0205,213.97913,-3.2751
16494,3.99931,201.43695,4.04798,228.57256,0.01771,164.0205,211.97888,-3.2581
16495,3.99903,193.27757,4.44455,217.28259,0.02046,164.0205,209.97863,-3.25825
16496,3.99928,219.86245,3.39274,215.58119,0.01574,164.0205,207.97838,-3.21807
16497,3.99944,212.41823,3.66231,206.47219,0.01774,164.0205,205.97812,-3.21398
16498,3.99942,198.02642,4.17362,239.78377,0.01741,164.0205,203.97788,-3.21135
16499,3.99941,199.3444,4.15417,220.95833,0.0188,164.0205,201.97763,-3.18283
16500,3.9991,199.21981,4.18526,209.97385,0.01993,164.0205,199.97738,-3.15789
16501,3.99911,204.81132,3.95261,207.3768,0.01906,164.0205,197.97713,-3.14185
16502,3.9992,198.59419,4.18023,224.07225,0.01866,164.0205,195.97688,-3.13572
16503,3.99939,200.62116,4.09246,223.81545,0.01828,164.0205,193.97663,-3.12583
16504,3.99911,189.83936,4.60432,222.37936,0.0207,164.0205,191.97638,-3.12795
16505,3.99918,198.92872,4.19298,212.14623,0.01976,164.0205,189.97613,-3.10043
16506,3.99899,195.35674,4.35212,214.25747,0.02031,164.0205,187.97588,-3.08449
16507,3.99904,195.81804,4.31402,220.81064,0.01954,164.0205,185.97563,-3.07353
16508,3.99919,195.54944,4.31749,224.72391,0.01921,164.0205,183.97537,-3.05611
16509,3.99936,200.54244,4.07935,231.97326,0.01759,164.0205,181.97513,-3.03899
16510,3.99931,196.69601,4.27217,221.42506,0.01929,164.0205,179.97488,-3.03106
16511,3.99944,199.51795,4.24425,185.10112,0.02293,164.0205,177.97463,-3.01413
16512,3.99924,196.3712,4.32343,207.18615,0.02087,164.0205,175.97437,-3.00637
16513,3.99903,209.51714,3.78603,198.82084,0.01904,164.0205,173.97413,-2.99664
16514,3.99934,204.06547,3.98681,205.96693,0.01936,164.0205,171.97388,-2.98509
16515,3.99905,200.99931,4.18225,183.31074,0.02282,164.0205,169.97363,-2.971
16516,3.99907,199.56326,4.20172,198.03978,0.02122,164.0205,167.97338,-2.95852
16517,3.99905,202.48924,4.08146,194.88124,0.02094,164.0205,165.97313,-2.94004
16518,3.99898,203.27587,4.03905,198.10207,0.02039,164.0205,163.97288,-2.92218
16519,3.9988,215.04536,3.60434,189.05289,0.01907,164.0205,161.97262,-2.8972
16520,3.99906,196.57626,4.33314,200.33586,0.02163,164.0205,159.97238,-2.89896
16521,3.99898,202.24868,4.09357,194.24272,0.02107,164.0205,157.97213,-2.88071
16522,3.99909,198.13349,4.24474,205.97751,0.02061,164.0205,155.97188,-2.8731
16523,3.99901,204.04198,4.0087,197.37676,0.02031,164.0205,153.97162,-2.84998
16524,3.99906,205.99471,3.94408,191.26691,0.02062,164.0205,151.97138,-2.83406
16525,3.99896,201.85722,4.09501,199.92076,0.02048,164.0205,149.97113,-2.827
16526,3.99911,203.09635,4.02674,206.07859,0.01954,164.0205,147.97088,-2.81189
16527,3.99899,200.63507,4.15131,198.89851,0.02087,164.0205,145.97063,-2.79693
16528,3.99915,200.55246,4.1351,206.48355,0.02003,164.0205,143.97038,-2.78639
16529,3.99907,198.53499,4.23398,203.17657,0.02084,164.0205,141.97013,-2.76933
16530,3.9992,199.59243,4.18603,203.29532,0.02059,164.0205,139.96988,-2.74978
16531,3.99891,173.49878,5.81332,180.95469,0.03213,164.0205,137.96963,-2.72189
16532,3.99907,201.35072,4.21026,171.06242,0.02461,164.0205,135.96938,-2.70225
16533,3.999,201.46958,4.12402,195.50554,0.02109,164.0205,133.96913,-2.70498
16534,3.99911,205.95455,3.94201,192.67934,0.02046,164.0205,131.96887,-2.68896
16535,3.99902,204.53728,4.00386,191.45448,0.02091,164.0205,129.96863,-2.6736
16536,3.99905,203.93792,4.00019,202.47851,0.01976,164.0205,127.96838,-2.65828
16537,3.99895,198.43275,4.23485,204.51229,0.02071,164.0205,125.96813,-2.63827
16538,3.99935,183.4847,5.0037,207.82103,0.02408,164.0205,123.96787,-2.62154
16539,3.99966,123.2837,12.11972,251.46575,0.0482,164.0205,121.96763,-2.61358
16540,3.99925,205.95467,3.91221,204.8499,0.0191,164.0205,119.96738,-2.60047
16541,3.99895,218.51462,3.4762,193.0966,0.018,164.0205,117.96713,-2.57049
16542,3.99936,222.05326,3.38268,182.4529,0.01854,164.0205,115.96688,-2.54792
16543,3.99923,206.30664,3.87279,216.70709,0.01787,164.0205,113.96663,-2.54813
16544,3.99909,199.88337,4.15721,209.39062,0.01985,164.0205,111.96638,-2.53376
16545,3.99921,198.67926,4.25604,193.38371,0.02201,164.0205,109.96612,-2.51903
16546,3.99914,197.44266,4.28056,204.53504,0.02093,164.0205,107.96588,-2.51442
16547,3.99925,191.98049,4.53366,208.73819,0.02172,164.0205,105.96563,-2.51573
16548,3.99933,195.05112,4.35939,217.23513,0.02007,164.0205,103.96538,-2.50988
16549,3.99934,217.58995,3.49214,201.02874,0.01737,164.0205,101.96512,-2.48278
16550,3.99937,203.03514,4.00343,217.66015,0.01839,164.0205,99.96488,-2.49712
16551,3.99931,202.75714,4.00956,220.21385,0.01821,164.0205,97.96463,-2.49146
16552,3.99936,215.76494,3.57248,192.24302,0.01858,164.0205,95.96438,-2.47474
16553,3.9994,199.53148,4.15155,218.45321,0.019,164.0205,93.96413,-2.47937
16554,3.99954,199.68688,4.14532,218.26359,0.01899,164.0205,91.96388,-2.45872
16555,3.99932,199.09807,4.11848,244.27179,0.01686,164.0205,89.96363,-2.4491
16556,3.99934,197.43222,4.21461,232.3928,0.01814,164.0205,87.96337,-2.43427
16557,3.99912,199.48065,4.18292,206.33279,0.02027,164.0205,85.96313,-2.40393
16558,3.99934,208.90402,3.84285,185.64637,0.0207,164.0205,83.96288,-2.39621
16559,3.99945,202.29078,4.10236,190.74283,0.02151,164.0205,81.96263,-2.40292
16560,3.99943,216.73953,3.53843,192.38715,0.01839,164.0205,79.96237,-2.36126
16561,3.99926,204.73704,3.93401,217.44173,0.01809,164.0205,77.96213,-2.36091
16562,3.99959,201.29346,4.07872,216.93117,0.0188,164.0205,75.96188,-2.34737
16563,3.99945,200.77997,4.07153,230.84104,0.01764,164.0205,73.96163,-2.32848
16564,3.99928,198.47221,4.18245,225.58439,0.01854,164.0205,71.96137,-2.31285
16565,3.99946,197.85956,4.21237,224.52675,0.01876,164.0205,69.96113,-2.29218
16566,3.99952,199.23603,4.14247,228.71383,0.01811,164.0205,67.96088,-2.26428
16567,3.99929,204.79437,3.95136,208.31809,0.01897,164.0205,65.96063,-2.24228
16568,3.99946,199.33329,4.14291,226.42481,0.0183,164.0205,63.96038,-2.22832
16569,3.99954,201.56518,4.07138,214.99886,0.01894,164.0205,61.96013,-2.20988
16570,3.9995,200.86409,4.07092,229.36019,0.01775,164.0205,59.95988,-2.19605
16571,3.99952,198.92507,4.17362,220.60359,0.01892,164.0205,57.95962,-2.1738
16572,3.99908,204.59819,3.98809,196.40995,0.0203,164.0205,55.95938,-2.15746
16573,3.99913,205.25251,3.95594,198.44214,0.01993,164.0205,53.95913,-2.12713
16574,3.99933,206.74374,3.92305,187.89026,0.02088,164.0205,51.95888,-2.09992
16575,3.99901,202.4359,4.07191,199.24549,0.02044,164.0205,49.95862,-2.07741
16576,3.99904,202.92461,4.056,197.37248,0.02055,164.0205,47.95838,-2.06049
16577,3.99913,201.78391,4.10962,195.7915,0.02099,164.0205,45.95813,-2.04608
16578,3.99905,196.11453,4.32289,211.77483,0.02041,164.0205,43.95788,-2.02889
16579,3.99878,205.43886,3.93409,204.16763,0.01927,164.0205,41.95763,-2.01303
16580,3.999,203.26158,4.00688,211.58305,0.01894,164.0205,39.95738,-1.99318
16581,3.99907,205.64176,3.93199,201.71186,0.01949,164.0205,37.95713,-1.97405
16582,3.99872,204.3112,4.01036,192.40658,0.02084,164.0205,35.95687,-1.96253
16583,3.99894,204.09551,3.99581,201.54151,0.01983,164.0205,33.95663,-1.94169
16584,3.99902,205.78064,3.92166,203.6855,0.01925,164.0205,31.95638,-1.92585
16585,3.99899,203.15424,4.02459,205.90048,0.01955,164.0205,29.95613,-1.90996
16586,3.99911,207.77232,3.86645,193.62516,0.01997,164.0205,27.95587,-1.89662
16587,3.99906,207.93672,3.85449,195.8125,0.01968,164.0205,25.95563,-1.88379
16588,3.99921,226.53929,3.28165,164.94662,0.0199,164.0205,23.95538,-1.8485
16589,3.99921,200.73901,4.09066,222.17131,0.01841,164.0205,21.95513,-1.85181
16590,3.99939,199.72902,4.15352,213.85942,0.01942,164.0205,19.95487,-1.83385
16591,3.99936,208.92679,3.8067,199.85547,0.01905,164.0205,17.95463,-1.81803
16592,3.99916,197.80896,4.28537,196.98264,0.02176,164.0205,15.95438,-1.82926
16593,3.99902,213.06902,3.69139,182.74862,0.0202,164.0205,13.95413,-1.80614
16594,3.99914,211.54341,3.73961,186.19621,0.02008,164.0205,11.95388,-1.78744
16595,3.99899,201.24607,4.10697,205.55679,0.01998,164.0205,9.95363,-1.79901
16596,3.99946,202.85304,4.00924,218.54489,0.01835,164.0205,7.95338,-1.78958
16597,3.99952,204.33143,3.9797,204.41688,0.01947,164.0205,5.95312,-1.77165
16598,3.9991,221.96749,3.38078,184.5263,0.01832,164.0205,3.95288,-1.73886
16599,3.99914,195.0977,4.3596,216.19149,0.02017,164.0205,1.95263,-1.74811
16600,3.99926,219.93846,3.42916,193.19245,0.01775,164.0205,0,-1.70343
16601,3.99953,202.45315,4.06659,201.23491,0.02021,166.02075,397.9545,-4.68843
16602,3.99937,202.65775,3.99687,228.68249,0.01748,166.02075,395.95425,-4.6839
16603,3.99931,204.30211,3.95643,215.19199,0.01839,166.02075,393.954,-4.67441
16604,3.99907,208.85988,3.7798,213.65847,0.01769,166.02075,391.95375,-4.66335
16605,3.99898,205.00902,3.9653,198.63233,0.01996,166.02075,389.9535,-4.66389
16606,3.99894,212.94228,3.66406,196.20501,0.01867,166.02075,387.95325,-4.6427
16607,3.99913,193.87134,4.44325,207.3105,0.02143,166.02075,385.953,-4.63724
16608,3.9989,204.28586,4.00103,196.35806,0.02038,166.02075,383.95275,-4.60044
16609,3.99916,200.46292,4.16766,195.87727,0.02128,166.02075,381.9525,-4.59761
16610,3.9991,200.94495,4.08176,222.14854,0.01837,166.02075,379.99988,-4.57144
16611,3.99962,203.39758,3.9937,215.31608,0.01855,166.02075,377.99963,-4.5467
16612,3.99959,199.10429,4.16312,221.79432,0.01877,166.02075,375.99938,-4.52582
16613,3.99915,221.85015,3.33946,209.29638,0.01596,166.02075,373.99913,-4.48484
16614,3.99937,199.42252,4.19195,204.00379,0.02055,166.02075,371.99888,-4.49124
16615,3.9993,179.0952,5.34258,193.20661,0.02765,166.02075,369.99863,-4.46126
16616,3.99936,206.25573,3.8871,210.82,0.01844,166.02075,367.99838,-4.45913
16617,3.99894,206.37421,3.88616,208.84919,0.01861,166.02075,365.99813,-4.44799
16618,3.99921,199.32202,4.16376,217.06542,0.01918,166.02075,363.99788,-4.44475
16619,3.99904,202.35119,4.09062,193.74085,0.02111,166.02075,361.99762,-4.43077
16620,3.9992,199.97531,4.15477,208.79265,0.0199,166.02075,359.99738,-4.42552
16621,3.9994,201.28775,4.08476,214.26208,0.01906,166.02075,357.99713,-4.41104
16622,3.99935,206.85228,3.86041,212.29986,0.01818,166.02075,355.99688,-4.38979
16623,3.99932,200.54718,4.09998,221.73028,0.01849,166.02075,353.99663,-4.37477
16624,3.99923,200.09685,4.13493,214.80884,0.01925,166.02075,351.99638,-4.35563
16625,3.9995,200.15755,4.14125,211.17133,0.01961,166.02075,349.99613,-4.33189
16626,3.99946,202.45468,4.01849,222.07712,0.0181,166.02075,347.99588,-4.29559
16627,3.99933,200.98527,4.12571,202.84657,0.02034,166.02075,345.99563,-4.27431
16628,3.99908,200.68607,4.12558,207.91355,0.01984,166.02075,343.99538,-4.25508
16629,3.99917,201.30198,4.09627,208.99781,0.0196,166.02075,341.99513,-4.24443
16630,3.99923,195.566,4.3601,207.71923,0.02099,166.02075,339.99487,-4.24805
16631,3.99915,205.18717,3.97538,192.02285,0.0207,166.02075,337.99463,-4.22568
16632,3.99917,191.01941,4.59422,205.08361,0.0224,166.02075,335.99438,-4.22469
16633,3.99907,213.06613,3.69532,181.29458,0.02038,166.02075,333.99413,-4.19121
16634,3.99893,199.72791,4.16977,207.07059,0.02014,166.02075,331.99387,-4.20654
16635,3.9992,197.45431,4.27045,208.08374,0.02052,166.02075,329.99363,-4.19985
16636,3.99925,200.40309,4.1241,213.73474,0.0193,166.02075,327.99338,-4.19316
16637,3.99909,219.40055,3.45574,188.75694,0.01831,166.02075,325.99313,-4.16309
16638,3.99946,203.31385,4.03266,200.1647,0.02015,166.02075,323.99288,-4.16061
16639,3.99928,196.62664,4.31246,206.83343,0.02085,166.02075,321.99263,-4.1534
16640,3.99922,203.40444,3.9709,226.12011,0.01756,166.02075,319.99238,-4.12172
16641,3.99947,201.63078,4.05709,220.20606,0.01842,166.02075,317.99213,-4.09935
16642,3.99965,200.80686,4.09972,216.92575,0.0189,166.02075,315.99188,-4.08127
16643,3.99954,201.90067,4.07469,207.45326,0.01964,166.02075,313.99163,-4.06181
16644,3.99953,141.61856,9.18178,201.43713,0.04558,166.02075,311.99138,-4.03787
16645,3.99955,200.37249,4.09498,227.86283,0.01797,166.02075,309.99112,-4.0343
16646,3.99918,208.25599,3.82561,202.8966,0.01885,166.02075,307.99088,-4.01244
16647,3.99925,205.89829,3.94603,192.09156,0.02054,166.02075,305.99063,-3.99874
16648,3.99917,201.13557,4.0832,217.74259,0.01875,166.02075,303.99038,-3.99803
16649,3.99916,195.53181,4.36266,207.36055,0.02104,166.02075,301.99013,-4.00318
16650,3.99906,194.01632,4.41721,214.02742,0.02064,166.02075,299.98988,-3.99196
16651,3.99919,202.47111,4.0588,203.84381,0.01991,166.02075,297.98963,-3.9637
16652,3.99924,201.18186,4.0601,227.85619,0.01782,166.02075,295.98938,-3.95821
16653,3.99928,203.47556,3.96635,227.01729,0.01747,166.02075,293.98913,-3.94045
16654,3.9991,200.21244,4.13321,213.32318,0.01938,166.02075,291.98888,-3.92304
16655,3.99913,193.5026,4.46857,204.91863,0.02181,166.02075,289.98863,-3.92282
16656,3.99919,200.14696,4.13118,215.46326,0.01917,166.02075,287.98837,-3.89096
16657,3.999,204.46645,3.969,206.3405,0.01924,166.02075,285.98813,-3.86088
16658,3.9994,199.8329,4.15114,212.94108,0.01949,166.02075,283.98788,-3.83607
16659,3.9994,200.73771,4.08271,226.11505,0.01806,166.02075,281.98763,-3.80897
16660,3.99936,197.66966,4.20322,232.76591,0.01806,166.02075,279.98737,-3.79486
16661,3.99904,197.49078,4.27199,206.80928,0.02066,166.02075,277.98713,-3.77337
16662,3.99904,197.1472,4.28746,206.97336,0.02072,166.02075,275.98688,-3.75532
16663,3.99923,199.7905,4.17321,204.80542,0.02038,166.02075,273.98663,-3.74293
16664,3.99932,196.50309,4.3023,212.82307,0.02022,166.02075,271.98638,-3.73789
16665,3.9993,199.48187,4.14779,221.04907,0.01876,166.02075,269.98613,-3.72322
16666,3.99929,200.33064,4.08305,234.71852,0.0174,166.02075,267.98588,-3.71411
16667,3.99909,199.61187,4.14577,219.29045,0.01891,166.02075,265.98563,-3.70766
16668,3.99932,201.51897,4.09046,207.6075,0.0197,166.02075,263.98538,-3.69481
16669,3.999,203.49269,4.02129,201.46257,0.01996,166.02075,261.98513,-3.67785
16670,3.99894,191.79613,4.54279,208.68389,0.02177,166.02075,259.98488,-3.66698
16671,3.99923,189.72892,4.67749,200.53667,0.02332,166.02075,257.98462,-3.64275
16672,3.99915,189.10809,4.71222,200.13471,0.02355,166.02075,255.98438,-3.62009
16673,3.99916,193.18509,4.48894,203.45044,0.02206,166.02075,253.98413,-3.59737
16674,3.99909,200.74017,4.15859,194.71265,0.02136,166.02075,251.98388,-3.56672
16675,3.99913,204.7142,3.97374,200.18423,0.01985,166.02075,249.98363,-3.56168
16676,3.99934,206.46714,3.94177,185.24355,0.02128,166.02075,247.98338,-3.54568
16677,3.9991,216.18177,3.57923,182.76626,0.01958,166.02075,245.98313,-3.51954
16678,3.9992,205.73459,3.93051,200.82595,0.01957,166.02075,243.98288,-3.51492
16679,3.99886,203.0124,4.04807,198.87628,0.02035,166.02075,241.98263,-3.48756
16680,3.99935,178.9655,5.19602,231.97837,0.0224,166.02075,239.98238,-3.49441
16681,3.99932,221.2643,3.41751,178.28673,0.01917,166.02075,237.98213,-3.4575
16682,3.99923,203.85028,3.99531,206.09462,0.01939,166.02075,235.98187,-3.47014
16683,3.9993,198.29881,4.21381,215.2665,0.01957,166.02075,233.98163,-3.45141
16684,3.99902,199.74999,4.2001,195.66201,0.02147,166.02075,231.98138,-3.44409
16685,3.99924,205.52755,3.97259,187.97098,0.02113,166.02075,229.98113,-3.42935
16686,3.99925,202.55564,4.06813,198.83877,0.02046,166.02075,227.98087,-3.41008
16687,3.999,198.30533,4.25909,198.0207,0.02151,166.02075,225.98063,-3.39035
16688,3.99907,198.00175,4.24753,207.18242,0.0205,166.02075,223.98038,-3.37718
16689,3.99943,200.78037,4.1545,195.65386,0.02123,166.02075,221.98013,-3.35679
16690,3.99893,203.13754,4.00175,216.22224,0.01851,166.02075,219.97988,-3.33623
16691,3.99915,199.64437,4.17825,205.33248,0.02035,166.02075,217.97963,-3.32361
16692,3.99908,197.10469,4.27292,213.28308,0.02003,166.02075,215.97938,-3.31615
16693,3.99922,194.5433,4.38495,216.67682,0.02024,166.02075,213.97913,-3.30116
16694,3.9993,193.14507,4.41236,233.23579,0.01892,166.02075,211.97888,-3.28861
16695,3.99914,198.75365,4.16369,228.47903,0.01822,166.02075,209.97863,-3.26978
16696,3.99956,198.57586,4.17957,224.94545,0.01858,166.02075,207.97838,-3.2558
16697,3.99956,196.05841,4.30785,218.99344,0.01967,166.02075,205.97812,-3.2464
16698,3.99951,195.23872,4.31098,234.34637,0.0184,166.02075,203.97788,-3.22569
16699,3.99922,204.43099,3.94067,220.23922,0.01789,166.02075,201.97763,-3.17961
16700,3.99887,247.99851,2.76723,137.70581,0.0201,166.02075,199.97738,-3.04299
16701,3.99899,198.65536,4.15981,232.40008,0.0179,166.02075,197.97713,-3.13991
16702,3.99917,198.03337,4.20605,223.69709,0.0188,166.02075,195.97688,-3.14538
16703,3.99946,199.55502,4.14573,220.61622,0.01879,166.02075,193.97663,-3.13796
16704,3.99897,194.47169,4.40275,211.18804,0.02085,166.02075,191.97638,-3.14048
16705,3.9992,195.37282,4.34903,215.25451,0.0202,166.02075,189.97613,-3.11633
16706,3.99914,195.07741,4.3572,217.51107,0.02003,166.02075,187.97588,-3.10117
16707,3.99931,195.5819,4.32616,220.49911,0.01962,166.02075,185.97563,-3.08631
16708,3.99916,196.86822,4.27154,218.28666,0.01957,166.02075,183.97537,-3.06652
16709,3.99902,195.17158,4.286,248.12734,0.01727,166.02075,181.97513,-3.05804
16710,3.99914,217.66659,3.50163,194.73602,0.01798,166.02075,179.97488,-3.02521
16711,3.99927,187.3197,4.72923,225.49583,0.02097,166.02075,177.97463,-3.03696
16712,3.99921,202.81657,4.05788,198.47259,0.02045,166.02075,175.97437,-3.02473
16713,3.99921,207.98774,3.84951,197.1117,0.01953,166.02075,173.97413,-3.01306
16714,3.99917,206.02791,3.92158,199.59197,0.01965,166.02075,171.97388,-2.99748
16715,3.99897,205.40561,3.97078,190.32021,0.02086,166.02075,169.97363,-2.97953
16716,3.99908,202.31992,4.06605,203.47703,0.01998,166.02075,167.97338,-2.97042
16717,3.99894,202.75411,4.0726,193.92283,0.021,166.02075,165.97313,-2.9524
16718,3.99914,202.18754,4.08926,196.82492,0.02078,166.02075,163.97288,-2.9402
16719,3.99895,210.43375,3.77804,187.56535,0.02014,166.02075,161.97262,-2.91632
16720,3.99914,201.05011,4.12839,200.67129,0.02057,166.02075,159.97238,-2.91228
16721,3.99884,197.7017,4.2522,210.53722,0.0202,166.02075,157.97213,-2.90086
16722,3.99906,196.16509,4.32428,210.36185,0.02056,166.02075,155.97188,-2.88822
16723,3.99924,205.5986,3.93116,202.87811,0.01938,166.02075,153.97162,-2.86712
16724,3.99905,205.08677,3.94783,204.5518,0.0193,166.02075,151.97138,-2.8536
16725,3.99896,201.28156,4.12459,198.24694,0.02081,166.02075,149.97113,-2.83909
16726,3.99908,200.76174,4.12037,208.68537,0.01974,166.02075,147.97088,-2.8264
16727,3.99888,216.47189,3.54905,191.47823,0.01854,166.02075,145.97063,-2.79737
16728,3.9991,208.45585,3.83248,196.52069,0.0195,166.02075,143.97038,-2.79845
16729,3.99902,201.38135,4.13118,194.35534,0.02126,166.02075,141.97013,-2.78153
16730,3.99897,198.21803,4.24983,202.64517,0.02097,166.02075,139.96988,-2.76428
16731,3.99923,196.5641,4.34529,196.59654,0.0221,166.02075,137.96963,-2.72562
16732,3.99923,195.5001,4.33787,217.28271,0.01996,166.02075,135.96938,-2.73634
16733,3.99908,215.26714,3.5872,193.37957,0.01855,166.02075,133.96913,-2.70736
16734,3.99909,204.49447,4.00094,193.20493,0.02071,166.02075,131.96887,-2.70576
16735,3.99899,203.05592,4.03206,204.53057,0.01971,166.02075,129.96863,-2.69021
16736,3.99902,205.96709,3.9163,202.76099,0.01931,166.02075,127.96838,-2.67284
16737,3.99896,203.18762,4.04025,199.06596,0.0203,166.02075,125.96813,-2.64969
16738,3.99914,214.72436,3.60764,192.83219,0.01871,166.02075,123.96787,-2.61573
16739,3.99927,159.08988,6.82276,217.05927,0.03143,166.02075,121.96763,-2.62607
16740,3.99901,204.74614,3.95212,208.7126,0.01894,166.02075,119.96738,-2.61147
16741,3.99891,204.44503,3.97371,204.6727,0.01941,166.02075,117.96713,-2.59602
16742,3.99926,206.57493,3.8867,205.16451,0.01894,166.02075,115.96688,-2.57604
16743,3.99914,206.5162,3.89834,201.07951,0.01939,166.02075,113.96663,-2.56148
16744,3.99901,207.20043,3.89133,192.74946,0.02019,166.02075,111.96638,-2.55031
16745,3.9989,205.74235,3.96111,188.75893,0.02099,166.02075,109.96612,-2.53415
16746,3.99894,207.77829,3.85304,198.9631,0.01937,166.02075,107.96588,-2.52988
16747,3.99923,197.4273,4.25582,214.26043,0.01986,166.02075,105.96563,-2.53125
16748,3.99932,193.83637,4.40058,224.0456,0.01964,166.02075,103.96538,-2.52689
16749,3.9992,204.04707,3.94792,224.44975,0.01759,166.02075,101.96512,-2.51728
16750,3.99907,205.06082,3.92219,216.73325,0.0181,166.02075,99.96488,-2.51789
16751,3.99956,205.6341,3.8762,229.11742,0.01692,166.02075,97.96463,-2.50853
16752,3.99939,209.275,3.78841,202.06385,0.01875,166.02075,95.96438,-2.49906
16753,3.99933,201.13231,4.0981,211.36972,0.01939,166.02075,93.96413,-2.49606
16754,3.99948,208.37108,3.82628,200.7657,0.01906,166.02075,91.96388,-2.47096
16755,3.99955,204.72314,3.95132,209.76432,0.01884,166.02075,89.96363,-2.46089
16756,3.99913,218.21629,3.5188,178.5646,0.01971,166.02075,87.96337,-2.43491
16757,3.99932,204.5244,3.96292,208.1069,0.01904,166.02075,85.96313,-2.42728
16758,3.99912,200.82018,4.1275,204.85144,0.02015,166.02075,83.96288,-2.41783
16759,3.99926,203.70137,3.9963,208.33108,0.01918,166.02075,81.96263,-2.40613
16760,3.99946,202.60096,4.00629,225.10318,0.0178,166.02075,79.96237,-2.39269
16761,3.99923,203.78533,3.96667,220.3876,0.018,166.02075,77.96213,-2.37876
16762,3.99947,198.73986,4.18944,217.27693,0.01928,166.02075,75.96188,-2.36153
16763,3.9994,205.94855,3.88256,219.00775,0.01773,166.02075,73.96163,-2.33498
16764,3.99935,199.61215,4.1614,212.70221,0.01956,166.02075,71.96137,-2.32
16765,3.99943,198.74258,4.17883,221.84462,0.01884,166.02075,69.96113,-2.29553
16766,3.99954,219.15662,3.44399,198.99954,0.01731,166.02075,67.96088,-2.24605
16767,3.99933,197.16776,4.25648,218.91721,0.01944,166.02075,65.96063,-2.25794
16768,3.99947,202.66836,4.02237,216.01969,0.01862,166.02075,63.96038,-2.22887
16769,3.99938,200.73116,4.09597,219.95251,0.01862,166.02075,61.96013,-2.21497
16770,3.99921,201.2792,4.07849,217.11384,0.01879,166.02075,59.95988,-2.20364
16771,3.99933,201.25057,4.06069,226.1636,0.01795,166.02075,57.95962,-2.18224
16772,3.99907,204.70433,3.98986,194.05809,0.02056,166.02075,55.95938,-2.16698
16773,3.99906,203.68334,4.02613,196.50496,0.02049,166.02075,53.95913,-2.13823
16774,3.99878,206.90251,3.89718,195.04484,0.01998,166.02075,51.95888,-2.11087
16775,3.99932,210.20331,3.77005,194.55933,0.01938,166.02075,49.95862,-2.08793
16776,3.99899,205.36763,3.97688,188.70431,0.02107,166.02075,47.95838,-2.07279
16777,3.99909,201.47782,4.09708,205.54705,0.01993,166.02075,45.95813,-2.05943
16778,3.99909,203.36192,4.05185,192.09647,0.02109,166.02075,43.95788,-2.03566
16779,3.99895,200.97292,4.12205,204.29042,0.02018,166.02075,41.95763,-2.02581
16780,3.9988,203.13204,4.00703,213.83442,0.01874,166.02075,39.95738,-2.00933
16781,3.99904,202.00187,4.08881,199.93454,0.02045,166.02075,37.95713,-1.99265
16782,3.99901,194.38351,4.40496,211.95379,0.02078,166.02075,35.95687,-1.9776
16783,3.99918,198.99571,4.21132,203.86954,0.02066,166.02075,33.95663,-1.9631
16784,3.99881,202.59268,4.04883,205.60507,0.01969,166.02075,31.95638,-1.93915
16785,3.99902,201.66915,4.1342,189.03126,0.02187,166.02075,29.95613,-1.92454
16786,3.99907,201.89404,4.11904,190.81007,0.02159,166.02075,27.95587,-1.91167
16787,3.99913,196.65484,4.33387,198.87484,0.02179,166.02075,25.95563,-1.89755
16788,3.99912,211.22316,3.73876,191.4123,0.01953,166.02075,23.95538,-1.87475
16789,3.99917,193.80996,4.42709,214.14678,0.02067,166.02075,21.95513,-1.87529
16790,3.99921,202.1911,4.0574,209.33575,0.01938,166.02075,19.95487,-1.84676
16791,3.99924,197.22825,4.24138,224.19615,0.01892,166.02075,17.95463,-1.84569
16792,3.99904,216.18107,3.57038,186.50932,0.01914,166.02075,15.95438,-1.82058
16793,3.99907,195.05967,4.43645,190.9689,0.02323,166.02075,13.95413,-1.83647
16794,3.99905,193.90681,4.43716,208.77598,0.02125,166.02075,11.95388,-1.82738
16795,3.99923,202.12422,4.08327,200.116,0.0204,166.02075,9.95363,-1.81284
16796,3.99945,200.95323,4.10935,209.97028,0.01957,166.02075,7.95338,-1.80544
16797,3.99937,205.95084,3.88855,215.94595,0.01801,166.02075,5.95312,-1.78467
16798,3.99944,203.87949,3.985,210.13284,0.01896,166.02075,3.95288,-1.76796
16799,3.99899,195.991,4.31212,218.24229,0.01976,166.02075,1.95263,-1.76327
16800,3.99913,197.04046,4.28529,209.67594,0.02044,166.02075,0,-1.74785
16801,3.99925,210.97597,3.70291,212.60466,0.01742,168.021,397.9545,-4.69037
16802,3.9994,201.75471,4.05609,218.18665,0.01859,168.021,395.95425,-4.69494
16803,3.99943,211.0954,3.71406,204.82253,0.01813,168.021,393.954,-4.68072
16804,3.99916,206.28286,3.8941,207.00445,0.01881,168.021,391.95375,-4.67602
16805,3.99923,199.85461,4.17747,202.13248,0.02067,168.021,389.9535,-4.67603
16806,3.99895,201.98575,4.06072,211.51383,0.0192,168.021,387.95325,-4.65391
16807,3.99935,193.39701,4.4754,204.49602,0.02189,168.021,385.953,-4.64735
16808,3.99882,197.09986,4.27076,214.10232,0.01995,168.021,383.95275,-4.6173
16809,3.9991,198.71515,4.24664,195.89531,0.02168,168.021,381.9525,-4.60858
16810,3.99874,207.00976,3.86602,206.45363,0.01873,168.021,379.99988,-4.57745
16811,3.9993,205.2665,3.94807,201.48803,0.01959,168.021,377.99963,-4.5602
16812,3.99948,203.10358,4.00308,216.55211,0.01849,168.021,375.99938,-4.53756
16813,3.99929,199.08398,4.15733,224.69301,0.0185,168.021,373.99913,-4.52454
16814,3.99925,202.69157,4.06452,198.00357,0.02053,168.021,371.99888,-4.5045
16815,3.99912,190.33415,4.59288,217.28106,0.02114,168.021,369.99863,-4.49789
16816,3.99917,204.47409,3.95052,214.59643,0.01841,168.021,367.99838,-4.47616
16817,3.99921,203.36536,3.99017,217.37119,0.01836,168.021,365.99813,-4.46492
16818,3.99925,198.20563,4.21282,217.41097,0.01938,168.021,363.99788,-4.45936
16819,3.99899,195.92846,4.31857,216.82854,0.01992,168.021,361.99762,-4.45357
16820,3.99905,203.46905,3.98739,216.57484,0.01841,168.021,359.99738,-4.43996
16821,3.99922,202.84731,4.00294,221.55711,0.01807,168.021,357.99713,-4.42853
16822,3.99941,203.6701,3.9786,217.01032,0.01833,168.021,355.99688,-4.40888
16823,3.99922,198.83293,4.1675,225.07347,0.01852,168.021,353.99663,-4.39222
16824,3.99924,201.81404,4.04774,220.82778,0.01833,168.021,351.99638,-4.36984
16825,3.99931,209.58985,3.77776,201.4037,0.01876,168.021,349.99613,-4.34144
16826,3.99943,209.07237,3.78915,205.31444,0.01846,168.021,347.99588,-4.31296
16827,3.99932,195.35197,4.34654,216.66773,0.02006,168.021,345.99563,-4.3052
16828,3.99892,207.43918,3.90336,184.69455,0.02113,168.021,343.99538,-4.27528
16829,3.99909,205.60558,3.93883,199.50771,0.01974,168.021,341.99513,-4.25928
16830,3.99912,196.17512,4.35828,198.35821,0.02197,168.021,339.99487,-4.2656
16831,3.99896,196.09823,4.35192,201.61888,0.02158,168.021,337.99463,-4.25381
16832,3.99926,197.17,4.31785,196.19423,0.02201,168.021,335.99438,-4.23848
16833,3.99921,188.63088,4.69077,214.48965,0.02187,168.021,333.99413,-4.2388
16834,3.99925,194.20302,4.42336,208.62336,0.0212,168.021,331.99387,-4.22343
16835,3.99919,205.721,3.91774,206.52264,0.01897,168.021,329.99363,-4.21486
16836,3.999,199.43234,4.16216,215.55069,0.01931,168.021,327.99338,-4.22399
16837,3.99919,199.36295,4.17141,213.05615,0.01958,168.021,325.99313,-4.19669
16838,3.99893,218.29417,3.50231,184.36774,0.019,168.021,323.99288,-4.16843
16839,3.9992,198.60372,4.2443,198.4695,0.02139,168.021,321.99263,-4.16647
16840,3.99922,204.31889,3.93288,226.58246,0.01736,168.021,319.99238,-4.13528
16841,3.99918,204.01245,3.95822,219.95136,0.018,168.021,317.99213,-4.1157
16842,3.99933,202.89699,4.00246,220.84611,0.01812,168.021,315.99188,-4.09869
16843,3.99948,201.5527,4.08838,207.94129,0.01966,168.021,313.99163,-4.0776
16844,3.99938,150.52147,7.69506,224.45765,0.03428,168.021,311.99138,-4.06751
16845,3.99953,225.377,3.26391,190.04282,0.01717,168.021,309.99112,-4.02133
16846,3.99936,202.05909,4.03152,223.74855,0.01802,168.021,307.99088,-4.03268
16847,3.99934,203.80886,4.02153,196.36355,0.02048,168.021,305.99063,-4.0156
16848,3.99928,213.49556,3.64177,197.42051,0.01845,168.021,303.99038,-3.9937
16849,3.99895,197.36959,4.29921,199.13342,0.02159,168.021,301.99013,-4.00607
16850,3.999,193.06748,4.48125,207.86444,0.02156,168.021,299.98988,-3.99717
16851,3.99917,195.11272,4.38488,206.6154,0.02122,168.021,297.98963,-3.97733
16852,3.99938,204.89164,3.93548,213.80147,0.01841,168.021,295.98938,-3.96687
16853,3.9993,203.91044,4.00207,202.29391,0.01978,168.021,293.98913,-3.95171
16854,3.99932,207.94051,3.8509,197.35819,0.01951,168.021,291.98888,-3.93686
16855,3.99906,217.7378,3.5126,188.3171,0.01865,168.021,289.98863,-3.91903
16856,3.99911,202.67252,4.05216,203.03379,0.01996,168.021,287.98837,-3.90674
16857,3.99898,205.13599,3.97061,194.53286,0.02041,168.021,285.98813,-3.87873
16858,3.99935,208.69277,3.76669,224.29366,0.01679,168.021,283.98788,-3.84912
16859,3.99941,202.92762,3.99094,226.00578,0.01766,168.021,281.98763,-3.82503
16860,3.99922,205.29603,3.99279,184.32205,0.02166,168.021,279.98737,-3.80445
16861,3.99919,197.55489,4.27953,203.06596,0.02107,168.021,277.98713,-3.79006
