Repository: edrossi93/mecanano-ml-nanomechanics-tutorial

File: data/nanoindent_maps/Duplex Steel 2um.csv (part 33 of 77)
Index,Load,Depth,HARDNESS,MODULUS,H/E,X Position,Y Position,Z Position
Integer,mN,nm,GPa,GPa,None,µm,µm,µm
16862,3.99896,200.82806,4.15309,195.21311,0.02127,168.021,275.98688,-3.77057
16863,3.99916,206.62548,3.90696,195.74574,0.01996,168.021,273.98663,-3.75237
16864,3.99928,202.97602,4.01417,213.79713,0.01878,168.021,271.98638,-3.75165
16865,3.99915,211.65092,3.73265,187.36023,0.01992,168.021,269.98613,-3.72961
16866,3.99929,198.90528,4.16526,224.67227,0.01854,168.021,267.98588,-3.73352
16867,3.99928,200.99562,4.0924,216.37141,0.01891,168.021,265.98563,-3.71926
16868,3.99938,199.22895,4.18976,208.16891,0.02013,168.021,263.98538,-3.71158
16869,3.99899,204.05725,4.00422,198.85577,0.02014,168.021,261.98513,-3.69222
16870,3.99917,188.21567,4.73475,207.69447,0.0228,168.021,259.98488,-3.68105
16871,3.99923,186.78294,4.83987,200.44064,0.02415,168.021,257.98462,-3.65959
16872,3.99907,203.12199,4.08429,184.61627,0.02212,168.021,255.98438,-3.62498
16873,3.99924,189.24578,4.7208,195.7573,0.02412,168.021,253.98413,-3.61536
16874,3.99919,198.34891,4.27036,193.68767,0.02205,168.021,251.98388,-3.59006
16875,3.99896,201.85275,4.08453,204.04008,0.02002,168.021,249.98363,-3.58325
16876,3.99897,224.64614,3.32105,172.98356,0.0192,168.021,247.98338,-3.53616
16877,3.99899,213.37765,3.68392,181.2262,0.02033,168.021,245.98313,-3.53835
16878,3.99904,201.62259,4.12855,191.61414,0.02155,168.021,243.98288,-3.53076
16879,3.99915,205.19135,3.9526,200.82007,0.01968,168.021,241.98263,-3.52209
16880,3.9992,203.58691,4.06327,184.97202,0.02197,168.021,239.98238,-3.50502
16881,3.99907,206.49269,3.92699,190.07669,0.02066,168.021,237.98213,-3.49841
16882,3.99897,204.0852,4.01063,195.93338,0.02047,168.021,235.98187,-3.47981
16883,3.99934,203.89445,3.98881,208.14457,0.01916,168.021,233.98163,-3.46617
16884,3.99912,202.18169,4.11798,187.0002,0.02202,168.021,231.98138,-3.45326
16885,3.99916,213.43768,3.6881,178.87293,0.02062,168.021,229.98113,-3.43279
16886,3.99919,199.37461,4.16355,216.14031,0.01926,168.021,227.98087,-3.42757
16887,3.99898,214.04714,3.65284,183.81091,0.01987,168.021,225.98063,-3.39576
16888,3.99909,219.56674,3.46621,181.44669,0.0191,168.021,223.98038,-3.37646
16889,3.99919,200.32938,4.16168,200.14657,0.02079,168.021,221.98013,-3.37165
16890,3.99914,199.61978,4.19364,200.03407,0.02096,168.021,219.97988,-3.35443
16891,3.99923,200.30097,4.16697,198.70661,0.02097,168.021,217.97963,-3.34216
16892,3.999,199.38391,4.17849,209.70352,0.01993,168.021,215.97938,-3.32936
16893,3.99919,195.72125,4.35506,206.85941,0.02105,168.021,213.97913,-3.31635
16894,3.99923,198.89471,4.18426,216.41944,0.01933,168.021,211.97888,-3.30724
16895,3.99942,202.86849,4.01166,217.0791,0.01848,168.021,209.97863,-3.2864
16896,3.99945,193.15393,4.41447,232.19339,0.01901,168.021,207.97838,-3.28218
16897,3.99926,198.42281,4.19737,219.86106,0.01909,168.021,205.97812,-3.26597
16898,3.99949,217.04273,3.50498,204.13311,0.01717,168.021,203.97788,-3.22116
16899,3.99905,281.60555,2.1032,148.20531,0.01419,168.021,201.97763,-3.09715
16900,3.99925,189.07344,5.29208,117.82494,0.04491,168.021,199.97738,-2.89439
16901,3.99911,202.91257,3.99141,225.90977,0.01767,168.021,197.97713,-3.14087
16902,3.99934,197.02506,4.2332,232.274,0.01823,168.021,195.97688,-3.16182
16903,3.99926,199.6328,4.14126,220.98731,0.01874,168.021,193.97663,-3.15582
16904,3.99915,195.73794,4.32793,216.73983,0.01997,168.021,191.97638,-3.15751
16905,3.99904,205.65146,3.89572,218.1191,0.01786,168.021,189.97613,-3.12284
16906,3.99951,200.30288,4.1092,222.45968,0.01847,168.021,187.97588,-3.11072
16907,3.99946,199.38217,4.17152,212.78639,0.0196,168.021,185.97563,-3.0992
16908,3.99913,192.84342,4.45631,220.99655,0.02016,168.021,183.97537,-3.08923
16909,3.99933,195.39992,4.276,248.07886,0.01724,168.021,181.97513,-3.07775
16910,3.99915,211.24967,3.72911,195.11963,0.01911,168.021,179.97488,-3.0551
16911,3.99907,193.3826,4.48865,200.36283,0.0224,168.021,177.97463,-3.05693
16912,3.99893,219.23107,3.49348,174.72644,0.01999,168.021,175.97437,-3.02254
16913,3.99922,207.95506,3.86556,191.17975,0.02022,168.021,173.97413,-3.02862
16914,3.99904,205.34054,3.97331,190.41012,0.02087,168.021,171.97388,-3.01372
16915,3.99897,200.6703,4.14113,202.07962,0.02049,168.021,169.97363,-3.00036
16916,3.99893,203.32182,4.02703,202.01141,0.01993,168.021,167.97338,-2.98639
16917,3.99887,200.33931,4.15638,201.79696,0.0206,168.021,165.97313,-2.9713
16918,3.99901,202.04463,4.09449,197.11947,0.02077,168.021,163.97288,-2.95705
16919,3.99907,218.55119,3.50274,180.46168,0.01941,168.021,161.97262,-2.92578
16920,3.99919,199.47679,4.20142,199.57938,0.02105,168.021,159.97238,-2.93094
16921,3.99907,199.06347,4.2405,192.63261,0.02201,168.021,157.97213,-2.91795
16922,3.99906,200.21929,4.17702,196.36582,0.02127,168.021,155.97188,-2.90409
16923,3.99899,197.52487,4.27526,205.00895,0.02085,168.021,153.97162,-2.88889
16924,3.99913,209.36786,3.82427,185.71137,0.02059,168.021,151.97138,-2.86175
16925,3.99905,200.25156,4.14806,206.54641,0.02008,168.021,149.97113,-2.85745
16926,3.99896,209.76893,3.79704,190.14329,0.01997,168.021,147.97088,-2.8345
16927,3.99899,200.26744,4.1336,212.09309,0.01949,168.021,145.97063,-2.83035
16928,3.99922,205.02561,3.98711,190.2197,0.02096,168.021,143.97038,-2.81754
16929,3.99913,200.41451,4.15953,199.52375,0.02085,168.021,141.97013,-2.7997
16930,3.99918,203.15927,4.04646,197.25982,0.02051,168.021,139.96988,-2.77583
16931,3.99911,197.91294,4.26408,202.63275,0.02104,168.021,137.96963,-2.75686
16932,3.9989,198.92655,4.19673,210.54186,0.01993,168.021,135.96938,-2.75006
16933,3.99913,217.39844,3.55392,175.82782,0.02021,168.021,133.96913,-2.72172
16934,3.99901,198.94212,4.18482,215.17993,0.01945,168.021,131.96887,-2.72498
16935,3.99886,201.11681,4.10478,208.64124,0.01967,168.021,129.96863,-2.70931
16936,3.99881,203.37059,4.04547,194.14069,0.02084,168.021,127.96838,-2.69117
16937,3.9989,207.81926,3.83187,207.66259,0.01845,168.021,125.96813,-2.65505
16938,3.99903,198.02904,4.24059,209.32898,0.02026,168.021,123.96787,-2.65357
16939,3.99929,200.3385,4.11699,218.08036,0.01888,168.021,121.96763,-2.63599
16940,3.99889,204.32684,3.95648,214.46938,0.01845,168.021,119.96738,-2.62731
16941,3.99887,207.53307,3.84948,204.68931,0.01881,168.021,117.96713,-2.61253
16942,3.99925,204.11824,4.00781,196.60144,0.02039,168.021,115.96688,-2.59698
16943,3.99884,209.2487,3.78905,201.96223,0.01876,168.021,113.96663,-2.57765
16944,3.999,211.12406,3.72959,196.90291,0.01894,168.021,111.96638,-2.56294
16945,3.99902,210.12072,3.81359,178.93522,0.02131,168.021,109.96612,-2.54698
16946,3.99916,222.0404,3.37514,186.14648,0.01813,168.021,107.96588,-2.53381
16947,3.99904,203.15689,4.02185,207.02993,0.01943,168.021,105.96563,-2.55118
16948,3.99928,203.44952,4.00213,210.36308,0.01902,168.021,103.96538,-2.53516
16949,3.99962,202.9998,4.0232,209.54513,0.0192,168.021,101.96512,-2.53864
16950,3.99932,199.91288,4.14816,212.67401,0.0195,168.021,99.96488,-2.54313
16951,3.99929,201.84279,4.04521,221.48462,0.01826,168.021,97.96463,-2.53149
16952,3.99941,205.71648,3.90888,210.72403,0.01855,168.021,95.96438,-2.52264
16953,3.9994,203.26614,4.01561,207.90561,0.01931,168.021,93.96413,-2.51389
16954,3.99936,219.53883,3.43651,196.21205,0.01751,168.021,91.96388,-2.48169
16955,3.99941,204.0758,3.98002,208.74724,0.01907,168.021,89.96363,-2.48091
16956,3.99906,189.08083,4.78294,182.65013,0.02619,168.021,87.96337,-2.46774
16957,3.99919,192.53961,4.55774,192.65039,0.02366,168.021,85.96313,-2.44952
16958,3.99946,213.94807,3.61255,203.90495,0.01772,168.021,83.96288,-2.42717
16959,3.99945,213.3959,3.63329,203.35589,0.01787,168.021,81.96263,-2.41454
16960,3.99932,202.09137,4.03313,222.28394,0.01814,168.021,79.96237,-2.40879
16961,3.99934,203.54075,3.97313,222.21257,0.01788,168.021,77.96213,-2.39138
16962,3.99944,205.27431,3.90854,219.45244,0.01781,168.021,75.96188,-2.36817
16963,3.99918,201.72357,4.04465,224.12647,0.01805,168.021,73.96163,-2.34822
16964,3.99935,200.34303,4.10878,221.75553,0.01853,168.021,71.96137,-2.3263
16965,3.9995,200.71794,4.1099,214.07368,0.0192,168.021,69.96113,-2.29604
16966,3.99922,197.21948,4.26211,215.5623,0.01977,168.021,67.96088,-2.27664
16967,3.99925,197.12174,4.27652,211.65059,0.02021,168.021,65.96063,-2.26357
16968,3.99932,208.29433,3.80719,210.90598,0.01805,168.021,63.96038,-2.22984
16969,3.99948,203.98328,3.99949,202.1955,0.01978,168.021,61.96013,-2.21935
16970,3.99918,212.56451,3.65479,207.4747,0.01762,168.021,59.95988,-2.19693
16971,3.99936,202.92486,3.9981,222.43459,0.01797,168.021,57.95962,-2.19035
16972,3.99911,201.14337,4.13868,195.44017,0.02118,168.021,55.95938,-2.17513
16973,3.99922,207.32389,3.89686,188.85924,0.02063,168.021,53.95913,-2.14732
16974,3.99886,212.06271,3.69425,197.06925,0.01875,168.021,51.95888,-2.12626
16975,3.99899,208.27071,3.83837,197.02839,0.01948,168.021,49.95862,-2.10628
16976,3.99892,208.52923,3.83868,192.72868,0.01992,168.021,47.95838,-2.08922
16977,3.99899,202.59649,4.07525,195.4343,0.02085,168.021,45.95813,-2.07594
16978,3.99856,198.25388,4.22858,209.79451,0.02016,168.021,43.95788,-2.05889
16979,3.99907,200.40082,4.15376,201.84718,0.02058,168.021,41.95763,-2.03908
16980,3.99911,200.01432,4.20714,189.4237,0.02221,168.021,39.95738,-2.02119
16981,3.99908,176.99461,5.40185,210.75971,0.02563,168.021,37.95713,-2.0054
16982,3.99903,197.32548,4.26495,212.39185,0.02008,168.021,35.95687,-1.99057
16983,3.99922,198.25526,4.25356,200.82099,0.02118,168.021,33.95663,-1.97759
16984,3.99907,198.28528,4.26643,195.89033,0.02178,168.021,31.95638,-1.95754
16985,3.99922,198.65108,4.24031,199.10754,0.0213,168.021,29.95613,-1.94263
16986,3.99883,199.77978,4.19299,197.58131,0.02122,168.021,27.95587,-1.92599
16987,3.99911,197.61626,4.27027,205.33737,0.0208,168.021,25.95563,-1.9107
16988,3.99908,197.87642,4.26847,201.66288,0.02117,168.021,23.95538,-1.90603
16989,3.99899,201.98545,4.07771,204.49651,0.01994,168.021,21.95513,-1.88404
16990,3.99922,200.09491,4.11848,222.17446,0.01854,168.021,19.95487,-1.86724
16991,3.99921,200.4641,4.12509,212.1626,0.01944,168.021,17.95463,-1.86143
16992,3.99898,205.3055,3.96261,194.91594,0.02033,168.021,15.95438,-1.84888
16993,3.99909,192.94933,4.50204,203.01489,0.02218,168.021,13.95413,-1.85239
16994,3.99922,202.978,4.08999,184.84771,0.02213,168.021,11.95388,-1.83445
16995,3.99916,216.708,3.58401,173.61971,0.02064,168.021,9.95363,-1.81507
16996,3.99933,217.955,3.47988,201.02654,0.01731,168.021,7.95338,-1.8053
16997,3.99947,203.3322,4.03419,199.27272,0.02024,168.021,5.95312,-1.79807
16998,3.99915,193.2295,4.45332,214.95755,0.02072,168.021,3.95288,-1.7968
16999,3.99933,208.14891,3.88538,181.1707,0.02145,168.021,1.95263,-1.7676
17000,3.9989,203.85591,4.00849,200.44884,0.02,168.021,0,-1.74623
17001,3.99916,208.38829,3.79526,214.99678,0.01765,170.02125,397.9545,-4.71183
17002,3.99924,200.03428,4.10924,227.83659,0.01804,170.02125,395.95425,-4.7097
17003,3.99945,204.80421,3.91149,227.74213,0.01718,170.02125,393.954,-4.70344
17004,3.99931,201.45464,4.08939,209.18623,0.01955,170.02125,391.95375,-4.69163
17005,3.99917,193.96328,4.38804,226.64925,0.01936,170.02125,389.9535,-4.68389
17006,3.99905,197.95089,4.26503,201.64812,0.02115,170.02125,387.95325,-4.67488
17007,3.99899,193.39064,4.42826,221.42346,0.02,170.02125,385.953,-4.65451
17008,3.99881,211.65577,3.73661,185.57362,0.02014,170.02125,383.95275,-4.60847
17009,3.99896,197.93457,4.27981,196.80412,0.02175,170.02125,381.9525,-4.62238
17010,3.99904,212.7305,3.70171,183.61938,0.02016,170.02125,379.99988,-4.59139
17011,3.99946,202.10277,4.06212,209.04699,0.01943,170.02125,377.99963,-4.57538
17012,3.99916,206.38258,3.87114,215.99638,0.01792,170.02125,375.99938,-4.55726
17013,3.99915,208.2853,3.79833,215.43424,0.01763,170.02125,373.99913,-4.53333
17014,3.99914,200.43907,4.14717,203.72932,0.02036,170.02125,371.99888,-4.5164
17015,3.999,194.42594,4.41422,207.90905,0.02123,170.02125,369.99863,-4.51145
17016,3.99899,202.34808,4.04114,213.37996,0.01894,170.02125,367.99838,-4.49232
17017,3.99913,203.02117,3.99787,220.46735,0.01813,170.02125,365.99813,-4.47963
17018,3.99866,221.62903,3.37449,192.88026,0.0175,170.02125,363.99788,-4.45384
17019,3.99882,206.59099,3.88819,204.00919,0.01906,170.02125,361.99762,-4.46383
17020,3.99915,199.65635,4.16767,209.25548,0.01992,170.02125,359.99738,-4.45387
17021,3.99925,203.36291,3.98316,220.82147,0.01804,170.02125,357.99713,-4.43974
17022,3.99919,203.56992,3.97606,220.09459,0.01807,170.02125,355.99688,-4.42296
17023,3.99905,202.9179,4.00516,218.97522,0.01829,170.02125,353.99663,-4.4018
17024,3.99934,199.31616,4.14479,225.81972,0.01835,170.02125,351.99638,-4.38044
17025,3.99909,202.63785,4.0383,209.34125,0.01929,170.02125,349.99613,-4.35836
17026,3.99924,190.27682,4.63565,204.31319,0.02269,170.02125,347.99588,-4.34213
17027,3.99909,198.53337,4.25764,195.01476,0.02183,170.02125,345.99563,-4.32773
17028,3.99912,188.6625,4.71413,206.58397,0.02282,170.02125,343.99538,-4.31475
17029,3.99901,189.38289,4.66625,209.38962,0.02229,170.02125,341.99513,-4.2844
17030,3.99915,189.43662,4.66776,208.07877,0.02243,170.02125,339.99487,-4.28623
17031,3.99918,200.86162,4.16069,192.19277,0.02165,170.02125,337.99463,-4.26296
17032,3.99897,190.10707,4.63135,208.30722,0.02223,170.02125,335.99438,-4.26231
17033,3.99898,201.7028,4.05675,218.67664,0.01855,170.02125,333.99413,-4.24268
17034,3.99919,200.10316,4.11958,221.48022,0.0186,170.02125,331.99387,-4.23973
17035,3.99917,209.23629,3.77637,208.29917,0.01813,170.02125,329.99363,-4.22311
17036,3.99931,204.12971,3.94538,224.10028,0.01761,170.02125,327.99338,-4.23214
17037,3.9991,197.28047,4.27905,207.82951,0.02059,170.02125,325.99313,-4.2158
17038,3.99931,201.77314,4.10526,197.61882,0.02077,170.02125,323.99288,-4.19937
17039,3.99908,211.43521,3.7275,192.78933,0.01933,170.02125,321.99263,-4.17292
17040,3.99928,210.41411,3.71291,218.41611,0.017,170.02125,319.99238,-4.14383
17041,3.9994,204.74315,3.9324,218.18499,0.01802,170.02125,317.99213,-4.12954
17042,3.99939,219.64671,3.4213,202.56968,0.01689,170.02125,315.99188,-4.09709
17043,3.99916,209.42942,3.7631,211.23652,0.01781,170.02125,313.99163,-4.08823
17044,3.99913,209.56699,3.76044,209.95494,0.01791,170.02125,311.99138,-4.0634
17045,3.99929,206.24634,3.89242,208.48968,0.01867,170.02125,309.99112,-4.04538
17046,3.99942,208.7416,3.79473,208.66966,0.01819,170.02125,307.99088,-4.0263
17047,3.99919,202.86581,4.07617,191.07333,0.02133,170.02125,305.99063,-4.02232
17048,3.99906,220.18692,3.44966,179.64511,0.0192,170.02125,303.99038,-3.99771
17049,3.99905,203.36111,4.00304,211.47087,0.01893,170.02125,301.99013,-4.00383
17050,3.99908,197.09822,4.29386,205.48865,0.0209,170.02125,299.98988,-3.99632
17051,3.99901,196.27295,4.34337,201.71964,0.02153,170.02125,297.98963,-3.99325
17052,3.99921,187.98853,4.71362,218.36027,0.02159,170.02125,295.98938,-3.98352
17053,3.99933,196.22556,4.31521,212.85535,0.02027,170.02125,293.98913,-3.96079
17054,3.99914,205.07748,3.95267,202.70834,0.0195,170.02125,291.98888,-3.95705
17055,3.99902,195.00652,4.37772,210.94143,0.02075,170.02125,289.98863,-3.94234
17056,3.99922,204.02419,3.98058,209.34054,0.01901,170.02125,287.98837,-3.91541
17057,3.99905,203.3771,3.9988,213.07545,0.01877,170.02125,285.98813,-3.89233
17058,3.99928,208.95959,3.76952,217.1638,0.01736,170.02125,283.98788,-3.86171
17059,3.99895,200.17528,4.17275,198.52023,0.02102,170.02125,281.98763,-3.85087
17060,3.99905,201.04852,4.12845,200.63607,0.02058,170.02125,279.98737,-3.82367
17061,3.99883,207.05909,3.90376,190.09354,0.02054,170.02125,277.98713,-3.80159
17062,3.99895,199.95698,4.18103,199.04769,0.02101,170.02125,275.98688,-3.78873
17063,3.99896,205.78002,3.93231,199.2112,0.01974,170.02125,273.98663,-3.77324
17064,3.99914,206.84548,3.90943,191.33228,0.02043,170.02125,271.98638,-3.76084
17065,3.99917,203.38753,4.03085,199.52716,0.0202,170.02125,269.98613,-3.75372
17066,3.99902,204.2955,3.9703,208.84275,0.01901,170.02125,267.98588,-3.74879
17067,3.99914,203.09016,4.00517,215.66415,0.01857,170.02125,265.98563,-3.73352
17068,3.99901,203.00009,4.01988,210.67503,0.01908,170.02125,263.98538,-3.72447
17069,3.99915,202.1424,4.08746,198.21413,0.02062,170.02125,261.98513,-3.70507
17070,3.99899,192.88513,4.5163,199.529,0.02263,170.02125,259.98488,-3.68596
17071,3.9993,185.58498,4.92046,197.38593,0.02493,170.02125,257.98462,-3.67462
17072,3.99902,191.72128,4.57597,199.49973,0.02294,170.02125,255.98438,-3.65031
17073,3.99918,192.25934,4.50901,212.30887,0.02124,170.02125,253.98413,-3.63003
17074,3.99897,198.63224,4.22443,205.0195,0.02061,170.02125,251.98388,-3.61155
17075,3.99864,202.50168,4.07595,196.52106,0.02074,170.02125,249.98363,-3.59148
17076,3.99904,205.21212,3.95792,198.2771,0.01996,170.02125,247.98338,-3.57191
17077,3.9989,214.24794,3.63803,186.87831,0.01947,170.02125,245.98313,-3.54552
17078,3.9991,200.57798,4.13014,207.99288,0.01986,170.02125,243.98288,-3.54755
17079,3.99908,206.12911,3.90839,203.38534,0.01922,170.02125,241.98263,-3.54293
17080,3.99898,213.27468,3.69304,179.2061,0.02061,170.02125,239.98238,-3.51545
17081,3.99922,204.10512,3.9699,212.63451,0.01867,170.02125,237.98213,-3.51458
17082,3.99908,196.75221,4.29769,210.03286,0.02046,170.02125,235.98187,-3.50615
17083,3.99922,203.23635,4.0274,203.44474,0.0198,170.02125,233.98163,-3.48456
17084,3.9988,204.5336,4.02165,185.23172,0.02171,170.02125,231.98138,-3.4699
17085,3.999,217.12621,3.55502,179.10162,0.01985,170.02125,229.98113,-3.44439
17086,3.99912,216.12292,3.56152,191.42849,0.0186,170.02125,227.98087,-3.42078
17087,3.99897,197.68141,4.2432,214.53503,0.01978,170.02125,225.98063,-3.41772
17088,3.99893,201.79836,4.09212,201.97835,0.02026,170.02125,223.98038,-3.40254
17089,3.99916,198.88324,4.2028,209.03572,0.02011,170.02125,221.98013,-3.38575
17090,3.999,210.97514,3.75614,188.09506,0.01997,170.02125,219.97988,-3.3627
17091,3.99908,197.66967,4.23229,219.34248,0.0193,170.02125,217.97963,-3.36131
17092,3.99898,196.54762,4.29392,215.13329,0.01996,170.02125,215.97938,-3.3496
17093,3.99913,201.29998,4.11293,202.38131,0.02032,170.02125,213.97913,-3.33326
17094,3.99929,201.19373,4.09977,209.54422,0.01957,170.02125,211.97888,-3.3236
17095,3.99913,201.65525,4.0519,221.99128,0.01825,170.02125,209.97863,-3.30759
17096,3.99944,201.56473,4.04569,227.08143,0.01782,170.02125,207.97838,-3.29276
17097,3.9995,200.91474,4.09529,216.75045,0.01889,170.02125,205.97812,-3.28458
17098,3.99947,195.69994,4.29523,231.68472,0.01854,170.02125,203.97788,-3.26654
17099,3.99934,225.29063,3.24734,201.07075,0.01615,170.02125,201.97763,-3.19624
17100,3.99869,411.14615,0.99674,99.2815,0.01004,170.02125,199.97738,-2.97118
17101,3.99923,200.31077,4.08743,232.83105,0.01756,170.02125,197.97713,-3.18926
17102,3.99937,197.5053,4.23103,223.28021,0.01895,170.02125,195.97688,-3.18429
17103,3.99921,201.37504,4.04804,229.82003,0.01761,170.02125,193.97663,-3.17383
17104,3.99926,198.51836,4.18316,224.30289,0.01865,170.02125,191.97638,-3.16781
17105,3.9992,202.45515,4.02857,217.14382,0.01855,170.02125,189.97613,-3.14463
17106,3.99917,202.2442,4.04487,213.76514,0.01892,170.02125,187.97588,-3.12936
17107,3.99919,194.3709,4.39051,217.72108,0.02017,170.02125,185.97563,-3.12161
17108,3.99919,204.47246,3.92477,227.59744,0.01724,170.02125,183.97537,-3.0953
17109,3.99916,199.23919,4.13558,231.83634,0.01784,170.02125,181.97513,-3.09053
17110,3.99905,196.80633,4.29117,211.5434,0.02029,170.02125,179.97488,-3.07815
17111,3.99903,202.45289,4.11055,185.52605,0.02216,170.02125,177.97463,-3.06422
17112,3.99905,216.06824,3.58142,183.49747,0.01952,170.02125,175.97437,-3.04173
17113,3.99907,223.03901,3.33449,190.64586,0.01749,170.02125,173.97413,-3.03275
17114,3.99903,210.35249,3.77464,190.1818,0.01985,170.02125,171.97388,-3.02726
17115,3.99904,220.92013,3.43963,173.64682,0.01981,170.02125,169.97363,-2.99558
17116,3.999,199.70398,4.18453,201.90831,0.02072,170.02125,167.97338,-3.00426
17117,3.99877,203.18685,4.05031,195.21333,0.02075,170.02125,165.97313,-2.98598
17118,3.99896,202.15679,4.08636,198.30543,0.02061,170.02125,163.97288,-2.9722
17119,3.99904,200.4199,4.16816,196.31988,0.02123,170.02125,161.97262,-2.95999
17120,3.99905,198.66549,4.25263,194.63951,0.02185,170.02125,159.97238,-2.94564
17121,3.99906,200.81145,4.14393,198.77453,0.02085,170.02125,157.97213,-2.93161
17122,3.99915,197.86107,4.26755,202.26627,0.0211,170.02125,155.97188,-2.92176
17123,3.99885,199.76261,4.18663,200.1226,0.02092,170.02125,153.97162,-2.90406
17124,3.99923,192.58387,4.53723,197.92493,0.02292,170.02125,151.97138,-2.88895
17125,3.9988,204.34808,4.00265,194.7199,0.02056,170.02125,149.97113,-2.87065
17126,3.99882,204.96995,3.97191,196.59108,0.0202,170.02125,147.97088,-2.85601
17127,3.99899,202.04143,4.08828,199.46983,0.0205,170.02125,145.97063,-2.84299
17128,3.99894,202.43904,4.07286,198.80063,0.02049,170.02125,143.97038,-2.82852
17129,3.99893,202.85306,4.04294,203.5708,0.01986,170.02125,141.97013,-2.81034
17130,3.99914,199.1122,4.20455,204.41185,0.02057,170.02125,139.96988,-2.79282
17131,3.9992,200.9083,4.11523,208.2385,0.01976,170.02125,137.96963,-2.76547
17132,3.99909,205.85784,3.94288,193.84353,0.02034,170.02125,135.96938,-2.75943
17133,3.99946,203.55459,4.03104,196.8809,0.02047,170.02125,133.96913,-2.73199
17134,3.99921,198.55557,4.25359,196.07022,0.02169,170.02125,131.96887,-2.73292
17135,3.999,203.62104,4.00126,207.51057,0.01928,170.02125,129.96863,-2.72017
17136,3.99901,205.74173,3.93777,197.66264,0.01992,170.02125,127.96838,-2.70308
17137,3.99911,205.1089,3.9582,199.89634,0.0198,170.02125,125.96813,-2.68654
17138,3.99904,202.34995,4.05135,208.95403,0.01939,170.02125,123.96787,-2.67322
17139,3.99891,177.09907,5.53414,183.09947,0.03022,170.02125,121.96763,-2.64657
17140,3.99915,202.35501,4.02805,219.32586,0.01837,170.02125,119.96738,-2.64358
17141,3.99888,212.57955,3.66434,202.25675,0.01812,170.02125,117.96713,-2.62507
17142,3.99903,204.45326,3.96931,206.45928,0.01923,170.02125,115.96688,-2.6118
17143,3.99908,202.62978,4.0848,191.56883,0.02132,170.02125,113.96663,-2.59697
17144,3.99916,207.76098,3.89185,184.27609,0.02112,170.02125,111.96638,-2.58417
17145,3.99926,204.46152,4.00107,193.73736,0.02065,170.02125,109.96612,-2.57136
17146,3.9991,197.97607,4.24383,209.04513,0.0203,170.02125,107.96588,-2.57109
17147,3.99914,201.04516,4.07595,222.88973,0.01829,170.02125,105.96563,-2.56936
17148,3.99944,203.49109,3.96219,228.97494,0.0173,170.02125,103.96538,-2.55822
17149,3.99921,203.76583,3.97815,215.25884,0.01848,170.02125,101.96512,-2.56021
17150,3.99932,202.47956,4.03326,214.59689,0.01879,170.02125,99.96488,-2.55902
17151,3.99908,211.27142,3.70824,204.30576,0.01815,170.02125,97.96463,-2.54692
17152,3.99942,205.38518,3.91809,212.63659,0.01843,170.02125,95.96438,-2.54222
17153,3.99935,202.35042,4.0451,211.77938,0.0191,170.02125,93.96413,-2.53318
17154,3.99932,204.25489,3.9491,219.65641,0.01798,170.02125,91.96388,-2.51504
17155,3.99908,205.37161,3.94995,198.86744,0.01986,170.02125,89.96363,-2.49826
17156,3.99911,203.95117,4.01833,195.21436,0.02058,170.02125,87.96337,-2.48184
17157,3.99912,189.96732,4.74159,180.89561,0.02621,170.02125,85.96313,-2.45415
17158,3.99946,204.98111,3.95884,201.93652,0.0196,170.02125,83.96288,-2.44366
17159,3.99929,204.53727,3.93481,221.06626,0.0178,170.02125,81.96263,-2.43848
17160,3.99946,208.43955,3.79524,214.16744,0.01772,170.02125,79.96237,-2.41504
17161,3.99918,202.10955,4.0434,216.99973,0.01863,170.02125,77.96213,-2.39739
17162,3.99905,202.85815,4.01769,214.3102,0.01875,170.02125,75.96188,-2.37275
17163,3.99917,203.62869,3.98344,215.40419,0.01849,170.02125,73.96163,-2.34787
17164,3.99942,217.57996,3.50118,196.56421,0.01781,170.02125,71.96137,-2.3056
17165,3.99957,216.29126,3.5294,204.78743,0.01723,170.02125,69.96113,-2.27952
17166,3.99928,190.53695,4.58731,215.64115,0.02127,170.02125,67.96088,-2.27905
17167,3.99937,196.98728,4.32055,198.18036,0.0218,170.02125,65.96063,-2.26364
17168,3.99924,194.61391,4.39631,211.15399,0.02082,170.02125,63.96038,-2.25442
17169,3.99927,202.84695,4.02672,210.62454,0.01912,170.02125,61.96013,-2.22265
17170,3.99935,207.68199,3.82706,212.77605,0.01799,170.02125,59.95988,-2.2056
17171,3.99933,206.24552,3.87316,217.7875,0.01778,170.02125,57.95962,-2.1921
17172,3.99877,200.17998,4.14836,207.54045,0.01999,170.02125,55.95938,-2.18121
17173,3.99905,208.15316,3.83872,198.85375,0.0193,170.02125,53.95913,-2.16104
17174,3.99901,206.01843,3.9697,181.90683,0.02182,170.02125,51.95888,-2.1367
17175,3.99896,226.32846,3.26985,172.58511,0.01895,170.02125,49.95862,-2.09569
17176,3.99901,200.54668,4.15357,199.51034,0.02082,170.02125,47.95838,-2.10426
17177,3.99899,200.37181,4.16565,197.94703,0.02104,170.02125,45.95813,-2.08997
17178,3.999,202.38519,4.09002,193.41275,0.02115,170.02125,43.95788,-2.07087
17179,3.99911,217.68682,3.53999,177.36012,0.01996,170.02125,41.95763,-2.03746
17180,3.99894,202.5874,4.0704,197.3391,0.02063,170.02125,39.95738,-2.03803
17181,3.99911,197.12715,4.2987,203.29043,0.02115,170.02125,37.95713,-2.02021
17182,3.99922,201.44809,4.09851,205.54568,0.01994,170.02125,35.95687,-2.00464
17183,3.99916,197.79444,4.25329,208.63632,0.02039,170.02125,33.95663,-1.99107
17184,3.99905,203.01457,4.04389,200.54046,0.02016,170.02125,31.95638,-1.96625
17185,3.99871,202.15337,4.07473,202.69447,0.0201,170.02125,29.95613,-1.95485
17186,3.999,199.97483,4.19691,193.29942,0.02171,170.02125,27.95587,-1.93878
17187,3.99895,202.17695,4.08955,196.80459,0.02078,170.02125,25.95563,-1.92529
17188,3.99883,200.17442,4.14359,209.58554,0.01977,170.02125,23.95538,-1.91635
17189,3.99919,200.29212,4.15219,204.31248,0.02032,170.02125,21.95513,-1.89485
17190,3.9994,141.84648,9.15876,200.45832,0.04569,170.02125,19.95487,-1.87901
17191,3.99912,209.88469,3.79013,191.19853,0.01982,170.02125,17.95463,-1.86944
17192,3.99912,220.32977,3.44473,179.75088,0.01916,170.02125,15.95438,-1.85527
17193,3.99912,199.36344,4.21742,195.76971,0.02154,170.02125,13.95413,-1.86778
17194,3.99903,201.17075,4.13616,195.8679,0.02112,170.02125,11.95388,-1.84911
17195,3.99895,199.81148,4.18312,200.64739,0.02085,170.02125,9.95363,-1.84267
17196,3.99918,203.6519,3.97554,218.70881,0.01818,170.02125,7.95338,-1.82976
17197,3.999,206.37307,3.89349,205.58955,0.01894,170.02125,5.95312,-1.80875
17198,3.99905,192.88152,4.4747,213.39269,0.02097,170.02125,3.95288,-1.79993
17199,3.99915,206.27887,3.93406,190.71534,0.02063,170.02125,1.95263,-1.78865
17200,3.99925,216.66542,3.56836,180.32329,0.01979,170.02125,0,-1.75133
17201,3.99946,204.18272,3.96252,214.69845,0.01846,172.0215,397.9545,-4.72282
17202,3.99946,200.46153,4.10362,221.83407,0.0185,172.0215,395.95425,-4.72108
17203,3.9993,184.80677,4.8433,234.26176,0.02067,172.0215,393.954,-4.71429
17204,3.99911,203.66172,3.99835,208.083,0.01922,172.0215,391.95375,-4.69973
17205,3.99904,205.40237,3.92027,211.10156,0.01857,172.0215,389.9535,-4.68814
17206,3.99883,204.02451,4.00367,199.53398,0.02007,172.0215,387.95325,-4.67602
17207,3.99927,192.96296,4.47412,212.25821,0.02108,172.0215,385.953,-4.66122
17208,3.99908,192.7005,4.48854,211.69525,0.0212,172.0215,383.95275,-4.65332
17209,3.99919,216.0664,3.60166,175.54953,0.02052,172.0215,381.9525,-4.62047
17210,3.99899,214.26549,3.66592,175.75805,0.02086,172.0215,379.99988,-4.59261
17211,3.99925,207.39968,3.88445,192.43527,0.02019,172.0215,377.99963,-4.57979
17212,3.99907,204.82244,3.9433,211.32072,0.01866,172.0215,375.99938,-4.56663
17213,3.99937,206.99276,3.85947,210.12458,0.01837,172.0215,373.99913,-4.54191
17214,3.99902,202.43022,4.0906,192.53429,0.02125,172.0215,371.99888,-4.51678
17215,3.99915,216.56338,3.56594,182.7489,0.01951,172.0215,369.99863,-4.48935
17216,3.99838,206.31225,3.8752,214.94071,0.01803,172.0215,367.99838,-4.4993
17217,3.99932,199.38929,4.14163,225.7884,0.01834,172.0215,365.99813,-4.48978
17218,3.99915,203.45013,3.98779,216.81236,0.01839,172.0215,363.99788,-4.48359
17219,3.99917,200.55397,4.09991,221.54992,0.01851,172.0215,361.99762,-4.47829
17220,3.99919,200.46943,4.14429,204.34482,0.02028,172.0215,359.99738,-4.46631
17221,3.99932,202.57138,4.00772,224.92385,0.01782,172.0215,357.99713,-4.45227
17222,3.9994,198.59114,4.16842,229.80445,0.01814,172.0215,355.99688,-4.43515
17223,3.99946,211.93301,3.6833,204.80675,0.01798,172.0215,353.99663,-4.39998
17224,3.99923,207.26225,3.8511,209.01025,0.01843,172.0215,351.99638,-4.38387
17225,3.99923,211.74263,3.69234,203.67352,0.01813,172.0215,349.99613,-4.35934
17226,3.99913,191.68137,4.49974,226.58334,0.01986,172.0215,347.99588,-4.34694
17227,3.99915,210.08657,3.79285,187.07484,0.02027,172.0215,345.99563,-4.31741
17228,3.99905,193.11117,4.4586,215.11422,0.02073,172.0215,343.99538,-4.32518
17229,3.99916,194.62836,4.41627,203.90047,0.02166,172.0215,341.99513,-4.31175
17230,3.99927,193.52559,4.46698,205.12771,0.02178,172.0215,339.99487,-4.29945
17231,3.99918,195.65168,4.37659,200.61318,0.02182,172.0215,337.99463,-4.28628
17232,3.99885,216.00655,3.58678,182.09338,0.0197,172.0215,335.99438,-4.25606
17233,3.99901,201.05849,4.11859,204.21129,0.02017,172.0215,333.99413,-4.25997
17234,3.99897,202.9355,4.02584,209.24713,0.01924,172.0215,331.99387,-4.24901
17235,3.99906,203.93968,3.95151,224.77116,0.01758,172.0215,329.99363,-4.24102
17236,3.99913,200.26938,4.13634,210.9877,0.0196,172.0215,327.99338,-4.2325
17237,3.99867,208.94396,3.79063,206.54401,0.01835,172.0215,325.99313,-4.21352
17238,3.99911,215.79042,3.59089,183.65907,0.01955,172.0215,323.99288,-4.19823
17239,3.99906,211.15315,3.73556,193.84924,0.01927,172.0215,321.99263,-4.18122
17240,3.99918,201.69305,4.06649,214.56245,0.01895,172.0215,319.99238,-4.16417
17241,3.99945,202.71497,4.00845,221.67754,0.01808,172.0215,317.99213,-4.14159
17242,3.99942,200.22366,4.11938,219.31107,0.01878,172.0215,315.99188,-4.12621
17243,3.99925,212.98861,3.63523,209.78239,0.01733,172.0215,313.99163,-4.09794
17244,3.9992,215.11001,3.58023,199.43156,0.01795,172.0215,311.99138,-4.06934
17245,3.99935,205.4094,3.9197,211.39986,0.01854,172.0215,309.99112,-4.05823
17246,3.99938,198.89533,4.20837,206.77472,0.02035,172.0215,307.99088,-4.04493
17247,3.99929,219.04912,3.47682,184.52354,0.01884,172.0215,305.99063,-4.01259
17248,3.99911,205.00966,3.97065,196.5749,0.0202,172.0215,303.99038,-4.01377
17249,3.99908,203.60554,4.00723,205.30212,0.01952,172.0215,301.99013,-4.00856
17250,3.99915,196.06608,4.3665,197.40153,0.02212,172.0215,299.98988,-3.99819
17251,3.99915,198.72903,4.22419,203.5633,0.02075,172.0215,297.98963,-3.99475
17252,3.9991,190.38454,4.60788,211.2674,0.02181,172.0215,295.98938,-3.99287
17253,3.99912,211.99234,3.75708,173.62708,0.02164,172.0215,293.98913,-3.95898
17254,3.99895,190.80676,4.59491,208.27381,0.02206,172.0215,291.98888,-3.97088
17255,3.99922,198.11819,4.25693,201.85764,0.02109,172.0215,289.98863,-3.95495
17256,3.99912,209.32325,3.75111,219.62788,0.01708,172.0215,287.98837,-3.92736
17257,3.99909,203.43087,3.97049,225.70105,0.01759,172.0215,285.98813,-3.90592
17258,3.99937,201.11941,4.08145,218.95847,0.01864,172.0215,283.98788,-3.88565
17259,3.99899,200.70792,4.15351,196.95124,0.02109,172.0215,281.98763,-3.85774
17260,3.99893,201.87197,4.13779,184.95906,0.02237,172.0215,279.98737,-3.83768
17261,3.99885,203.88084,4.03156,191.36467,0.02107,172.0215,277.98713,-3.8184
17262,3.99899,207.32048,3.88867,191.91272,0.02026,172.0215,275.98688,-3.80164
17263,3.99893,201.23308,4.16723,184.64622,0.02257,172.0215,273.98663,-3.78754
17264,3.99907,201.58458,4.12857,192.19051,0.02148,172.0215,271.98638,-3.77896
17265,3.99912,208.77083,3.85803,181.97739,0.0212,172.0215,269.98613,-3.7597
17266,3.9993,201.83702,4.11613,192.75598,0.02135,172.0215,267.98588,-3.75688
17267,3.9993,208.57546,3.79201,213.08394,0.0178,172.0215,265.98563,-3.74404
17268,3.99926,213.47864,3.63126,202.79258,0.01791,172.0215,263.98538,-3.72465
17269,3.99942,201.169,4.06976,223.48085,0.01821,172.0215,261.98513,-3.72111
17270,3.99907,200.45868,4.16247,197.7342,0.02105,172.0215,259.98488,-3.69373
17271,3.99918,190.62385,4.62742,201.27245,0.02299,172.0215,257.98462,-3.68606
17272,3.99929,190.11275,4.6665,197.85694,0.02359,172.0215,255.98438,-3.66323
17273,3.99914,200.93898,4.12086,205.42247,0.02006,172.0215,253.98413,-3.64246
17274,3.999,201.02032,4.11702,205.47609,0.02004,172.0215,251.98388,-3.62333
17275,3.99905,197.83261,4.25744,206.36818,0.02063,172.0215,249.98363,-3.60777
17276,3.99903,204.59769,3.97986,199.61703,0.01994,172.0215,247.98338,-3.58725
17277,3.99923,201.34352,4.1244,197.44829,0.02089,172.0215,245.98313,-3.5757
17278,3.9987,201.93342,4.07999,204.3467,0.01997,172.0215,243.98288,-3.55924
17279,3.99916,207.82618,3.8795,187.81042,0.02066,172.0215,241.98263,-3.5558
17280,3.99907,206.60348,3.91578,192.60951,0.02033,172.0215,239.98238,-3.55337
17281,3.9991,212.58598,3.69564,188.23,0.01963,172.0215,237.98213,-3.52907
17282,3.99905,200.26201,4.15567,203.43279,0.02043,172.0215,235.98187,-3.51645
17283,3.99916,203.94488,3.98261,209.85479,0.01898,172.0215,233.98163,-3.49702
17284,3.99904,201.46724,4.1349,191.78228,0.02156,172.0215,231.98138,-3.49116
17285,3.9991,198.29639,4.24629,202.68624,0.02095,172.0215,229.98113,-3.47586
17286,3.99918,199.401,4.18268,207.83247,0.02013,172.0215,227.98087,-3.45283
17287,3.99913,202.96183,4.02564,208.9402,0.01927,172.0215,225.98063,-3.4316
17288,3.99891,202.24809,4.07607,200.68865,0.02031,172.0215,223.98038,-3.41561
17289,3.99906,199.0135,4.20296,206.65604,0.02034,172.0215,221.98013,-3.40272
17290,3.99894,198.27662,4.21746,214.00156,0.01971,172.0215,219.97988,-3.38534
17291,3.99921,200.26511,4.15139,205.08866,0.02024,172.0215,217.97963,-3.37342
17292,3.99905,208.33071,3.8213,203.46683,0.01878,172.0215,215.97938,-3.36132
17293,3.99916,204.15907,3.99052,202.71836,0.01969,172.0215,213.97913,-3.34767
17294,3.99909,211.0178,3.75666,187.28498,0.02006,172.0215,211.97888,-3.32957
17295,3.99926,209.01149,3.77576,212.88474,0.01774,172.0215,209.97863,-3.31696
17296,3.99937,206.18319,3.87559,217.82444,0.01779,172.0215,207.97838,-3.30213
17297,3.99938,208.64469,3.78283,216.49509,0.01747,172.0215,205.97812,-3.29329
17298,3.99946,199.25671,4.15165,223.89851,0.01854,172.0215,203.97788,-3.28778
17299,3.99949,198.00398,4.21352,221.13855,0.01905,172.0215,201.97763,-3.26316
17300,3.99928,205.42052,3.88435,229.09578,0.01696,172.0215,199.97738,-3.23368
17301,3.99935,204.18745,3.95856,216.41943,0.01829,172.0215,197.97713,-3.21727
17302,3.99946,198.25983,4.16939,236.6461,0.01762,172.0215,195.97688,-3.20408
17303,3.99945,195.13397,4.35326,218.1616,0.01995,172.0215,193.97663,-3.20226
17304,3.99926,197.3284,4.29589,201.0583,0.02137,172.0215,191.97638,-3.18401
17305,3.9995,199.32062,4.16198,218.00837,0.01909,172.0215,189.97613,-3.16077
17306,3.99916,196.69501,4.28457,216.22362,0.01982,172.0215,187.97588,-3.15213
17307,3.99924,195.52734,4.3266,221.34192,0.01955,172.0215,185.97563,-3.13819
17308,3.99933,199.33825,4.15883,218.96414,0.01899,172.0215,183.97537,-3.11395
17309,3.99935,197.99191,4.19344,230.53122,0.01819,172.0215,181.97513,-3.10385
17310,3.99917,194.05897,4.43005,208.70933,0.02123,172.0215,179.97488,-3.10135
17311,3.99895,211.93374,3.73218,183.30242,0.02036,172.0215,177.97463,-3.0742
17312,3.99915,204.65988,3.98247,197.62555,0.02015,172.0215,175.97437,-3.07241
17313,3.99922,207.02904,3.93252,180.51742,0.02178,172.0215,173.97413,-3.06119
17314,3.99893,207.69895,3.85961,197.51069,0.01954,172.0215,171.97388,-3.04463
17315,3.99902,203.36308,4.03935,196.61319,0.02054,172.0215,169.97363,-3.0265
17316,3.99896,200.70142,4.15756,195.61506,0.02125,172.0215,167.97338,-3.01855
17317,3.99905,201.55863,4.11471,197.4709,0.02084,172.0215,165.97313,-3.00143
17318,3.99895,202.98002,4.04627,200.14041,0.02022,172.0215,163.97288,-2.98727
17319,3.99919,200.79958,4.14355,199.16363,0.0208,172.0215,161.97262,-2.97496
17320,3.99884,202.81955,4.04329,203.96146,0.01982,172.0215,159.97238,-2.95993
17321,3.99879,202.63925,4.06433,198.71817,0.02045,172.0215,157.97213,-2.94571
17322,3.99893,221.08391,3.42282,178.38785,0.01919,172.0215,155.97188,-2.91356
17323,3.99888,198.75776,4.23209,200.13451,0.02115,172.0215,153.97162,-2.91766
17324,3.9991,199.90193,4.18495,198.59272,0.02107,172.0215,151.97138,-2.9019
17325,3.9989,201.90376,4.09258,200.04693,0.02046,172.0215,149.97113,-2.8848
17326,3.999,201.73738,4.05781,217.52512,0.01865,172.0215,147.97088,-2.87117
17327,3.99889,201.83688,4.07753,207.10054,0.01969,172.0215,145.97063,-2.85679
17328,3.99887,198.21838,4.27388,194.38299,0.02199,172.0215,143.97038,-2.84158
17329,3.99911,198.49156,4.25034,198.12491,0.02145,172.0215,141.97013,-2.82682
17330,3.99906,203.71868,4.02215,197.44717,0.02037,172.0215,139.96988,-2.80672
17331,3.9993,188.54189,4.65891,227.3833,0.02049,172.0215,137.96963,-2.78806
17332,3.99902,195.25899,4.41519,194.35686,0.02272,172.0215,135.96938,-2.77465
17333,3.99905,205.4447,3.94494,199.66982,0.01976,172.0215,133.96913,-2.74716
17334,3.99916,194.85341,4.38332,211.6475,0.02071,172.0215,131.96887,-2.74943
17335,3.99908,197.58106,4.28694,200.00749,0.02143,172.0215,129.96863,-2.73487
17336,3.99854,204.32223,3.98758,200.87341,0.01985,172.0215,127.96838,-2.71542
17337,3.99906,219.53929,3.48198,175.20532,0.01987,172.0215,125.96813,-2.68377
17338,3.99906,200.19715,4.19085,192.00883,0.02183,172.0215,123.96787,-2.68725
17339,3.99929,164.28358,6.49892,193.21351,0.03364,172.0215,121.96763,-2.66363
17340,3.99904,201.25786,4.11935,200.60735,0.02053,172.0215,119.96738,-2.65381
17341,3.99923,206.56965,3.92447,189.91693,0.02066,172.0215,117.96713,-2.64264
17342,3.99918,209.70782,3.81027,186.02206,0.02048,172.0215,115.96688,-2.62422
17343,3.99919,215.63682,3.60247,181.18407,0.01988,172.0215,113.96663,-2.60722
17344,3.99932,210.68,3.78607,181.13576,0.0209,172.0215,111.96638,-2.59887
17345,3.99928,212.40412,3.71626,182.7859,0.02033,172.0215,109.96612,-2.58528
17346,3.99923,201.80126,4.06704,212.32463,0.01915,172.0215,107.96588,-2.59164
17347,3.9994,198.8374,4.16768,224.99634,0.01852,172.0215,105.96563,-2.58842
17348,3.99948,201.9203,4.0133,236.35941,0.01698,172.0215,103.96538,-2.57821
17349,3.99925,205.1437,3.8995,226.78599,0.01719,172.0215,101.96512,-2.57772
17350,3.99923,213.34175,3.64202,199.91084,0.01822,172.0215,99.96488,-2.56915
17351,3.99905,206.55373,3.87288,211.79761,0.01829,172.0215,97.96463,-2.56399
17352,3.99927,206.66537,3.85492,218.64115,0.01763,172.0215,95.96438,-2.55565
17353,3.99919,204.85476,3.9139,225.20949,0.01738,172.0215,93.96413,-2.54421
17354,3.99957,203.9502,3.97318,214.23366,0.01855,172.0215,91.96388,-2.52645
17355,3.99928,210.42612,3.73813,205.15235,0.01822,172.0215,89.96363,-2.50587
17356,3.99909,205.31169,3.90177,221.95162,0.01758,172.0215,87.96337,-2.49793
17357,3.99939,204.78694,3.92873,219.1154,0.01793,172.0215,85.96313,-2.47743
17358,3.99949,204.00811,3.95605,221.28845,0.01788,172.0215,83.96288,-2.46412
17359,3.99926,204.96706,3.91987,219.85423,0.01783,172.0215,81.96263,-2.44539
17360,3.99948,203.15209,3.99978,217.15305,0.01842,172.0215,79.96237,-2.42344
17361,3.99942,204.63823,3.9424,215.41311,0.0183,172.0215,77.96213,-2.40047
17362,3.99926,201.74348,4.05263,219.94145,0.01843,172.0215,75.96188,-2.37578
17363,3.99968,219.79049,3.42841,196.29656,0.01747,172.0215,73.96163,-2.32988
17364,3.99955,213.28477,3.65293,195.90781,0.01865,172.0215,71.96137,-2.30924
17365,3.9995,202.61079,4.02652,215.24596,0.01871,172.0215,69.96113,-2.2925
17366,3.99919,208.03465,3.83919,200.71471,0.01913,172.0215,67.96088,-2.26684
17367,3.99925,199.16815,4.19755,206.15544,0.02036,172.0215,65.96063,-2.26947
17368,3.99937,196.48706,4.29253,217.01245,0.01978,172.0215,63.96038,-2.25688
17369,3.99935,200.41964,4.1181,216.06036,0.01906,172.0215,61.96013,-2.22992
17370,3.99919,201.66518,4.07806,210.08481,0.01941,172.0215,59.95988,-2.22138
17371,3.99934,210.29749,3.74359,204.87329,0.01827,172.0215,57.95962,-2.20145
17372,3.9991,201.4926,4.05965,221.5589,0.01832,172.0215,55.95938,-2.19476
17373,3.99883,202.00526,4.08246,202.22015,0.02019,172.0215,53.95913,-2.16925
17374,3.999,206.43871,3.88366,208.85586,0.01859,172.0215,51.95888,-2.14752
17375,3.99924,203.90333,3.99095,207.01886,0.01928,172.0215,49.95862,-2.12972
17376,3.99893,203.00547,4.02623,207.81061,0.01937,172.0215,47.95838,-2.11544
17377,3.99905,208.57166,3.83508,193.56758,0.01981,172.0215,45.95813,-2.09841
17378,3.9991,202.56017,4.0717,197.36341,0.02063,172.0215,43.95788,-2.08431
17379,3.99904,197.64368,4.24978,212.62657,0.01999,172.0215,41.95763,-2.07323
