Repository: edrossi93/mecanano-ml-nanomechanics-tutorial

File: data/nanoindent_maps/Duplex Steel 2um.csv (part 34 of 77)
Index,Load,Depth,HARDNESS,MODULUS,H/E,X Position,Y Position,Z Position
Integer,mN,nm,GPa,GPa,None,µm,µm,µm
17380,3.99902,199.7203,4.1703,207.03877,0.02014,172.0215,39.95738,-2.05546
17381,3.99906,195.13997,4.37151,210.89114,0.02073,172.0215,37.95713,-2.03906
17382,3.99885,209.98156,3.77465,195.9795,0.01926,172.0215,35.95687,-2.02149
17383,3.999,208.05165,3.885,182.52291,0.02128,172.0215,33.95663,-2.00511
17384,3.99921,194.94694,4.41705,198.59122,0.02224,172.0215,31.95638,-1.98792
17385,3.99886,203.60926,4.03631,193.80609,0.02083,172.0215,29.95613,-1.97024
17386,3.99887,200.29946,4.1634,199.86375,0.02083,172.0215,27.95587,-1.95469
17387,3.99904,198.59501,4.24546,198.13946,0.02143,172.0215,25.95563,-1.94478
17388,3.99889,196.43192,4.32336,206.02595,0.02098,172.0215,23.95538,-1.93376
17389,3.99936,201.08025,4.08973,215.98323,0.01894,172.0215,21.95513,-1.91195
17390,3.99895,133.54465,10.56446,207.06992,0.05102,172.0215,19.95487,-1.9012
17391,3.99904,219.22408,3.46398,187.61646,0.01846,172.0215,17.95463,-1.88607
17392,3.99912,219.85561,3.45209,183.45652,0.01882,172.0215,15.95438,-1.87455
17393,3.99891,195.36034,4.40836,194.88344,0.02262,172.0215,13.95413,-1.88079
17394,3.99926,200.7246,4.11698,210.83228,0.01953,172.0215,11.95388,-1.86557
17395,3.9991,200.99112,4.13089,200.68674,0.02058,172.0215,9.95363,-1.85792
17396,3.99945,202.83193,4.01904,214.40853,0.01874,172.0215,7.95338,-1.83943
17397,3.99966,158.8152,6.80381,224.42679,0.03032,172.0215,5.95312,-1.81807
17398,3.99893,208.39638,3.86087,186.22274,0.02073,172.0215,3.95288,-1.80826
17399,3.9992,209.83686,3.80294,186.91629,0.02035,172.0215,1.95263,-1.79184
17400,3.999,216.3583,3.58089,179.51939,0.01995,172.0215,0,-1.76879
17401,3.99903,200.95639,4.10189,212.84174,0.01927,174.02175,397.9545,-4.73685
17402,3.99947,203.23799,4.00853,211.52722,0.01895,174.02175,395.95425,-4.73274
17403,3.99916,203.17637,4.00641,213.46289,0.01877,174.02175,393.954,-4.72609
17404,3.99915,218.12022,3.47888,198.54579,0.01752,174.02175,391.95375,-4.69649
17405,3.99921,201.35551,4.12055,198.648,0.02074,174.02175,389.9535,-4.70777
17406,3.99889,207.73685,3.86897,193.08786,0.02004,174.02175,387.95325,-4.69382
17407,3.99882,205.53816,3.96411,190.6961,0.02079,174.02175,385.953,-4.67098
17408,3.99915,210.12907,3.80207,182.98428,0.02078,174.02175,383.95275,-4.65402
17409,3.99916,203.8335,4.00248,203.3696,0.01968,174.02175,381.9525,-4.64167
17410,3.99904,197.31545,4.27636,208.20148,0.02054,174.02175,379.99988,-4.6136
17411,3.99919,198.85883,4.21078,206.39486,0.0204,174.02175,377.99963,-4.60028
17412,3.99928,222.15313,3.35147,196.62652,0.01704,174.02175,375.99938,-4.55854
17413,3.99926,222.2876,3.36507,187.25924,0.01797,174.02175,373.99913,-4.53682
17414,3.99916,202.245,4.08546,197.32003,0.0207,174.02175,371.99888,-4.52993
17415,3.99905,206.30575,3.93001,191.78014,0.02049,174.02175,369.99863,-4.50727
17416,3.99906,218.94723,3.4529,197.68891,0.01747,174.02175,367.99838,-4.49327
17417,3.9992,217.09725,3.49374,209.23133,0.0167,174.02175,365.99813,-4.48448
17418,3.99888,204.15635,3.95309,219.42228,0.01802,174.02175,363.99788,-4.49639
17419,3.99914,198.22672,4.22199,213.17511,0.01981,174.02175,361.99762,-4.49131
17420,3.99932,199.8355,4.12967,222.26791,0.01858,174.02175,359.99738,-4.47953
17421,3.99914,204.17439,3.96344,214.26185,0.0185,174.02175,357.99713,-4.46197
17422,3.99924,204.87497,3.92603,218.61644,0.01796,174.02175,355.99688,-4.44225
17423,3.99927,203.47747,3.984,218.13721,0.01826,174.02175,353.99663,-4.41773
17424,3.99918,196.18493,4.35907,197.97208,0.02202,174.02175,351.99638,-4.39931
17425,3.9992,194.13412,4.48007,191.71328,0.02337,174.02175,349.99613,-4.37934
17426,3.99895,195.27313,4.37683,206.63725,0.02118,174.02175,347.99588,-4.35916
17427,3.99898,199.88559,4.12804,221.83156,0.01861,174.02175,345.99563,-4.3339
17428,3.99911,189.06779,4.71868,198.92353,0.02372,174.02175,343.99538,-4.33611
17429,3.99916,193.41368,4.49424,198.19405,0.02268,174.02175,341.99513,-4.3242
17430,3.99917,189.16138,4.66314,214.27019,0.02176,174.02175,339.99487,-4.31413
17431,3.99914,190.77119,4.56552,219.04021,0.02084,174.02175,337.99463,-4.3022
17432,3.99908,192.12487,4.52869,207.88056,0.02179,174.02175,335.99438,-4.28898
17433,3.9992,196.64793,4.28534,216.81832,0.01976,174.02175,333.99413,-4.28351
17434,3.99907,206.80387,3.8568,214.83899,0.01795,174.02175,331.99387,-4.26259
17435,3.99936,208.84737,3.80469,202.10864,0.01882,174.02175,329.99363,-4.24173
17436,3.99902,202.75566,4.06738,195.82338,0.02077,174.02175,327.99338,-4.23683
17437,3.99884,204.33318,4.01409,190.78282,0.02104,174.02175,325.99313,-4.23849
17438,3.99915,203.57465,4.00338,207.50303,0.01929,174.02175,323.99288,-4.21777
17439,3.99919,200.80824,4.15786,193.96098,0.02144,174.02175,321.99263,-4.20222
17440,3.99927,204.0935,3.95215,221.37849,0.01785,174.02175,319.99238,-4.17533
17441,3.99935,202.04963,4.03921,220.22267,0.01834,174.02175,317.99213,-4.15517
17442,3.99923,200.27272,4.10873,223.13156,0.01841,174.02175,315.99188,-4.1417
17443,3.99919,203.01653,3.9958,221.59985,0.01803,174.02175,313.99163,-4.11794
17444,3.99938,205.48386,3.91099,214.10518,0.01827,174.02175,311.99138,-4.09201
17445,3.99931,209.39316,3.76496,211.07413,0.01784,174.02175,309.99112,-4.06643
17446,3.99939,201.28532,4.09041,211.86677,0.01931,174.02175,307.99088,-4.0519
17447,3.99895,204.94908,3.93493,212.74768,0.0185,174.02175,305.99063,-4.03341
17448,3.99895,199.50198,4.1736,209.5354,0.01992,174.02175,303.99038,-4.02317
17449,3.99928,199.3883,4.17822,209.8692,0.01991,174.02175,301.99013,-4.01733
17450,3.99896,199.21013,4.19993,204.40758,0.02055,174.02175,299.98988,-4.00513
17451,3.99899,200.07831,4.1688,201.54055,0.02068,174.02175,297.98963,-3.99959
17452,3.99908,193.87705,4.44609,206.22348,0.02156,174.02175,295.98938,-3.99858
17453,3.99918,192.96017,4.54921,189.05098,0.02406,174.02175,293.98913,-3.99
17454,3.99897,199.32283,4.21412,197.46899,0.02134,174.02175,291.98888,-3.97776
17455,3.9989,197.98438,4.23216,213.39321,0.01983,174.02175,289.98863,-3.96869
17456,3.99935,213.81074,3.60368,211.11453,0.01707,174.02175,287.98837,-3.91867
17457,3.99902,207.19194,3.8873,194.47843,0.01999,174.02175,285.98813,-3.90663
17458,3.99912,204.78238,3.98102,196.206,0.02029,174.02175,283.98788,-3.89472
17459,3.99911,202.7216,4.08829,189.02616,0.02163,174.02175,281.98763,-3.87019
17460,3.99864,209.77192,3.78207,196.13297,0.01928,174.02175,279.98737,-3.85058
17461,3.99905,207.1332,3.88718,195.4745,0.01989,174.02175,277.98713,-3.83259
17462,3.99881,204.11676,4.01315,194.42413,0.02064,174.02175,275.98688,-3.81841
17463,3.99906,202.29427,4.11679,185.76876,0.02216,174.02175,273.98663,-3.80102
17464,3.99906,204.00058,4.01501,195.66407,0.02052,174.02175,271.98638,-3.793
17465,3.99914,209.76961,3.84548,172.94814,0.02223,174.02175,269.98613,-3.77181
17466,3.99921,202.66199,4.10564,184.24396,0.02228,174.02175,267.98588,-3.77216
17467,3.99917,200.81752,4.09824,217.13531,0.01887,174.02175,265.98563,-3.76663
17468,3.99938,197.77835,4.18306,240.56896,0.01739,174.02175,263.98538,-3.75768
17469,3.99922,196.57515,4.26596,226.51899,0.01883,174.02175,261.98513,-3.73972
17470,3.99908,193.42604,4.49985,196.28259,0.02293,174.02175,259.98488,-3.71441
17471,3.99901,191.57607,4.58039,200.41522,0.02285,174.02175,257.98462,-3.70236
17472,3.99911,189.95991,4.65646,203.03927,0.02293,174.02175,255.98438,-3.6779
17473,3.99924,192.55561,4.52591,201.82095,0.02243,174.02175,253.98413,-3.65777
17474,3.99912,216.68314,3.54773,188.84275,0.01879,174.02175,251.98388,-3.62342
17475,3.99913,199.37128,4.20973,198.29861,0.02123,174.02175,249.98363,-3.61917
17476,3.99901,213.74714,3.6404,193.75896,0.01879,174.02175,247.98338,-3.59113
17477,3.99883,203.01189,4.04714,199.22627,0.02031,174.02175,245.98313,-3.58671
17478,3.99903,199.28608,4.21613,197.37315,0.02136,174.02175,243.98288,-3.57699
17479,3.99897,205.64505,3.94062,198.07932,0.01989,174.02175,241.98263,-3.56741
17480,3.99899,202.80338,4.05328,200.35073,0.02023,174.02175,239.98238,-3.56303
17481,3.99903,212.0429,3.71769,187.42799,0.01984,174.02175,237.98213,-3.54187
17482,3.99912,194.92019,4.35523,221.28932,0.01968,174.02175,235.98187,-3.53226
17483,3.99932,199.4735,4.18787,204.65633,0.02046,174.02175,233.98163,-3.51438
17484,3.99928,199.37512,4.23392,190.24155,0.02226,174.02175,231.98138,-3.50501
17485,3.99908,197.43234,4.31792,192.16537,0.02247,174.02175,229.98113,-3.48656
17486,3.99917,205.29471,3.94457,202.40373,0.01949,174.02175,227.98087,-3.46338
17487,3.99891,207.12902,3.88041,198.23771,0.01957,174.02175,225.98063,-3.4384
17488,3.99911,206.47128,3.92233,192.17237,0.02041,174.02175,223.98038,-3.42579
17489,3.99917,201.22354,4.13351,196.04552,0.02108,174.02175,221.98013,-3.41739
17490,3.99927,195.67324,4.34119,212.83745,0.0204,174.02175,219.97988,-3.40033
17491,3.99929,203.36555,4.03413,198.67073,0.02031,174.02175,217.97963,-3.38766
17492,3.99915,215.3034,3.60093,186.71833,0.01929,174.02175,215.97938,-3.36811
17493,3.99924,208.4836,3.83295,195.93806,0.01956,174.02175,213.97913,-3.35914
17494,3.99928,215.80144,3.58001,188.22831,0.01902,174.02175,211.97888,-3.34094
17495,3.99911,193.9627,4.39291,224.58702,0.01956,174.02175,209.97863,-3.34898
17496,3.99928,198.80819,4.17918,220.31404,0.01897,174.02175,207.97838,-3.32879
17497,3.99936,197.45401,4.25007,216.15813,0.01966,174.02175,205.97812,-3.32462
17498,3.9994,195.44158,4.32436,224.05557,0.0193,174.02175,203.97788,-3.3124
17499,3.99918,202.66605,4.00715,223.16619,0.01796,174.02175,201.97763,-3.28666
17500,3.99938,198.72635,4.16056,230.71843,0.01803,174.02175,199.97738,-3.26778
17501,3.99931,198.1994,4.19963,223.31823,0.01881,174.02175,197.97713,-3.2473
17502,3.99951,199.73765,4.11912,229.44835,0.01795,174.02175,195.97688,-3.22348
17503,3.99922,202.47359,4.07562,197.3357,0.02065,174.02175,193.97663,-3.21726
17504,3.99917,190.9435,4.60581,202.72964,0.02272,174.02175,191.97638,-3.20109
17505,3.99903,201.63783,4.10481,199.84095,0.02054,174.02175,189.97613,-3.18298
17506,3.99932,207.00137,3.86029,209.55206,0.01842,174.02175,187.97588,-3.15921
17507,3.99935,196.57901,4.26438,227.2208,0.01877,174.02175,185.97563,-3.15019
17508,3.9993,197.75099,4.22512,220.95736,0.01912,174.02175,183.97537,-3.13206
17509,3.99928,199.44999,4.11852,235.95902,0.01745,174.02175,181.97513,-3.11889
17510,3.99929,204.8912,3.94282,210.37562,0.01874,174.02175,179.97488,-3.10725
17511,3.99902,200.91426,4.10135,213.85391,0.01918,174.02175,177.97463,-3.10336
17512,3.99892,202.96633,4.04819,199.60712,0.02028,174.02175,175.97437,-3.08741
17513,3.99928,207.91584,3.86313,192.766,0.02004,174.02175,173.97413,-3.07563
17514,3.99905,220.49775,3.45414,173.4631,0.01991,174.02175,171.97388,-3.04471
17515,3.99907,199.67728,4.20577,194.8726,0.02158,174.02175,169.97363,-3.04478
17516,3.99904,201.12711,4.13378,197.40951,0.02094,174.02175,167.97338,-3.03154
17517,3.99918,198.38353,4.25027,199.89555,0.02126,174.02175,165.97313,-3.01735
17518,3.99908,199.84918,4.18213,200.44716,0.02086,174.02175,163.97288,-3.00181
17519,3.99893,204.42745,3.98763,199.28614,0.02001,174.02175,161.97262,-2.98645
17520,3.99903,199.17522,4.21401,199.87828,0.02108,174.02175,159.97238,-2.97618
17521,3.99911,197.26869,4.28872,204.49568,0.02097,174.02175,157.97213,-2.96005
17522,3.99906,200.69328,4.13809,202.8849,0.0204,174.02175,155.97188,-2.94741
17523,3.99896,198.92745,4.20816,206.10764,0.02042,174.02175,153.97162,-2.93084
17524,3.99921,200.46872,4.16683,196.10087,0.02125,174.02175,151.97138,-2.91727
17525,3.9988,206.13519,3.95986,183.5056,0.02158,174.02175,149.97113,-2.89735
17526,3.99911,200.83914,4.14891,196.57404,0.02111,174.02175,147.97088,-2.88645
17527,3.99887,201.25169,4.12449,198.72497,0.02075,174.02175,145.97063,-2.87138
17528,3.99864,203.81587,4.00613,201.94416,0.01984,174.02175,143.97038,-2.85664
17529,3.999,203.91102,4.01218,198.14707,0.02025,174.02175,141.97013,-2.84107
17530,3.99896,210.98801,3.7955,173.62684,0.02186,174.02175,139.96988,-2.80426
17531,3.99914,200.75808,4.09205,221.10441,0.01851,174.02175,137.96963,-2.79423
17532,3.99896,200.30655,4.16435,199.44275,0.02088,174.02175,135.96938,-2.78994
17533,3.99915,196.44916,4.32349,205.80365,0.02101,174.02175,133.96913,-2.77688
17534,3.99898,206.53472,3.90935,196.17206,0.01993,174.02175,131.96887,-2.75491
17535,3.99913,211.81016,3.71763,191.06565,0.01946,174.02175,129.96863,-2.73688
17536,3.99903,210.88569,3.77344,182.76079,0.02065,174.02175,127.96838,-2.71946
17537,3.99913,194.30928,4.44419,199.87983,0.02223,174.02175,125.96813,-2.71508
17538,3.99904,199.72815,4.22465,187.98384,0.02247,174.02175,123.96787,-2.70407
17539,3.99896,198.91379,4.21246,204.71919,0.02058,174.02175,121.96763,-2.67719
17540,3.99904,199.02627,4.2187,200.61754,0.02103,174.02175,119.96738,-2.67526
17541,3.99904,207.66006,3.88906,186.68687,0.02083,174.02175,117.96713,-2.66116
17542,3.99925,210.09579,3.78887,188.52358,0.0201,174.02175,115.96688,-2.64223
17543,3.99907,220.00328,3.45682,179.19614,0.01929,174.02175,113.96663,-2.61737
17544,3.99916,210.10466,3.80095,183.75035,0.02069,174.02175,111.96638,-2.61424
17545,3.99923,210.84131,3.75436,190.96359,0.01966,174.02175,109.96612,-2.60108
17546,3.99917,196.94431,4.2752,215.36265,0.01985,174.02175,107.96588,-2.6063
17547,3.99933,195.33715,4.3257,225.54644,0.01918,174.02175,105.96563,-2.60539
17548,3.99927,201.54359,4.02502,238.43941,0.01688,174.02175,103.96538,-2.5957
17549,3.99922,202.95997,3.9989,221.24988,0.01807,174.02175,101.96512,-2.59813
17550,3.9993,205.18994,3.92457,213.22672,0.01841,174.02175,99.96488,-2.58926
17551,3.99945,202.01904,4.03051,225.12796,0.0179,174.02175,97.96463,-2.57923
17552,3.99952,203.79517,3.97319,217.19334,0.01829,174.02175,95.96438,-2.57151
17553,3.9994,205.19515,3.90639,222.14525,0.01758,174.02175,93.96413,-2.55514
17554,3.99931,204.69428,3.93803,216.35869,0.0182,174.02175,91.96388,-2.53776
17555,3.99938,205.40567,3.91616,213.13926,0.01837,174.02175,89.96363,-2.5217
17556,3.99956,203.47801,3.9656,227.51992,0.01743,174.02175,87.96337,-2.50652
17557,3.99949,203.68901,3.97063,220.52526,0.01801,174.02175,85.96313,-2.4868
17558,3.99939,203.71205,3.97572,217.54783,0.01828,174.02175,83.96288,-2.47038
17559,3.99938,205.79343,3.89595,215.39542,0.01809,174.02175,81.96263,-2.44736
17560,3.99961,201.86175,4.05716,215.74504,0.01881,174.02175,79.96237,-2.42456
17561,3.99938,204.73483,3.91625,226.63138,0.01728,174.02175,77.96213,-2.39736
17562,3.99952,206.21946,3.88702,211.62131,0.01837,174.02175,75.96188,-2.36621
17563,3.9993,204.40443,3.95746,212.75462,0.0186,174.02175,73.96163,-2.33799
17564,3.9992,200.73175,4.08925,222.97905,0.01834,174.02175,71.96137,-2.31932
17565,3.9994,202.4566,4.02144,220.57923,0.01823,174.02175,69.96113,-2.29429
17566,3.99947,203.97574,3.97052,214.92933,0.01847,174.02175,67.96088,-2.27758
17567,3.99908,193.68943,4.45394,206.70164,0.02155,174.02175,65.96063,-2.27831
17568,3.99897,197.53877,4.23412,221.05727,0.01915,174.02175,63.96038,-2.26274
17569,3.99897,202.54116,4.03856,210.9288,0.01915,174.02175,61.96013,-2.23829
17570,3.99925,203.6513,3.99331,210.54453,0.01897,174.02175,59.95988,-2.22598
17571,3.99934,209.72228,3.74951,212.64292,0.01763,174.02175,57.95962,-2.21108
17572,3.99904,206.49168,3.87548,211.72313,0.0183,174.02175,55.95938,-2.18143
17573,3.99927,199.43023,4.19602,202.32497,0.02074,174.02175,53.95913,-2.18056
17574,3.99888,198.36609,4.2249,209.39227,0.02018,174.02175,51.95888,-2.15832
17575,3.99887,199.68727,4.18051,203.62537,0.02053,174.02175,49.95862,-2.14438
17576,3.99906,198.07827,4.25294,203.87677,0.02086,174.02175,47.95838,-2.13088
17577,3.99878,201.85289,4.09306,200.64571,0.0204,174.02175,45.95813,-2.11711
17578,3.99875,215.97851,3.57847,185.96006,0.01924,174.02175,43.95788,-2.08657
17579,3.99916,203.55987,4.04777,190.58673,0.02124,174.02175,41.95763,-2.08053
17580,3.99859,201.51636,4.15197,185.3324,0.0224,174.02175,39.95738,-2.0696
17581,3.99914,198.66396,4.21898,206.60311,0.02042,174.02175,37.95713,-2.05304
17582,3.99905,205.45834,3.9736,188.55329,0.02107,174.02175,35.95687,-2.03463
17583,3.99894,206.72591,3.92358,187.79999,0.02089,174.02175,33.95663,-2.01928
17584,3.99934,200.69636,4.14861,199.0476,0.02084,174.02175,31.95638,-2.00233
17585,3.99889,206.85351,3.89946,194.96905,0.02,174.02175,29.95613,-1.98127
17586,3.99919,199.95685,4.18634,197.27105,0.02122,174.02175,27.95587,-1.96926
17587,3.99937,200.16928,4.17833,196.82078,0.02123,174.02175,25.95563,-1.95897
17588,3.99883,198.31923,4.23458,206.48712,0.02051,174.02175,23.95538,-1.95141
17589,3.99919,201.0568,4.08225,219.73048,0.01858,174.02175,21.95513,-1.93032
17590,3.99923,199.16715,4.16971,217.46286,0.01917,174.02175,19.95487,-1.92939
17591,3.99899,200.8777,4.12843,203.45114,0.02029,174.02175,17.95463,-1.91727
17592,3.99924,201.76118,4.10158,199.14521,0.0206,174.02175,15.95438,-1.90892
17593,3.99914,198.58089,4.1961,217.29856,0.01931,174.02175,13.95413,-1.89216
17594,3.99924,199.79529,4.16777,206.82706,0.02015,174.02175,11.95388,-1.88134
17595,3.99913,209.9507,3.76379,201.43556,0.01868,174.02175,9.95363,-1.86221
17596,3.99934,204.96612,3.92121,219.24456,0.01789,174.02175,7.95338,-1.85147
17597,3.99928,204.6468,3.96994,202.9448,0.01956,174.02175,5.95312,-1.82602
17598,3.99902,205.5515,3.93253,203.00772,0.01937,174.02175,3.95288,-1.81605
17599,3.99898,206.2943,3.92689,193.11598,0.02033,174.02175,1.95263,-1.79398
17600,3.99899,210.49001,3.79193,181.53397,0.02089,174.02175,0,-1.77393
17601,3.99927,201.50577,4.07095,216.18099,0.01883,176.022,397.9545,-4.74973
17602,3.99934,202.42169,4.01038,226.73964,0.01769,176.022,395.95425,-4.74648
17603,3.99915,201.78987,4.04595,222.12142,0.01822,176.022,393.954,-4.738
17604,3.99911,197.61056,4.23291,220.24387,0.01922,176.022,391.95375,-4.73485
17605,3.99894,207.1557,3.88921,194.25547,0.02002,176.022,389.9535,-4.71739
17606,3.99888,207.58583,3.85746,200.28227,0.01926,176.022,387.95325,-4.7052
17607,3.9991,206.43361,3.93905,186.58437,0.02111,176.022,385.953,-4.68768
17608,3.99889,203.72836,4.03708,191.72246,0.02106,176.022,383.95275,-4.67007
17609,3.9992,207.29532,3.88647,193.25115,0.02011,176.022,381.9525,-4.65426
17610,3.99907,202.25466,4.12443,183.90689,0.02243,176.022,379.99988,-4.62987
17611,3.99912,201.3097,4.10613,204.86267,0.02004,176.022,377.99963,-4.61729
17612,3.9993,203.18481,3.97546,228.49296,0.0174,176.022,375.99938,-4.59108
17613,3.99914,202.68952,4.03423,210.17727,0.01919,176.022,373.99913,-4.5706
17614,3.99903,203.21028,4.06485,189.79853,0.02142,176.022,371.99888,-4.54689
17615,3.99908,197.98602,4.28525,194.28387,0.02206,176.022,369.99863,-4.52812
17616,3.99927,197.09057,4.25139,222.56713,0.0191,176.022,367.99838,-4.5228
17617,3.99911,204.97213,3.90594,226.91827,0.01721,176.022,365.99813,-4.50311
17618,3.99924,198.31232,4.17274,233.64227,0.01786,176.022,363.99788,-4.50977
17619,3.99897,199.44784,4.13886,225.69032,0.01834,176.022,361.99762,-4.50485
17620,3.99945,198.73135,4.17995,221.58065,0.01886,176.022,359.99738,-4.49236
17621,3.9993,222.40151,3.34395,196.46241,0.01702,176.022,357.99713,-4.455
17622,3.99932,203.11516,4.00446,215.60204,0.01857,176.022,355.99688,-4.4559
17623,3.99934,213.46929,3.6272,205.05533,0.01769,176.022,353.99663,-4.42454
17624,3.99918,200.27431,4.16903,198.36822,0.02102,176.022,351.99638,-4.40248
17625,3.99922,192.3547,4.51046,210.16835,0.02146,176.022,349.99613,-4.3903
17626,3.99899,193.92184,4.44731,205.03263,0.02169,176.022,347.99588,-4.3738
17627,3.99915,195.08137,4.33505,226.59483,0.01913,176.022,345.99563,-4.35925
17628,3.9991,203.63801,4.01997,199.62169,0.02014,176.022,343.99538,-4.32449
17629,3.99906,194.65368,4.38542,214.39904,0.02045,176.022,341.99513,-4.32163
17630,3.99902,197.60794,4.27149,204.9967,0.02084,176.022,339.99487,-4.31764
17631,3.99919,195.02328,4.41282,198.74508,0.0222,176.022,337.99463,-4.31666
17632,3.9991,205.88026,3.97513,182.04422,0.02184,176.022,335.99438,-4.29362
17633,3.99925,201.31011,4.09098,211.10054,0.01938,176.022,333.99413,-4.3029
17634,3.99909,202.57729,4.02372,216.9599,0.01855,176.022,331.99387,-4.27861
17635,3.99935,201.50516,4.07058,216.39633,0.01881,176.022,329.99363,-4.26563
17636,3.99867,202.88636,4.05536,198.06273,0.02048,176.022,327.99338,-4.26821
17637,3.99868,205.06954,3.98334,190.69707,0.02089,176.022,325.99313,-4.24632
17638,3.99887,203.40352,4.04964,192.15816,0.02107,176.022,323.99288,-4.22829
17639,3.99927,202.61463,4.06231,200.10177,0.0203,176.022,321.99263,-4.20328
17640,3.99946,203.91134,3.96092,220.81046,0.01794,176.022,319.99238,-4.18998
17641,3.99911,203.09755,4.01945,209.14246,0.01922,176.022,317.99213,-4.17259
17642,3.99932,201.6636,4.07369,212.03656,0.01921,176.022,315.99188,-4.15427
17643,3.99947,216.35815,3.53244,201.89669,0.0175,176.022,313.99163,-4.11956
17644,3.99939,219.6817,3.40364,212.39308,0.01603,176.022,311.99138,-4.09213
17645,3.9994,158.07232,6.75558,246.1499,0.02744,176.022,309.99112,-4.09622
17646,3.99913,193.82202,4.46955,199.50109,0.0224,176.022,307.99088,-4.07395
17647,3.99915,204.65796,4.00327,189.90545,0.02108,176.022,305.99063,-4.04817
17648,3.99899,226.15501,3.2613,179.01078,0.01822,176.022,303.99038,-4.0142
17649,3.99896,206.74541,3.90499,194.53189,0.02007,176.022,301.99013,-4.02471
17650,3.99905,194.00835,4.44584,204.12746,0.02178,176.022,299.98988,-4.02157
17651,3.99896,200.65564,4.16238,194.64774,0.02138,176.022,297.98963,-4.01596
17652,3.99901,193.84886,4.45067,205.11875,0.0217,176.022,295.98938,-4.00682
17653,3.99928,194.67935,4.42843,199.16565,0.02223,176.022,293.98913,-3.99941
17654,3.99899,196.77801,4.31854,202.03093,0.02138,176.022,291.98888,-3.99075
17655,3.99895,195.62265,4.38931,196.86002,0.0223,176.022,289.98863,-3.97645
17656,3.99895,204.91753,3.9441,209.14682,0.01886,176.022,287.98837,-3.94271
17657,3.99927,196.92641,4.23356,234.21291,0.01808,176.022,285.98813,-3.92917
17658,3.99901,200.69292,4.12366,208.53932,0.01977,176.022,283.98788,-3.91013
17659,3.999,198.62388,4.22715,204.16691,0.0207,176.022,281.98763,-3.8892
17660,3.99906,200.32066,4.137,209.75908,0.01972,176.022,279.98737,-3.8695
17661,3.99885,197.24645,4.26001,215.72849,0.01975,176.022,277.98713,-3.85054
17662,3.99914,193.70291,4.44725,208.79137,0.0213,176.022,275.98688,-3.83773
17663,3.99875,208.03892,3.88248,183.48705,0.02116,176.022,273.98663,-3.8244
17664,3.9989,193.51764,4.4581,208.09531,0.02142,176.022,271.98638,-3.80985
17665,3.99896,190.87194,4.56695,216.59249,0.02109,176.022,269.98613,-3.8026
17666,3.99902,200.27944,4.15709,202.58996,0.02052,176.022,267.98588,-3.79314
17667,3.99912,198.68216,4.15806,232.75885,0.01786,176.022,265.98563,-3.78603
17668,3.99915,201.03514,4.07634,222.91089,0.01829,176.022,263.98538,-3.77255
17669,3.9992,198.55275,4.18033,224.86884,0.01859,176.022,261.98513,-3.75821
17670,3.99893,191.9493,4.54526,205.32621,0.02214,176.022,259.98488,-3.73877
17671,3.99902,211.98097,3.74075,179.4669,0.02084,176.022,257.98462,-3.70027
17672,3.99915,188.27384,4.73359,207.08279,0.02286,176.022,255.98438,-3.69439
17673,3.999,194.39334,4.42661,204.21588,0.02168,176.022,253.98413,-3.67499
17674,3.99898,199.9658,4.14222,214.02617,0.01935,176.022,251.98388,-3.65305
17675,3.99907,197.67963,4.27484,202.6264,0.0211,176.022,249.98363,-3.63692
17676,3.99893,199.20615,4.211,200.4077,0.02101,176.022,247.98338,-3.61901
17677,3.99908,206.38655,3.90095,202.14715,0.0193,176.022,245.98313,-3.59614
17678,3.99912,207.27039,3.85392,207.49133,0.01857,176.022,243.98288,-3.58126
17679,3.9993,205.70334,3.92594,203.32657,0.01931,176.022,241.98263,-3.57268
17680,3.99901,201.39628,4.09633,207.23065,0.01977,176.022,239.98238,-3.57075
17681,3.99909,204.12482,3.97131,211.55429,0.01877,176.022,237.98213,-3.5674
17682,3.99935,193.13903,4.44689,219.13782,0.02029,176.022,235.98187,-3.55261
17683,3.99923,198.04594,4.22788,214.15149,0.01974,176.022,233.98163,-3.5333
17684,3.99915,198.09509,4.28507,192.7368,0.02223,176.022,231.98138,-3.52373
17685,3.99923,197.04392,4.28227,210.81491,0.02031,176.022,229.98113,-3.50295
17686,3.99912,199.73551,4.15532,212.85441,0.01952,176.022,227.98087,-3.48285
17687,3.99904,212.08413,3.68607,200.58161,0.01838,176.022,225.98063,-3.45178
17688,3.99901,210.99729,3.75551,188.01147,0.01997,176.022,223.98038,-3.442
17689,3.99889,212.18286,3.70347,191.09347,0.01938,176.022,221.98013,-3.4236
17690,3.99924,201.45311,4.09801,205.67076,0.01993,176.022,219.97988,-3.4122
17691,3.99907,204.89206,3.97617,196.3034,0.02026,176.022,217.97963,-3.40581
17692,3.99927,203.72456,3.98843,211.37283,0.01887,176.022,215.97938,-3.39681
17693,3.99907,202.03008,4.06622,208.44532,0.01951,176.022,213.97913,-3.38365
17694,3.99914,199.56292,4.17016,209.92037,0.01987,176.022,211.97888,-3.37727
17695,3.99933,196.57279,4.26067,229.02791,0.0186,176.022,209.97863,-3.36757
17696,3.9994,200.69026,4.08446,226.25333,0.01805,176.022,207.97838,-3.34685
17697,3.99916,199.33993,4.17611,211.52937,0.01974,176.022,205.97812,-3.34312
17698,3.99935,199.77485,4.13337,221.79904,0.01864,176.022,203.97788,-3.33144
17699,3.9994,205.66955,3.90791,212.04916,0.01843,176.022,201.97763,-3.30411
17700,3.99922,202.06042,4.02464,227.08116,0.01772,176.022,199.97738,-3.28926
17701,3.99934,210.62878,3.70631,217.71883,0.01702,176.022,197.97713,-3.25697
17702,3.9994,200.78266,4.08005,226.47391,0.01802,176.022,195.97688,-3.24468
17703,3.99911,202.99298,4.05634,196.18531,0.02068,176.022,193.97663,-3.2354
17704,3.99904,201.44715,4.10052,204.68375,0.02003,176.022,191.97638,-3.2189
17705,3.99933,195.62362,4.34031,214.09704,0.02027,176.022,189.97613,-3.20315
17706,3.99914,199.045,4.18804,212.01565,0.01975,176.022,187.97588,-3.18356
17707,3.9991,197.40051,4.2346,223.65806,0.01893,176.022,185.97563,-3.16767
17708,3.9993,200.73894,4.08494,224.94836,0.01816,176.022,183.97537,-3.14704
17709,3.99936,199.88428,4.1207,225.50586,0.01827,176.022,181.97513,-3.13793
17710,3.99922,200.20134,4.14406,209.09925,0.01982,176.022,179.97488,-3.12912
17711,3.99913,200.51339,4.12827,209.91322,0.01967,176.022,177.97463,-3.12023
17712,3.99902,216.99951,3.55218,182.08615,0.01951,176.022,175.97437,-3.09119
17713,3.99898,210.72864,3.76311,189.03412,0.01991,176.022,173.97413,-3.09076
17714,3.99922,207.62879,3.87185,193.79231,0.01998,176.022,171.97388,-3.07612
17715,3.99883,201.47658,4.10249,203.31624,0.02018,176.022,169.97363,-3.05997
17716,3.99919,198.61895,4.25281,195.34778,0.02177,176.022,167.97338,-3.04915
17717,3.99926,196.61433,4.34114,197.17669,0.02202,176.022,165.97313,-3.03401
17718,3.99904,220.77238,3.43453,177.80676,0.01932,176.022,163.97288,-2.99943
17719,3.9991,201.57067,4.11473,197.29332,0.02086,176.022,161.97262,-3.00415
17720,3.99897,226.49639,3.27098,169.84228,0.01926,176.022,159.97238,-2.96954
17721,3.99875,201.9251,4.10945,193.51079,0.02124,176.022,157.97213,-2.97501
17722,3.99921,199.85881,4.19144,197.03918,0.02127,176.022,155.97188,-2.96399
17723,3.99908,218.93658,3.48163,183.96808,0.01893,176.022,153.97162,-2.93551
17724,3.99911,203.44854,4.07145,184.21531,0.0221,176.022,151.97138,-2.93059
17725,3.9988,202.43758,4.11571,184.01621,0.02237,176.022,149.97113,-2.91288
17726,3.99904,196.07874,4.35643,200.45093,0.02173,176.022,147.97088,-2.90237
17727,3.99897,219.65627,3.47158,177.81781,0.01952,176.022,145.97063,-2.87047
17728,3.99898,206.01384,3.94145,191.92326,0.02054,176.022,143.97038,-2.87159
17729,3.99897,210.02032,3.81947,178.23773,0.02143,176.022,141.97013,-2.85077
17730,3.99882,202.58129,4.05724,202.42543,0.02004,176.022,139.96988,-2.83818
17731,3.9989,217.53809,3.5209,187.5696,0.01877,176.022,137.96963,-2.79631
17732,3.99926,211.38377,3.73466,190.67324,0.01959,176.022,135.96938,-2.78204
17733,3.99919,200.5642,4.10735,217.96401,0.01884,176.022,133.96913,-2.78465
17734,3.99927,198.65495,4.17569,224.95325,0.01856,176.022,131.96887,-2.78608
17735,3.99894,193.53514,4.46851,204.3247,0.02187,176.022,129.96863,-2.76979
17736,3.99915,197.93791,4.25966,203.82466,0.0209,176.022,127.96838,-2.74608
17737,3.99916,197.78959,4.25014,209.93086,0.02025,176.022,125.96813,-2.73754
17738,3.99926,201.64516,4.08853,206.15982,0.01983,176.022,123.96787,-2.71758
17739,3.99936,198.90516,4.15627,228.96422,0.01815,176.022,121.96763,-2.69943
17740,3.99925,202.25744,4.04186,214.89946,0.01881,176.022,119.96738,-2.69391
17741,3.99938,207.92735,3.86098,193.47945,0.01996,176.022,117.96713,-2.68124
17742,3.99906,216.64926,3.57312,178.56277,0.02001,176.022,115.96688,-2.65443
17743,3.99907,211.14664,3.7398,192.15471,0.01946,176.022,113.96663,-2.64298
17744,3.99912,208.85264,3.83234,190.316,0.02014,176.022,111.96638,-2.63311
17745,3.99925,206.21558,3.9312,192.80429,0.02039,176.022,109.96612,-2.62146
17746,3.99924,200.70259,4.15363,197.09954,0.02107,176.022,107.96588,-2.62005
17747,3.99918,198.8061,4.16172,228.33728,0.01823,176.022,105.96563,-2.62134
17748,3.99948,204.84458,3.92129,221.75114,0.01768,176.022,103.96538,-2.60999
17749,3.99961,205.47528,3.91409,212.91572,0.01838,176.022,101.96512,-2.61084
17750,3.99948,216.3776,3.53241,201.56658,0.01752,176.022,99.96488,-2.59269
17751,3.99929,213.91583,3.60975,205.84135,0.01754,176.022,97.96463,-2.58433
17752,3.99929,210.10389,3.74715,206.6394,0.01813,176.022,95.96438,-2.57961
17753,3.99949,204.66533,3.93119,220.39568,0.01784,176.022,93.96413,-2.56907
17754,3.99938,203.95324,3.9457,227.71272,0.01733,176.022,91.96388,-2.54989
17755,3.99931,204.57845,3.94461,215.45834,0.01831,176.022,89.96363,-2.53219
17756,3.99963,204.20114,3.95638,217.35074,0.0182,176.022,87.96337,-2.51665
17757,3.99943,200.57609,4.08355,229.14333,0.01782,176.022,85.96313,-2.49724
17758,3.99943,203.1216,4.00542,215.09445,0.01862,176.022,83.96288,-2.47462
17759,3.99935,203.73289,4.00085,205.88104,0.01943,176.022,81.96263,-2.44766
17760,3.99927,184.87401,4.91031,211.14798,0.02326,176.022,79.96237,-2.42101
17761,3.99951,205.25415,3.89204,228.61974,0.01702,176.022,77.96213,-2.38811
17762,3.99916,215.34685,3.57996,195.5071,0.01831,176.022,75.96188,-2.36081
17763,3.99933,205.44285,3.91032,215.19108,0.01817,176.022,73.96163,-2.33528
17764,3.99915,209.51462,3.76466,208.85648,0.01803,176.022,71.96137,-2.31637
17765,3.99915,200.03139,4.16011,205.6903,0.02023,176.022,69.96113,-2.31759
17766,3.99898,200.23117,4.12781,215.21814,0.01918,176.022,67.96088,-2.3034
17767,3.99944,207.23561,3.85318,208.6355,0.01847,176.022,65.96063,-2.27722
17768,3.99924,201.8985,4.05804,214.46206,0.01892,176.022,63.96038,-2.26308
17769,3.99916,201.77604,4.04309,223.79753,0.01807,176.022,61.96013,-2.25036
17770,3.99917,210.07863,3.74989,205.70994,0.01823,176.022,59.95988,-2.22806
17771,3.99964,195.42858,4.34883,214.52012,0.02027,176.022,57.95962,-2.2326
17772,3.99941,204.59016,3.92243,226.44582,0.01732,176.022,55.95938,-2.19436
17773,3.99883,203.98295,3.97544,212.19332,0.01874,176.022,53.95913,-2.17766
17774,3.99879,223.16003,3.3599,176.46874,0.01904,176.022,51.95888,-2.15598
17775,3.99922,197.31185,4.30449,198.3834,0.0217,176.022,49.95862,-2.16237
17776,3.99887,202.64418,4.07613,194.32133,0.02098,176.022,47.95838,-2.14437
17777,3.99907,199.39938,4.19165,204.37169,0.02051,176.022,45.95813,-2.13368
17778,3.9991,199.27464,4.20807,200.42261,0.021,176.022,43.95788,-2.11697
17779,3.99877,200.10323,4.17172,199.97186,0.02086,176.022,41.95763,-2.10202
17780,3.99898,201.14189,4.1273,199.51018,0.02069,176.022,39.95738,-2.08489
17781,3.99872,205.4288,4.0053,178.28021,0.02247,176.022,37.95713,-2.06652
17782,3.99893,215.90365,3.60661,175.76982,0.02052,176.022,35.95687,-2.03919
17783,3.99908,199.95756,4.18102,199.09842,0.021,176.022,33.95663,-2.038
17784,3.99906,208.67169,3.83994,190.09067,0.0202,176.022,31.95638,-2.01335
17785,3.99917,213.56504,3.68046,179.98643,0.02045,176.022,29.95613,-1.99152
17786,3.99906,194.34733,4.46299,193.52787,0.02306,176.022,27.95587,-1.9915
17787,3.99922,190.81704,4.56351,218.95711,0.02084,176.022,25.95563,-1.97883
17788,3.99895,200.49691,4.0997,222.67244,0.01841,176.022,23.95538,-1.95661
17789,3.9992,200.90519,4.07616,225.7023,0.01806,176.022,21.95513,-1.94958
17790,3.99928,200.59363,4.11703,213.22285,0.01931,176.022,19.95487,-1.95047
17791,3.99914,197.99503,4.25716,203.77332,0.02089,176.022,17.95463,-1.94198
17792,3.99868,206.15817,3.91835,198.53237,0.01974,176.022,15.95438,-1.91862
17793,3.9991,198.07032,4.21165,220.45074,0.0191,176.022,13.95413,-1.91434
17794,3.99922,199.86705,4.13253,220.28268,0.01876,176.022,11.95388,-1.90253
17795,3.99901,194.48797,4.40378,210.55114,0.02092,176.022,9.95363,-1.89577
17796,3.99935,203.52422,3.96661,225.88566,0.01756,176.022,7.95338,-1.86834
17797,3.99925,215.3303,3.59834,187.46867,0.01919,176.022,5.95312,-1.8326
17798,3.99916,204.57989,3.99946,192.46203,0.02078,176.022,3.95288,-1.82104
17799,3.99895,209.54842,3.80306,191.13295,0.0199,176.022,1.95263,-1.7893
17800,3.99921,208.18557,3.86011,189.75902,0.02034,176.022,0,-1.77858
17801,3.99935,201.40706,4.06496,220.9083,0.0184,178.02225,397.9545,-4.76157
17802,3.99955,154.52498,7.12271,243.5122,0.02925,178.02225,395.95425,-4.75901
17803,3.99915,197.44018,4.23098,224.49756,0.01885,178.02225,393.954,-4.74589
17804,3.99919,204.0062,3.98717,206.78405,0.01928,178.02225,391.95375,-4.74521
17805,3.9991,208.69092,3.84298,188.64659,0.02037,178.02225,389.9535,-4.72673
17806,3.99879,209.57435,3.8054,189.73223,0.02006,178.02225,387.95325,-4.71412
17807,3.99917,207.55643,3.89279,186.89641,0.02083,178.02225,385.953,-4.69992
17808,3.99901,201.18074,4.13697,195.41883,0.02117,178.02225,383.95275,-4.6864
17809,3.99916,210.88724,3.76089,187.59914,0.02005,178.02225,381.9525,-4.66448
17810,3.999,206.62411,3.95655,178.03318,0.02222,178.02225,379.99988,-4.64748
17811,3.99908,198.92219,4.19079,213.10717,0.01967,178.02225,377.99963,-4.62739
17812,3.99926,199.96621,4.1067,230.57231,0.01781,178.02225,375.99938,-4.60565
17813,3.99913,199.66667,4.18425,202.68917,0.02064,178.02225,373.99913,-4.58281
17814,3.99912,202.92737,4.08091,188.5148,0.02165,178.02225,371.99888,-4.55744
17815,3.99919,199.73569,4.17872,203.62996,0.02052,178.02225,369.99863,-4.54
17816,3.99922,205.77146,3.90993,209.13417,0.0187,178.02225,367.99838,-4.5233
17817,3.99928,201.095,4.08446,218.02023,0.01873,178.02225,365.99813,-4.52502
17818,3.99912,197.45797,4.26297,210.83325,0.02022,178.02225,363.99788,-4.52289
17819,3.99894,199.69891,4.14593,217.45334,0.01907,178.02225,361.99762,-4.51615
17820,3.99936,200.15389,4.1085,225.75152,0.0182,178.02225,359.99738,-4.50283
17821,3.99919,200.8205,4.08081,225.19465,0.01812,178.02225,357.99713,-4.48727
17822,3.99937,204.44631,3.95201,214.53201,0.01842,178.02225,355.99688,-4.46524
17823,3.99912,201.70932,4.05706,218.48027,0.01857,178.02225,353.99663,-4.44156
17824,3.99911,194.68479,4.40699,206.09827,0.02138,178.02225,351.99638,-4.42417
17825,3.99916,204.12122,4.03154,187.94154,0.02145,178.02225,349.99613,-4.39453
17826,3.99905,193.77765,4.46745,200.8216,0.02225,178.02225,347.99588,-4.38818
17827,3.99915,216.53273,3.56302,184.43551,0.01932,178.02225,345.99563,-4.35892
17828,3.99935,208.67225,3.7913,211.61602,0.01792,178.02225,343.99538,-4.33889
17829,3.99918,203.28178,3.99431,217.03508,0.0184,178.02225,341.99513,-4.33193
17830,3.99918,190.64816,4.60169,208.84134,0.02203,178.02225,339.99487,-4.33054
17831,3.99911,189.123,4.68467,208.00891,0.02252,178.02225,337.99463,-4.34186
17832,3.99909,194.63973,4.42854,199.67282,0.02218,178.02225,335.99438,-4.32712
17833,3.99907,194.87134,4.3608,219.94637,0.01983,178.02225,333.99413,-4.31781
17834,3.99913,200.8888,4.10822,211.45047,0.01943,178.02225,331.99387,-4.29427
17835,3.99935,203.83061,3.94989,228.1167,0.01732,178.02225,329.99363,-4.27812
17836,3.99892,199.86719,4.1848,199.12766,0.02102,178.02225,327.99338,-4.27948
17837,3.99882,202.60551,4.07231,196.29247,0.02075,178.02225,325.99313,-4.26094
17838,3.99906,201.66417,4.12551,192.03682,0.02148,178.02225,323.99288,-4.24025
17839,3.99931,199.2528,4.17946,211.82076,0.01973,178.02225,321.99263,-4.21427
17840,3.99938,209.91687,3.7583,204.70801,0.01836,178.02225,319.99238,-4.19433
17841,3.99931,203.24575,3.98928,220.22326,0.01811,178.02225,317.99213,-4.18449
17842,3.99937,200.91291,4.10144,214.01712,0.01916,178.02225,315.99188,-4.16843
17843,3.99946,202.23288,4.02259,224.61882,0.01791,178.02225,313.99163,-4.14622
17844,3.99933,204.29819,3.96278,212.32692,0.01866,178.02225,311.99138,-4.12524
17845,3.99927,167.5327,6.09186,213.03463,0.0286,178.02225,309.99112,-4.11586
17846,3.99928,203.40126,4.00636,209.3967,0.01913,178.02225,307.99088,-4.08734
17847,3.99921,202.93131,4.07083,191.96361,0.02121,178.02225,305.99063,-4.06335
17848,3.99905,199.73209,4.2258,187.57635,0.02253,178.02225,303.99038,-4.05162
17849,3.99897,206.34425,3.93731,188.4656,0.02089,178.02225,301.99013,-4.03898
17850,3.99909,197.58014,4.29613,196.93022,0.02182,178.02225,299.98988,-4.03404
17851,3.9991,200.91208,4.1533,193.9081,0.02142,178.02225,297.98963,-4.02857
17852,3.99892,202.84529,4.06489,195.28849,0.02081,178.02225,295.98938,-4.01095
17853,3.99896,201.27405,4.15224,188.82781,0.02199,178.02225,293.98913,-3.99647
17854,3.99908,196.15468,4.3547,199.84137,0.02179,178.02225,291.98888,-3.99869
17855,3.99908,204.3859,3.95867,212.43478,0.01863,178.02225,289.98863,-3.9876
17856,3.999,203.02498,4.01241,213.5226,0.01879,178.02225,287.98837,-3.96887
17857,3.9993,200.7379,4.0968,219.39493,0.01867,178.02225,285.98813,-3.94455
17858,3.99917,200.6928,4.13678,203.44493,0.02033,178.02225,283.98788,-3.92631
17859,3.9992,199.20817,4.2144,199.28811,0.02115,178.02225,281.98763,-3.90718
17860,3.999,192.60636,4.51921,203.01862,0.02226,178.02225,279.98737,-3.88355
17861,3.99894,193.52854,4.49189,197.0666,0.02279,178.02225,277.98713,-3.86865
17862,3.99911,192.18866,4.53052,206.23361,0.02197,178.02225,275.98688,-3.8562
17863,3.99903,206.06152,3.968,181.88846,0.02182,178.02225,273.98663,-3.83283
17864,3.99919,212.72849,3.70231,183.47422,0.02018,178.02225,271.98638,-3.81533
17865,3.99885,208.08181,3.91036,173.7177,0.02251,178.02225,269.98613,-3.80095
17866,3.99908,190.38081,4.61438,209.19577,0.02206,178.02225,267.98588,-3.80557
17867,3.99911,217.38069,3.48687,207.67305,0.01679,178.02225,265.98563,-3.78027
17868,3.99931,197.6762,4.2093,229.66928,0.01833,178.02225,263.98538,-3.79083
17869,3.99915,199.72203,4.15722,212.32278,0.01958,178.02225,261.98513,-3.77176
17870,3.99906,196.33039,4.28841,221.56827,0.01935,178.02225,259.98488,-3.75016
17871,3.99911,192.10728,4.55577,199.63179,0.02282,178.02225,257.98462,-3.73145
17872,3.99902,192.34519,4.51671,208.13126,0.0217,178.02225,255.98438,-3.70718
17873,3.99921,194.03178,4.44381,204.48556,0.02173,178.02225,253.98413,-3.68795
17874,3.99923,209.1096,3.82844,187.98884,0.02037,178.02225,251.98388,-3.65476
17875,3.99907,205.44635,4.00014,179.80182,0.02225,178.02225,249.98363,-3.65087
17876,3.99921,220.15558,3.4521,179.10711,0.01927,178.02225,247.98338,-3.62048
17877,3.99917,203.72541,3.9847,212.9881,0.01871,178.02225,245.98313,-3.62409
17878,3.99915,198.55122,4.20189,215.4291,0.0195,178.02225,243.98288,-3.60804
17879,3.99918,205.05754,3.93524,210.69617,0.01868,178.02225,241.98263,-3.5899
17880,3.99899,205.61672,3.92585,204.71734,0.01918,178.02225,239.98238,-3.58296
17881,3.99885,196.58173,4.31603,206.10745,0.02094,178.02225,237.98213,-3.5927
17882,3.99925,200.86483,4.0905,219.75458,0.01861,178.02225,235.98187,-3.56122
17883,3.99932,198.84385,4.1952,212.85975,0.01971,178.02225,233.98163,-3.54741
17884,3.99905,200.23689,4.18664,192.80727,0.02171,178.02225,231.98138,-3.5358
17885,3.99911,210.78278,3.74166,197.27187,0.01897,178.02225,229.98113,-3.50745
17886,3.99931,202.33498,4.09178,193.68988,0.02113,178.02225,227.98087,-3.49753
17887,3.9991,205.11633,3.94788,204.04015,0.01935,178.02225,225.98063,-3.4776
17888,3.99933,208.32441,3.82699,201.17379,0.01902,178.02225,223.98038,-3.45905
17889,3.99912,218.12739,3.4975,189.20813,0.01848,178.02225,221.98013,-3.43732
17890,3.99903,216.46728,3.55408,189.31509,0.01877,178.02225,219.97988,-3.41177
17891,3.99925,199.82621,4.14013,217.70617,0.01902,178.02225,217.97963,-3.42381
17892,3.99911,197.81215,4.25711,206.86696,0.02058,178.02225,215.97938,-3.41828
17893,3.99911,198.22079,4.20959,218.42513,0.01927,178.02225,213.97913,-3.40397
17894,3.99926,197.46761,4.23624,221.68843,0.01911,178.02225,211.97888,-3.39489
17895,3.99931,199.86415,4.12427,224.19511,0.0184,178.02225,209.97863,-3.37804
17896,3.99942,214.39096,3.56782,220.20628,0.0162,178.02225,207.97838,-3.35002
17897,3.99943,199.75941,4.12322,226.93561,0.01817,178.02225,205.97812,-3.36344
