Repository: edrossi93/mecanano-ml-nanomechanics-tutorial

File: data/nanoindent_maps/Duplex Steel 2um.csv (part 35 of 77)
Index,Load,Depth,HARDNESS,MODULUS,H/E,X Position,Y Position,Z Position
Integer,mN,nm,GPa,GPa,None,µm,µm,µm
17898,3.99928,200.32291,4.08064,236.17052,0.01728,178.02225,203.97788,-3.35104
17899,3.99935,199.90257,4.12083,225.05989,0.01831,178.02225,201.97763,-3.32952
17900,3.99942,199.28646,4.14217,227.73264,0.01819,178.02225,199.97738,-3.30876
17901,3.99953,198.36109,4.17917,229.59806,0.0182,178.02225,197.97713,-3.28664
17902,3.9997,195.87267,4.30417,224.24235,0.01919,178.02225,195.97688,-3.27022
17903,3.99946,199.80953,4.15597,211.40024,0.01966,178.02225,193.97663,-3.25405
17904,3.9992,221.7006,3.39892,180.16576,0.01887,178.02225,191.97638,-3.21905
17905,3.99913,199.29824,4.1851,208.66204,0.02006,178.02225,189.97613,-3.21712
17906,3.99936,190.73906,4.56605,219.54928,0.0208,178.02225,187.97588,-3.20771
17907,3.99934,198.57753,4.18612,221.82018,0.01887,178.02225,185.97563,-3.18324
17908,3.99944,196.66101,4.25286,230.84756,0.01842,178.02225,183.97537,-3.16963
17909,3.99954,198.82473,4.15919,229.36527,0.01813,178.02225,181.97513,-3.15776
17910,3.99923,210.21584,3.75012,203.18281,0.01846,178.02225,179.97488,-3.13652
17911,3.99909,205.21555,3.97584,191.39526,0.02077,178.02225,177.97463,-3.12738
17912,3.99877,202.62038,4.07978,193.34615,0.0211,178.02225,175.97437,-3.12008
17913,3.99906,224.07828,3.32954,177.15527,0.01879,178.02225,173.97413,-3.09029
17914,3.99898,205.18851,3.96614,195.41012,0.0203,178.02225,171.97388,-3.09351
17915,3.99912,198.92265,4.2075,206.51532,0.02037,178.02225,169.97363,-3.07783
17916,3.99897,195.01744,4.41719,197.36076,0.02238,178.02225,167.97338,-3.06718
17917,3.99917,197.42167,4.28098,204.75166,0.02091,178.02225,165.97313,-3.05141
17918,3.99894,200.30675,4.16236,200.1542,0.0208,178.02225,163.97288,-3.03755
17919,3.99882,223.32845,3.36442,172.23419,0.01953,178.02225,161.97262,-3.0044
17920,3.99913,208.542,3.83909,192.45906,0.01995,178.02225,159.97238,-3.00491
17921,3.999,211.08045,3.73628,194.68452,0.01919,178.02225,157.97213,-2.98283
17922,3.99906,204.54428,3.98644,197.90532,0.02014,178.02225,155.97188,-2.98017
17923,3.9992,204.81188,3.9855,194.07069,0.02054,178.02225,153.97162,-2.96622
17924,3.99897,202.93702,4.04852,199.98275,0.02024,178.02225,151.97138,-2.94819
17925,3.99895,206.88253,3.89237,197.37836,0.01972,178.02225,149.97113,-2.93141
17926,3.99925,206.4842,3.92401,191.39284,0.0205,178.02225,147.97088,-2.91525
17927,3.999,200.21865,4.14614,207.8547,0.01995,178.02225,145.97063,-2.90332
17928,3.99894,202.15738,4.10333,192.1928,0.02135,178.02225,143.97038,-2.89028
17929,3.99921,204.5438,3.96768,205.64679,0.01929,178.02225,141.97013,-2.87567
17930,3.99904,203.63524,4.00143,207.20603,0.01931,178.02225,139.96988,-2.85338
17931,3.99903,207.25679,3.86337,203.42131,0.01899,178.02225,137.96963,-2.83427
17932,3.99913,204.25664,4.00834,194.16745,0.02064,178.02225,135.96938,-2.8169
17933,3.99908,202.12709,4.03636,219.88569,0.01836,178.02225,133.96913,-2.80055
17934,3.99924,197.73222,4.1788,243.85645,0.01714,178.02225,131.96887,-2.79218
17935,3.99923,201.47977,4.08101,212.23083,0.01923,178.02225,129.96863,-2.78334
17936,3.99917,195.39295,4.38402,202.28547,0.02167,178.02225,127.96838,-2.77067
17937,3.99923,213.18535,3.64088,203.22281,0.01792,178.02225,125.96813,-2.74276
17938,3.99923,199.52345,4.14822,220.00117,0.01886,178.02225,123.96787,-2.74163
17939,3.9992,198.04189,4.18356,234.19748,0.01786,178.02225,121.96763,-2.72619
17940,3.99941,208.90794,3.78164,211.98346,0.01784,178.02225,119.96738,-2.70275
17941,3.99926,200.66342,4.12012,210.63316,0.01956,178.02225,117.96713,-2.70661
17942,3.99931,208.07438,3.86499,189.61972,0.02038,178.02225,115.96688,-2.68186
17943,3.99932,227.50337,3.23691,171.51408,0.01887,178.02225,113.96663,-2.64531
17944,3.99929,206.80658,3.89966,195.81399,0.01992,178.02225,111.96638,-2.6515
17945,3.99891,196.3508,4.32292,207.57209,0.02083,178.02225,109.96612,-2.64301
17946,3.99922,199.90193,4.12587,222.63678,0.01853,178.02225,107.96588,-2.64174
17947,3.99947,201.01651,4.09548,214.71326,0.01907,178.02225,105.96563,-2.63728
17948,3.99948,198.07908,4.19888,226.20426,0.01856,178.02225,103.96538,-2.63185
17949,3.99923,204.8025,3.95104,208.28503,0.01897,178.02225,101.96512,-2.6254
17950,3.99935,198.73735,4.17614,223.12029,0.01872,178.02225,99.96488,-2.62846
17951,3.99931,210.39691,3.71977,215.03501,0.0173,178.02225,97.96463,-2.60231
17952,3.99942,201.52503,4.07556,213.85011,0.01906,178.02225,95.96438,-2.60189
17953,3.99946,212.5186,3.67271,199.60063,0.0184,178.02225,93.96413,-2.57272
17954,3.99941,205.40356,3.91066,215.82977,0.01812,178.02225,91.96388,-2.56073
17955,3.99914,204.80673,3.93662,214.76227,0.01833,178.02225,89.96363,-2.54439
17956,3.99936,221.13118,3.36956,204.86149,0.01645,178.02225,87.96337,-2.51142
17957,3.99948,212.02442,3.65838,216.18437,0.01692,178.02225,85.96313,-2.4965
17958,3.99946,210.18151,3.72181,218.3497,0.01705,178.02225,83.96288,-2.47451
17959,3.9994,196.34399,4.31205,211.96956,0.02034,178.02225,81.96263,-2.45153
17960,3.99908,140.10382,9.34891,207.00591,0.04516,178.02225,79.96237,-2.42491
17961,3.99894,197.48325,4.27333,206.39631,0.0207,178.02225,77.96213,-2.40759
17962,3.99918,205.93998,3.94385,192.2423,0.02051,178.02225,75.96188,-2.37837
17963,3.99918,206.10007,3.90432,205.71699,0.01898,178.02225,73.96163,-2.3573
17964,3.99909,197.86615,4.24814,209.3149,0.0203,178.02225,71.96137,-2.34862
17965,3.99918,194.80173,4.39894,206.95533,0.02126,178.02225,69.96113,-2.33389
17966,3.99942,202.3035,4.05745,207.40833,0.01956,178.02225,67.96088,-2.3151
17967,3.99943,208.56699,3.83785,192.69462,0.01992,178.02225,65.96063,-2.29591
17968,3.9994,202.4625,4.02094,220.69936,0.01822,178.02225,63.96038,-2.27613
17969,3.9993,201.06419,4.0954,213.76718,0.01916,178.02225,61.96013,-2.26228
17970,3.9993,203.4762,3.98916,215.74155,0.01849,178.02225,59.95988,-2.24973
17971,3.9996,195.70011,4.33221,215.97846,0.02006,178.02225,57.95962,-2.24876
17972,3.99911,203.58893,3.9802,217.67391,0.01829,178.02225,55.95938,-2.20637
17973,3.99922,210.32782,3.74563,203.30763,0.01842,178.02225,53.95913,-2.18822
17974,3.99924,203.19332,4.03848,199.78154,0.02021,178.02225,51.95888,-2.19377
17975,3.99897,205.05506,3.9699,196.08162,0.02025,178.02225,49.95862,-2.17583
17976,3.99896,205.18234,3.94086,205.82999,0.01915,178.02225,47.95838,-2.16349
17977,3.99891,203.9576,3.9815,209.98951,0.01896,178.02225,45.95813,-2.15087
17978,3.99874,203.40501,4.02776,200.24805,0.02011,178.02225,43.95788,-2.13712
17979,3.99873,222.87031,3.3455,187.55237,0.01784,178.02225,41.95763,-2.10076
17980,3.99902,204.00565,4.01092,197.11652,0.02035,178.02225,39.95738,-2.10366
17981,3.999,198.33197,4.25347,199.53133,0.02132,178.02225,37.95713,-2.08838
17982,3.99883,214.35962,3.60981,197.71702,0.01826,178.02225,35.95687,-2.05332
17983,3.99898,195.17231,4.39572,201.85991,0.02178,178.02225,33.95663,-2.05769
17984,3.99887,208.44659,3.83954,193.66073,0.01983,178.02225,31.95638,-2.02729
17985,3.99888,203.23306,4.0361,199.89043,0.02019,178.02225,29.95613,-2.02382
17986,3.99896,200.31534,4.19214,189.80621,0.02209,178.02225,27.95587,-2.01244
17987,3.99887,213.39688,3.66874,186.93959,0.01963,178.02225,25.95563,-1.98628
17988,3.99908,195.49867,4.40433,194.12292,0.02269,178.02225,23.95538,-1.97956
17989,3.99917,200.73641,4.09099,222.04835,0.01842,178.02225,21.95513,-1.97067
17990,3.9992,195.41076,4.35511,212.24768,0.02052,178.02225,19.95487,-1.97502
17991,3.99914,189.78281,4.66682,202.77113,0.02302,178.02225,17.95463,-1.95942
17992,3.99924,193.53925,4.40818,226.79423,0.01944,178.02225,15.95438,-1.94485
17993,3.99922,199.16883,4.20599,202.96455,0.02072,178.02225,13.95413,-1.93449
17994,3.99936,209.40368,3.7659,210.42572,0.0179,178.02225,11.95388,-1.90932
17995,3.99914,195.8767,4.36637,200.40561,0.02179,178.02225,9.95363,-1.90635
17996,3.99932,199.87409,4.12854,222.01719,0.0186,178.02225,7.95338,-1.88467
17997,3.99923,205.525,3.91915,209.44998,0.01871,178.02225,5.95312,-1.85387
17998,3.99913,202.27597,4.07364,201.26334,0.02024,178.02225,3.95288,-1.83372
17999,3.99898,204.00834,4.01366,196.00996,0.02048,178.02225,1.95263,-1.80832
18000,3.99889,205.44347,3.97269,189.03267,0.02102,178.02225,0,-1.78983
18001,3.99946,201.71849,4.05458,219.63331,0.01846,180.0225,397.9545,-4.77969
18002,3.99943,211.00362,3.71467,206.18634,0.01802,180.0225,395.95425,-4.76363
18003,3.99933,192.60026,4.48984,213.11549,0.02107,180.0225,393.954,-4.76536
18004,3.99926,218.32294,3.50302,183.76624,0.01906,180.0225,391.95375,-4.75152
18005,3.99908,208.47379,3.85166,188.58327,0.02042,180.0225,389.9535,-4.7448
18006,3.99914,210.19867,3.77059,194.31962,0.0194,180.0225,387.95325,-4.73287
18007,3.99902,207.04888,3.90248,190.81243,0.02045,180.0225,385.953,-4.71921
18008,3.99897,202.78926,4.05259,200.84481,0.02018,180.0225,383.95275,-4.70567
18009,3.99906,205.62303,3.95605,192.48946,0.02055,180.0225,381.9525,-4.68773
18010,3.99923,201.38013,4.07035,218.86831,0.0186,180.0225,379.99988,-4.66531
18011,3.99919,201.74296,4.05777,217.53553,0.01865,180.0225,377.99963,-4.64631
18012,3.99943,201.88478,4.04549,220.58435,0.01834,180.0225,375.99938,-4.62073
18013,3.99898,202.89999,4.01396,215.17779,0.01865,180.0225,373.99913,-4.60178
18014,3.9991,203.25019,4.04157,197.61327,0.02045,180.0225,371.99888,-4.576
18015,3.9991,199.10191,4.22269,198.03027,0.02132,180.0225,369.99863,-4.55979
18016,3.99927,197.62654,4.24676,214.25629,0.01982,180.0225,367.99838,-4.55128
18017,3.99919,196.08417,4.31681,214.7335,0.0201,180.0225,365.99813,-4.54466
18018,3.99925,199.92777,4.14015,215.76211,0.01919,180.0225,363.99788,-4.53621
18019,3.99924,205.23576,3.94912,201.54307,0.01959,180.0225,361.99762,-4.52986
18020,3.99946,200.89853,4.09529,217.04177,0.01887,180.0225,359.99738,-4.52021
18021,3.99923,211.31854,3.6997,207.74642,0.01781,180.0225,357.99713,-4.49232
18022,3.99952,200.27701,4.11152,221.8999,0.01853,180.0225,355.99688,-4.48186
18023,3.99913,199.05959,4.17097,218.93667,0.01905,180.0225,353.99663,-4.45972
18024,3.99908,197.14155,4.2948,204.42847,0.02101,180.0225,351.99638,-4.44235
18025,3.9989,193.66802,4.45059,208.12183,0.02138,180.0225,349.99613,-4.42539
18026,3.99912,195.0545,4.40345,201.25605,0.02188,180.0225,347.99588,-4.40514
18027,3.99915,201.03777,4.11658,205.41645,0.02004,180.0225,345.99563,-4.39078
18028,3.99931,210.00077,3.75176,206.2913,0.01819,180.0225,343.99538,-4.37609
18029,3.99925,201.54694,4.06915,216.18734,0.01882,180.0225,341.99513,-4.36519
18030,3.99921,193.354,4.47843,204.14684,0.02194,180.0225,339.99487,-4.35522
18031,3.99912,190.77397,4.62162,200.63358,0.02304,180.0225,337.99463,-4.36323
18032,3.99926,196.02559,4.35945,200.38636,0.02176,180.0225,335.99438,-4.35305
18033,3.99925,205.10468,3.98042,191.47013,0.02079,180.0225,333.99413,-4.32128
18034,3.99913,201.03151,4.10267,211.18149,0.01943,180.0225,331.99387,-4.31663
18035,3.99902,198.97044,4.21028,204.60563,0.02058,180.0225,329.99363,-4.29623
18036,3.99904,201.05543,4.13731,197.27384,0.02097,180.0225,327.99338,-4.29592
18037,3.99887,206.75042,3.90133,195.85914,0.01992,180.0225,325.99313,-4.27344
18038,3.99913,199.6836,4.18282,202.93954,0.02061,180.0225,323.99288,-4.25625
18039,3.99924,197.79488,4.24173,213.17604,0.0199,180.0225,321.99263,-4.23558
18040,3.99947,200.91211,4.09793,215.61618,0.01901,180.0225,319.99238,-4.22064
18041,3.99925,202.29765,4.03012,219.53731,0.01836,180.0225,317.99213,-4.20405
18042,3.99937,201.72417,4.05073,221.28768,0.01831,180.0225,315.99188,-4.1882
18043,3.9993,203.13121,3.97729,228.68885,0.01739,180.0225,313.99163,-4.16503
18044,3.9991,201.91662,4.07462,206.99068,0.01969,180.0225,311.99138,-4.13138
18045,3.99917,201.83196,4.07435,208.63654,0.01953,180.0225,309.99112,-4.12146
18046,3.99931,208.64175,3.83318,193.34139,0.01983,180.0225,307.99088,-4.09047
18047,3.99915,182.79022,5.00439,219.23593,0.02283,180.0225,305.99063,-4.08681
18048,3.99913,204.05401,4.02482,191.27565,0.02104,180.0225,303.99038,-4.06663
18049,3.99924,205.95319,3.93841,194.13247,0.02029,180.0225,301.99013,-4.05532
18050,3.99901,203.09566,4.02461,206.93314,0.01945,180.0225,299.98988,-4.05289
18051,3.9991,202.5676,4.06838,198.48339,0.0205,180.0225,297.98963,-4.04515
18052,3.9989,197.80299,4.26285,204.80741,0.02081,180.0225,295.98938,-4.03779
18053,3.99901,191.76566,4.57387,199.43666,0.02293,180.0225,293.98913,-4.0265
18054,3.99919,197.21355,4.29256,204.07571,0.02103,180.0225,291.98888,-4.01633
18055,3.99902,203.28878,4.00947,209.95249,0.0191,180.0225,289.98863,-4.00119
18056,3.99899,206.70219,3.89115,200.90288,0.01937,180.0225,287.98837,-3.98067
18057,3.99923,201.29372,4.06185,224.63673,0.01808,180.0225,285.98813,-3.95893
18058,3.99919,209.66876,3.76235,207.16196,0.01816,180.0225,283.98788,-3.92868
18059,3.99928,197.94391,4.22724,216.34434,0.01954,180.0225,281.98763,-3.92545
18060,3.99914,198.56569,4.25836,194.30838,0.02192,180.0225,279.98737,-3.90628
18061,3.99913,192.62225,4.55765,191.47306,0.0238,180.0225,277.98713,-3.89158
18062,3.99917,193.53767,4.50684,192.63206,0.0234,180.0225,275.98688,-3.87575
18063,3.9992,187.27676,4.789,206.91285,0.02315,180.0225,273.98663,-3.86467
18064,3.99896,214.40752,3.65846,176.57681,0.02072,180.0225,271.98638,-3.82738
18065,3.99914,205.01521,3.9851,191.07465,0.02086,180.0225,269.98613,-3.82476
18066,3.99922,198.60492,4.21385,209.64838,0.0201,180.0225,267.98588,-3.82603
18067,3.99918,196.48848,4.26515,228.65938,0.01865,180.0225,265.98563,-3.82398
18068,3.99912,199.54039,4.15222,217.84067,0.01906,180.0225,263.98538,-3.80891
18069,3.99939,199.55509,4.17508,208.22021,0.02005,180.0225,261.98513,-3.79018
18070,3.99928,193.09078,4.49033,204.58317,0.02195,180.0225,259.98488,-3.76704
18071,3.99913,190.66206,4.62567,201.17823,0.02299,180.0225,257.98462,-3.75087
18072,3.99896,196.12211,4.38094,191.9965,0.02282,180.0225,255.98438,-3.72306
18073,3.99909,192.87912,4.47928,211.82383,0.02115,180.0225,253.98413,-3.70846
18074,3.99906,201.40416,4.11003,201.72614,0.02037,180.0225,251.98388,-3.6904
18075,3.99912,199.76218,4.17255,205.49331,0.02031,180.0225,249.98363,-3.67095
18076,3.99917,204.03481,4.00785,197.88788,0.02025,180.0225,247.98338,-3.65493
18077,3.9991,204.00868,4.01476,195.64477,0.02052,180.0225,245.98313,-3.63832
18078,3.99922,202.12302,4.10732,191.44894,0.02145,180.0225,243.98288,-3.62475
18079,3.9991,206.87181,3.86947,207.54698,0.01864,180.0225,241.98263,-3.60861
18080,3.99917,204.55619,4.01005,189.02695,0.02121,180.0225,239.98238,-3.61471
18081,3.99892,216.54389,3.55137,189.2867,0.01876,180.0225,237.98213,-3.58281
18082,3.99929,201.57098,4.07832,211.73916,0.01926,180.0225,235.98187,-3.57852
18083,3.9993,194.51995,4.37873,219.59227,0.01994,180.0225,233.98163,-3.5684
18084,3.99925,211.79923,3.74295,181.27387,0.02065,180.0225,231.98138,-3.54475
18085,3.99908,200.4903,4.16613,195.94981,0.02126,180.0225,229.98113,-3.53342
18086,3.99903,202.31353,4.06952,202.19284,0.02013,180.0225,227.98087,-3.51611
18087,3.99904,214.51711,3.62701,187.5113,0.01934,180.0225,225.98063,-3.48442
18088,3.99927,209.01974,3.8083,197.56599,0.01928,180.0225,223.98038,-3.4723
18089,3.99906,199.42747,4.17479,210.43952,0.01984,180.0225,221.98013,-3.47271
18090,3.99927,195.80671,4.34373,209.52407,0.02073,180.0225,219.97988,-3.45441
18091,3.99943,194.23121,4.42374,208.09295,0.02126,180.0225,217.97963,-3.44586
18092,3.99923,200.50168,4.11203,217.10284,0.01894,180.0225,215.97938,-3.43784
18093,3.99929,200.78538,4.07532,228.70884,0.01782,180.0225,213.97913,-3.42031
18094,3.99918,208.18235,3.8034,214.8758,0.0177,180.0225,211.97888,-3.40216
18095,3.99949,201.10164,4.06932,225.124,0.01808,180.0225,209.97863,-3.40045
18096,3.99945,195.47843,4.2898,239.16907,0.01794,180.0225,207.97838,-3.39178
18097,3.99939,200.07286,4.10215,230.62546,0.01779,180.0225,205.97812,-3.38409
18098,3.99936,199.0365,4.18583,213.18484,0.01963,180.0225,203.97788,-3.37414
18099,3.99927,200.93255,4.06779,229.33661,0.01774,180.0225,201.97763,-3.35177
18100,3.9993,199.23981,4.14772,225.99244,0.01835,180.0225,199.97738,-3.33112
18101,3.9994,198.2389,4.19354,225.32933,0.01861,180.0225,197.97713,-3.30893
18102,3.99929,199.50845,4.14264,222.86477,0.01859,180.0225,195.97688,-3.29103
18103,3.99918,195.48653,4.36985,205.59958,0.02125,180.0225,193.97663,-3.27374
18104,3.999,201.35191,4.09274,209.48512,0.01954,180.0225,191.97638,-3.25526
18105,3.999,202.54362,4.05099,205.66187,0.0197,180.0225,189.97613,-3.23589
18106,3.99923,194.61628,4.34233,233.15039,0.01862,180.0225,187.97588,-3.22938
18107,3.99943,198.1595,4.19062,228.35311,0.01835,180.0225,185.97563,-3.20439
18108,3.99918,198.36672,4.1769,230.37328,0.01813,180.0225,183.97537,-3.189
18109,3.99921,199.13911,4.14645,228.66141,0.01813,180.0225,181.97513,-3.17978
18110,3.99934,201.96245,4.05985,212.52112,0.0191,180.0225,179.97488,-3.16978
18111,3.99935,197.29302,4.28447,205.73137,0.02083,180.0225,177.97463,-3.15808
18112,3.99922,196.73484,4.32818,199.54467,0.02169,180.0225,175.97437,-3.14071
18113,3.99926,207.62395,3.86703,195.83006,0.01975,180.0225,173.97413,-3.12513
18114,3.99917,202.24982,4.05827,207.89823,0.01952,180.0225,171.97388,-3.11404
18115,3.99908,195.12517,4.40162,200.70966,0.02193,180.0225,169.97363,-3.10006
18116,3.99919,195.90037,4.37684,196.66395,0.02226,180.0225,167.97338,-3.08672
18117,3.99908,197.71619,4.31194,189.88385,0.02271,180.0225,165.97313,-3.06959
18118,3.99915,199.21987,4.18325,210.80253,0.01984,180.0225,163.97288,-3.05693
18119,3.99907,205.06337,3.98594,190.01882,0.02098,180.0225,161.97262,-3.04245
18120,3.99926,205.639,3.95145,194.06504,0.02036,180.0225,159.97238,-3.02697
18121,3.99886,203.57361,4.08718,177.58754,0.02302,180.0225,157.97213,-3.00938
18122,3.99909,210.66235,3.7562,192.95119,0.01947,180.0225,155.97188,-2.99596
18123,3.99926,202.9538,4.02723,208.46955,0.01932,180.0225,153.97162,-2.98603
18124,3.99908,203.24362,4.03092,201.84648,0.01997,180.0225,151.97138,-2.96948
18125,3.99915,202.29297,4.10763,188.81386,0.02175,180.0225,149.97113,-2.94927
18126,3.9992,205.73234,3.94215,196.16209,0.0201,180.0225,147.97088,-2.93631
18127,3.99891,209.17632,3.81153,193.51033,0.0197,180.0225,145.97063,-2.91932
18128,3.99906,205.76458,3.94652,193.8988,0.02035,180.0225,143.97038,-2.90127
18129,3.99892,204.10267,3.99782,200.60727,0.01993,180.0225,141.97013,-2.88712
18130,3.99888,219.40388,3.46804,182.95497,0.01896,180.0225,139.96988,-2.85231
18131,3.99907,202.73385,4.06155,198.36337,0.02048,180.0225,137.96963,-2.85484
18132,3.9992,198.39772,4.24258,202.39513,0.02096,180.0225,135.96938,-2.84644
18133,3.99924,196.18888,4.30214,218.67759,0.01967,180.0225,133.96913,-2.83352
18134,3.99931,198.13868,4.19694,225.77457,0.01859,180.0225,131.96887,-2.81522
18135,3.99923,200.30139,4.08776,232.8692,0.01755,180.0225,129.96863,-2.81148
18136,3.99911,197.72163,4.25408,209.58451,0.0203,180.0225,127.96838,-2.79815
18137,3.9993,200.36051,4.10975,220.93448,0.0186,180.0225,125.96813,-2.77944
18138,3.99958,194.82474,4.37939,213.82129,0.02048,180.0225,123.96787,-2.76931
18139,3.99932,196.76902,4.25401,227.96622,0.01866,180.0225,121.96763,-2.75347
18140,3.99931,195.96433,4.30324,222.61204,0.01933,180.0225,119.96738,-2.7402
18141,3.99924,196.89992,4.25549,224.56857,0.01895,180.0225,117.96713,-2.72809
18142,3.99917,195.91388,4.34057,208.78054,0.02079,180.0225,115.96688,-2.70686
18143,3.99905,195.78477,4.34698,208.61852,0.02084,180.0225,113.96663,-2.68266
18144,3.99922,190.52447,4.61247,207.46794,0.02223,180.0225,111.96638,-2.67147
18145,3.99928,209.04056,3.83418,186.85448,0.02052,180.0225,109.96612,-2.64213
18146,3.99943,199.36462,4.12684,233.65351,0.01766,180.0225,107.96588,-2.65726
18147,3.99922,197.97949,4.1915,231.66063,0.01809,180.0225,105.96563,-2.65727
18148,3.99942,206.31217,3.85625,225.3529,0.01711,180.0225,103.96538,-2.63939
18149,3.99954,202.57717,4.02698,215.6988,0.01867,180.0225,101.96512,-2.64482
18150,3.99925,200.71821,4.08411,225.75452,0.01809,180.0225,99.96488,-2.64072
18151,3.9995,202.46271,4.01507,223.61495,0.01796,180.0225,97.96463,-2.62733
18152,3.99929,201.89418,4.0494,218.49051,0.01853,180.0225,95.96438,-2.61546
18153,3.99944,204.57821,3.95962,208.65199,0.01898,180.0225,93.96413,-2.59464
18154,3.99931,203.57561,3.99409,211.6218,0.01887,180.0225,91.96388,-2.57439
18155,3.99942,202.99054,4.00901,215.95272,0.01856,180.0225,89.96363,-2.55445
18156,3.99953,201.46085,4.05778,223.34044,0.01817,180.0225,87.96337,-2.53718
18157,3.99939,201.331,4.05149,229.10597,0.01768,180.0225,85.96313,-2.51057
18158,3.99941,199.70202,4.14488,218.096,0.019,180.0225,83.96288,-2.48464
18159,3.9994,207.40628,3.85493,204.74049,0.01883,180.0225,81.96263,-2.44663
18160,3.99898,191.09078,4.63612,191.82337,0.02417,180.0225,79.96237,-2.43238
18161,3.99902,199.56293,4.17557,207.71514,0.0201,180.0225,77.96213,-2.41164
18162,3.9992,202.09033,4.10415,193.03114,0.02126,180.0225,75.96188,-2.38714
18163,3.9992,196.34215,4.32937,205.52658,0.02106,180.0225,73.96163,-2.37248
18164,3.99913,197.97535,4.25185,206.04843,0.02064,180.0225,71.96137,-2.36459
18165,3.99909,201.17663,4.12662,199.24949,0.02071,180.0225,69.96113,-2.34704
18166,3.99923,209.97381,3.75676,204.35023,0.01838,180.0225,67.96088,-2.31458
18167,3.99929,198.34447,4.20607,217.64744,0.01933,180.0225,65.96063,-2.31626
18168,3.99924,206.09685,3.89244,211.21584,0.01843,180.0225,63.96038,-2.2881
18169,3.99953,199.6503,4.1633,211.31698,0.0197,180.0225,61.96013,-2.28295
18170,3.99915,203.80641,4.02915,193.49574,0.02082,180.0225,59.95988,-2.27135
18171,3.99942,195.7407,4.34888,208.85539,0.02082,180.0225,57.95962,-2.26236
18172,3.99936,209.45467,3.79031,198.14884,0.01913,180.0225,55.95938,-2.22664
18173,3.99924,199.14117,4.20014,205.62458,0.02043,180.0225,53.95913,-2.22604
18174,3.99911,201.43555,4.09586,206.77948,0.01981,180.0225,51.95888,-2.20801
18175,3.99881,203.44479,4.01165,206.13414,0.01946,180.0225,49.95862,-2.19508
18176,3.99896,204.06443,3.9797,208.86574,0.01905,180.0225,47.95838,-2.17869
18177,3.99906,204.0629,4.00105,200.04361,0.02,180.0225,45.95813,-2.16736
18178,3.99883,216.93589,3.5406,187.98469,0.01883,180.0225,43.95788,-2.13699
18179,3.99887,204.24383,3.99625,198.87496,0.02009,180.0225,41.95763,-2.13495
18180,3.99865,202.80994,4.03834,206.05581,0.0196,180.0225,39.95738,-2.12021
18181,3.99898,199.92354,4.14093,215.36672,0.01923,180.0225,37.95713,-2.10284
18182,3.99912,203.70892,4.05352,186.43247,0.02174,180.0225,35.95687,-2.08127
18183,3.99883,213.96218,3.63739,191.56074,0.01899,180.0225,33.95663,-2.05372
18184,3.99886,202.35542,4.08042,197.2859,0.02068,180.0225,31.95638,-2.05647
18185,3.99912,206.25288,3.96717,179.59979,0.02209,180.0225,29.95613,-2.03906
18186,3.99884,222.25996,3.40495,169.80583,0.02005,180.0225,27.95587,-2.01087
18187,3.99898,197.3415,4.30631,197.21483,0.02184,180.0225,25.95563,-2.01949
18188,3.99888,198.87547,4.20103,209.7319,0.02003,180.0225,23.95538,-2.00125
18189,3.99928,196.67248,4.25892,227.715,0.0187,180.0225,21.95513,-1.99354
18190,3.99915,210.92607,3.73249,198.99174,0.01876,180.0225,19.95487,-1.98075
18191,3.99933,196.20238,4.35066,200.52989,0.0217,180.0225,17.95463,-1.98248
18192,3.9992,199.46068,4.16374,214.4512,0.01942,180.0225,15.95438,-1.9627
18193,3.99935,197.0265,4.26655,217.43359,0.01962,180.0225,13.95413,-1.9543
18194,3.99887,197.62455,4.24495,214.82877,0.01976,180.0225,11.95388,-1.93983
18195,3.99916,202.74543,4.00825,220.99897,0.01814,180.0225,9.95363,-1.9218
18196,3.99944,201.65271,4.07301,212.59197,0.01916,180.0225,7.95338,-1.90161
18197,3.9994,207.30287,3.84954,209.08248,0.01841,180.0225,5.95312,-1.86131
18198,3.9992,199.48888,4.19726,200.88003,0.02089,180.0225,3.95288,-1.84971
18199,3.99904,205.26871,3.94908,200.90943,0.01966,180.0225,1.95263,-1.81575
18200,3.99901,217.1348,3.56068,176.73748,0.02015,180.0225,0,-1.78634
18201,3.99949,195.938,4.29784,225.55902,0.01905,182.02275,397.9545,-4.80671
18202,3.99937,202.6565,4.02545,214.79266,0.01874,182.02275,395.95425,-4.79606
18203,3.99928,203.76375,3.97688,215.93182,0.01842,182.02275,393.954,-4.78569
18204,3.99891,206.17987,3.9341,192.11003,0.02048,182.02275,391.95375,-4.7805
18205,3.99851,211.41927,3.73845,188.24867,0.01986,182.02275,389.9535,-4.76307
18206,3.99912,216.74919,3.56594,180.06337,0.0198,182.02275,387.95325,-4.73994
18207,3.99902,202.04904,4.04821,215.8952,0.01875,182.02275,385.953,-4.72467
18208,3.99917,202.59174,4.03644,211.02281,0.01913,182.02275,383.95275,-4.7079
18209,3.99915,204.72135,3.99227,192.93353,0.02069,182.02275,381.9525,-4.69535
18210,3.99911,197.4026,4.31775,192.66839,0.02241,182.02275,379.99988,-4.68935
18211,3.99916,203.49705,3.98578,216.85452,0.01838,182.02275,377.99963,-4.66216
18212,3.9993,203.21085,3.96535,233.38706,0.01699,182.02275,375.99938,-4.64145
18213,3.99908,200.12972,4.14098,211.57706,0.01957,182.02275,373.99913,-4.61731
18214,3.9993,222.92106,3.37714,172.57792,0.01957,182.02275,371.99888,-4.5681
18215,3.99916,195.082,4.39334,204.2048,0.02151,182.02275,369.99863,-4.57776
18216,3.9993,203.27677,4.02396,204.18648,0.01971,182.02275,367.99838,-4.56641
18217,3.99937,200.98345,4.10209,212.43254,0.01931,182.02275,365.99813,-4.56083
18218,3.99916,201.76573,4.04718,222.02869,0.01823,182.02275,363.99788,-4.55396
18219,3.99924,200.40076,4.10552,222.05156,0.01849,182.02275,361.99762,-4.55064
18220,3.99942,214.35769,3.59583,205.0389,0.01754,182.02275,359.99738,-4.52149
18221,3.99902,202.58314,4.02054,218.28601,0.01842,182.02275,357.99713,-4.51619
18222,3.99913,217.45444,3.49785,200.32073,0.01746,182.02275,355.99688,-4.48177
18223,3.9994,202.21537,4.07645,201.30426,0.02025,182.02275,353.99663,-4.47423
18224,3.99902,196.9678,4.32097,198.20203,0.0218,182.02275,351.99638,-4.45848
18225,3.99898,193.43617,4.4532,211.24412,0.02108,182.02275,349.99613,-4.43975
18226,3.9991,194.60808,4.36394,223.80592,0.0195,182.02275,347.99588,-4.41975
18227,3.99899,195.73607,4.33259,214.86855,0.02016,182.02275,345.99563,-4.40917
18228,3.99918,203.54388,3.99709,210.80839,0.01896,182.02275,343.99538,-4.40047
18229,3.99937,199.13254,4.17407,216.32074,0.0193,182.02275,341.99513,-4.38775
18230,3.9994,192.28535,4.49571,216.7049,0.02075,182.02275,339.99487,-4.37737
18231,3.99928,190.8417,4.62374,199.03619,0.02323,182.02275,337.99463,-4.37118
18232,3.99919,208.0938,3.83292,202.45291,0.01893,182.02275,335.99438,-4.36194
18233,3.99927,205.28606,3.92233,212.44388,0.01846,182.02275,333.99413,-4.34484
18234,3.99924,200.51472,4.07765,233.40022,0.01747,182.02275,331.99387,-4.33577
18235,3.99898,203.60116,4.00484,206.3327,0.01941,182.02275,329.99363,-4.31402
18236,3.99895,203.82907,4.03324,191.58939,0.02105,182.02275,327.99338,-4.3078
18237,3.99897,204.37916,3.98494,201.18661,0.01981,182.02275,325.99313,-4.28869
18238,3.99902,197.5683,4.29806,196.44365,0.02188,182.02275,323.99288,-4.27426
18239,3.99902,204.70719,3.95869,206.53735,0.01917,182.02275,321.99263,-4.24821
18240,3.99913,202.43891,4.03372,215.06182,0.01876,182.02275,319.99238,-4.23744
18241,3.99931,200.81137,4.08859,221.73893,0.01844,182.02275,317.99213,-4.22147
18242,3.99939,203.20058,3.99559,218.13235,0.01832,182.02275,315.99188,-4.20081
18243,3.99931,204.06018,3.97028,213.35182,0.01861,182.02275,313.99163,-4.17851
18244,3.99953,152.32816,7.4238,233.09742,0.03185,182.02275,311.99138,-4.14344
18245,3.9995,170.74084,5.76194,230.44431,0.025,182.02275,309.99112,-4.12473
18246,3.99933,159.35139,6.80794,215.44766,0.0316,182.02275,307.99088,-4.11995
18247,3.99952,139.66602,9.17859,225.92406,0.04063,182.02275,305.99063,-4.10073
18248,3.99912,211.74484,3.7161,192.74439,0.01928,182.02275,303.99038,-4.07675
18249,3.99904,203.70372,4.03824,191.74342,0.02106,182.02275,301.99013,-4.07609
18250,3.99881,202.4178,4.06336,202.75984,0.02004,182.02275,299.98988,-4.06644
18251,3.99909,209.54813,3.80262,191.37186,0.01987,182.02275,297.98963,-4.04995
18252,3.999,198.60268,4.26014,193.11729,0.02206,182.02275,295.98938,-4.04925
18253,3.99902,214.82095,3.62845,182.39414,0.01989,182.02275,293.98913,-4.01175
18254,3.99917,193.00108,4.52285,195.87268,0.02309,182.02275,291.98888,-4.0278
18255,3.99903,206.00909,3.96699,182.95007,0.02168,182.02275,289.98863,-4.01403
18256,3.99916,201.21787,4.12133,200.5747,0.02055,182.02275,287.98837,-4.00266
18257,3.99905,202.00726,4.05199,215.00283,0.01885,182.02275,285.98813,-3.98093
18258,3.9994,202.36902,4.04899,209.78566,0.0193,182.02275,283.98788,-3.96005
18259,3.99943,199.4478,4.13377,228.39523,0.0181,182.02275,281.98763,-3.93496
18260,3.99927,204.86853,3.92035,221.62191,0.01769,182.02275,279.98737,-3.9118
18261,3.9992,194.05751,4.45071,201.80204,0.02205,182.02275,277.98713,-3.91332
18262,3.99917,199.07273,4.19083,210.41025,0.01992,182.02275,275.98688,-3.88845
18263,3.99928,199.29981,4.16762,215.86795,0.01931,182.02275,273.98663,-3.87622
18264,3.99906,190.56963,4.60669,208.49601,0.02209,182.02275,271.98638,-3.86956
18265,3.9993,193.50406,4.44288,213.90418,0.02077,182.02275,269.98613,-3.8601
18266,3.99919,198.90886,4.13833,237.8394,0.0174,182.02275,267.98588,-3.85168
18267,3.99897,199.14425,4.13548,233.8621,0.01768,182.02275,265.98563,-3.84064
18268,3.99929,199.77282,4.14042,218.63538,0.01894,182.02275,263.98538,-3.82632
18269,3.99904,198.49383,4.23443,203.68286,0.02079,182.02275,261.98513,-3.80272
18270,3.99911,193.73416,4.47912,197.88833,0.02263,182.02275,259.98488,-3.78703
18271,3.99912,208.03935,3.8973,178.559,0.02183,182.02275,257.98462,-3.74891
18272,3.99908,192.03014,4.5543,201.26166,0.02263,182.02275,255.98438,-3.73984
18273,3.9993,203.32053,4.00449,211.70265,0.01892,182.02275,253.98413,-3.71237
18274,3.99889,205.99211,3.94298,191.64749,0.02057,182.02275,251.98388,-3.70417
18275,3.99886,204.67174,3.9768,199.53948,0.01993,182.02275,249.98363,-3.68453
18276,3.99905,209.19679,3.81516,191.77993,0.01989,182.02275,247.98338,-3.66086
18277,3.99887,197.87349,4.23331,214.95364,0.01969,182.02275,245.98313,-3.65764
18278,3.99895,208.51952,3.84157,191.74578,0.02003,182.02275,243.98288,-3.64379
18279,3.99902,208.92457,3.82355,192.64712,0.01985,182.02275,241.98263,-3.62764
18280,3.99902,206.89745,3.87572,204.236,0.01898,182.02275,239.98238,-3.62913
18281,3.99898,197.36083,4.25466,215.83518,0.01971,182.02275,237.98213,-3.61552
18282,3.99914,200.8363,4.07497,227.71064,0.0179,182.02275,235.98187,-3.59401
18283,3.99914,200.76021,4.10954,213.26046,0.01927,182.02275,233.98163,-3.58032
18284,3.99932,201.11418,4.12734,200.09578,0.02063,182.02275,231.98138,-3.56554
18285,3.9992,201.10282,4.08471,217.71026,0.01876,182.02275,229.98113,-3.54159
18286,3.9991,201.22624,4.09063,212.71702,0.01923,182.02275,227.98087,-3.53283
18287,3.99918,196.89533,4.30453,205.10296,0.02099,182.02275,225.98063,-3.51285
18288,3.99912,198.97609,4.22297,199.94409,0.02112,182.02275,223.98038,-3.49869
18289,3.99896,198.335,4.22801,208.77542,0.02025,182.02275,221.98013,-3.48982
18290,3.99921,200.24319,4.11387,221.32815,0.01859,182.02275,219.97988,-3.47045
18291,3.99915,199.71474,4.14841,216.18403,0.01919,182.02275,217.97963,-3.45906
18292,3.99927,217.84463,3.46747,210.04015,0.01651,182.02275,215.97938,-3.43104
18293,3.99927,200.82464,4.07684,227.1018,0.01795,182.02275,213.97913,-3.43741
18294,3.99938,199.80125,4.10934,232.9091,0.01764,182.02275,211.97888,-3.42804
18295,3.99922,198.75502,4.16511,227.81551,0.01828,182.02275,209.97863,-3.42493
18296,3.9993,199.49229,4.12602,231.19036,0.01785,182.02275,207.97838,-3.41379
18297,3.99942,196.83775,4.25084,228.04098,0.01864,182.02275,205.97812,-3.40629
18298,3.99935,199.44556,4.13292,228.81024,0.01806,182.02275,203.97788,-3.39267
18299,3.9992,199.45163,4.1386,225.86387,0.01832,182.02275,201.97763,-3.37235
18300,3.99953,197.92696,4.19698,230.31888,0.01822,182.02275,199.97738,-3.35172
18301,3.99939,198.2491,4.18172,230.68918,0.01813,182.02275,197.97713,-3.32783
18302,3.9994,205.72376,3.88895,220.29257,0.01765,182.02275,195.97688,-3.2911
18303,3.99935,175.11747,5.48598,221.41296,0.02478,182.02275,193.97663,-3.29777
18304,3.99933,199.45295,4.2031,199.42044,0.02108,182.02275,191.97638,-3.27257
18305,3.99909,200.58142,4.11623,213.69369,0.01926,182.02275,189.97613,-3.25904
18306,3.9991,194.38242,4.38268,220.54793,0.01987,182.02275,187.97588,-3.24779
18307,3.9992,198.47551,4.17962,226.79048,0.01843,182.02275,185.97563,-3.22382
18308,3.99926,211.14937,3.69209,214.99934,0.01717,182.02275,183.97537,-3.19649
18309,3.99921,199.61506,4.1402,221.79853,0.01867,182.02275,181.97513,-3.19782
18310,3.99937,200.3696,4.11037,220.50188,0.01864,182.02275,179.97488,-3.20207
18311,3.99898,198.33996,4.25376,199.29445,0.02134,182.02275,177.97463,-3.18055
18312,3.99911,197.29653,4.28507,205.34354,0.02087,182.02275,175.97437,-3.15622
18313,3.99925,205.82917,3.91538,205.67399,0.01904,182.02275,173.97413,-3.14272
18314,3.99898,206.57002,3.91434,193.64415,0.02021,182.02275,171.97388,-3.12526
18315,3.9993,197.73222,4.28461,198.49583,0.02159,182.02275,169.97363,-3.11271
18316,3.9992,196.80391,4.3373,195.48709,0.02219,182.02275,167.97338,-3.10068
18317,3.99905,191.86834,4.53967,208.54898,0.02177,182.02275,165.97313,-3.08403
18318,3.9991,198.86183,4.19909,210.85386,0.01991,182.02275,163.97288,-3.07461
18319,3.9991,204.73985,3.9695,201.46039,0.0197,182.02275,161.97262,-3.05988
18320,3.99894,204.16184,3.98262,205.86025,0.01935,182.02275,159.97238,-3.0437
18321,3.9993,203.8279,4.00084,204.20593,0.01959,182.02275,157.97213,-3.03013
18322,3.99935,205.11444,3.94453,205.62974,0.01918,182.02275,155.97188,-3.01622
18323,3.99904,215.2142,3.59957,188.63028,0.01908,182.02275,153.97162,-2.9888
18324,3.99929,195.37268,4.37037,207.38216,0.02107,182.02275,151.97138,-2.98641
18325,3.99923,198.09723,4.25676,202.26904,0.02105,182.02275,149.97113,-2.96303
18326,3.99899,200.09624,4.19272,192.86747,0.02174,182.02275,147.97088,-2.95235
18327,3.99907,201.23445,4.1071,205.74701,0.01996,182.02275,145.97063,-2.93756
18328,3.99883,203.93537,3.98865,207.23426,0.01925,182.02275,143.97038,-2.92075
18329,3.99899,202.28991,4.05992,206.42549,0.01967,182.02275,141.97013,-2.90551
18330,3.99887,201.28838,4.1256,197.73485,0.02086,182.02275,139.96988,-2.88782
18331,3.99901,201.65665,4.09698,202.50895,0.02023,182.02275,137.96963,-2.87039
18332,3.99931,197.51112,4.26785,208.1247,0.02051,182.02275,135.96938,-2.86263
18333,3.99925,199.30946,4.15012,223.41463,0.01858,182.02275,133.96913,-2.84393
18334,3.99947,198.78688,4.19275,214.99207,0.0195,182.02275,131.96887,-2.8358
18335,3.99908,198.95727,4.1647,223.74894,0.01861,182.02275,129.96863,-2.83064
18336,3.99932,201.47208,4.08141,212.24339,0.01923,182.02275,127.96838,-2.81349
18337,3.99941,200.07538,4.12164,221.20839,0.01863,182.02275,125.96813,-2.79938
18338,3.99943,198.87756,4.15767,228.9168,0.01816,182.02275,123.96787,-2.79216
18339,3.99944,216.29212,3.52433,207.47448,0.01699,182.02275,121.96763,-2.76182
18340,3.99939,198.95294,4.17197,220.71888,0.0189,182.02275,119.96738,-2.76589
18341,3.99936,199.23237,4.14073,229.54798,0.01804,182.02275,117.96713,-2.74536
18342,3.99935,202.12444,4.05884,209.99162,0.01933,182.02275,115.96688,-2.71866
18343,3.99924,192.52813,4.52385,202.90468,0.0223,182.02275,113.96663,-2.70239
18344,3.9991,190.42374,4.6022,212.47743,0.02166,182.02275,111.96638,-2.68898
18345,3.99926,193.28428,4.47707,205.76204,0.02176,182.02275,109.96612,-2.67262
18346,3.99935,201.14951,4.0839,217.25223,0.0188,182.02275,107.96588,-2.66829
18347,3.99916,197.14132,4.2341,229.25809,0.01847,182.02275,105.96563,-2.66748
18348,3.99934,202.11418,4.016,230.45688,0.01743,182.02275,103.96538,-2.65586
18349,3.99946,201.03988,4.07696,222.69521,0.01831,182.02275,101.96512,-2.65827
18350,3.99926,204.41985,3.93362,224.07595,0.01755,182.02275,99.96488,-2.6522
18351,3.9994,202.40412,4.02678,219.0861,0.01838,182.02275,97.96463,-2.63907
18352,3.99939,202.30845,4.04416,212.99172,0.01899,182.02275,95.96438,-2.6248
18353,3.99942,200.76964,4.08902,222.43802,0.01838,182.02275,93.96413,-2.60427
18354,3.99934,204.39244,3.93736,222.76768,0.01767,182.02275,91.96388,-2.57581
18355,3.99938,204.23725,3.93582,226.86026,0.01735,182.02275,89.96363,-2.55789
18356,3.99942,202.34108,4.03395,216.9899,0.01859,182.02275,87.96337,-2.53731
18357,3.9996,213.13098,3.64116,204.24972,0.01783,182.02275,85.96313,-2.49839
18358,3.99925,202.62697,4.02367,216.10562,0.01862,182.02275,83.96288,-2.48355
18359,3.9996,213.95085,3.62674,196.96807,0.01841,182.02275,81.96263,-2.4422
18360,3.99915,201.12743,4.12437,200.9138,0.02053,182.02275,79.96237,-2.43694
18361,3.999,197.7618,4.25547,208.30413,0.02043,182.02275,77.96213,-2.41923
18362,3.99914,199.73598,4.19812,196.60987,0.02135,182.02275,75.96188,-2.40209
18363,3.99908,200.72202,4.14969,198.13471,0.02094,182.02275,73.96163,-2.38518
18364,3.99921,198.78782,4.23615,198.37675,0.02135,182.02275,71.96137,-2.38126
18365,3.99885,204.63029,3.97338,201.60394,0.01971,182.02275,69.96113,-2.36024
18366,3.99903,200.048,4.16332,204.12431,0.0204,182.02275,67.96088,-2.34434
18367,3.99887,206.24354,3.9146,198.74241,0.0197,182.02275,65.96063,-2.31415
18368,3.99929,196.49557,4.31481,208.22099,0.02072,182.02275,63.96038,-2.32092
18369,3.99902,196.83306,4.28812,212.22321,0.02021,182.02275,61.96013,-2.31061
18370,3.99903,200.92139,4.12485,204.11443,0.02021,182.02275,59.95988,-2.28942
18371,3.99907,197.53791,4.2904,199.50534,0.02151,182.02275,57.95962,-2.27651
18372,3.99918,203.14223,4.01434,210.58051,0.01906,182.02275,55.95938,-2.23607
18373,3.99903,201.5514,4.06951,215.82732,0.01886,182.02275,53.95913,-2.22903
18374,3.99908,213.3345,3.6463,197.92105,0.01842,182.02275,51.95888,-2.2132
18375,3.99893,217.26405,3.58237,167.07753,0.02144,182.02275,49.95862,-2.19446
18376,3.99898,207.02048,3.9014,191.64029,0.02036,182.02275,47.95838,-2.17705
18377,3.99898,198.87484,4.22133,202.11737,0.02089,182.02275,45.95813,-2.17955
18378,3.99896,211.21648,3.7501,186.84541,0.02007,182.02275,43.95788,-2.15259
18379,3.99917,198.06081,4.2683,198.79946,0.02147,182.02275,41.95763,-2.14869
18380,3.99928,199.14377,4.19321,208.26167,0.02013,182.02275,39.95738,-2.13312
18381,3.99909,195.38139,4.3789,204.17396,0.02145,182.02275,37.95713,-2.11529
18382,3.99896,205.97239,3.88787,215.63902,0.01803,182.02275,35.95687,-2.0948
18383,3.99915,182.20291,5.01665,226.20903,0.02218,182.02275,33.95663,-2.08327
18384,3.99923,189.38556,4.65358,213.53513,0.02179,182.02275,31.95638,-2.07015
18385,3.99905,208.17534,3.87363,184.82201,0.02096,182.02275,29.95613,-2.04845
18386,3.99901,208.11697,3.8268,204.71153,0.01869,182.02275,27.95587,-2.04588
18387,3.99881,206.90569,3.88421,200.32295,0.01939,182.02275,25.95563,-2.03955
18388,3.99888,201.9224,4.09461,198.97441,0.02058,182.02275,23.95538,-2.01669
18389,3.99917,201.17877,4.09282,212.68752,0.01924,182.02275,21.95513,-2.00993
18390,3.99911,198.057,4.22578,214.74621,0.01968,182.02275,19.95487,-2.01586
18391,3.99926,196.10921,4.31395,215.43378,0.02002,182.02275,17.95463,-1.98999
18392,3.9992,199.04333,4.15383,227.12886,0.01829,182.02275,15.95438,-1.98275
18393,3.99926,199.46991,4.13685,226.34942,0.01828,182.02275,13.95413,-1.96943
18394,3.99941,198.51445,4.20328,215.66648,0.01949,182.02275,11.95388,-1.95485
18395,3.99913,202.31934,4.05924,206.25637,0.01968,182.02275,9.95363,-1.93755
18396,3.99927,201.6488,4.03565,230.31081,0.01752,182.02275,7.95338,-1.91811
18397,3.99943,201.51023,4.06865,217.21696,0.01873,182.02275,5.95312,-1.88396
18398,3.99894,213.36693,3.66679,188.23668,0.01948,182.02275,3.95288,-1.85705
18399,3.999,203.10303,4.0394,200.8057,0.02012,182.02275,1.95263,-1.83486
18400,3.99889,215.29842,3.61007,182.86229,0.01974,182.02275,0,-1.80729
18401,3.99921,201.50625,4.06736,217.76017,0.01868,184.023,397.9545,-4.82128
18402,3.99908,203.76585,3.99179,209.03718,0.0191,184.023,395.95425,-4.80887
18403,3.99939,204.74113,3.95594,207.31008,0.01908,184.023,393.954,-4.79498
18404,3.999,196.17217,4.36277,196.90223,0.02216,184.023,391.95375,-4.78704
18405,3.99911,220.25034,3.44613,180.2824,0.01912,184.023,389.9535,-4.75545
18406,3.9988,212.52039,3.69486,189.42794,0.01951,184.023,387.95325,-4.75121
18407,3.99921,201.84309,4.06316,213.228,0.01906,184.023,385.953,-4.74385
18408,3.99901,205.82727,3.899,213.07784,0.0183,184.023,383.95275,-4.72453
18409,3.99908,201.83742,4.05381,217.45342,0.01864,184.023,381.9525,-4.71002
18410,3.99941,200.05582,4.15417,207.71579,0.02,184.023,379.99988,-4.69142
18411,3.99922,221.22274,3.38465,194.66104,0.01739,184.023,377.99963,-4.65729
18412,3.9994,204.34765,3.93695,223.94569,0.01758,184.023,375.99938,-4.65043
18413,3.99926,203.1603,4.01576,209.676,0.01915,184.023,373.99913,-4.62538
