Repository: edrossi93/mecanano-ml-nanomechanics-tutorial

File: data/nanoindent_maps/Duplex Steel 2um.csv (part 36 of 77)
Index,Load,Depth,HARDNESS,MODULUS,H/E,X Position,Y Position,Z Position
Integer,mN,nm,GPa,GPa,None,µm,µm,µm
18414,3.99898,209.68587,3.78347,197.10101,0.0192,184.023,371.99888,-4.60275
18415,3.99909,196.19874,4.33309,206.57157,0.02098,184.023,369.99863,-4.58891
18416,3.99922,202.73739,4.02983,211.25185,0.01908,184.023,367.99838,-4.57898
18417,3.99918,197.33547,4.28644,204.23248,0.02099,184.023,365.99813,-4.57278
18418,3.99931,202.35854,4.0266,220.02852,0.0183,184.023,363.99788,-4.56419
18419,3.99936,198.57153,4.17569,226.72858,0.01842,184.023,361.99762,-4.55991
18420,3.99936,197.25747,4.23551,226.30067,0.01872,184.023,359.99738,-4.54658
18421,3.99917,198.62892,4.19834,215.46384,0.01949,184.023,357.99713,-4.5264
18422,3.99929,198.99125,4.16105,224.86484,0.0185,184.023,355.99688,-4.50956
18423,3.99914,196.17053,4.33706,205.65435,0.02109,184.023,353.99663,-4.4848
18424,3.99901,192.3729,4.51536,208.11271,0.0217,184.023,351.99638,-4.47392
18425,3.99929,195.27683,4.39869,199.35595,0.02206,184.023,349.99613,-4.45027
18426,3.99913,195.04827,4.39683,203.56324,0.0216,184.023,347.99588,-4.43347
18427,3.99914,209.04627,3.81439,194.51191,0.01961,184.023,345.99563,-4.41495
18428,3.99915,211.37447,3.70939,201.96759,0.01837,184.023,343.99538,-4.40574
18429,3.99956,205.03005,3.93842,209.95432,0.01876,184.023,341.99513,-4.39368
18430,3.99925,195.98571,4.31103,218.92344,0.01969,184.023,339.99487,-4.39195
18431,3.99892,183.68769,4.95149,219.19322,0.02259,184.023,337.99463,-4.39957
18432,3.99904,203.8103,3.98003,213.45382,0.01865,184.023,335.99438,-4.37396
18433,3.99917,199.84898,4.17672,202.48071,0.02063,184.023,333.99413,-4.3706
18434,3.99911,193.95296,4.41754,215.07888,0.02054,184.023,331.99387,-4.36739
18435,3.99904,199.98107,4.17132,202.23764,0.02063,184.023,329.99363,-4.34048
18436,3.99892,202.80739,4.08921,187.40136,0.02182,184.023,327.99338,-4.31894
18437,3.99881,211.84084,3.73024,185.34409,0.02013,184.023,325.99313,-4.29455
18438,3.99894,201.22836,4.12205,200.03155,0.02061,184.023,323.99288,-4.28562
18439,3.99908,211.79348,3.68375,206.93134,0.0178,184.023,321.99263,-4.25398
18440,3.99939,200.76025,4.10227,216.55204,0.01894,184.023,319.99238,-4.24916
18441,3.99933,202.04676,4.03727,221.19285,0.01825,184.023,317.99213,-4.22833
18442,3.99932,199.67399,4.14252,219.64058,0.01886,184.023,315.99188,-4.21091
18443,3.99929,218.16045,3.50008,187.57351,0.01866,184.023,313.99163,-4.17565
18444,3.99913,194.11819,4.48505,190.50025,0.02354,184.023,311.99138,-4.16576
18445,3.99926,205.65696,3.89336,219.31925,0.01775,184.023,309.99112,-4.1371
18446,3.99927,201.85788,4.07974,206.0125,0.0198,184.023,307.99088,-4.13213
18447,3.9991,206.0697,3.92122,199.01134,0.0197,184.023,305.99063,-4.11351
18448,3.99917,206.62575,3.91698,191.85394,0.02042,184.023,303.99038,-4.09802
18449,3.99897,204.73721,3.97977,197.34881,0.02017,184.023,301.99013,-4.08908
18450,3.99905,204.31808,4.01014,192.52285,0.02083,184.023,299.98988,-4.07562
18451,3.99899,197.15696,4.30224,201.51603,0.02135,184.023,297.98963,-4.06556
18452,3.99889,196.20575,4.33502,205.67399,0.02108,184.023,295.98938,-4.05872
18453,3.99926,196.02025,4.34968,203.78315,0.02134,184.023,293.98913,-4.04616
18454,3.99896,197.32764,4.31513,194.55507,0.02218,184.023,291.98888,-4.03721
18455,3.99908,206.84232,3.91979,187.51643,0.0209,184.023,289.98863,-4.02499
18456,3.99911,197.39479,4.27075,208.96525,0.02044,184.023,287.98837,-4.0136
18457,3.99896,203.19146,4.04167,198.45877,0.02037,184.023,285.98813,-3.99843
18458,3.99893,197.16319,4.28044,209.26543,0.02045,184.023,283.98788,-3.97482
18459,3.99928,201.65859,4.0574,219.40668,0.01849,184.023,281.98763,-3.9502
18460,3.99925,204.47471,3.94062,219.40484,0.01796,184.023,279.98737,-3.93268
18461,3.99926,200.29398,4.14973,205.26067,0.02022,184.023,277.98713,-3.93152
18462,3.99915,205.03187,3.90292,227.28811,0.01717,184.023,275.98688,-3.91661
18463,3.99902,210.78671,3.71047,212.1744,0.01749,184.023,273.98663,-3.89093
18464,3.99909,194.27361,4.41027,212.00211,0.0208,184.023,271.98638,-3.89085
18465,3.99923,216.77631,3.53617,192.76003,0.01834,184.023,269.98613,-3.85634
18466,3.99916,198.2549,4.17733,232.57876,0.01796,184.023,267.98588,-3.86609
18467,3.99913,198.08596,4.19434,227.97986,0.0184,184.023,265.98563,-3.85688
18468,3.99903,199.91357,4.12912,220.8097,0.0187,184.023,263.98538,-3.83736
18469,3.99911,197.22665,4.30586,199.21549,0.02161,184.023,261.98513,-3.81663
18470,3.99892,196.41067,4.34756,198.10294,0.02195,184.023,259.98488,-3.79425
18471,3.99909,192.10359,4.54813,202.00842,0.02251,184.023,257.98462,-3.7717
18472,3.99903,197.29728,4.30668,197.79883,0.02177,184.023,255.98438,-3.74782
18473,3.99931,197.49946,4.28949,200.53192,0.02139,184.023,253.98413,-3.7224
18474,3.99896,201.06631,4.15295,191.64261,0.02167,184.023,251.98388,-3.71531
18475,3.99887,206.076,3.92648,196.68412,0.01996,184.023,249.98363,-3.69467
18476,3.99907,204.56125,3.97752,201.18755,0.01977,184.023,247.98338,-3.66841
18477,3.99903,206.56587,3.92726,188.86498,0.02079,184.023,245.98313,-3.66408
18478,3.99905,209.48301,3.80104,193.01891,0.01969,184.023,243.98288,-3.65217
18479,3.99919,213.04176,3.65852,197.20832,0.01855,184.023,241.98263,-3.64532
18480,3.99919,203.88775,3.99017,207.60627,0.01922,184.023,239.98238,-3.64046
18481,3.99901,209.67769,3.77862,199.37148,0.01895,184.023,237.98213,-3.625
18482,3.99916,204.25406,3.94396,222.15654,0.01775,184.023,235.98187,-3.60522
18483,3.99931,195.33791,4.36067,211.51789,0.02062,184.023,233.98163,-3.60249
18484,3.99924,201.52361,4.07369,214.60677,0.01898,184.023,231.98138,-3.57614
18485,3.99908,201.58808,4.07032,214.79431,0.01895,184.023,229.98113,-3.55481
18486,3.99929,197.24022,4.2538,218.62981,0.01946,184.023,227.98087,-3.54649
18487,3.99925,200.05235,4.12985,217.88032,0.01895,184.023,225.98063,-3.52302
18488,3.99929,193.13159,4.44212,221.10107,0.02009,184.023,223.98038,-3.5128
18489,3.99929,217.02976,3.50833,202.45963,0.01733,184.023,221.98013,-3.47563
18490,3.9992,196.94668,4.24652,227.62373,0.01866,184.023,219.97988,-3.48466
18491,3.99916,199.15375,4.14268,230.16132,0.018,184.023,217.97963,-3.47254
18492,3.99933,199.12534,4.14742,228.55175,0.01815,184.023,215.97938,-3.46551
18493,3.9992,204.27712,3.94158,222.91676,0.01768,184.023,213.97913,-3.4492
18494,3.99947,200.20912,4.09496,231.34449,0.0177,184.023,211.97888,-3.44906
18495,3.99925,198.61522,4.15015,238.40494,0.01741,184.023,209.97863,-3.4451
18496,3.99939,197.97231,4.2084,223.99145,0.01879,184.023,207.97838,-3.42933
18497,3.99933,158.62975,6.7825,230.97529,0.02936,184.023,205.97812,-3.42366
18498,3.99938,199.49571,4.15124,219.27718,0.01893,184.023,203.97788,-3.40843
18499,3.9993,198.67816,4.15748,233.2449,0.01782,184.023,201.97763,-3.38674
18500,3.99936,196.73447,4.26177,225.20796,0.01892,184.023,199.97738,-3.36659
18501,3.99934,199.52258,4.15108,218.80548,0.01897,184.023,197.97713,-3.344
18502,3.99937,190.36483,4.55252,232.18491,0.01961,184.023,195.97688,-3.31697
18503,3.9994,157.61425,6.94979,220.07619,0.03158,184.023,193.97663,-3.30747
18504,3.99951,207.06105,3.90328,190.53278,0.02049,184.023,191.97638,-3.28273
18505,3.99929,196.06471,4.33589,207.9365,0.02085,184.023,189.97613,-3.27476
18506,3.99913,195.37522,4.35269,213.77014,0.02036,184.023,187.97588,-3.26027
18507,3.99947,200.06094,4.12722,218.99741,0.01885,184.023,185.97563,-3.23409
18508,3.99926,205.09899,3.92038,216.97199,0.01807,184.023,183.97537,-3.21663
18509,3.99926,200.91835,4.09182,218.11511,0.01876,184.023,181.97513,-3.21074
18510,3.99941,199.77017,4.10835,234.13301,0.01755,184.023,179.97488,-3.20659
18511,3.99924,198.26234,4.26716,196.06956,0.02176,184.023,177.97463,-3.18962
18512,3.99935,185.68529,4.8486,215.81224,0.02247,184.023,175.97437,-3.17082
18513,3.99885,206.49792,3.91153,195.8337,0.01997,184.023,173.97413,-3.15562
18514,3.99907,204.26182,4.01041,193.29733,0.02075,184.023,171.97388,-3.13927
18515,3.99927,198.86124,4.21577,204.51359,0.02061,184.023,169.97363,-3.12369
18516,3.99924,205.53611,3.93921,200.57723,0.01964,184.023,167.97338,-3.09914
18517,3.99925,191.04319,4.57433,211.15362,0.02166,184.023,165.97313,-3.09672
18518,3.99932,196.63798,4.30562,209.16921,0.02058,184.023,163.97288,-3.07385
18519,3.99916,197.53199,4.29704,197.40443,0.02177,184.023,161.97262,-3.07219
18520,3.99918,201.89838,4.09844,198.0683,0.02069,184.023,159.97238,-3.05687
18521,3.9993,207.598,3.85042,203.34255,0.01894,184.023,157.97213,-3.03802
18522,3.99919,205.82645,3.92764,200.46445,0.01959,184.023,155.97188,-3.02882
18523,3.99906,200.3954,4.14101,206.83053,0.02002,184.023,153.97162,-3.01421
18524,3.99905,206.704,3.92822,186.49381,0.02106,184.023,151.97138,-2.9937
18525,3.99896,208.509,3.8653,183.01932,0.02112,184.023,149.97113,-2.97809
18526,3.99896,200.80629,4.115,210.03637,0.01959,184.023,147.97088,-2.96557
18527,3.99897,203.68515,4.0199,198.81835,0.02022,184.023,145.97063,-2.94594
18528,3.999,203.13518,4.03556,201.78147,0.02,184.023,143.97038,-2.93047
18529,3.99903,202.77119,4.07617,192.43106,0.02118,184.023,141.97013,-2.91142
18530,3.99904,202.59792,4.06742,198.33096,0.02051,184.023,139.96988,-2.89485
18531,3.99911,203.5065,4.0372,195.18447,0.02068,184.023,137.96963,-2.87895
18532,3.99915,199.465,4.1814,207.20369,0.02018,184.023,135.96938,-2.87788
18533,3.99928,212.188,3.67207,205.67645,0.01785,184.023,133.96913,-2.84618
18534,3.99932,200.55632,4.08331,229.62217,0.01778,184.023,131.96887,-2.85642
18535,3.99916,201.23721,4.10499,206.58208,0.01987,184.023,129.96863,-2.85037
18536,3.99917,198.22489,4.18851,227.82891,0.01838,184.023,127.96838,-2.83922
18537,3.99927,199.52732,4.14024,223.57729,0.01852,184.023,125.96813,-2.82611
18538,3.9994,199.71481,4.1569,212.71132,0.01954,184.023,123.96787,-2.81588
18539,3.99923,203.0468,4.01761,210.92574,0.01905,184.023,121.96763,-2.79837
18540,3.99917,198.90571,4.16922,222.77818,0.01871,184.023,119.96738,-2.78841
18541,3.99918,215.3056,3.57527,198.48735,0.01801,184.023,117.96713,-2.75396
18542,3.99935,202.9771,3.99721,221.80267,0.01802,184.023,115.96688,-2.73877
18543,3.99932,197.48939,4.2819,203.36313,0.02106,184.023,113.96663,-2.71908
18544,3.99923,192.12305,4.54821,201.73266,0.02255,184.023,111.96638,-2.70287
18545,3.99935,187.15671,4.77821,212.20744,0.02252,184.023,109.96612,-2.6871
18546,3.99918,201.4275,4.09303,208.1033,0.01967,184.023,107.96588,-2.67394
18547,3.99891,200.60252,4.12747,208.54231,0.01979,184.023,105.96563,-2.66985
18548,3.99926,203.13958,3.97116,231.77005,0.01713,184.023,103.96538,-2.66734
18549,3.99937,203.83887,3.96649,219.47838,0.01807,184.023,101.96512,-2.66691
18550,3.99949,204.63687,3.97791,199.95674,0.01989,184.023,99.96488,-2.66326
18551,3.9992,203.77105,3.97918,214.67378,0.01854,184.023,97.96463,-2.64918
18552,3.9994,203.76023,3.96363,222.50633,0.01781,184.023,95.96438,-2.63158
18553,3.99934,202.22348,4.0304,220.93447,0.01824,184.023,93.96413,-2.60914
18554,3.99934,205.43788,3.92217,209.73007,0.0187,184.023,91.96388,-2.5822
18555,3.99948,212.90105,3.63853,209.82056,0.01734,184.023,89.96363,-2.55147
18556,3.99958,209.65352,3.75729,210.13586,0.01788,184.023,87.96337,-2.5327
18557,3.99957,202.46127,4.00378,229.44224,0.01745,184.023,85.96313,-2.51232
18558,3.99943,202.22862,4.02772,222.17048,0.01813,184.023,83.96288,-2.48265
18559,3.99929,203.59756,3.96724,223.98682,0.01771,184.023,81.96263,-2.45769
18560,3.99906,218.15836,3.49894,188.0281,0.01861,184.023,79.96237,-2.43248
18561,3.99921,198.8013,4.21225,206.83376,0.02037,184.023,77.96213,-2.42822
18562,3.99911,197.44485,4.26635,209.75822,0.02034,184.023,75.96188,-2.41156
18563,3.99891,201.98827,4.11417,190.99634,0.02154,184.023,73.96163,-2.39116
18564,3.99897,197.64487,4.26241,207.69544,0.02052,184.023,71.96137,-2.38528
18565,3.99903,200.10322,4.17695,198.20646,0.02107,184.023,69.96113,-2.37006
18566,3.99904,200.97374,4.14191,196.91778,0.02103,184.023,67.96088,-2.35615
18567,3.99935,201.22203,4.12777,198.20748,0.02083,184.023,65.96063,-2.34296
18568,3.99907,200.56059,4.12085,212.111,0.01943,184.023,63.96038,-2.32882
18569,3.99919,198.56065,4.23654,201.88432,0.02098,184.023,61.96013,-2.31378
18570,3.99895,207.17178,3.90169,189.22022,0.02062,184.023,59.95988,-2.29679
18571,3.99924,195.75757,4.35079,207.79447,0.02094,184.023,57.95962,-2.28189
18572,3.99935,176.96678,5.42701,205.55235,0.0264,184.023,55.95938,-2.25188
18573,3.99918,211.24893,3.73668,191.90363,0.01947,184.023,53.95913,-2.23376
18574,3.99916,201.14548,4.09585,212.00024,0.01932,184.023,51.95888,-2.23202
18575,3.99907,205.91113,3.97806,180.65078,0.02202,184.023,49.95862,-2.22018
18576,3.99901,194.54663,4.40631,208.63083,0.02112,184.023,47.95838,-2.2065
18577,3.9991,196.91788,4.31871,199.77301,0.02162,184.023,45.95813,-2.1939
18578,3.99886,197.29228,4.29897,200.40685,0.02145,184.023,43.95788,-2.17655
18579,3.99877,204.93226,3.96584,199.58354,0.01987,184.023,41.95763,-2.15242
18580,3.9992,204.89087,3.96753,199.78884,0.01986,184.023,39.95738,-2.13336
18581,3.99891,202.97653,4.04703,199.88207,0.02025,184.023,37.95713,-2.11386
18582,3.9991,205.40018,3.96544,192.42253,0.02061,184.023,35.95687,-2.10031
18583,3.99875,211.74125,3.69137,203.92839,0.0181,184.023,33.95663,-2.07189
18584,3.99903,196.8452,4.29659,208.79775,0.02058,184.023,31.95638,-2.08026
18585,3.99909,211.47333,3.69953,204.9257,0.01805,184.023,29.95613,-2.05539
18586,3.99905,204.12561,3.98409,205.92575,0.01935,184.023,27.95587,-2.06249
18587,3.99874,203.0205,4.03007,205.84419,0.01958,184.023,25.95563,-2.05573
18588,3.99925,198.40251,4.23192,206.25309,0.02052,184.023,23.95538,-2.031
18589,3.99921,204.99867,3.93342,212.65348,0.0185,184.023,21.95513,-2.02482
18590,3.99907,191.45325,4.56901,205.92004,0.02219,184.023,19.95487,-2.03149
18591,3.99914,199.24432,4.1836,210.21853,0.0199,184.023,17.95463,-2.00378
18592,3.99916,203.29205,3.99182,217.99992,0.01831,184.023,15.95438,-1.99621
18593,3.99924,216.84003,3.50797,206.11842,0.01702,184.023,13.95413,-1.96857
18594,3.9992,204.07772,3.96847,213.79837,0.01856,184.023,11.95388,-1.96586
18595,3.99929,207.8722,3.84555,200.75615,0.01916,184.023,9.95363,-1.94463
18596,3.99923,201.71372,4.05812,217.96677,0.01862,184.023,7.95338,-1.92924
18597,3.99938,201.7076,4.10486,198.84824,0.02064,184.023,5.95312,-1.89919
18598,3.99892,205.56608,3.96928,188.45165,0.02106,184.023,3.95288,-1.87147
18599,3.99884,201.88672,4.10715,194.95274,0.02107,184.023,1.95263,-1.84958
18600,3.99873,213.36386,3.68821,179.68208,0.02053,184.023,0,-1.82196
18601,3.99917,204.81411,3.90033,233.58164,0.0167,186.02325,397.9545,-4.83747
18602,3.99934,204.81823,3.93594,214.96981,0.01831,186.02325,395.95425,-4.81875
18603,3.9992,203.01765,4.03234,205.17775,0.01965,186.02325,393.954,-4.80582
18604,3.99908,198.94453,4.21382,203.75349,0.02068,186.02325,391.95375,-4.80161
18605,3.99895,206.37538,3.94379,185.69432,0.02124,186.02325,389.9535,-4.78729
18606,3.99904,206.82734,3.89823,195.9406,0.01989,186.02325,387.95325,-4.77484
18607,3.99885,201.41526,4.0744,216.14704,0.01885,186.02325,385.953,-4.75785
18608,3.99922,204.13249,3.96049,216.49696,0.01829,186.02325,383.95275,-4.74312
18609,3.99942,202.72138,4.02087,215.66333,0.01864,186.02325,381.9525,-4.72728
18610,3.99933,202.34542,4.04219,213.14008,0.01896,186.02325,379.99988,-4.70633
18611,3.99909,204.64935,3.91106,231.1685,0.01692,186.02325,377.99963,-4.69176
18612,3.99918,201.91888,4.04519,219.911,0.01839,186.02325,375.99938,-4.66621
18613,3.99908,203.45984,3.96998,225.34762,0.01762,186.02325,373.99913,-4.64162
18614,3.99902,198.02007,4.29768,189.84801,0.02264,186.02325,371.99888,-4.61979
18615,3.99917,192.80895,4.48282,211.84722,0.02116,186.02325,369.99863,-4.60454
18616,3.99924,201.4833,4.10585,202.09409,0.02032,186.02325,367.99838,-4.59411
18617,3.99901,197.16404,4.29352,204.47595,0.021,186.02325,365.99813,-4.58428
18618,3.99929,199.12979,4.13466,234.80631,0.01761,186.02325,363.99788,-4.57776
18619,3.9992,199.30252,4.1418,227.44784,0.01821,186.02325,361.99762,-4.57069
18620,3.99914,221.58012,3.36558,198.79961,0.01693,186.02325,359.99738,-4.53571
18621,3.99921,201.0061,4.07157,225.85174,0.01803,186.02325,357.99713,-4.54105
18622,3.9992,199.3849,4.16582,214.98799,0.01938,186.02325,355.99688,-4.52207
18623,3.99916,201.35781,4.08436,213.00787,0.01917,186.02325,353.99663,-4.49384
18624,3.99913,190.94407,4.64985,190.31331,0.02443,186.02325,351.99638,-4.47557
18625,3.99897,190.74533,4.57687,215.3934,0.02125,186.02325,349.99613,-4.46713
18626,3.99893,196.95213,4.30949,202.30668,0.0213,186.02325,347.99588,-4.4453
18627,3.99911,208.47596,3.83812,193.87837,0.0198,186.02325,345.99563,-4.42892
18628,3.99901,203.5004,3.97474,222.0516,0.0179,186.02325,343.99538,-4.42678
18629,3.99924,200.57668,4.1045,219.02955,0.01874,186.02325,341.99513,-4.40919
18630,3.9991,199.60073,4.13709,223.45655,0.01851,186.02325,339.99487,-4.40368
18631,3.99914,196.59571,4.35223,193.88386,0.02245,186.02325,337.99463,-4.39546
18632,3.99917,196.87042,4.26728,220.0294,0.01939,186.02325,335.99438,-4.40368
18633,3.99915,207.04255,3.88466,198.01802,0.01962,186.02325,333.99413,-4.38007
18634,3.99915,202.07871,4.09927,194.91568,0.02103,186.02325,331.99387,-4.37415
18635,3.99895,222.40279,3.37272,181.67883,0.01856,186.02325,329.99363,-4.33238
18636,3.99877,203.77868,4.0221,196.38259,0.02048,186.02325,327.99338,-4.32984
18637,3.99878,218.01445,3.52232,179.82151,0.01959,186.02325,325.99313,-4.29733
18638,3.99912,209.22813,3.83592,183.43394,0.02091,186.02325,323.99288,-4.28788
18639,3.99953,197.66073,4.23148,220.10289,0.01922,186.02325,321.99263,-4.27764
18640,3.99934,209.45096,3.77874,203.39292,0.01858,186.02325,319.99238,-4.25059
18641,3.99917,201.27047,4.07252,219.99484,0.01851,186.02325,317.99213,-4.23787
18642,3.99923,205.51494,3.90606,215.80542,0.0181,186.02325,315.99188,-4.21773
18643,3.99911,203.71338,4.00343,205.01998,0.01953,186.02325,313.99163,-4.2008
18644,3.99915,202.0973,4.05046,214.03443,0.01892,186.02325,311.99138,-4.17768
18645,3.99921,204.04977,4.00227,199.84744,0.02003,186.02325,309.99112,-4.16177
18646,3.99912,221.25769,3.39625,188.11239,0.01805,186.02325,307.99088,-4.12807
18647,3.9989,199.94609,4.20704,190.36397,0.0221,186.02325,305.99063,-4.12445
18648,3.99906,201.72472,4.10822,197.19864,0.02083,186.02325,303.99038,-4.11221
18649,3.99886,221.2959,3.43251,171.44197,0.02002,186.02325,301.99013,-4.0847
18650,3.99911,211.76186,3.72909,187.10021,0.01993,186.02325,299.98988,-4.07716
18651,3.99887,214.41198,3.61927,192.47171,0.0188,186.02325,297.98963,-4.0592
18652,3.99909,197.57595,4.28224,201.72393,0.02123,186.02325,295.98938,-4.06608
18653,3.999,201.21279,4.12416,199.53296,0.02067,186.02325,293.98913,-4.05284
18654,3.99914,204.12815,4.03876,185.39717,0.02178,186.02325,291.98888,-4.04631
18655,3.99924,203.75526,4.04182,189.79325,0.0213,186.02325,289.98863,-4.03645
18656,3.99881,215.25493,3.59715,188.95411,0.01904,186.02325,287.98837,-4.01252
18657,3.99893,210.96582,3.79959,172.55497,0.02202,186.02325,285.98813,-3.99373
18658,3.99933,197.40516,4.25522,214.96082,0.0198,186.02325,283.98788,-4.00151
18659,3.9991,203.45469,4.01896,203.08701,0.01979,186.02325,281.98763,-3.9832
18660,3.99951,204.57907,3.98629,197.6061,0.02017,186.02325,279.98737,-3.94984
18661,3.99906,204.38327,3.93972,221.59978,0.01778,186.02325,277.98713,-3.9516
18662,3.99899,204.41492,3.93725,222.16073,0.01772,186.02325,275.98688,-3.93897
18663,3.99906,203.13182,3.96606,234.63831,0.0169,186.02325,273.98663,-3.92328
18664,3.99913,198.3293,4.21031,216.0663,0.01949,186.02325,271.98638,-3.90627
18665,3.99932,198.93259,4.16729,223.1989,0.01867,186.02325,269.98613,-3.89086
18666,3.99926,203.59106,3.98294,216.41625,0.0184,186.02325,267.98588,-3.88449
18667,3.99923,197.12167,4.26626,215.70539,0.01978,186.02325,265.98563,-3.87339
18668,3.99905,200.23152,4.13478,212.28614,0.01948,186.02325,263.98538,-3.8504
18669,3.99898,190.68054,4.6032,207.73028,0.02216,186.02325,261.98513,-3.83383
18670,3.99909,195.03676,4.39281,205.10562,0.02142,186.02325,259.98488,-3.80241
18671,3.99914,191.2499,4.6348,190.00721,0.02439,186.02325,257.98462,-3.78094
18672,3.9989,192.46496,4.54316,197.83576,0.02296,186.02325,255.98438,-3.75818
18673,3.99907,206.42628,3.93573,187.87112,0.02095,186.02325,253.98413,-3.7237
18674,3.99908,204.21092,4.02479,188.92624,0.0213,186.02325,251.98388,-3.71942
18675,3.99905,199.99695,4.19846,192.47502,0.02181,186.02325,249.98363,-3.70642
18676,3.99901,208.06026,3.8468,196.96218,0.01953,186.02325,247.98338,-3.68858
18677,3.99886,220.02051,3.45268,180.65045,0.01911,186.02325,245.98313,-3.66544
18678,3.99899,203.74596,4.01874,198.28585,0.02027,186.02325,243.98288,-3.66634
18679,3.99905,207.27261,3.88959,192.32565,0.02022,186.02325,241.98263,-3.65647
18680,3.99903,214.06547,3.65573,182.41682,0.02004,186.02325,239.98238,-3.64155
18681,3.99942,202.24006,4.07345,202.06577,0.02016,186.02325,237.98213,-3.63839
18682,3.9993,211.20485,3.70575,206.8522,0.01791,186.02325,235.98187,-3.60353
18683,3.99954,198.41739,4.18933,223.69442,0.01873,186.02325,233.98163,-3.60653
18684,3.99934,200.2918,4.12096,217.24516,0.01897,186.02325,231.98138,-3.58634
18685,3.99944,198.66514,4.1849,220.68509,0.01896,186.02325,229.98113,-3.57237
18686,3.99927,208.63354,3.81311,201.98759,0.01888,186.02325,227.98087,-3.54962
18687,3.99929,199.79162,4.12303,226.27417,0.01822,186.02325,225.98063,-3.53989
18688,3.99916,196.89495,4.27456,216.54026,0.01974,186.02325,223.98038,-3.52871
18689,3.99935,200.30111,4.0965,228.51401,0.01793,186.02325,221.98013,-3.50511
18690,3.99917,197.53419,4.22675,224.49795,0.01883,186.02325,219.97988,-3.49739
18691,3.99926,196.13453,4.2947,222.85316,0.01927,186.02325,217.97963,-3.49661
18692,3.99907,210.13213,3.72434,217.7413,0.0171,186.02325,215.97938,-3.47375
18693,3.99938,206.11421,3.8883,212.92593,0.01826,186.02325,213.97913,-3.4653
18694,3.99929,199.31428,4.13878,228.71148,0.0181,186.02325,211.97888,-3.4665
18695,3.99919,197.86321,4.20197,229.10913,0.01834,186.02325,209.97863,-3.46136
18696,3.99931,196.73819,4.24807,231.37308,0.01836,186.02325,207.97838,-3.44769
18697,3.99933,200.02228,4.11341,226.11689,0.01819,186.02325,205.97812,-3.43765
18698,3.9992,199.55214,4.13812,224.02193,0.01847,186.02325,203.97788,-3.42148
18699,3.99929,199.03224,4.16573,221.88809,0.01877,186.02325,201.97763,-3.40108
18700,3.99938,196.99727,4.25797,221.62171,0.01921,186.02325,199.97738,-3.38109
18701,3.99917,195.6791,4.32044,220.90739,0.01956,186.02325,197.97713,-3.35948
18702,3.99924,195.14874,4.32766,228.49813,0.01894,186.02325,195.97688,-3.33236
18703,3.99921,207.239,3.84662,211.56783,0.01818,186.02325,193.97663,-3.31511
18704,3.99912,198.23292,4.23299,208.71844,0.02028,186.02325,191.97638,-3.30603
18705,3.99897,197.6148,4.26408,207.59258,0.02054,186.02325,189.97613,-3.28865
18706,3.99919,198.26334,4.23123,208.89817,0.02025,186.02325,187.97588,-3.27238
18707,3.99918,196.98152,4.2479,226.27126,0.01877,186.02325,185.97563,-3.25751
18708,3.99934,198.41138,4.1786,228.69507,0.01827,186.02325,183.97537,-3.23578
18709,3.99935,206.98227,3.85165,214.08515,0.01799,186.02325,181.97513,-3.21466
18710,3.99905,198.24279,4.23167,209.02086,0.02025,186.02325,179.97488,-3.21609
18711,3.99912,192.8937,4.47526,213.00602,0.02101,186.02325,177.97463,-3.19867
18712,3.99909,189.52914,4.6185,223.07818,0.0207,186.02325,175.97437,-3.18252
18713,3.99898,194.82389,4.40147,205.61859,0.02141,186.02325,173.97413,-3.16968
18714,3.99914,202.09818,4.07937,202.00799,0.02019,186.02325,171.97388,-3.14714
18715,3.99909,199.98588,4.17124,202.20741,0.02063,186.02325,169.97363,-3.13923
18716,3.99925,194.91389,4.39402,206.81084,0.02125,186.02325,167.97338,-3.12327
18717,3.99914,194.1431,4.40716,215.52464,0.02045,186.02325,165.97313,-3.11117
18718,3.99919,197.95608,4.27877,196.91739,0.02173,186.02325,163.97288,-3.09082
18719,3.9992,193.78115,4.44221,209.23265,0.02123,186.02325,161.97262,-3.08365
18720,3.99926,191.72214,4.53784,211.76103,0.02143,186.02325,159.97238,-3.07026
18721,3.99913,198.7526,4.20606,210.05409,0.02002,186.02325,157.97213,-3.05713
18722,3.99909,200.04091,4.17678,199.29053,0.02096,186.02325,155.97188,-3.04363
18723,3.99903,208.43801,3.83803,194.48334,0.01973,186.02325,153.97162,-3.02508
18724,3.99917,206.15219,3.934,192.68734,0.02042,186.02325,151.97138,-3.00835
18725,3.99906,207.87657,3.85338,197.25331,0.01954,186.02325,149.97113,-2.99307
18726,3.99882,206.40976,3.90229,201.0597,0.01941,186.02325,147.97088,-2.97509
18727,3.9989,202.75789,4.0506,202.11257,0.02004,186.02325,145.97063,-2.95885
18728,3.99899,202.02318,4.08681,200.31993,0.0204,186.02325,143.97038,-2.94199
18729,3.99887,200.93152,4.12301,204.58175,0.02015,186.02325,141.97013,-2.92654
18730,3.99911,199.33667,4.19456,204.35261,0.02053,186.02325,139.96988,-2.90789
18731,3.99918,199.61292,4.18348,203.89729,0.02052,186.02325,137.96963,-2.89827
18732,3.99933,196.70469,4.28742,214.99006,0.01994,186.02325,135.96938,-2.89844
18733,3.99926,207.28854,3.8539,207.23953,0.0186,186.02325,133.96913,-2.87259
18734,3.99934,202.27941,4.03971,215.50233,0.01875,186.02325,131.96887,-2.87949
18735,3.99938,202.73336,4.03635,208.5981,0.01935,186.02325,129.96863,-2.87492
18736,3.99929,200.91343,4.06436,231.52088,0.01756,186.02325,127.96838,-2.86112
18737,3.99928,199.40708,4.16257,215.99455,0.01927,186.02325,125.96813,-2.8506
18738,3.99914,203.79347,3.95466,226.2642,0.01748,186.02325,123.96787,-2.83709
18739,3.99952,195.57474,4.31529,225.3409,0.01915,186.02325,121.96763,-2.82717
18740,3.99919,199.10666,4.15842,223.66987,0.01859,186.02325,119.96738,-2.81068
18741,3.99935,199.53801,4.14222,222.49165,0.01862,186.02325,117.96713,-2.79061
18742,3.99926,214.56091,3.58398,207.44893,0.01728,186.02325,115.96688,-2.75029
18743,3.99934,207.48562,3.8451,207.78449,0.01851,186.02325,113.96663,-2.73156
18744,3.99918,203.30532,3.9996,214.13495,0.01868,186.02325,111.96638,-2.71675
18745,3.99917,186.74944,4.77872,219.12597,0.02181,186.02325,109.96612,-2.70436
18746,3.99909,200.5499,4.13377,207.02587,0.01997,186.02325,107.96588,-2.69725
18747,3.99905,196.03525,4.30471,220.47071,0.01953,186.02325,105.96563,-2.6941
18748,3.99939,199.79172,4.10295,236.46852,0.01735,186.02325,103.96538,-2.67973
18749,3.9993,202.3912,4.02388,220.66472,0.01824,186.02325,101.96512,-2.67902
18750,3.99937,198.42255,4.19086,222.80784,0.01881,186.02325,99.96488,-2.67361
18751,3.99928,203.64588,3.9803,216.60645,0.01838,186.02325,97.96463,-2.65631
18752,3.99939,199.8906,4.13499,218.80811,0.0189,186.02325,95.96438,-2.64034
18753,3.99969,201.53673,4.0626,219.61504,0.0185,186.02325,93.96413,-2.61346
18754,3.99921,202.84846,3.99304,226.48913,0.01763,186.02325,91.96388,-2.5904
18755,3.99945,203.63094,3.97695,218.58937,0.01819,186.02325,89.96363,-2.56124
18756,3.99959,205.03258,3.91915,219.07919,0.01789,186.02325,87.96337,-2.53984
18757,3.99948,200.60645,4.08107,229.76288,0.01776,186.02325,85.96313,-2.51413
18758,3.99946,211.22946,3.68761,215.95946,0.01708,186.02325,83.96288,-2.47704
18759,3.99949,203.86454,3.99962,204.17214,0.01959,186.02325,81.96263,-2.46862
18760,3.99917,203.08042,4.06891,190.37608,0.02137,186.02325,79.96237,-2.45307
18761,3.99895,200.32322,4.15597,202.25146,0.02055,186.02325,77.96213,-2.43921
18762,3.99898,203.51398,4.05104,190.05623,0.02131,186.02325,75.96188,-2.42219
18763,3.99914,199.15626,4.23108,194.35982,0.02177,186.02325,73.96163,-2.40787
18764,3.99916,200.89145,4.09713,216.19796,0.01895,186.02325,71.96137,-2.39485
18765,3.9992,196.83028,4.29402,210.10541,0.02044,186.02325,69.96113,-2.3815
18766,3.99913,199.51258,4.18893,203.51538,0.02058,186.02325,67.96088,-2.36943
18767,3.99919,197.09383,4.29324,205.83845,0.02086,186.02325,65.96063,-2.3633
18768,3.99906,200.55848,4.14229,203.54437,0.02035,186.02325,63.96038,-2.3401
18769,3.99907,205.01261,3.97056,196.54498,0.0202,186.02325,61.96013,-2.32205
18770,3.99919,208.83989,3.83201,190.67338,0.0201,186.02325,59.95988,-2.31045
18771,3.99928,170.93549,5.70298,242.10082,0.02356,186.02325,57.95962,-2.29769
18772,3.99947,123.17812,12.38721,238.29865,0.05198,186.02325,55.95938,-2.27201
18773,3.99904,211.49487,3.72629,192.33543,0.01937,186.02325,53.95913,-2.25835
18774,3.99894,204.72191,3.95503,207.83039,0.01903,186.02325,51.95888,-2.25041
18775,3.99897,201.72537,4.12375,191.68101,0.02151,186.02325,49.95862,-2.23539
18776,3.99885,201.60918,4.0901,205.95551,0.01986,186.02325,47.95838,-2.22149
18777,3.99895,204.25089,4.01474,191.83796,0.02093,186.02325,45.95813,-2.20525
18778,3.99896,199.61616,4.17582,206.66212,0.02021,186.02325,43.95788,-2.18818
18779,3.99913,201.2071,4.13051,197.35872,0.02093,186.02325,41.95763,-2.1717
18780,3.99896,204.74382,3.99434,191.74971,0.02083,186.02325,39.95738,-2.15286
18781,3.99911,202.49047,4.08575,193.35745,0.02113,186.02325,37.95713,-2.13669
18782,3.99906,199.87377,4.16407,206.82581,0.02013,186.02325,35.95687,-2.12101
18783,3.99894,213.52833,3.63503,199.90584,0.01818,186.02325,33.95663,-2.08527
18784,3.99895,174.61818,5.58564,206.35894,0.02707,186.02325,31.95638,-2.09408
18785,3.99917,190.38398,4.65303,197.53887,0.02355,186.02325,29.95613,-2.0868
18786,3.99924,190.47906,4.59382,214.4075,0.02143,186.02325,27.95587,-2.07382
18787,3.99908,202.53467,4.05243,205.26949,0.01974,186.02325,25.95563,-2.06926
18788,3.9993,206.89351,3.91178,189.78871,0.02061,186.02325,23.95538,-2.0459
18789,3.99912,199.17112,4.17774,213.93176,0.01953,186.02325,21.95513,-2.04213
18790,3.99893,196.53392,4.3512,195.05067,0.02231,186.02325,19.95487,-2.04316
18791,3.99885,193.94767,4.39,225.96847,0.01943,186.02325,17.95463,-2.0174
18792,3.99916,203.8981,3.97312,215.04347,0.01848,186.02325,15.95438,-2.00693
18793,3.99931,202.2887,4.01449,227.45169,0.01765,186.02325,13.95413,-1.99655
18794,3.99904,196.79646,4.2808,215.79477,0.01984,186.02325,11.95388,-1.98178
18795,3.99923,200.90343,4.10258,213.62896,0.0192,186.02325,9.95363,-1.96074
18796,3.99933,201.89981,4.04138,222.19053,0.01819,186.02325,7.95338,-1.94109
18797,3.99919,200.78118,4.11891,208.98749,0.01971,186.02325,5.95312,-1.91026
18798,3.99902,197.28552,4.2705,210.94551,0.02024,186.02325,3.95288,-1.88283
18799,3.99921,189.78312,4.65254,207.12199,0.02246,186.02325,1.95263,-1.85919
18800,3.99905,213.19482,3.69539,179.46218,0.02059,186.02325,0,-1.83224
18801,3.99908,207.9677,3.83295,204.59409,0.01873,188.0235,397.9545,-4.84966
18802,3.99932,203.61009,3.98553,214.86746,0.01855,188.0235,395.95425,-4.83121
18803,3.99893,202.20452,4.06497,205.81946,0.01975,188.0235,393.954,-4.82187
18804,3.99901,201.82927,4.14367,183.74453,0.02255,188.0235,391.95375,-4.80708
18805,3.99893,203.86885,4.06148,181.55837,0.02237,188.0235,389.9535,-4.79411
18806,3.99895,202.17545,4.10996,189.66895,0.02167,188.0235,387.95325,-4.78632
18807,3.99894,205.1383,3.94456,205.00077,0.01924,188.0235,385.953,-4.76464
18808,3.99921,219.3372,3.43497,200.49826,0.01713,188.0235,383.95275,-4.73744
18809,3.99927,207.74674,3.80072,225.30546,0.01687,188.0235,381.9525,-4.7374
18810,3.99916,206.60229,3.88757,204.24706,0.01903,188.0235,379.99988,-4.72327
18811,3.99922,205.94758,3.87784,221.35429,0.01752,188.0235,377.99963,-4.70124
18812,3.99922,204.37432,3.95303,215.3581,0.01836,188.0235,375.99938,-4.67718
18813,3.99908,209.01949,3.79641,202.72143,0.01873,188.0235,373.99913,-4.64878
18814,3.99916,192.88253,4.48007,211.51696,0.02118,188.0235,371.99888,-4.63711
18815,3.99918,199.19375,4.16503,218.96445,0.01902,188.0235,369.99863,-4.61789
18816,3.99903,201.38035,4.08089,214.03383,0.01907,188.0235,367.99838,-4.61055
18817,3.99919,207.80715,3.84986,199.95199,0.01925,188.0235,365.99813,-4.58876
18818,3.99924,199.85886,4.13081,221.23826,0.01867,188.0235,363.99788,-4.59156
18819,3.9992,206.74672,3.85634,216.25928,0.01783,188.0235,361.99762,-4.5827
18820,3.99925,201.33843,4.05198,228.61986,0.01772,188.0235,359.99738,-4.57285
18821,3.99908,203.62387,3.98667,213.95947,0.01863,188.0235,357.99713,-4.55324
18822,3.99932,213.7083,3.61634,206.25856,0.01753,188.0235,355.99688,-4.52265
18823,3.99919,207.6855,3.92274,175.01171,0.02241,188.0235,353.99663,-4.49686
18824,3.99924,176.12759,5.51229,199.69691,0.0276,188.0235,351.99638,-4.49811
18825,3.99913,190.15513,4.59749,218.93512,0.021,188.0235,349.99613,-4.48204
18826,3.99901,190.78064,4.58406,212.31993,0.02159,188.0235,347.99588,-4.46572
18827,3.9991,198.77746,4.20287,210.85899,0.01993,188.0235,345.99563,-4.45005
18828,3.99927,196.61913,4.26607,225.59767,0.01891,188.0235,343.99538,-4.44264
18829,3.99915,204.69765,3.94607,212.42021,0.01858,188.0235,341.99513,-4.42163
18830,3.99921,193.21181,4.44766,217.41993,0.02046,188.0235,339.99487,-4.42238
18831,3.99916,186.47836,4.83677,205.98979,0.02348,188.0235,337.99463,-4.43126
18832,3.99909,191.88092,4.57277,198.03333,0.02309,188.0235,335.99438,-4.42126
18833,3.99929,220.89938,3.39018,197.30539,0.01718,188.0235,333.99413,-4.37711
18834,3.99922,216.47948,3.53687,197.37738,0.01792,188.0235,331.99387,-4.36361
18835,3.9991,198.14839,4.27504,195.15721,0.02191,188.0235,329.99363,-4.36839
18836,3.99894,204.12452,4.01338,194.27219,0.02066,188.0235,327.99338,-4.34927
18837,3.99894,200.50641,4.14399,203.72093,0.02034,188.0235,325.99313,-4.3335
18838,3.99926,199.19636,4.20709,202.12537,0.02081,188.0235,323.99288,-4.31325
18839,3.9994,221.17753,3.3832,196.30892,0.01723,188.0235,321.99263,-4.26997
18840,3.99936,201.25221,4.07836,217.77403,0.01873,188.0235,319.99238,-4.27111
18841,3.9993,200.89238,4.08429,222.12548,0.01839,188.0235,317.99213,-4.24958
18842,3.99924,205.31442,3.91032,217.65994,0.01797,188.0235,315.99188,-4.23013
18843,3.99931,203.94236,3.97321,214.2361,0.01855,188.0235,313.99163,-4.21572
18844,3.99926,202.69391,4.03418,210.1779,0.01919,188.0235,311.99138,-4.18987
18845,3.99896,218.87624,3.49645,178.42329,0.0196,188.0235,309.99112,-4.15823
18846,3.99916,198.43508,4.24546,200.74496,0.02115,188.0235,307.99088,-4.15834
18847,3.99922,196.55072,4.3239,203.99431,0.0212,188.0235,305.99063,-4.14195
18848,3.99903,204.14106,4.00631,196.71095,0.02037,188.0235,303.99038,-4.12862
18849,3.999,208.09137,3.84016,199.24347,0.01927,188.0235,301.99013,-4.11811
18850,3.99901,198.03984,4.25068,205.32899,0.0207,188.0235,299.98988,-4.09895
18851,3.99916,196.73975,4.33066,198.62262,0.0218,188.0235,297.98963,-4.08812
18852,3.99911,196.69841,4.31577,204.36213,0.02112,188.0235,295.98938,-4.08009
18853,3.99901,205.81807,3.94904,192.09377,0.02056,188.0235,293.98913,-4.05755
18854,3.99916,215.71816,3.58514,187.21336,0.01915,188.0235,291.98888,-4.04088
18855,3.99908,206.37425,3.92576,192.34912,0.02041,188.0235,289.98863,-4.05236
18856,3.99918,202.55929,4.08976,190.94984,0.02142,188.0235,287.98837,-4.03819
18857,3.99898,197.14762,4.28657,207.26942,0.02068,188.0235,285.98813,-4.02454
18858,3.99928,202.0944,4.0329,222.30752,0.01814,188.0235,283.98788,-4.00475
18859,3.99931,205.55578,3.93279,202.95856,0.01938,188.0235,281.98763,-3.98722
18860,3.99934,197.39689,4.27364,207.94446,0.02055,188.0235,279.98737,-3.97656
18861,3.99916,204.44371,3.95713,212.09781,0.01866,188.0235,277.98713,-3.97402
18862,3.99908,204.12546,3.9771,208.96502,0.01903,188.0235,275.98688,-3.96044
18863,3.99919,201.0805,4.07993,220.33204,0.01852,188.0235,273.98663,-3.94747
18864,3.99943,129.81888,11.19255,216.35369,0.05173,188.0235,271.98638,-3.92638
18865,3.99938,209.01429,3.78127,210.14064,0.01799,188.0235,269.98613,-3.91262
18866,3.99941,203.78379,3.96759,220.06464,0.01803,188.0235,267.98588,-3.90162
18867,3.99924,196.17671,4.31875,212.33146,0.02034,188.0235,265.98563,-3.88738
18868,3.99923,192.34923,4.54929,197.90708,0.02299,188.0235,263.98538,-3.86993
18869,3.99899,198.19793,4.27681,193.78592,0.02207,188.0235,261.98513,-3.83921
18870,3.99923,190.62919,4.64467,196.25578,0.02367,188.0235,259.98488,-3.8134
18871,3.9989,189.1917,4.69499,203.6933,0.02305,188.0235,257.98462,-3.79134
18872,3.99896,193.40179,4.50061,196.3734,0.02292,188.0235,255.98438,-3.7699
18873,3.99915,189.86872,4.67232,199.84151,0.02338,188.0235,253.98413,-3.75175
18874,3.99904,200.73814,4.14473,199.65668,0.02076,188.0235,251.98388,-3.73462
18875,3.99875,202.28878,4.06733,203.34481,0.02,188.0235,249.98363,-3.7192
18876,3.99864,206.25488,3.91924,196.58032,0.01994,188.0235,247.98338,-3.70519
18877,3.99912,204.24826,3.98761,202.37397,0.0197,188.0235,245.98313,-3.69351
18878,3.99907,201.53339,4.11321,198.4321,0.02073,188.0235,243.98288,-3.6779
18879,3.99908,207.10692,3.92105,183.27491,0.02139,188.0235,241.98263,-3.67001
18880,3.99926,204.81448,3.99478,190.64424,0.02095,188.0235,239.98238,-3.66505
18881,3.99915,205.44182,3.94299,200.56293,0.01966,188.0235,237.98213,-3.65218
18882,3.99952,196.0068,4.28936,227.91717,0.01882,188.0235,235.98187,-3.6314
18883,3.99939,197.56038,4.22798,223.5375,0.01891,188.0235,233.98163,-3.62352
18884,3.99949,201.96073,4.05304,215.64435,0.0188,188.0235,231.98138,-3.6038
18885,3.99927,195.04437,4.36336,215.78372,0.02022,188.0235,229.98113,-3.59462
18886,3.99948,199.59372,4.15463,215.96469,0.01924,188.0235,227.98087,-3.57512
18887,3.99936,201.57562,4.05008,224.629,0.01803,188.0235,225.98063,-3.55076
18888,3.99935,199.33933,4.17874,210.56884,0.01984,188.0235,223.98038,-3.54271
18889,3.9994,198.88422,4.17298,221.63486,0.01883,188.0235,221.98013,-3.52195
18890,3.99937,200.55759,4.10549,219.02255,0.01874,188.0235,219.97988,-3.51166
18891,3.99955,199.24992,4.15684,221.70487,0.01875,188.0235,217.97963,-3.50442
18892,3.99941,201.37811,4.03798,235.1923,0.01717,188.0235,215.97938,-3.49783
18893,3.99936,196.50743,4.25903,231.19142,0.01842,188.0235,213.97913,-3.49057
18894,3.99956,199.1513,4.14706,228.31048,0.01816,188.0235,211.97888,-3.48307
18895,3.99931,197.73768,4.21498,225.75044,0.01867,188.0235,209.97863,-3.47749
18896,3.99926,199.37203,4.15047,222.00494,0.0187,188.0235,207.97838,-3.46116
18897,3.99952,195.9783,4.27373,235.82447,0.01812,188.0235,205.97812,-3.45116
18898,3.99938,198.75313,4.1475,236.71679,0.01752,188.0235,203.97788,-3.43524
18899,3.99935,199.15391,4.14485,229.20394,0.01808,188.0235,201.97763,-3.41512
18900,3.99935,199.35175,4.16687,215.24192,0.01936,188.0235,199.97738,-3.39515
18901,3.99888,200.78209,4.09451,219.35423,0.01867,188.0235,197.97713,-3.37254
18902,3.99907,195.93463,4.29192,228.02282,0.01882,188.0235,195.97688,-3.35125
18903,3.9993,200.86407,4.08215,223.71114,0.01825,188.0235,193.97663,-3.33535
18904,3.99951,140.19043,9.19907,217.19615,0.04235,188.0235,191.97638,-3.32082
18905,3.99904,212.13707,3.71167,188.45451,0.0197,188.0235,189.97613,-3.29279
18906,3.99918,197.34346,4.27841,207.01787,0.02067,188.0235,187.97588,-3.29245
18907,3.99919,193.95693,4.41557,215.78473,0.02046,188.0235,185.97563,-3.28025
18908,3.99945,214.17815,3.60317,204.5292,0.01762,188.0235,183.97537,-3.24023
18909,3.99926,217.45637,3.4912,203.92064,0.01712,188.0235,181.97513,-3.21575
18910,3.99916,188.0505,4.73423,210.59255,0.02248,188.0235,179.97488,-3.23463
18911,3.99922,191.42487,4.56318,208.3368,0.0219,188.0235,177.97463,-3.21325
18912,3.99919,206.97391,3.8904,196.80405,0.01977,188.0235,175.97437,-3.18382
18913,3.99914,202.70505,4.04573,205.08168,0.01973,188.0235,173.97413,-3.17567
18914,3.99912,198.71496,4.24033,198.05018,0.02141,188.0235,171.97388,-3.16957
18915,3.99904,201.86003,4.08396,204.17991,0.02,188.0235,169.97363,-3.15789
18916,3.99919,197.35122,4.26073,213.67287,0.01994,188.0235,167.97338,-3.14478
18917,3.9993,192.78004,4.51009,203.25393,0.02219,188.0235,165.97313,-3.12527
18918,3.99899,195.48956,4.34919,212.96933,0.02042,188.0235,163.97288,-3.11074
18919,3.99897,194.29676,4.43089,204.35256,0.02168,188.0235,161.97262,-3.09895
18920,3.99902,193.4998,4.44191,214.20433,0.02074,188.0235,159.97238,-3.08489
18921,3.99906,200.75251,4.15504,195.74678,0.02123,188.0235,157.97213,-3.07136
18922,3.99905,206.90566,3.88738,199.10522,0.01952,188.0235,155.97188,-3.05833
18923,3.99901,206.63318,3.90253,197.33943,0.01978,188.0235,153.97162,-3.03902
18924,3.99909,202.05458,4.09046,198.48394,0.02061,188.0235,151.97138,-3.02396
18925,3.99906,201.0107,4.13255,199.73046,0.02069,188.0235,149.97113,-3.005
18926,3.99911,202.48592,4.05898,203.48506,0.01995,188.0235,147.97088,-2.98843
18927,3.99886,207.78029,3.865,193.96778,0.01993,188.0235,145.97063,-2.96753
18928,3.99903,203.04851,4.02708,206.74115,0.01948,188.0235,143.97038,-2.95592
18929,3.99907,202.06351,4.08457,200.54641,0.02037,188.0235,141.97013,-2.93982
18930,3.99915,200.77497,4.1256,206.38442,0.01999,188.0235,139.96988,-2.92265
18931,3.99927,211.33865,3.76015,181.37915,0.02073,188.0235,137.96963,-2.9031
