Repository: edrossi93/mecanano-ml-nanomechanics-tutorial

File: data/nanoindent_maps/Duplex Steel 2um.csv (part 37 of 77)
Index,Load,Depth,HARDNESS,MODULUS,H/E,X Position,Y Position,Z Position
Integer,mN,nm,GPa,GPa,None,µm,µm,µm
18932,3.99936,215.20051,3.56877,203.73958,0.01752,188.0235,135.96938,-2.89414
18933,3.99928,198.94287,4.13758,237.51468,0.01742,188.0235,133.96913,-2.90298
18934,3.99956,208.64555,3.79059,212.59597,0.01783,188.0235,131.96887,-2.8952
18935,3.99902,214.34151,3.60948,198.28035,0.0182,188.0235,129.96863,-2.88534
18936,3.99935,201.04469,4.10312,210.86525,0.01946,188.0235,127.96838,-2.88408
18937,3.99935,218.91056,3.45197,198.97514,0.01735,188.0235,125.96813,-2.85355
18938,3.99928,198.55189,4.17682,226.55965,0.01844,188.0235,123.96787,-2.86501
18939,3.99951,195.68817,4.3119,224.51108,0.01921,188.0235,121.96763,-2.85094
18940,3.99928,197.96776,4.21113,222.80384,0.0189,188.0235,119.96738,-2.83634
18941,3.99911,199.59829,4.142,221.26067,0.01872,188.0235,117.96713,-2.81633
18942,3.99949,197.98871,4.23025,214.37343,0.01973,188.0235,115.96688,-2.78793
18943,3.9993,200.80364,4.08943,221.49519,0.01846,188.0235,113.96663,-2.76381
18944,3.99933,201.0022,4.08025,221.82609,0.01839,188.0235,111.96638,-2.73992
18945,3.99902,191.50685,4.51503,223.94137,0.02016,188.0235,109.96612,-2.72389
18946,3.99922,207.25248,3.83599,216.5841,0.01771,188.0235,107.96588,-2.70059
18947,3.99906,195.34491,4.3235,226.19281,0.01911,188.0235,105.96563,-2.70883
18948,3.99925,202.44426,4.02275,220.11518,0.01828,188.0235,103.96538,-2.69226
18949,3.99928,200.71262,4.0887,223.67352,0.01828,188.0235,101.96512,-2.69249
18950,3.99946,207.77742,3.82387,212.58122,0.01799,188.0235,99.96488,-2.67699
18951,3.99935,222.28347,3.36046,189.68923,0.01772,188.0235,97.96463,-2.64971
18952,3.99923,203.0317,4.01022,214.50844,0.01869,188.0235,95.96438,-2.64435
18953,3.9994,201.58598,4.07037,214.98118,0.01893,188.0235,93.96413,-2.62105
18954,3.9996,199.73741,4.14259,218.52006,0.01896,188.0235,91.96388,-2.59234
18955,3.99944,204.15998,3.95708,217.71625,0.01818,188.0235,89.96363,-2.56228
18956,3.99942,216.12729,3.54132,201.37371,0.01759,188.0235,87.96337,-2.52561
18957,3.99947,211.88549,3.66487,215.3597,0.01702,188.0235,85.96313,-2.50659
18958,3.99938,205.33736,3.89761,223.76103,0.01742,188.0235,83.96288,-2.49297
18959,3.99919,211.46004,3.71746,196.81134,0.01889,188.0235,81.96263,-2.47365
18960,3.99927,199.53919,4.20764,196.44622,0.02142,188.0235,79.96237,-2.46675
18961,3.99904,202.67759,4.09798,186.42093,0.02198,188.0235,77.96213,-2.45006
18962,3.99926,197.9714,4.27098,199.33709,0.02143,188.0235,75.96188,-2.43815
18963,3.99891,202.11827,4.12081,186.90417,0.02205,188.0235,73.96163,-2.41723
18964,3.9992,196.38845,4.35304,196.78767,0.02212,188.0235,71.96137,-2.40634
18965,3.99921,212.96367,3.67604,190.67921,0.01928,188.0235,69.96113,-2.38097
18966,3.99906,196.60686,4.31889,204.75844,0.02109,188.0235,67.96088,-2.38815
18967,3.99924,205.65545,3.95313,193.16097,0.02047,188.0235,65.96063,-2.37377
18968,3.99921,216.23009,3.57015,185.94414,0.0192,188.0235,63.96038,-2.34826
18969,3.99894,197.91573,4.31048,187.43935,0.023,188.0235,61.96013,-2.33558
18970,3.99902,201.8718,4.07087,209.30485,0.01945,188.0235,59.95988,-2.32686
18971,3.99938,196.14541,4.30719,217.51417,0.0198,188.0235,57.95962,-2.31339
18972,3.99949,129.63883,11.02819,227.59863,0.04845,188.0235,55.95938,-2.28293
18973,3.9991,200.12953,4.16383,202.5961,0.02055,188.0235,53.95913,-2.27807
18974,3.99914,205.05194,3.96679,197.41783,0.02009,188.0235,51.95888,-2.26235
18975,3.99909,204.90838,3.9563,204.07053,0.01939,188.0235,49.95862,-2.24797
18976,3.9988,214.71877,3.59677,197.86101,0.01818,188.0235,47.95838,-2.2269
18977,3.99898,203.45214,4.03232,197.82157,0.02038,188.0235,45.95813,-2.22209
18978,3.99901,217.4996,3.55867,172.62839,0.02061,188.0235,43.95788,-2.19051
18979,3.99904,199.50453,4.18271,205.96736,0.02031,188.0235,41.95763,-2.19051
18980,3.99878,201.0724,4.12901,199.91418,0.02065,188.0235,39.95738,-2.17053
18981,3.99888,204.70675,3.99996,190.24731,0.02103,188.0235,37.95713,-2.15229
18982,3.9991,201.1558,4.09116,213.79458,0.01914,188.0235,35.95687,-2.13614
18983,3.99914,207.83115,3.82939,208.7363,0.01835,188.0235,33.95663,-2.10787
18984,3.99885,218.61509,3.47524,191.87199,0.01811,188.0235,31.95638,-2.09017
18985,3.99922,205.93395,3.94075,193.52681,0.02036,188.0235,29.95613,-2.09447
18986,3.99914,213.68305,3.66128,185.83174,0.0197,188.0235,27.95587,-2.07246
18987,3.99933,196.75536,4.3134,204.34811,0.02111,188.0235,25.95563,-2.07409
18988,3.99915,200.88614,4.1134,209.35649,0.01965,188.0235,23.95538,-2.05899
18989,3.99925,204.06259,3.98687,205.9532,0.01936,188.0235,21.95513,-2.0508
18990,3.99904,203.11303,4.00592,214.8253,0.01865,188.0235,19.95487,-2.04531
18991,3.99938,201.22593,4.07247,221.01913,0.01843,188.0235,17.95463,-2.03031
18992,3.99909,196.83068,4.29682,208.99295,0.02056,188.0235,15.95438,-2.01767
18993,3.99901,202.44603,4.05709,204.87659,0.0198,188.0235,13.95413,-2.00348
18994,3.9992,198.26793,4.2249,211.29353,0.02,188.0235,11.95388,-1.98709
18995,3.99902,199.90799,4.15136,211.29293,0.01965,188.0235,9.95363,-1.96952
18996,3.9993,200.80322,4.096,218.48134,0.01875,188.0235,7.95338,-1.94971
18997,3.99916,204.30036,3.98194,203.84628,0.01953,188.0235,5.95312,-1.91792
18998,3.99921,194.32886,4.42206,206.92235,0.02137,188.0235,3.95288,-1.89499
18999,3.99919,200.65116,4.15764,196.46445,0.02116,188.0235,1.95263,-1.86966
19000,3.99902,203.89952,4.05724,182.5191,0.02223,188.0235,0,-1.84887
19001,3.99903,199.58123,4.18741,202.89312,0.02064,190.02375,397.9545,-4.87471
19002,3.99949,203.54586,4.00835,206.07002,0.01945,190.02375,395.95425,-4.83784
19003,3.99931,205.82309,3.97443,183.14584,0.0217,190.02375,393.954,-4.82889
19004,3.99891,214.80713,3.64297,176.91431,0.02059,190.02375,391.95375,-4.80892
19005,3.99891,214.97532,3.63138,179.00845,0.02029,190.02375,389.9535,-4.7947
19006,3.99885,216.26508,3.53661,201.06681,0.01759,190.02375,387.95325,-4.78462
19007,3.99899,204.44789,4.05475,176.03805,0.02303,190.02375,385.953,-4.78911
19008,3.99905,207.32403,3.83718,214.49048,0.01789,190.02375,383.95275,-4.76013
19009,3.9993,219.71677,3.41608,204.19044,0.01673,190.02375,381.9525,-4.73941
19010,3.9993,201.08347,4.10296,210.20437,0.01952,190.02375,379.99988,-4.74065
19011,3.99921,199.86193,4.11181,230.23308,0.01786,190.02375,377.99963,-4.71762
19012,3.99929,199.77474,4.13238,222.22403,0.0186,190.02375,375.99938,-4.69297
19013,3.99954,201.13456,4.09103,214.47121,0.01907,190.02375,373.99913,-4.66874
19014,3.99928,200.84534,4.15987,192.75157,0.02158,190.02375,371.99888,-4.65085
19015,3.99903,200.83812,4.09396,218.58355,0.01873,190.02375,369.99863,-4.6372
19016,3.99956,202.26499,4.04523,213.41843,0.01895,190.02375,367.99838,-4.61839
19017,3.99926,207.23801,3.86417,203.50495,0.01899,190.02375,365.99813,-4.60517
19018,3.99894,217.98284,3.49614,192.0928,0.0182,190.02375,363.99788,-4.59341
19019,3.99939,200.79222,4.102,216.06164,0.01899,190.02375,361.99762,-4.60645
19020,3.99932,202.18603,4.04565,214.59089,0.01885,190.02375,359.99738,-4.58953
19021,3.99921,200.66436,4.06912,234.52037,0.01735,190.02375,357.99713,-4.57233
19022,3.99932,199.26667,4.14614,226.19539,0.01833,190.02375,355.99688,-4.55382
19023,3.99909,190.80774,4.59204,209.2442,0.02195,190.02375,353.99663,-4.53542
19024,3.99931,201.4179,4.12977,194.41038,0.02124,190.02375,351.99638,-4.49764
19025,3.99893,190.03647,4.61573,214.63452,0.02151,190.02375,349.99613,-4.49855
19026,3.99919,200.23752,4.18432,193.63539,0.02161,190.02375,347.99588,-4.46657
19027,3.99932,207.85944,3.84261,202.27904,0.019,190.02375,345.99563,-4.45745
19028,3.9995,204.59394,3.93604,219.42121,0.01794,190.02375,343.99538,-4.44313
19029,3.99896,206.79497,3.86681,210.11765,0.0184,190.02375,341.99513,-4.42995
19030,3.9993,216.67127,3.52816,198.49194,0.01777,190.02375,339.99487,-4.41741
19031,3.99904,185.86393,4.88641,201.91157,0.0242,190.02375,337.99463,-4.44971
19032,3.99894,194.05615,4.45938,198.9614,0.02241,190.02375,335.99438,-4.43524
19033,3.99918,190.875,4.53476,228.79897,0.01982,190.02375,333.99413,-4.42203
19034,3.99919,209.73708,3.79226,192.67415,0.01968,190.02375,331.99387,-4.38614
19035,3.99894,200.78483,4.13438,202.71026,0.0204,190.02375,329.99363,-4.37407
19036,3.99899,200.58725,4.12735,208.90309,0.01976,190.02375,327.99338,-4.36682
19037,3.99914,202.1543,4.08785,197.87155,0.02066,190.02375,325.99313,-4.3503
19038,3.99925,205.19406,3.95318,200.58143,0.01971,190.02375,323.99288,-4.32232
19039,3.99936,200.00342,4.11117,227.61636,0.01806,190.02375,321.99263,-4.3035
19040,3.99929,200.50034,4.1179,214.59483,0.01919,190.02375,319.99238,-4.28505
19041,3.99942,200.976,4.07312,225.84048,0.01804,190.02375,317.99213,-4.26116
19042,3.99919,200.76027,4.0892,222.41988,0.01839,190.02375,315.99188,-4.24751
19043,3.99914,201.58186,4.09884,203.10187,0.02018,190.02375,313.99163,-4.22999
19044,3.99915,194.57776,4.40234,209.57182,0.02101,190.02375,311.99138,-4.20852
19045,3.99902,197.03901,4.26798,216.44514,0.01972,190.02375,309.99112,-4.19464
19046,3.9992,193.65019,4.45783,206.09462,0.02163,190.02375,307.99088,-4.17562
19047,3.99896,195.90213,4.3699,198.77146,0.02198,190.02375,305.99063,-4.15681
19048,3.99898,200.078,4.1596,205.01378,0.02029,190.02375,303.99038,-4.14446
19049,3.99924,196.428,4.30908,211.52816,0.02037,190.02375,301.99013,-4.13623
19050,3.99904,196.67947,4.31018,206.64658,0.02086,190.02375,299.98988,-4.11498
19051,3.99903,195.99993,4.35984,200.56604,0.02174,190.02375,297.98963,-4.10455
19052,3.99914,194.77494,4.40577,205.03016,0.02149,190.02375,295.98938,-4.09233
19053,3.99928,196.00757,4.35523,202.09973,0.02155,190.02375,293.98913,-4.07891
19054,3.99906,205.05301,3.96616,197.6142,0.02007,190.02375,291.98888,-4.07171
19055,3.99916,212.43798,3.698,189.54942,0.01951,190.02375,289.98863,-4.05465
19056,3.9993,202.43634,4.02129,221.00569,0.0182,190.02375,287.98837,-4.04382
19057,3.99923,201.17345,4.07514,220.74128,0.01846,190.02375,285.98813,-4.03051
19058,3.99908,193.3255,4.45172,213.78048,0.02082,190.02375,283.98788,-4.03543
19059,3.99916,197.79313,4.25814,206.82966,0.02059,190.02375,281.98763,-4.0234
19060,3.99907,207.87592,3.84622,200.30146,0.0192,190.02375,279.98737,-3.99723
19061,3.99916,203.76517,3.99708,206.81453,0.01933,190.02375,277.98713,-3.99657
19062,3.99929,203.80964,3.94837,229.34811,0.01722,190.02375,275.98688,-3.98345
19063,3.99901,202.28014,4.05754,207.59,0.01955,190.02375,273.98663,-3.96967
19064,3.99901,204.86279,3.9325,215.57659,0.01824,190.02375,271.98638,-3.9542
19065,3.99938,199.12098,4.16587,220.11503,0.01893,190.02375,269.98613,-3.93969
19066,3.99928,199.50355,4.12528,231.30448,0.01783,190.02375,267.98588,-3.92148
19067,3.999,196.84697,4.31304,202.81582,0.02127,190.02375,265.98563,-3.90617
19068,3.99901,193.96271,4.47954,194.28678,0.02306,190.02375,263.98538,-3.88264
19069,3.99907,194.02037,4.44879,202.9693,0.02192,190.02375,261.98513,-3.85289
19070,3.99891,201.57942,4.14623,186.38274,0.02225,190.02375,259.98488,-3.81658
19071,3.99922,188.38112,4.7007,215.63457,0.0218,190.02375,257.98462,-3.80505
19072,3.9991,203.35948,4.03658,197.74902,0.02041,190.02375,255.98438,-3.77246
19073,3.99907,202.01495,4.11255,191.21803,0.02151,190.02375,253.98413,-3.75753
19074,3.99898,204.98979,3.93703,211.03117,0.01866,190.02375,251.98388,-3.74821
19075,3.99886,201.63869,4.09351,204.09609,0.02006,190.02375,249.98363,-3.73271
19076,3.9989,205.31148,3.9461,201.35386,0.0196,190.02375,247.98338,-3.71978
19077,3.99894,204.87853,3.95975,203.06488,0.0195,190.02375,245.98313,-3.70593
19078,3.99908,219.59593,3.48063,174.98853,0.01989,190.02375,243.98288,-3.66998
19079,3.99903,208.09695,3.85781,191.93546,0.0201,190.02375,241.98263,-3.68307
19080,3.99879,216.92149,3.53271,191.82789,0.01842,190.02375,239.98238,-3.67112
19081,3.99887,206.41383,3.90148,201.35697,0.01938,190.02375,237.98213,-3.66832
19082,3.99931,199.92973,4.12443,222.78894,0.01851,190.02375,235.98187,-3.64948
19083,3.99943,195.37819,4.32202,226.36083,0.01909,190.02375,233.98163,-3.64338
19084,3.99943,199.37836,4.1238,234.91532,0.01755,190.02375,231.98138,-3.62602
19085,3.9995,205.77927,3.92012,204.60521,0.01916,190.02375,229.98113,-3.60217
19086,3.99925,200.53776,4.11318,215.91579,0.01905,190.02375,227.98087,-3.59105
19087,3.99932,200.23496,4.11121,222.78673,0.01845,190.02375,225.98063,-3.5698
19088,3.99941,195.91224,4.32996,212.8841,0.02034,190.02375,223.98038,-3.56142
19089,3.99899,194.80241,4.3482,226.5138,0.0192,190.02375,221.98013,-3.54335
19090,3.9992,200.3246,4.12129,216.39835,0.01904,190.02375,219.97988,-3.52712
19091,3.99935,197.46723,4.19795,239.98803,0.01749,190.02375,217.97963,-3.52353
19092,3.99935,198.20532,4.17738,233.75242,0.01787,190.02375,215.97938,-3.51562
19093,3.99937,199.91488,4.10641,231.90136,0.01771,190.02375,213.97913,-3.50245
19094,3.99932,200.67485,4.0881,224.75873,0.01819,190.02375,211.97888,-3.49442
19095,3.99932,214.15565,3.5945,209.47733,0.01716,190.02375,209.97863,-3.47285
19096,3.99931,198.04776,4.19956,226.44162,0.01855,190.02375,207.97838,-3.47429
19097,3.99955,199.53237,4.16294,213.63073,0.01949,190.02375,205.97812,-3.46126
19098,3.9994,198.47992,4.17472,229.13767,0.01822,190.02375,203.97788,-3.44765
19099,3.99929,202.32044,4.03765,215.62323,0.01873,190.02375,201.97763,-3.42301
19100,3.99933,197.54559,4.22726,224.12641,0.01886,190.02375,199.97738,-3.40648
19101,3.99925,198.90358,4.16657,224.07576,0.01859,190.02375,197.97713,-3.386
19102,3.99935,198.48985,4.1742,229.14732,0.01822,190.02375,195.97688,-3.36376
19103,3.99926,200.55502,4.11212,216.05823,0.01903,190.02375,193.97663,-3.35078
19104,3.99935,194.54197,4.397,212.22636,0.02072,190.02375,191.97638,-3.3389
19105,3.99932,192.22207,4.52012,209.206,0.02161,190.02375,189.97613,-3.3237
19106,3.99908,198.24213,4.22908,210.0552,0.02013,190.02375,187.97588,-3.30463
19107,3.99919,196.85086,4.28858,211.80663,0.02025,190.02375,185.97563,-3.29258
19108,3.9992,216.81157,3.51118,204.86004,0.01714,190.02375,183.97537,-3.25067
19109,3.99939,211.14609,3.68122,221.24578,0.01664,190.02375,181.97513,-3.23663
19110,3.99916,186.91194,4.76368,221.17138,0.02154,190.02375,179.97488,-3.26617
19111,3.99912,193.67139,4.45185,207.73305,0.02143,190.02375,177.97463,-3.22993
19112,3.99909,191.61327,4.53419,214.8749,0.0211,190.02375,175.97437,-3.211
19113,3.999,192.92846,4.47692,211.75149,0.02114,190.02375,173.97413,-3.19647
19114,3.99903,193.99216,4.43069,209.57062,0.02114,190.02375,171.97388,-3.18459
19115,3.99899,201.87754,4.07332,208.15906,0.01957,190.02375,169.97363,-3.17037
19116,3.99904,197.15918,4.27435,211.72212,0.02019,190.02375,167.97338,-3.16096
19117,3.99892,195.35192,4.32481,225.4077,0.01919,190.02375,165.97313,-3.14607
19118,3.99899,194.53768,4.37559,220.351,0.01986,190.02375,163.97288,-3.12647
19119,3.99934,218.26939,3.51301,180.30008,0.01948,190.02375,161.97262,-3.10242
19120,3.99926,205.40547,3.93778,203.40916,0.01936,190.02375,159.97238,-3.09944
19121,3.99911,206.15942,3.92757,195.02676,0.02014,190.02375,157.97213,-3.08591
19122,3.99885,220.94989,3.4113,185.55302,0.01838,190.02375,155.97188,-3.05655
19123,3.99913,199.81091,4.16137,209.02971,0.01991,190.02375,153.97162,-3.05558
19124,3.99907,204.76594,3.97432,199.06951,0.01996,190.02375,151.97138,-3.03243
19125,3.99904,225.84354,3.27901,175.1871,0.01872,190.02375,149.97113,-2.99955
19126,3.99898,212.02105,3.70817,191.68796,0.01934,190.02375,147.97088,-2.99335
19127,3.999,206.73511,3.8835,203.63693,0.01907,190.02375,145.97063,-2.98222
19128,3.9988,203.43257,4.02649,200.31658,0.0201,190.02375,143.97038,-2.96997
19129,3.99897,202.31969,4.06516,203.78338,0.01995,190.02375,141.97013,-2.95491
19130,3.99909,199.12445,4.20716,203.21346,0.0207,190.02375,139.96988,-2.94005
19131,3.99918,203.84969,4.02181,195.54223,0.02057,190.02375,137.96963,-2.92943
19132,3.99943,191.13127,4.53752,222.77427,0.02037,190.02375,135.96938,-2.93441
19133,3.99932,205.82435,3.923,202.50708,0.01937,190.02375,133.96913,-2.91025
19134,3.9993,205.23452,3.90154,223.79669,0.01743,190.02375,131.96887,-2.92113
19135,3.99938,197.75707,4.2146,225.56114,0.01868,190.02375,129.96863,-2.92104
19136,3.99929,207.43654,3.83781,212.14345,0.01809,190.02375,127.96838,-2.89733
19137,3.99924,196.75805,4.26882,221.60134,0.01926,190.02375,125.96813,-2.89635
19138,3.99934,200.59518,4.09207,224.50718,0.01823,190.02375,123.96787,-2.88264
19139,3.99937,205.80504,3.90862,209.19241,0.01868,190.02375,121.96763,-2.86138
19140,3.99949,197.95797,4.20545,225.68006,0.01863,190.02375,119.96738,-2.85462
19141,3.99933,210.65276,3.72048,209.73136,0.01774,190.02375,117.96713,-2.82595
19142,3.9994,204.33807,3.9273,229.276,0.01713,190.02375,115.96688,-2.8039
19143,3.99923,198.51531,4.19472,219.19857,0.01914,190.02375,113.96663,-2.78646
19144,3.99934,211.08744,3.72084,201.68258,0.01845,190.02375,111.96638,-2.75131
19145,3.99935,195.69575,4.31594,222.56054,0.01939,190.02375,109.96612,-2.74264
19146,3.99934,203.64113,4.00395,206.17665,0.01942,190.02375,107.96588,-2.719
19147,3.99936,203.92109,3.97893,212.04215,0.01876,190.02375,105.96563,-2.71516
19148,3.99927,205.28864,3.91768,214.59443,0.01826,190.02375,103.96538,-2.70804
19149,3.99944,199.69386,4.13092,224.63018,0.01839,190.02375,101.96512,-2.70594
19150,3.99941,201.51565,4.05623,222.90076,0.0182,190.02375,99.96488,-2.69505
19151,3.99953,200.62925,4.0881,225.82658,0.0181,190.02375,97.96463,-2.67654
19152,3.99912,203.24894,3.97922,225.06359,0.01768,190.02375,95.96438,-2.65493
19153,3.99961,200.16083,4.11019,224.93937,0.01827,190.02375,93.96413,-2.62606
19154,3.99924,203.80087,3.96391,221.44986,0.0179,190.02375,91.96388,-2.59182
19155,3.99932,195.02369,4.35678,218.78009,0.01991,190.02375,89.96363,-2.57732
19156,3.9995,204.25261,3.952,218.38029,0.0181,190.02375,87.96337,-2.5409
19157,3.9994,212.68179,3.64402,211.04562,0.01727,190.02375,85.96313,-2.51914
19158,3.99929,197.56826,4.238,218.98283,0.01935,190.02375,83.96288,-2.51625
19159,3.99933,196.9936,4.28943,209.02959,0.02052,190.02375,81.96263,-2.5005
19160,3.99888,202.01612,4.09936,195.74231,0.02094,190.02375,79.96237,-2.48164
19161,3.99933,195.31299,4.37043,208.39926,0.02097,190.02375,77.96213,-2.4688
19162,3.99922,197.70706,4.24431,213.73939,0.01986,190.02375,75.96188,-2.45176
19163,3.99933,196.53156,4.30203,212.41831,0.02025,190.02375,73.96163,-2.43363
19164,3.99931,200.25246,4.17647,196.14498,0.02129,190.02375,71.96137,-2.4203
19165,3.9994,195.00487,4.37796,211.05675,0.02074,190.02375,69.96113,-2.41754
19166,3.99919,203.26808,4.03295,200.68464,0.0201,190.02375,67.96088,-2.40847
19167,3.99918,204.57247,3.99999,192.39402,0.02079,190.02375,65.96063,-2.3928
19168,3.99915,201.3483,4.12198,198.21975,0.02079,190.02375,63.96038,-2.37487
19169,3.99909,199.46981,4.23619,188.09465,0.02252,190.02375,61.96013,-2.35345
19170,3.9991,197.04042,4.29657,205.49154,0.02091,190.02375,59.95988,-2.34193
19171,3.9991,210.48778,3.78453,184.34321,0.02053,190.02375,57.95962,-2.31805
19172,3.99942,203.2837,4.00958,210.19841,0.01908,190.02375,55.95938,-2.29318
19173,3.99924,199.49658,4.18119,206.78123,0.02022,190.02375,53.95913,-2.29079
19174,3.99895,196.94027,4.29181,208.88986,0.02055,190.02375,51.95888,-2.28029
19175,3.99907,201.45143,4.07047,217.33765,0.01873,190.02375,49.95862,-2.26302
19176,3.99893,204.22064,3.9654,212.37376,0.01867,190.02375,47.95838,-2.25146
19177,3.99887,204.28569,3.9856,202.44968,0.01969,190.02375,45.95813,-2.23797
19178,3.99901,200.24593,4.16503,200.19407,0.0208,190.02375,43.95788,-2.22221
19179,3.99856,204.64798,3.98413,196.91046,0.02023,190.02375,41.95763,-2.20244
19180,3.99904,200.47124,4.10835,219.24161,0.01874,190.02375,39.95738,-2.18585
19181,3.99904,202.61372,4.0401,208.98485,0.01933,190.02375,37.95713,-2.16588
19182,3.99896,205.51724,3.94577,198.10142,0.01992,190.02375,35.95687,-2.15047
19183,3.99909,214.15631,3.61944,196.7052,0.0184,190.02375,33.95663,-2.11473
19184,3.99914,200.83571,4.11981,207.63518,0.01984,190.02375,31.95638,-2.12312
19185,3.99908,204.44224,3.97826,202.90113,0.01961,190.02375,29.95613,-2.11192
19186,3.99888,202.84951,4.0786,190.34996,0.02143,190.02375,27.95587,-2.10249
19187,3.99901,224.09504,3.33379,175.00209,0.01905,190.02375,25.95563,-2.06321
19188,3.99908,217.20747,3.55689,177.25695,0.02007,190.02375,23.95538,-2.05686
19189,3.99893,205.98668,3.91836,201.51261,0.01944,190.02375,21.95513,-2.06445
19190,3.99921,220.04043,3.4337,189.24447,0.01814,190.02375,19.95487,-2.03463
19191,3.99903,196.27107,4.32229,209.23718,0.02066,190.02375,17.95463,-2.05187
19192,3.99917,200.09318,4.15935,204.93584,0.0203,190.02375,15.95438,-2.0217
19193,3.99911,191.18254,4.56393,212.18269,0.02151,190.02375,13.95413,-2.02308
19194,3.99922,196.41617,4.31675,208.84933,0.02067,190.02375,11.95388,-1.9911
19195,3.99892,200.36557,4.15833,200.66877,0.02072,190.02375,9.95363,-1.977
19196,3.99922,204.41721,3.95215,214.94485,0.01839,190.02375,7.95338,-1.95226
19197,3.99917,200.33827,4.13258,211.31576,0.01956,190.02375,5.95312,-1.92736
19198,3.99925,198.84588,4.23755,197.0029,0.02151,190.02375,3.95288,-1.90107
19199,3.99909,203.31721,4.0449,195.30136,0.02071,190.02375,1.95263,-1.88121
19200,3.99904,208.44458,3.85531,187.62469,0.02055,190.02375,0,-1.85427
19201,3.99913,206.07786,3.89727,209.26861,0.01862,192.024,397.9545,-4.87797
19202,3.99907,144.62072,8.95454,185.12145,0.04837,192.024,395.95425,-4.85213
19203,3.99906,207.24601,3.90167,188.16905,0.02073,192.024,393.954,-4.84136
19204,3.99911,203.68399,4.03219,194.26075,0.02076,192.024,391.95375,-4.82601
19205,3.99912,224.46298,3.28892,191.40816,0.01718,192.024,389.9535,-4.79257
19206,3.99877,205.23903,3.92797,210.45293,0.01866,192.024,387.95325,-4.80423
19207,3.99896,202.52472,4.02925,215.3672,0.01871,192.024,385.953,-4.7978
19208,3.999,197.13206,4.23324,229.76402,0.01842,192.024,383.95275,-4.78414
19209,3.99945,204.30838,3.97619,206.26685,0.01928,192.024,381.9525,-4.76275
19210,3.99927,213.6528,3.62761,201.51785,0.018,192.024,379.99988,-4.73682
19211,3.99931,198.05792,4.20363,224.36672,0.01874,192.024,377.99963,-4.72896
19212,3.99929,201.82716,4.05005,219.51033,0.01845,192.024,375.99938,-4.7053
19213,3.99945,199.77938,4.12443,225.94731,0.01825,192.024,373.99913,-4.68437
19214,3.99923,202.18876,4.06337,206.89093,0.01964,192.024,371.99888,-4.66242
19215,3.99912,203.06587,4.04737,198.39137,0.0204,192.024,369.99863,-4.65077
19216,3.99933,201.6524,4.05061,222.77626,0.01818,192.024,367.99838,-4.6366
19217,3.99939,203.22735,3.98173,224.3956,0.01774,192.024,365.99813,-4.6274
19218,3.99905,202.64395,4.10135,185.80934,0.02207,192.024,363.99788,-4.6282
19219,3.99921,199.87254,4.12755,222.44586,0.01856,192.024,361.99762,-4.62381
19220,3.99943,204.84353,3.92213,221.31663,0.01772,192.024,359.99738,-4.60696
19221,3.9994,199.76412,4.12766,224.70568,0.01837,192.024,357.99713,-4.59142
19222,3.99941,197.3781,4.23031,226.20642,0.0187,192.024,355.99688,-4.57437
19223,3.99906,193.25391,4.47312,207.50281,0.02156,192.024,353.99663,-4.54539
19224,3.99915,200.51577,4.18041,190.76324,0.02191,192.024,351.99638,-4.51838
19225,3.99903,194.90427,4.39674,205.93175,0.02135,192.024,349.99613,-4.51562
19226,3.99903,197.14788,4.28734,207.00366,0.02071,192.024,347.99588,-4.49645
19227,3.9992,206.03965,3.8866,215.08265,0.01807,192.024,345.99563,-4.46877
19228,3.9994,202.04315,4.05673,212.41684,0.0191,192.024,343.99538,-4.45905
19229,3.99918,196.7569,4.25441,227.95706,0.01866,192.024,341.99513,-4.45432
19230,3.99926,192.71067,4.46335,220.86732,0.02021,192.024,339.99487,-4.45673
19231,3.9991,190.21044,4.66063,197.96748,0.02354,192.024,337.99463,-4.46781
19232,3.9993,193.54004,4.46565,205.34775,0.02175,192.024,335.99438,-4.45189
19233,3.9994,199.03496,4.17107,219.51482,0.019,192.024,333.99413,-4.42938
19234,3.99922,211.91109,3.69472,199.59521,0.01851,192.024,331.99387,-4.40136
19235,3.99927,195.85689,4.34745,207.31007,0.02097,192.024,329.99363,-4.40356
19236,3.99899,202.2286,4.09058,195.63237,0.02091,192.024,327.99338,-4.38527
19237,3.99889,203.46247,4.05349,189.93387,0.02134,192.024,325.99313,-4.37102
19238,3.99912,206.1633,3.93348,192.68754,0.02041,192.024,323.99288,-4.33981
19239,3.99919,200.00593,4.11575,225.2557,0.01827,192.024,321.99263,-4.31967
19240,3.99943,199.7431,4.13051,223.8103,0.01846,192.024,319.99238,-4.29915
19241,3.99901,205.90921,3.89286,214.45567,0.01815,192.024,317.99213,-4.27048
19242,3.99914,212.64694,3.66875,199.108,0.01843,192.024,315.99188,-4.24739
19243,3.99924,203.49474,4.04404,192.92972,0.02096,192.024,313.99163,-4.23632
19244,3.99952,192.16776,4.53851,204.17638,0.02223,192.024,311.99138,-4.22861
19245,3.99925,208.05063,3.83992,200.15295,0.01918,192.024,309.99112,-4.20589
19246,3.99926,197.48479,4.27249,206.82663,0.02066,192.024,307.99088,-4.18928
19247,3.99909,200.53871,4.18589,188.63474,0.02219,192.024,305.99063,-4.16397
19248,3.99909,211.94437,3.72346,186.61099,0.01995,192.024,303.99038,-4.14629
19249,3.99914,196.21117,4.29718,220.24343,0.01951,192.024,301.99013,-4.14878
19250,3.99913,198.23429,4.23433,208.18722,0.02034,192.024,299.98988,-4.13098
19251,3.99918,193.92684,4.43966,207.62812,0.02138,192.024,297.98963,-4.11842
19252,3.99898,190.69928,4.58849,212.23253,0.02162,192.024,295.98938,-4.11193
19253,3.99898,196.13713,4.338,205.80891,0.02108,192.024,293.98913,-4.09664
19254,3.9991,204.22149,3.98616,203.41581,0.0196,192.024,291.98888,-4.08057
19255,3.99903,182.37355,5.02733,219.73339,0.02288,192.024,289.98863,-4.08363
19256,3.99896,198.20663,4.22262,213.20035,0.01981,192.024,287.98837,-4.07293
19257,3.99914,209.00282,3.79765,202.48113,0.01876,192.024,285.98813,-4.04758
19258,3.99929,205.55917,3.96191,191.38519,0.0207,192.024,283.98788,-4.05618
19259,3.99908,209.69463,3.80282,189.04405,0.02012,192.024,281.98763,-4.03376
19260,3.99911,202.60764,4.05452,203.1924,0.01995,192.024,279.98737,-4.02438
19261,3.99898,218.69348,3.45175,202.79461,0.01702,192.024,277.98713,-3.998
19262,3.99913,200.69896,4.08176,227.23972,0.01796,192.024,275.98688,-4.00339
19263,3.9991,203.53912,4.04127,193.18857,0.02092,192.024,273.98663,-3.987
19264,3.99916,203.12227,4.00376,215.7076,0.01856,192.024,271.98638,-3.97145
19265,3.99892,201.89301,4.03773,223.87548,0.01804,192.024,269.98613,-3.95885
19266,3.99908,208.31458,3.78506,221.86066,0.01706,192.024,267.98588,-3.93093
19267,3.99914,202.76889,4.09803,185.15822,0.02213,192.024,265.98563,-3.9214
19268,3.99903,196.3773,4.31033,211.85694,0.02035,192.024,263.98538,-3.89528
19269,3.99906,191.60941,4.57463,201.65794,0.02269,192.024,261.98513,-3.86687
19270,3.9992,190.36801,4.63036,204.44375,0.02265,192.024,259.98488,-3.84001
19271,3.99938,189.77284,4.72087,188.39174,0.02506,192.024,257.98462,-3.81801
19272,3.9992,196.94924,4.31235,201.48235,0.0214,192.024,255.98438,-3.794
19273,3.99933,199.01968,4.21912,200.70066,0.02102,192.024,253.98413,-3.77569
19274,3.99892,202.00268,4.08464,201.46039,0.02028,192.024,251.98388,-3.75976
19275,3.99901,219.96303,3.46096,177.98319,0.01945,192.024,249.98363,-3.72655
19276,3.99911,204.48211,3.99543,195.46669,0.02044,192.024,247.98338,-3.727
19277,3.99907,219.96356,3.45036,182.599,0.0189,192.024,245.98313,-3.70533
19278,3.99922,197.44761,4.23435,222.88986,0.019,192.024,243.98288,-3.70096
19279,3.99909,202.59336,4.06291,200.13879,0.0203,192.024,241.98263,-3.69646
19280,3.99931,205.52464,3.92927,205.00826,0.01917,192.024,239.98238,-3.69389
19281,3.99904,200.05927,4.10649,228.54597,0.01797,192.024,237.98213,-3.67782
19282,3.99926,216.50129,3.53139,199.78986,0.01768,192.024,235.98187,-3.64851
19283,3.99936,198.68348,4.17096,226.62279,0.0184,192.024,233.98163,-3.65678
19284,3.9994,197.503,4.22511,226.00069,0.0187,192.024,231.98138,-3.64518
19285,3.99914,197.78872,4.22978,218.14843,0.01939,192.024,229.98113,-3.62896
19286,3.99923,198.52199,4.18232,224.5997,0.01862,192.024,227.98087,-3.61163
19287,3.99945,197.42686,4.24077,220.63125,0.01922,192.024,225.98063,-3.59399
19288,3.99935,200.43532,4.11058,219.10338,0.01876,192.024,223.98038,-3.56858
19289,3.9993,195.2341,4.32269,228.96286,0.01888,192.024,221.98013,-3.55846
19290,3.99925,204.29844,3.92957,228.81435,0.01717,192.024,219.97988,-3.53839
19291,3.99934,196.24221,4.25986,236.59542,0.018,192.024,217.97963,-3.53985
19292,3.99929,198.61802,4.1654,230.63334,0.01806,192.024,215.97938,-3.52971
19293,3.9993,197.5429,4.19527,239.59564,0.01751,192.024,213.97913,-3.51755
19294,3.99928,197.21981,4.22129,233.75206,0.01806,192.024,211.97888,-3.50929
19295,3.9992,204.3012,3.92804,229.55528,0.01711,192.024,209.97863,-3.49529
19296,3.99932,212.92504,3.63604,210.60692,0.01726,192.024,207.97838,-3.46968
19297,3.99942,199.78256,4.1457,216.20503,0.01917,192.024,205.97812,-3.47154
19298,3.99914,204.70071,3.93749,216.40061,0.0182,192.024,203.97788,-3.45095
19299,3.9993,200.56154,4.09515,223.70071,0.01831,192.024,201.97763,-3.4349
19300,3.99947,196.80736,4.25716,225.83788,0.01885,192.024,199.97738,-3.41667
19301,3.99919,199.11106,4.154,225.6334,0.01841,192.024,197.97713,-3.39741
19302,3.99913,198.60789,4.18399,222.05593,0.01884,192.024,195.97688,-3.37785
19303,3.99916,193.17459,4.46328,212.33648,0.02102,192.024,193.97663,-3.37075
19304,3.99926,199.49089,4.16941,211.57727,0.01971,192.024,191.97638,-3.35184
19305,3.99919,196.53534,4.28217,220.26579,0.01944,192.024,189.97613,-3.33684
19306,3.99921,194.08175,4.40257,218.45899,0.02015,192.024,187.97588,-3.32306
19307,3.99927,201.82306,4.08247,205.51475,0.01986,192.024,185.97563,-3.30618
19308,3.99932,199.97632,4.13226,218.32178,0.01893,192.024,183.97537,-3.27889
19309,3.99933,202.98255,4.00012,220.25906,0.01816,192.024,181.97513,-3.25708
19310,3.99922,188.4189,4.713,211.01333,0.02234,192.024,179.97488,-3.2712
19311,3.99924,191.31145,4.56151,210.82911,0.02164,192.024,177.97463,-3.24624
19312,3.99919,195.35849,4.36944,207.91206,0.02102,192.024,175.97437,-3.2234
19313,3.99911,196.75606,4.29333,211.63988,0.02029,192.024,173.97413,-3.20748
19314,3.99924,195.91604,4.35878,202.35896,0.02154,192.024,171.97388,-3.19716
19315,3.99901,210.43596,3.78289,185.67956,0.02037,192.024,169.97363,-3.17639
19316,3.99911,200.12875,4.13596,213.71491,0.01935,192.024,167.97338,-3.17406
19317,3.99916,198.05859,4.25575,203.23599,0.02094,192.024,165.97313,-3.16079
19318,3.99907,195.76512,4.33693,212.71172,0.02039,192.024,163.97288,-3.14581
19319,3.99933,205.05149,3.96537,198.07024,0.02002,192.024,161.97262,-3.13262
19320,3.99936,204.4237,4.00105,194.37783,0.02058,192.024,159.97238,-3.11535
19321,3.99914,205.14237,3.93653,208.54614,0.01888,192.024,157.97213,-3.10191
19322,3.99899,204.28111,3.99486,198.86163,0.02009,192.024,155.97188,-3.08774
19323,3.99897,200.18953,4.14334,209.48273,0.01978,192.024,153.97162,-3.06876
19324,3.999,200.77726,4.13099,204.16727,0.02023,192.024,151.97138,-3.04869
19325,3.99905,205.95137,3.93453,195.58595,0.02012,192.024,149.97113,-3.03004
19326,3.99895,215.65508,3.59559,183.62894,0.01958,192.024,147.97088,-3.00705
19327,3.99907,201.23183,4.11136,204.11231,0.02014,192.024,145.97063,-3.00421
19328,3.99892,200.31861,4.13251,211.57674,0.01953,192.024,143.97038,-2.98772
19329,3.99916,200.18581,4.17647,197.12475,0.02119,192.024,141.97013,-2.97109
19330,3.9993,194.77393,4.40753,204.51672,0.02155,192.024,139.96988,-2.95926
19331,3.99917,196.20802,4.33294,206.50036,0.02098,192.024,137.96963,-2.95364
19332,3.99938,206.02094,3.87718,220.28344,0.0176,192.024,135.96938,-2.93602
19333,3.99928,223.30884,3.31809,195.05489,0.01701,192.024,133.96913,-2.91692
19334,3.99939,200.75532,4.10298,216.33062,0.01897,192.024,131.96887,-2.94493
19335,3.9993,198.37847,4.15853,239.49919,0.01736,192.024,129.96863,-2.94073
19336,3.99916,200.85565,4.04434,243.77614,0.01659,192.024,127.96838,-2.92574
19337,3.99931,197.53453,4.21933,227.9529,0.01851,192.024,125.96813,-2.9209
19338,3.99917,197.58567,4.26667,207.21935,0.02059,192.024,123.96787,-2.90956
19339,3.99944,200.76727,4.09506,219.68993,0.01864,192.024,121.96763,-2.88738
19340,3.99943,198.92369,4.16389,225.00515,0.01851,192.024,119.96738,-2.87304
19341,3.99938,199.02316,4.17599,217.5885,0.01919,192.024,117.96713,-2.85587
19342,3.9992,197.22696,4.20522,241.69618,0.0174,192.024,115.96688,-2.83338
19343,3.9993,200.31397,4.10583,223.69898,0.01835,192.024,113.96663,-2.8086
19344,3.99932,199.25874,4.16855,216.26142,0.01928,192.024,111.96638,-2.78679
19345,3.99933,199.18632,4.15031,225.89753,0.01837,192.024,109.96612,-2.76245
19346,3.9995,201.70523,4.05278,220.76398,0.01836,192.024,107.96588,-2.74155
19347,3.99925,202.51821,4.00331,228.26691,0.01754,192.024,105.96563,-2.73646
19348,3.99924,202.0423,4.04286,218.59624,0.01849,192.024,103.96538,-2.72728
19349,3.99945,198.64642,4.17772,224.29607,0.01863,192.024,101.96512,-2.72391
19350,3.99932,200.92226,4.08014,223.49538,0.01826,192.024,99.96488,-2.71002
19351,3.99941,198.50704,4.19403,219.75291,0.01909,192.024,97.96463,-2.69097
19352,3.99919,202.5457,4.01767,220.48345,0.01822,192.024,95.96438,-2.66483
19353,3.99909,204.1236,3.99104,203.07535,0.01965,192.024,93.96413,-2.63593
19354,3.99933,201.38585,4.10109,205.64231,0.01994,192.024,91.96388,-2.61284
19355,3.99932,196.37367,4.32089,208.10257,0.02076,192.024,89.96363,-2.58721
19356,3.99951,212.90604,3.65067,203.4938,0.01794,192.024,87.96337,-2.54173
19357,3.9994,203.15852,4.01471,210.23185,0.0191,192.024,85.96313,-2.52787
19358,3.99942,202.94189,4.02787,208.48818,0.01932,192.024,83.96288,-2.51409
19359,3.99939,194.96507,4.35976,218.73733,0.01993,192.024,81.96263,-2.51497
19360,3.99908,198.64651,4.23566,200.75297,0.0211,192.024,79.96237,-2.50062
19361,3.99933,201.9635,4.05667,213.89261,0.01897,192.024,77.96213,-2.48724
19362,3.99934,210.1277,3.73857,210.47657,0.01776,192.024,75.96188,-2.45457
19363,3.99929,198.20681,4.23863,207.10384,0.02047,192.024,73.96163,-2.45518
19364,3.99934,194.19777,4.38458,223.49377,0.01962,192.024,71.96137,-2.44138
19365,3.99948,204.32728,3.98724,201.36112,0.0198,192.024,69.96113,-2.41887
19366,3.99915,198.13706,4.29105,190.25162,0.02255,192.024,67.96088,-2.42391
19367,3.99922,201.94309,4.11091,192.92294,0.02131,192.024,65.96063,-2.40783
19368,3.99918,199.89365,4.18574,198.48149,0.02109,192.024,63.96038,-2.39236
19369,3.999,204.01235,4.00349,199.88408,0.02003,192.024,61.96013,-2.37353
19370,3.99917,197.32971,4.24456,220.75179,0.01923,192.024,59.95988,-2.36762
19371,3.99931,197.9092,4.22065,219.80697,0.0192,192.024,57.95962,-2.34863
19372,3.99951,198.6986,4.22506,203.91689,0.02072,192.024,55.95938,-2.30787
19373,3.99901,198.71605,4.1772,222.88337,0.01874,192.024,53.95913,-2.3117
19374,3.99903,198.78065,4.21458,206.22015,0.02044,192.024,51.95888,-2.294
19375,3.99879,198.36107,4.216,212.97306,0.0198,192.024,49.95862,-2.27823
19376,3.99903,203.94316,4.00646,199.86533,0.02005,192.024,47.95838,-2.26355
19377,3.99889,206.20429,3.91725,198.31822,0.01975,192.024,45.95813,-2.24912
19378,3.99907,203.36845,4.0242,202.42201,0.01988,192.024,43.95788,-2.23439
19379,3.99892,210.49904,3.76293,192.64556,0.01953,192.024,41.95763,-2.21187
19380,3.9989,205.7749,3.91399,207.08006,0.0189,192.024,39.95738,-2.19854
19381,3.99905,198.56454,4.23241,203.25134,0.02082,192.024,37.95713,-2.18311
19382,3.99895,208.67334,3.85149,185.64892,0.02075,192.024,35.95687,-2.16135
19383,3.99917,207.90586,3.83682,203.97557,0.01881,192.024,33.95663,-2.13167
19384,3.9991,204.12635,3.97704,208.98104,0.01903,192.024,31.95638,-2.12254
19385,3.99923,218.69824,3.50882,175.96503,0.01994,192.024,29.95613,-2.10468
19386,3.99908,197.58645,4.29276,197.94549,0.02169,192.024,27.95587,-2.11526
19387,3.9991,204.19983,4.0116,193.82985,0.0207,192.024,25.95563,-2.10284
19388,3.99893,203.94292,4.00599,200.01334,0.02003,192.024,23.95538,-2.0923
19389,3.99902,204.67376,3.97298,201.11837,0.01975,192.024,21.95513,-2.0811
19390,3.99906,206.54519,3.89088,203.74678,0.0191,192.024,19.95487,-2.05887
19391,3.99934,163.93322,6.28617,234.05677,0.02686,192.024,17.95463,-2.05795
19392,3.99936,189.43933,4.61952,224.56573,0.02057,192.024,15.95438,-2.03748
19393,3.99905,200.17035,4.14397,209.60811,0.01977,192.024,13.95413,-2.01655
19394,3.99903,205.54608,3.9435,198.57415,0.01986,192.024,11.95388,-2.00122
19395,3.99911,197.8272,4.27415,200.48568,0.02132,192.024,9.95363,-1.99606
19396,3.99907,204.36005,4.00775,192.76056,0.02079,192.024,7.95338,-1.9575
19397,3.99916,216.79774,3.5446,188.48292,0.01881,192.024,5.95312,-1.91704
19398,3.9993,199.78227,4.15247,213.26746,0.01947,192.024,3.95288,-1.91736
19399,3.99911,203.68047,3.97877,216.56443,0.01837,192.024,1.95263,-1.88918
19400,3.99886,209.82606,3.78942,192.28812,0.01971,192.024,0,-1.86528
19401,3.99899,202.56004,4.08655,191.97037,0.02129,194.02425,397.9545,-4.89336
19402,3.99897,207.12224,3.89718,191.68452,0.02033,194.02425,395.95425,-4.86075
19403,3.99853,212.02156,3.71824,187.30915,0.01985,194.02425,393.954,-4.84589
19404,3.99898,206.14887,3.88071,215.73355,0.01799,194.02425,391.95375,-4.83286
19405,3.99885,206.24721,3.90284,203.62298,0.01917,194.02425,389.9535,-4.81593
19406,3.99875,204.91902,3.94436,208.9048,0.01888,194.02425,387.95325,-4.80867
19407,3.99856,207.74683,3.84024,204.93336,0.01874,194.02425,385.953,-4.80064
19408,3.99891,200.8139,4.10537,213.93798,0.01919,194.02425,383.95275,-4.78696
19409,3.99938,201.24312,4.05347,229.99201,0.01762,194.02425,381.9525,-4.77584
19410,3.99939,214.31791,3.59269,207.41486,0.01732,194.02425,379.99988,-4.74763
19411,3.99933,196.97806,4.26383,219.47819,0.01943,194.02425,377.99963,-4.74022
19412,3.99927,196.07424,4.29054,225.87207,0.019,194.02425,375.99938,-4.71958
19413,3.9991,218.1615,3.46031,207.98769,0.01664,194.02425,373.99913,-4.67769
19414,3.99903,199.2141,4.21332,199.49723,0.02112,194.02425,371.99888,-4.67695
19415,3.9989,206.70037,3.9035,195.81117,0.01994,194.02425,369.99863,-4.66238
19416,3.99951,204.41749,3.93145,225.40892,0.01744,194.02425,367.99838,-4.64466
19417,3.99924,214.08748,3.59995,207.78879,0.01733,194.02425,365.99813,-4.62965
19418,3.99906,211.59445,3.73805,186.01901,0.0201,194.02425,363.99788,-4.63553
19419,3.99916,200.74733,4.15354,196.39547,0.02115,194.02425,361.99762,-4.63935
19420,3.99929,200.4119,4.08815,230.28164,0.01775,194.02425,359.99738,-4.62457
19421,3.99926,200.84557,4.07852,225.83174,0.01806,194.02425,357.99713,-4.60593
19422,3.99923,213.87494,3.61024,206.31103,0.0175,194.02425,355.99688,-4.57342
19423,3.99911,191.91291,4.50195,221.19026,0.02035,194.02425,353.99663,-4.56753
19424,3.99922,193.57261,4.45274,209.14878,0.02129,194.02425,351.99638,-4.54665
19425,3.99913,204.4135,4.00101,194.45446,0.02058,194.02425,349.99613,-4.52232
19426,3.99939,214.01453,3.63878,190.37718,0.01911,194.02425,347.99588,-4.49945
19427,3.99936,203.95384,3.97059,215.26008,0.01845,194.02425,345.99563,-4.48564
19428,3.99928,205.56439,3.88995,222.98262,0.01745,194.02425,343.99538,-4.47794
19429,3.99917,208.46093,3.81308,204.97728,0.0186,194.02425,341.99513,-4.46638
19430,3.99914,195.20515,4.365,212.18455,0.02057,194.02425,339.99487,-4.47852
19431,3.99923,189.02833,4.69129,207.57971,0.0226,194.02425,337.99463,-4.48817
19432,3.99921,187.51094,4.77756,206.47248,0.02314,194.02425,335.99438,-4.47382
19433,3.99922,175.85364,5.40594,229.38535,0.02357,194.02425,333.99413,-4.45519
19434,3.99911,201.50976,4.06648,218.04324,0.01865,194.02425,331.99387,-4.42828
19435,3.99904,201.00307,4.12588,202.35082,0.02039,194.02425,329.99363,-4.41099
19436,3.99918,204.2792,3.99287,199.76726,0.01999,194.02425,327.99338,-4.40333
19437,3.99867,210.13912,3.77272,194.16841,0.01943,194.02425,325.99313,-4.37775
19438,3.99899,204.54393,3.9847,198.56497,0.02007,194.02425,323.99288,-4.34978
19439,3.99945,199.46202,4.13029,229.80872,0.01797,194.02425,321.99263,-4.32922
19440,3.99944,206.37878,3.87945,212.16949,0.01828,194.02425,319.99238,-4.30529
19441,3.99937,198.22435,4.20455,220.67093,0.01905,194.02425,317.99213,-4.2928
19442,3.99924,203.58375,4.02285,199.44744,0.02017,194.02425,315.99188,-4.26877
19443,3.99927,205.96324,3.93807,194.11807,0.02029,194.02425,313.99163,-4.25261
19444,3.99908,207.36917,3.88345,193.22731,0.0201,194.02425,311.99138,-4.23445
19445,3.99917,205.56,3.95552,193.71056,0.02042,194.02425,309.99112,-4.21985
19446,3.99899,227.53039,3.23154,173.44987,0.01863,194.02425,307.99088,-4.17644
19447,3.99919,203.82133,3.99986,204.67546,0.01954,194.02425,305.99063,-4.18416
19448,3.99922,201.24236,4.13261,196.09156,0.02107,194.02425,303.99038,-4.17278
19449,3.99893,219.40117,3.45344,189.77815,0.0182,194.02425,301.99013,-4.1448
19450,3.99928,199.45056,4.20095,200.20784,0.02098,194.02425,299.98988,-4.13947
