Repository: edrossi93/mecanano-ml-nanomechanics-tutorial

File: data/nanoindent_maps/Duplex Steel 2um.csv (part 38 of 77)
Index,Load,Depth,HARDNESS,MODULUS,H/E,X Position,Y Position,Z Position
Integer,mN,nm,GPa,GPa,None,µm,µm,µm
19451,3.99911,194.6032,4.40938,206.64241,0.02134,194.02425,297.98963,-4.13508
19452,3.99914,193.28319,4.46665,209.2538,0.02135,194.02425,295.98938,-4.12361
19453,3.99911,196.77507,4.3064,206.42797,0.02086,194.02425,293.98913,-4.11039
19454,3.99907,204.0774,4.03158,188.52788,0.02138,194.02425,291.98888,-4.0901
19455,3.9992,182.19889,5.05659,214.3751,0.02359,194.02425,289.98863,-4.09648
19456,3.99908,224.11589,3.33606,173.75308,0.0192,194.02425,287.98837,-4.05851
19457,3.99926,198.61713,4.20136,214.4716,0.01959,194.02425,285.98813,-4.07451
19458,3.99918,203.10985,4.01843,209.39779,0.01919,194.02425,283.98788,-4.05029
19459,3.99902,202.83709,4.08307,189.06509,0.0216,194.02425,281.98763,-4.05757
19460,3.99895,201.1312,4.09865,210.97203,0.01943,194.02425,279.98737,-4.0453
19461,3.99905,202.59893,4.00135,227.4288,0.01759,194.02425,277.98713,-4.02834
19462,3.99901,202.20294,4.02526,223.66517,0.018,194.02425,275.98688,-4.01815
19463,3.99906,200.99276,4.13043,200.81246,0.02057,194.02425,273.98663,-4.00337
19464,3.99892,203.68601,3.92592,245.05577,0.01602,194.02425,271.98638,-3.98916
19465,3.99868,215.48117,3.55727,204.30781,0.01741,194.02425,269.98613,-3.96068
19466,3.99905,205.90835,3.90702,207.88036,0.01879,194.02425,267.98588,-3.95109
19467,3.99903,202.77548,4.01522,217.02669,0.0185,194.02425,265.98563,-3.93158
19468,3.99875,194.22846,4.44291,201.40922,0.02206,194.02425,263.98538,-3.90872
19469,3.99902,190.30559,4.65756,197.37672,0.0236,194.02425,261.98513,-3.8804
19470,3.99905,190.74076,4.61381,203.46675,0.02268,194.02425,259.98488,-3.85191
19471,3.99916,192.87884,4.50416,203.49886,0.02213,194.02425,257.98462,-3.82823
19472,3.99904,196.64152,4.32768,201.12976,0.02152,194.02425,255.98438,-3.806
19473,3.99917,196.84962,4.29354,209.9261,0.02045,194.02425,253.98413,-3.7868
19474,3.99927,202.46659,4.07505,197.68785,0.02061,194.02425,251.98388,-3.76903
19475,3.9991,203.34512,4.02573,202.21544,0.01991,194.02425,249.98363,-3.74777
19476,3.99915,204.25641,4.00502,195.42151,0.02049,194.02425,247.98338,-3.73379
19477,3.99906,201.77473,4.05004,220.43294,0.01837,194.02425,245.98313,-3.72486
19478,3.99903,199.42487,4.19013,204.49531,0.02049,194.02425,243.98288,-3.70212
19479,3.99888,208.52234,3.85267,187.40001,0.02056,194.02425,241.98263,-3.69685
19480,3.99921,205.85005,3.92978,199.2006,0.01973,194.02425,239.98238,-3.6957
19481,3.99921,193.04438,4.44593,221.23913,0.0201,194.02425,237.98213,-3.6991
19482,3.99941,197.51002,4.23463,221.62807,0.01911,194.02425,235.98187,-3.68188
19483,3.99937,199.40691,4.166,214.59013,0.01941,194.02425,233.98163,-3.67361
19484,3.99945,201.52124,4.05628,222.78611,0.01821,194.02425,231.98138,-3.66
19485,3.99935,197.55187,4.24699,215.58847,0.0197,194.02425,229.98113,-3.64561
19486,3.99939,202.23667,4.0413,215.62042,0.01874,194.02425,227.98087,-3.62373
19487,3.99935,201.41969,4.07389,216.55147,0.01881,194.02425,225.98063,-3.60684
19488,3.99933,202.98975,3.98561,227.38465,0.01753,194.02425,223.98038,-3.58213
19489,3.99939,200.80911,4.08568,223.19911,0.01831,194.02425,221.98013,-3.57205
19490,3.99902,197.06595,4.28468,209.40724,0.02046,194.02425,219.97988,-3.55677
19491,3.99913,199.37911,4.13199,230.56373,0.01792,194.02425,217.97963,-3.55007
19492,3.9993,204.06402,3.95313,221.50514,0.01785,194.02425,215.97938,-3.5354
19493,3.99928,200.0262,4.11446,225.50412,0.01825,194.02425,213.97913,-3.5248
19494,3.99921,198.45255,4.18785,223.47759,0.01874,194.02425,211.97888,-3.51722
19495,3.99938,210.73058,3.70563,216.06445,0.01715,194.02425,209.97863,-3.49495
19496,3.99921,200.41698,4.10733,220.87441,0.0186,194.02425,207.97838,-3.4892
19497,3.99919,203.4354,3.9821,219.84898,0.01811,194.02425,205.97812,-3.47515
19498,3.99921,204.42478,3.93579,222.82789,0.01766,194.02425,203.97788,-3.45822
19499,3.99939,200.8812,4.10519,213.00406,0.01927,194.02425,201.97763,-3.44162
19500,3.99924,199.83588,4.1468,214.63873,0.01932,194.02425,199.97738,-3.4261
19501,3.99947,201.42549,4.09888,205.90998,0.01991,194.02425,197.97713,-3.40914
19502,3.99916,202.74733,4.04352,205.26258,0.0197,194.02425,195.97688,-3.39297
19503,3.99927,200.39279,4.12114,215.2048,0.01915,194.02425,193.97663,-3.37808
19504,3.99905,201.79964,4.07063,210.72474,0.01932,194.02425,191.97638,-3.3651
19505,3.99921,191.09887,4.53194,225.45145,0.0201,194.02425,189.97613,-3.35455
19506,3.99885,199.90049,4.14283,214.91938,0.01928,194.02425,187.97588,-3.33755
19507,3.99919,193.90614,4.39944,223.06602,0.01972,194.02425,185.97563,-3.32651
19508,3.9992,201.8099,4.05275,218.54611,0.01854,194.02425,183.97537,-3.29595
19509,3.99941,199.33532,4.17336,212.86252,0.01961,194.02425,181.97513,-3.28433
19510,3.99918,190.82641,4.59962,206.54073,0.02227,194.02425,179.97488,-3.26998
19511,3.99903,190.30386,4.61072,211.68387,0.02178,194.02425,177.97463,-3.25734
19512,3.99926,194.35511,4.4127,209.77618,0.02104,194.02425,175.97437,-3.24051
19513,3.99897,209.76777,3.80398,187.44498,0.02029,194.02425,173.97413,-3.2114
19514,3.99905,215.05815,3.63507,176.52694,0.02059,194.02425,171.97388,-3.20232
19515,3.99921,208.85832,3.82682,192.45662,0.01988,194.02425,169.97363,-3.19649
19516,3.99909,209.03396,3.80944,196.76101,0.01936,194.02425,167.97338,-3.18498
19517,3.99894,199.66322,4.177,205.3949,0.02034,194.02425,165.97313,-3.17204
19518,3.99908,197.17514,4.29641,203.29736,0.02113,194.02425,163.97288,-3.15991
19519,3.99899,217.36698,3.53053,185.92602,0.01899,194.02425,161.97262,-3.13607
19520,3.99925,225.42256,3.29366,174.51665,0.01887,194.02425,159.97238,-3.11164
19521,3.99917,214.50378,3.62416,188.99847,0.01918,194.02425,157.97213,-3.10812
19522,3.99888,202.75786,4.03712,207.59283,0.01945,194.02425,155.97188,-3.09999
19523,3.99907,202.6456,4.04274,207.3188,0.0195,194.02425,153.97162,-3.0819
19524,3.99913,201.91972,4.13082,186.5791,0.02214,194.02425,151.97138,-3.06474
19525,3.99905,205.02979,3.95071,204.3159,0.01934,194.02425,149.97113,-3.04523
19526,3.99882,202.29822,4.09702,192.21164,0.02132,194.02425,147.97088,-3.02884
19527,3.99904,204.45875,4.01887,187.33945,0.02145,194.02425,145.97063,-3.01735
19528,3.99896,207.67802,3.86706,194.81529,0.01985,194.02425,143.97038,-3.00443
19529,3.99924,200.99893,4.11453,206.94896,0.01988,194.02425,141.97013,-2.98944
19530,3.99912,197.99833,4.25886,203.09493,0.02097,194.02425,139.96988,-2.97224
19531,3.99924,195.66515,4.3662,203.92702,0.02141,194.02425,137.96963,-2.97298
19532,3.99932,218.83125,3.4598,196.2305,0.01763,194.02425,135.96938,-2.93912
19533,3.99908,197.2497,4.20512,241.14583,0.01744,194.02425,133.96913,-2.95896
19534,3.99939,204.9728,3.9352,212.40559,0.01853,194.02425,131.96887,-2.96273
19535,3.99931,200.45705,4.0814,232.77215,0.01753,194.02425,129.96863,-2.96158
19536,3.9991,201.67195,4.05102,222.05388,0.01824,194.02425,127.96838,-2.94715
19537,3.99933,200.15607,4.10132,229.20583,0.01789,194.02425,125.96813,-2.93522
19538,3.9994,203.36503,3.99216,216.54243,0.01844,194.02425,123.96787,-2.92139
19539,3.99932,202.15332,4.03761,218.90094,0.01844,194.02425,121.96763,-2.90489
19540,3.99906,199.30522,4.13256,231.85133,0.01782,194.02425,119.96738,-2.89282
19541,3.99912,200.91462,4.07477,226.14332,0.01802,194.02425,117.96713,-2.87514
19542,3.9992,196.31751,4.27405,228.19059,0.01873,194.02425,115.96688,-2.85292
19543,3.99926,209.86358,3.74368,212.87795,0.01759,194.02425,113.96663,-2.81968
19544,3.99924,201.71908,4.0394,226.85806,0.01781,194.02425,111.96638,-2.80662
19545,3.99916,198.77837,4.16481,227.43091,0.01831,194.02425,109.96612,-2.7826
19546,3.99923,205.28252,3.9114,217.74974,0.01796,194.02425,107.96588,-2.76009
19547,3.99941,196.52853,4.28896,217.69925,0.0197,194.02425,105.96563,-2.7656
19548,3.99931,206.0569,3.89044,212.95113,0.01827,194.02425,103.96538,-2.74115
19549,3.99954,199.22652,4.17497,214.26753,0.01948,194.02425,101.96512,-2.73728
19550,3.99939,203.30222,4.00425,212.2009,0.01887,194.02425,99.96488,-2.72829
19551,3.9992,202.81826,4.00967,218.88328,0.01832,194.02425,97.96463,-2.70272
19552,3.99946,202.09518,4.03307,222.30708,0.01814,194.02425,95.96438,-2.67796
19553,3.99908,201.13915,4.1272,199.63614,0.02067,194.02425,93.96413,-2.65079
19554,3.9993,202.09661,4.1035,193.20512,0.02124,194.02425,91.96388,-2.62185
19555,3.99933,200.37359,4.12613,213.45185,0.01933,194.02425,89.96363,-2.59027
19556,3.99925,207.9334,3.81898,211.91012,0.01802,194.02425,87.96337,-2.56212
19557,3.9994,202.59374,4.0048,225.98093,0.01772,194.02425,85.96313,-2.54445
19558,3.9993,200.13691,4.11267,224.07919,0.01835,194.02425,83.96288,-2.53073
19559,3.99932,196.80335,4.2754,218.00672,0.01961,194.02425,81.96263,-2.53081
19560,3.99934,204.83338,3.94402,210.9249,0.0187,194.02425,79.96237,-2.50086
19561,3.99957,196.93903,4.25738,223.13311,0.01908,194.02425,77.96213,-2.50588
19562,3.99911,205.08172,3.91114,221.86766,0.01763,194.02425,75.96188,-2.47957
19563,3.99928,201.74766,4.07317,210.70265,0.01933,194.02425,73.96163,-2.46751
19564,3.99937,200.21313,4.10943,224.09168,0.01834,194.02425,71.96137,-2.46026
19565,3.99925,203.33003,3.98363,221.25505,0.018,194.02425,69.96113,-2.44691
19566,3.99942,206.12156,3.89565,209.3601,0.01861,194.02425,67.96088,-2.43074
19567,3.99931,199.26775,4.19605,205.05353,0.02046,194.02425,65.96063,-2.43002
19568,3.9991,200.52234,4.14731,202.26617,0.0205,194.02425,63.96038,-2.41649
19569,3.99911,195.95595,4.32979,212.02026,0.02042,194.02425,61.96013,-2.39973
19570,3.99939,198.314,4.2046,218.91401,0.01921,194.02425,59.95988,-2.37723
19571,3.99915,174.66718,5.55289,212.81091,0.02609,194.02425,57.95962,-2.35831
19572,3.99907,189.10983,4.69126,206.19133,0.02275,194.02425,55.95938,-2.33867
19573,3.99896,199.2783,4.18345,209.5858,0.01996,194.02425,53.95913,-2.32718
19574,3.99914,199.46633,4.19486,202.09777,0.02076,194.02425,51.95888,-2.3088
19575,3.99879,207.52711,3.86617,197.54096,0.01957,194.02425,49.95862,-2.28692
19576,3.99884,199.92174,4.17746,200.8647,0.0208,194.02425,47.95838,-2.27958
19577,3.99861,206.00825,3.93408,194.66187,0.02021,194.02425,45.95813,-2.26493
19578,3.99908,203.52631,4.01135,204.96495,0.01957,194.02425,43.95788,-2.24912
19579,3.99896,206.30097,3.93513,189.90411,0.02072,194.02425,41.95763,-2.2325
19580,3.99904,203.44221,4.01102,206.553,0.01942,194.02425,39.95738,-2.21654
19581,3.99902,204.28375,4.02463,187.89026,0.02142,194.02425,37.95713,-2.19555
19582,3.99929,204.99923,3.97608,194.73648,0.02042,194.02425,35.95687,-2.17954
19583,3.99914,205.59268,3.92113,207.28684,0.01892,194.02425,33.95663,-2.15137
19584,3.99933,208.58544,3.80586,206.184,0.01846,194.02425,31.95638,-2.12298
19585,3.99934,200.91355,4.09296,217.73238,0.0188,194.02425,29.95613,-2.13433
19586,3.99919,203.09308,4.0263,206.35784,0.01951,194.02425,27.95587,-2.12451
19587,3.99923,196.18265,4.35164,200.47634,0.02171,194.02425,25.95563,-2.11437
19588,3.99836,217.69714,3.51802,186.17654,0.0189,194.02425,23.95538,-2.08927
19589,3.99898,205.58799,3.95112,194.87462,0.02028,194.02425,21.95513,-2.0884
19590,3.99917,207.95949,3.88362,184.38024,0.02106,194.02425,19.95487,-2.06777
19591,3.99937,207.8187,3.84469,202.08978,0.01902,194.02425,17.95463,-2.04984
19592,3.9993,200.07402,4.11692,223.36578,0.01843,194.02425,15.95438,-2.0454
19593,3.999,201.26367,4.08585,214.03424,0.01909,194.02425,13.95413,-2.03381
19594,3.99907,197.98338,4.24877,207.03,0.02052,194.02425,11.95388,-2.0134
19595,3.99898,204.32379,4.01369,191.12194,0.021,194.02425,9.95363,-1.9947
19596,3.99874,214.54163,3.63723,182.79149,0.0199,194.02425,7.95338,-1.96041
19597,3.99916,198.06115,4.22585,214.66583,0.01969,194.02425,5.95312,-1.94095
19598,3.99897,200.13227,4.15998,203.94095,0.0204,194.02425,3.95288,-1.92493
19599,3.99877,201.08753,4.1396,195.8415,0.02114,194.02425,1.95263,-1.8978
19600,3.99902,203.50102,4.06228,186.44116,0.02179,194.02425,0,-1.87485
19601,3.9989,205.16757,3.94246,205.37125,0.0192,196.0245,397.9545,-4.89645
19602,3.99906,201.39891,4.11116,201.38207,0.02041,196.0245,395.95425,-4.87798
19603,3.99896,206.92837,3.8771,203.05771,0.01909,196.0245,393.954,-4.8565
19604,3.999,204.19,3.97485,208.73973,0.01904,196.0245,391.95375,-4.83724
19605,3.9988,207.71511,3.86091,196.64904,0.01963,196.0245,389.9535,-4.8199
19606,3.99899,204.37302,3.96936,207.84329,0.0191,196.0245,387.95325,-4.81608
19607,3.99901,204.53802,3.99174,195.94214,0.02037,196.0245,385.953,-4.80884
19608,3.99904,204.86048,3.96236,202.33294,0.01958,196.0245,383.95275,-4.79465
19609,3.99918,199.35573,4.12274,235.82872,0.01748,196.0245,381.9525,-4.78556
19610,3.99916,200.77913,4.09263,220.41954,0.01857,196.0245,379.99988,-4.76699
19611,3.99918,196.95739,4.24727,227.0502,0.01871,196.0245,377.99963,-4.74425
19612,3.99912,197.23151,4.22861,229.89469,0.01839,196.0245,375.99938,-4.7252
19613,3.9992,197.91651,4.22736,216.76729,0.0195,196.0245,373.99913,-4.70522
19614,3.99931,195.57005,4.37551,202.33892,0.02162,196.0245,371.99888,-4.68655
19615,3.99871,219.51928,3.44923,189.81755,0.01817,196.0245,369.99863,-4.65773
19616,3.99923,203.80969,3.95418,226.22797,0.01748,196.0245,367.99838,-4.65882
19617,3.99925,201.23264,4.04686,233.60148,0.01732,196.0245,365.99813,-4.65502
19618,3.99909,199.90728,4.13347,219.00199,0.01887,196.0245,363.99788,-4.65265
19619,3.99931,193.61772,4.36331,245.76892,0.01775,196.0245,361.99762,-4.65018
19620,3.99932,199.89852,4.14938,212.43152,0.01953,196.0245,359.99738,-4.63455
19621,3.99921,200.61061,4.0928,223.77084,0.01829,196.0245,357.99713,-4.61695
19622,3.99938,200.04376,4.10547,229.57654,0.01788,196.0245,355.99688,-4.59737
19623,3.99928,198.81175,4.21527,205.5422,0.02051,196.0245,353.99663,-4.57264
19624,3.99932,196.03468,4.35996,200.0944,0.02179,196.0245,351.99638,-4.55839
19625,3.99902,204.41349,3.98618,200.13731,0.01992,196.0245,349.99613,-4.5393
19626,3.99942,208.13042,3.8345,201.23978,0.01905,196.0245,347.99588,-4.51789
19627,3.99935,199.4659,4.15133,219.80229,0.01889,196.0245,345.99563,-4.50211
19628,3.99941,199.18851,4.14341,229.20209,0.01808,196.0245,343.99538,-4.50041
19629,3.99924,216.21813,3.54018,200.26024,0.01768,196.0245,341.99513,-4.47683
19630,3.99921,196.28346,4.34429,201.32119,0.02158,196.0245,339.99487,-4.49508
19631,3.99892,188.74451,4.73571,199.00891,0.0238,196.0245,337.99463,-4.50559
19632,3.99935,198.89271,4.20711,207.28732,0.0203,196.0245,335.99438,-4.47266
19633,3.99911,201.86919,4.04207,222.36065,0.01818,196.0245,333.99413,-4.45897
19634,3.99911,181.59261,5.19859,189.38275,0.02745,196.0245,331.99387,-4.44772
19635,3.99904,202.10108,4.08209,200.86427,0.02032,196.0245,329.99363,-4.42586
19636,3.99921,205.04215,3.95521,202.28573,0.01955,196.0245,327.99338,-4.41397
19637,3.9991,208.78063,3.83472,190.47839,0.02013,196.0245,325.99313,-4.38674
19638,3.9994,198.85667,4.1466,234.85522,0.01766,196.0245,323.99288,-4.36467
19639,3.99943,200.12912,4.11708,222.2492,0.01852,196.0245,321.99263,-4.34157
19640,3.99928,199.14302,4.18258,212.52696,0.01968,196.0245,319.99238,-4.325
19641,3.99924,200.46083,4.11098,218.36535,0.01883,196.0245,317.99213,-4.29963
19642,3.99935,202.87529,4.03118,208.23971,0.01936,196.0245,315.99188,-4.27892
19643,3.99896,204.60026,3.97577,201.18802,0.01976,196.0245,313.99163,-4.26564
19644,3.99912,202.79867,4.04243,204.79889,0.01974,196.0245,311.99138,-4.24785
19645,3.99911,203.1656,4.03509,201.50871,0.02002,196.0245,309.99112,-4.22891
19646,3.99956,202.11622,4.0702,205.52652,0.0198,196.0245,307.99088,-4.21519
19647,3.99918,202.81525,4.05544,199.41463,0.02034,196.0245,305.99063,-4.19684
19648,3.99923,202.07132,4.06745,207.27446,0.01962,196.0245,303.99038,-4.18651
19649,3.99909,199.00511,4.20758,205.0629,0.02052,196.0245,301.99013,-4.17694
19650,3.99905,196.89412,4.30481,204.9643,0.021,196.0245,299.98988,-4.1616
19651,3.99917,197.68828,4.26763,205.11548,0.02081,196.0245,297.98963,-4.14598
19652,3.99909,190.9116,4.63191,195.59659,0.02368,196.0245,295.98938,-4.13518
19653,3.99931,186.53125,4.83053,206.9858,0.02334,196.0245,293.98913,-4.12255
19654,3.99914,204.56413,3.96237,207.54349,0.01909,196.0245,291.98888,-4.09111
19655,3.99913,164.01858,6.40838,209.92303,0.03053,196.0245,289.98863,-4.10445
19656,3.99933,203.39679,4.04411,194.44947,0.0208,196.0245,287.98837,-4.09655
19657,3.9992,202.96455,4.04702,200.21631,0.02021,196.0245,285.98813,-4.0655
19658,3.99935,205.10355,3.92463,214.87682,0.01826,196.0245,283.98788,-4.06259
19659,3.99891,224.48434,3.3245,173.66446,0.01914,196.0245,281.98763,-4.03859
19660,3.99917,199.09035,4.21937,199.4036,0.02116,196.0245,279.98737,-4.05587
19661,3.99912,201.44477,4.11089,200.75889,0.02048,196.0245,277.98713,-4.04435
19662,3.99909,201.02143,4.08843,217.5553,0.01879,196.0245,275.98688,-4.03108
19663,3.9987,208.06956,3.83622,201.17945,0.01907,196.0245,273.98663,-4.01572
19664,3.99891,198.29814,4.24412,203.35601,0.02087,196.0245,271.98638,-4.00202
19665,3.99911,203.03458,4.04782,198.72071,0.02037,196.0245,269.98613,-3.98312
19666,3.99903,202.72695,3.99678,227.04586,0.0176,196.0245,267.98588,-3.96555
19667,3.99928,189.04072,4.70113,204.43731,0.023,196.0245,265.98563,-3.94894
19668,3.99901,193.55377,4.48405,199.10304,0.02252,196.0245,263.98538,-3.91939
19669,3.99904,207.21547,3.90688,186.70543,0.02093,196.0245,261.98513,-3.87406
19670,3.99905,198.89997,4.23925,195.50663,0.02168,196.0245,259.98488,-3.85288
19671,3.99917,189.33776,4.68796,203.56439,0.02303,196.0245,257.98462,-3.8374
19672,3.9992,198.07404,4.25882,201.90274,0.02109,196.0245,255.98438,-3.81243
19673,3.99923,200.73159,4.13189,204.70077,0.02019,196.0245,253.98413,-3.79019
19674,3.99935,203.90597,4.00121,202.74283,0.01974,196.0245,251.98388,-3.76649
19675,3.99902,198.76709,4.17619,222.32199,0.01878,196.0245,249.98363,-3.73768
19676,3.99911,204.7486,3.95224,208.66647,0.01894,196.0245,247.98338,-3.72915
19677,3.99913,199.50957,4.19472,201.43238,0.02082,196.0245,245.98313,-3.71755
19678,3.99925,196.48107,4.27711,223.52704,0.01913,196.0245,243.98288,-3.7174
19679,3.9991,199.2038,4.16916,216.93502,0.01922,196.0245,241.98263,-3.71628
19680,3.99918,197.50385,4.23536,221.31297,0.01914,196.0245,239.98238,-3.70921
19681,3.9993,196.70203,4.2778,218.93221,0.01954,196.0245,237.98213,-3.70848
19682,3.99922,199.84813,4.12197,225.57094,0.01827,196.0245,235.98187,-3.6948
19683,3.99932,209.39565,3.75701,215.11386,0.01747,196.0245,233.98163,-3.67461
19684,3.99934,205.63317,3.88238,225.60296,0.01721,196.0245,231.98138,-3.66452
19685,3.99939,195.57308,4.31958,223.46568,0.01933,196.0245,229.98113,-3.65599
19686,3.99923,187.27434,4.77923,209.86229,0.02277,196.0245,227.98087,-3.63774
19687,3.99927,197.70715,4.23932,215.78663,0.01965,196.0245,225.98063,-3.62544
19688,3.9993,198.11265,4.20329,223.41189,0.01881,196.0245,223.98038,-3.60171
19689,3.99928,197.7802,4.19451,234.58769,0.01788,196.0245,221.98013,-3.58575
19690,3.99936,196.80678,4.24801,229.96379,0.01847,196.0245,219.97988,-3.57235
19691,3.99925,198.65689,4.17723,224.19387,0.01863,196.0245,217.97963,-3.55973
19692,3.99946,203.48491,3.94851,236.71503,0.01668,196.0245,215.97938,-3.54446
19693,3.99913,201.74313,4.0451,223.47581,0.0181,196.0245,213.97913,-3.53153
19694,3.99932,200.47866,4.07557,235.35583,0.01732,196.0245,211.97888,-3.52334
19695,3.99901,201.00937,4.05443,234.44456,0.01729,196.0245,209.97863,-3.51332
19696,3.99924,200.56016,4.10589,218.72287,0.01877,196.0245,207.97838,-3.49567
19697,3.99941,198.18199,4.19475,225.9487,0.01857,196.0245,205.97812,-3.48373
19698,3.99907,207.8056,3.8201,213.70332,0.01788,196.0245,203.97788,-3.46351
19699,3.99939,201.32876,4.06124,224.30225,0.01811,196.0245,201.97763,-3.45021
19700,3.99928,201.10759,4.10192,210.19193,0.01952,196.0245,199.97738,-3.44145
19701,3.99902,202.50695,4.04805,207.52966,0.01951,196.0245,197.97713,-3.42423
19702,3.99905,201.49389,4.11895,196.95786,0.02091,196.0245,195.97688,-3.40545
19703,3.99902,196.6718,4.29925,210.83471,0.02039,196.0245,193.97663,-3.39524
19704,3.99896,198.81376,4.18633,216.93299,0.0193,196.0245,191.97638,-3.38245
19705,3.99907,198.88948,4.19472,212.10087,0.01978,196.0245,189.97613,-3.36481
19706,3.99911,196.67814,4.28819,215.06374,0.01994,196.0245,187.97588,-3.3503
19707,3.99903,193.82336,4.40329,223.04176,0.01974,196.0245,185.97563,-3.33812
19708,3.99935,197.8657,4.22464,218.96132,0.01929,196.0245,183.97537,-3.31871
19709,3.99913,192.72845,4.49847,207.83228,0.02164,196.0245,181.97513,-3.30481
19710,3.9991,212.66058,3.66927,198.61196,0.01847,196.0245,179.97488,-3.26374
19711,3.9991,196.7216,4.28993,213.57496,0.02009,196.0245,177.97463,-3.25356
19712,3.99916,204.92683,3.9593,202.5246,0.01955,196.0245,175.97437,-3.24271
19713,3.99918,195.93293,4.30638,221.83202,0.01941,196.0245,173.97413,-3.24184
19714,3.99921,215.33014,3.59459,189.09231,0.01901,196.0245,171.97388,-3.21576
19715,3.9991,208.22401,3.87766,182.7175,0.02122,196.0245,169.97363,-3.21244
19716,3.99936,204.10941,4.00568,197.61034,0.02027,196.0245,167.97338,-3.20306
19717,3.99907,201.85367,4.11894,191.44279,0.02152,196.0245,165.97313,-3.1807
19718,3.99925,196.9491,4.29832,206.47108,0.02082,196.0245,163.97288,-3.17312
19719,3.99891,203.65595,4.0252,197.23032,0.02041,196.0245,161.97262,-3.15691
19720,3.99889,200.80549,4.11836,208.63656,0.01974,196.0245,159.97238,-3.14763
19721,3.99907,202.85232,4.05337,199.55336,0.02031,196.0245,157.97213,-3.12982
19722,3.99914,201.39301,4.08744,211.03619,0.01937,196.0245,155.97188,-3.11168
19723,3.9991,200.16996,4.14749,208.22242,0.01992,196.0245,153.97162,-3.09599
19724,3.9991,200.69815,4.17193,190.84698,0.02186,196.0245,151.97138,-3.07846
19725,3.99876,210.02786,3.7627,200.42455,0.01877,196.0245,149.97113,-3.05205
19726,3.99896,198.97278,4.20769,205.51144,0.02047,196.0245,147.97088,-3.04313
19727,3.99899,201.08756,4.1541,190.95564,0.02175,196.0245,145.97063,-3.02804
19728,3.99917,198.35736,4.25471,198.76889,0.02141,196.0245,143.97038,-3.01878
19729,3.9992,207.69816,3.88055,189.3455,0.02049,196.0245,141.97013,-3.00403
19730,3.99908,195.13287,4.36431,213.71157,0.02042,196.0245,139.96988,-2.99269
19731,3.99901,199.72114,4.17467,205.32757,0.02033,196.0245,137.96963,-2.9871
19732,3.99938,205.98037,3.88704,216.11802,0.01799,196.0245,135.96938,-2.96763
19733,3.99918,196.7779,4.24126,233.69189,0.01815,196.0245,133.96913,-2.97418
19734,3.99927,207.96729,3.81684,212.32933,0.01798,196.0245,131.96887,-2.97216
19735,3.99936,199.92728,4.11166,228.98891,0.01796,196.0245,129.96863,-2.97576
19736,3.9993,201.34024,4.07611,217.05305,0.01878,196.0245,127.96838,-2.96162
19737,3.9994,198.86483,4.20166,209.92398,0.02002,196.0245,125.96813,-2.9516
19738,3.99912,200.72529,4.09337,221.13114,0.01851,196.0245,123.96787,-2.94118
19739,3.99946,219.81583,3.41435,203.42599,0.01678,196.0245,121.96763,-2.90358
19740,3.99923,200.24863,4.12171,217.68612,0.01893,196.0245,119.96738,-2.9083
19741,3.99936,199.08244,4.15161,227.46221,0.01825,196.0245,117.96713,-2.89276
19742,3.99959,199.57024,4.16135,213.61734,0.01948,196.0245,115.96688,-2.86977
19743,3.99927,204.96459,3.92727,216.25865,0.01816,196.0245,113.96663,-2.84153
19744,3.99916,199.25851,4.14874,225.0492,0.01843,196.0245,111.96638,-2.82479
19745,3.99934,204.46753,3.94591,217.01088,0.01818,196.0245,109.96612,-2.79103
19746,3.9994,203.15379,3.99767,218.07048,0.01833,196.0245,107.96588,-2.7788
19747,3.99948,199.23444,4.13027,234.83267,0.01759,196.0245,105.96563,-2.77329
19748,3.99944,201.06381,4.08812,217.05412,0.01883,196.0245,103.96538,-2.7625
19749,3.99934,200.07604,4.13339,215.92224,0.01914,196.0245,101.96512,-2.7539
19750,3.99933,213.1354,3.64331,202.95443,0.01795,196.0245,99.96488,-2.72716
19751,3.99918,206.37279,3.88339,210.28331,0.01847,196.0245,97.96463,-2.70983
19752,3.99925,202.05735,4.04631,216.71973,0.01867,196.0245,95.96438,-2.69017
19753,3.99906,198.52887,4.23663,202.3198,0.02094,196.0245,93.96413,-2.66784
19754,3.99929,197.82358,4.28198,197.94135,0.02163,196.0245,91.96388,-2.6374
19755,3.99936,198.90335,4.16525,224.75106,0.01853,196.0245,89.96363,-2.61575
19756,3.9994,203.31115,3.99578,215.8999,0.01851,196.0245,87.96337,-2.58004
19757,3.99954,202.89612,4.01111,216.8651,0.0185,196.0245,85.96313,-2.56175
19758,3.99964,203.53553,4.00683,206.96471,0.01936,196.0245,83.96288,-2.54915
19759,3.9992,204.17462,3.97489,209.09991,0.01901,196.0245,81.96263,-2.53671
19760,3.9993,199.64414,4.15181,216.13363,0.01921,196.0245,79.96237,-2.53946
19761,3.99938,204.85449,3.94246,211.26853,0.01866,196.0245,77.96213,-2.51272
19762,3.99927,203.05425,3.97908,229.39355,0.01735,196.0245,75.96188,-2.50761
19763,3.99944,202.48556,4.03934,211.84532,0.01907,196.0245,73.96163,-2.49594
19764,3.9994,201.85584,4.06256,213.35232,0.01904,196.0245,71.96137,-2.49258
19765,3.99943,201.4318,4.07207,217.18179,0.01875,196.0245,69.96113,-2.47987
19766,3.99947,199.09328,4.15611,225.1724,0.01846,196.0245,67.96088,-2.462
19767,3.99921,199.62731,4.15043,217.00158,0.01913,196.0245,65.96063,-2.44508
19768,3.99921,204.16353,3.98118,206.57483,0.01927,196.0245,63.96038,-2.43111
19769,3.99935,202.6031,4.03615,211.03166,0.01913,196.0245,61.96013,-2.40436
19770,3.99945,201.65249,4.0541,221.17074,0.01833,196.0245,59.95988,-2.38906
19771,3.99911,192.52574,4.51543,205.58987,0.02196,196.0245,57.95962,-2.37098
19772,3.9993,195.68388,4.30831,226.04396,0.01906,196.0245,55.95938,-2.36146
19773,3.99909,199.00637,4.18368,214.49813,0.0195,196.0245,53.95913,-2.34242
19774,3.99884,196.19337,4.33676,205.2411,0.02113,196.0245,51.95888,-2.32537
19775,3.99906,199.79371,4.16982,205.97429,0.02024,196.0245,49.95862,-2.30736
19776,3.99913,203.8854,4.00982,199.54314,0.0201,196.0245,47.95838,-2.29308
19777,3.99903,199.18257,4.19139,208.17885,0.02013,196.0245,45.95813,-2.28045
19778,3.99905,201.32085,4.12231,198.49132,0.02077,196.0245,43.95788,-2.26313
19779,3.9991,220.17632,3.43907,184.53911,0.01864,196.0245,41.95763,-2.23038
19780,3.99858,208.29732,3.83319,198.58922,0.0193,196.0245,39.95738,-2.22952
19781,3.99897,199.47102,4.17404,209.91938,0.01988,196.0245,37.95713,-2.21378
19782,3.99905,195.52253,4.34184,215.21714,0.02017,196.0245,35.95687,-2.19497
19783,3.99929,205.30593,3.91947,213.4236,0.01836,196.0245,33.95663,-2.16223
19784,3.99932,194.41796,4.39111,216.67379,0.02027,196.0245,31.95638,-2.15849
19785,3.99923,196.76952,4.27774,217.63821,0.01966,196.0245,29.95613,-2.1447
19786,3.9992,200.65111,4.12634,208.28369,0.01981,196.0245,27.95587,-2.13419
19787,3.99904,200.24655,4.13921,210.17248,0.01969,196.0245,25.95563,-2.11999
19788,3.99884,209.49764,3.79444,195.4303,0.01942,196.0245,23.95538,-2.09741
19789,3.9988,209.49828,3.80518,190.9941,0.01992,196.0245,21.95513,-2.08723
19790,3.9989,207.48972,3.87184,195.86939,0.01977,196.0245,19.95487,-2.08362
19791,3.99911,210.28116,3.76659,194.67702,0.01935,196.0245,17.95463,-2.05173
19792,3.99907,197.48332,4.23016,223.94829,0.01889,196.0245,15.95438,-2.04945
19793,3.99929,200.7038,4.10332,217.11736,0.0189,196.0245,13.95413,-2.03169
19794,3.99916,194.96437,4.39516,205.52686,0.02138,196.0245,11.95388,-2.0159
19795,3.99911,204.40943,3.97714,203.9418,0.0195,196.0245,9.95363,-1.99652
19796,3.99916,210.23384,3.80096,181.91651,0.02089,196.0245,7.95338,-1.97407
19797,3.99909,203.5998,4.04768,189.99716,0.0213,196.0245,5.95312,-1.95925
19798,3.99925,205.75385,3.89415,216.98489,0.01795,196.0245,3.95288,-1.92345
19799,3.99912,201.53592,4.14405,187.77675,0.02207,196.0245,1.95263,-1.90848
19800,3.99885,216.034,3.59494,178.43579,0.02015,196.0245,0,-1.87362
19801,3.99896,215.4841,3.57495,195.50883,0.01829,198.02475,397.9545,-4.91224
19802,3.99884,203.70474,3.98395,213.54936,0.01866,198.02475,395.95425,-4.89332
19803,3.99908,202.90599,4.03313,206.74285,0.01951,198.02475,393.954,-4.86941
19804,3.99909,203.8444,3.99545,206.07173,0.01939,198.02475,391.95375,-4.84907
19805,3.99913,205.36007,3.93949,203.4016,0.01937,198.02475,389.9535,-4.83255
19806,3.99907,203.42072,4.02498,201.23266,0.02,198.02475,387.95325,-4.82476
19807,3.99888,212.955,3.67525,191.00756,0.01924,198.02475,385.953,-4.80981
19808,3.99894,203.466,4.00938,206.77665,0.01939,198.02475,383.95275,-4.80991
19809,3.99944,207.26322,3.82115,224.36533,0.01703,198.02475,381.9525,-4.78567
19810,3.9992,200.86396,4.07047,229.41137,0.01774,198.02475,379.99988,-4.77767
19811,3.99922,201.71613,4.05595,218.91358,0.01853,198.02475,377.99963,-4.75374
19812,3.99937,198.20288,4.21369,217.15635,0.0194,198.02475,375.99938,-4.73892
19813,3.99929,200.25228,4.14882,206.35001,0.02011,198.02475,373.99913,-4.72041
19814,3.99929,217.89668,3.52463,180.75648,0.0195,198.02475,371.99888,-4.68114
19815,3.99892,198.57255,4.23655,201.56653,0.02102,198.02475,369.99863,-4.68765
19816,3.9994,205.61202,3.88168,226.47447,0.01714,198.02475,367.99838,-4.6698
19817,3.99926,210.02845,3.74836,207.40823,0.01807,198.02475,365.99813,-4.65584
19818,3.99916,203.61112,3.98305,215.9249,0.01845,198.02475,363.99788,-4.66155
19819,3.99907,199.19383,4.16663,218.20756,0.01909,198.02475,361.99762,-4.66364
19820,3.99938,200.65077,4.0891,224.80944,0.01819,198.02475,359.99738,-4.64687
19821,3.99929,197.98877,4.19621,229.23735,0.01831,198.02475,357.99713,-4.63355
19822,3.99947,201.55638,4.04383,228.22216,0.01772,198.02475,355.99688,-4.6108
19823,3.9993,203.2334,4.04566,196.43137,0.0206,198.02475,353.99663,-4.58071
19824,3.9992,193.00907,4.50988,199.66096,0.02259,198.02475,351.99638,-4.57551
19825,3.99906,196.55122,4.31197,208.2035,0.02071,198.02475,349.99613,-4.5648
19826,3.99934,196.02131,4.30984,218.77331,0.0197,198.02475,347.99588,-4.54569
19827,3.99936,202.41186,4.02477,219.86164,0.01831,198.02475,345.99563,-4.5242
19828,3.9992,201.9967,4.02906,226.18033,0.01781,198.02475,343.99538,-4.52413
19829,3.99933,188.07295,4.70705,219.10157,0.02148,198.02475,341.99513,-4.52808
19830,3.99927,191.19381,4.58009,206.73531,0.02215,198.02475,339.99487,-4.51801
19831,3.99894,186.77901,4.79465,213.40266,0.02247,198.02475,337.99463,-4.52811
19832,3.9991,217.03251,3.51793,197.33025,0.01783,198.02475,335.99438,-4.48096
19833,3.99928,199.17173,4.18433,211.29614,0.0198,198.02475,333.99413,-4.48024
19834,3.99919,160.4408,6.8636,193.61637,0.03545,198.02475,331.99387,-4.46582
19835,3.99916,187.1289,4.837,196.05209,0.02467,198.02475,329.99363,-4.44124
19836,3.99933,220.73586,3.42945,180.6624,0.01898,198.02475,327.99338,-4.4128
19837,3.99877,225.4095,3.2722,184.77355,0.01771,198.02475,325.99313,-4.38351
19838,3.99941,201.3312,4.09443,209.35285,0.01956,198.02475,323.99288,-4.37657
19839,3.99924,203.14026,3.97208,231.23587,0.01718,198.02475,321.99263,-4.35319
19840,3.99915,199.54938,4.15581,216.12864,0.01923,198.02475,319.99238,-4.3388
19841,3.99928,201.29261,4.09331,210.4517,0.01945,198.02475,317.99213,-4.31573
19842,3.99939,200.74721,4.12211,208.38305,0.01978,198.02475,315.99188,-4.29679
19843,3.99933,206.38437,3.90199,201.85803,0.01933,198.02475,313.99163,-4.27815
19844,3.99911,211.31715,3.76575,179.57342,0.02097,198.02475,311.99138,-4.24684
19845,3.99913,197.96979,4.27431,198.1758,0.02157,198.02475,309.99112,-4.24494
19846,3.99924,205.75822,3.97843,182.68572,0.02178,198.02475,307.99088,-4.21794
19847,3.99914,203.20969,4.03905,199.24707,0.02027,198.02475,305.99063,-4.21241
19848,3.99932,203.53536,4.05658,187.97909,0.02158,198.02475,303.99038,-4.19962
19849,3.99898,197.33518,4.2983,200.00301,0.02149,198.02475,301.99013,-4.19184
19850,3.99931,195.77649,4.36345,203.07212,0.02149,198.02475,299.98988,-4.17509
19851,3.99906,215.06372,3.61258,185.35253,0.01949,198.02475,297.98963,-4.14207
19852,3.99911,199.17054,4.20298,204.0001,0.0206,198.02475,295.98938,-4.15053
19853,3.99935,207.81299,3.8484,200.55581,0.01919,198.02475,293.98913,-4.11421
19854,3.99911,208.82723,3.82738,192.67248,0.01986,198.02475,291.98888,-4.11651
19855,3.99907,203.91428,4.0003,202.84174,0.01972,198.02475,289.98863,-4.10476
19856,3.99902,201.82513,4.0736,208.99501,0.01949,198.02475,287.98837,-4.10931
19857,3.9991,203.2568,4.03115,201.54104,0.02,198.02475,285.98813,-4.10283
19858,3.99913,207.91767,3.81979,211.74696,0.01804,198.02475,283.98788,-4.07956
19859,3.99918,198.26784,4.21981,213.32305,0.01978,198.02475,281.98763,-4.07471
19860,3.99909,202.74096,4.07682,192.68643,0.02116,198.02475,279.98737,-4.06626
19861,3.99904,201.42039,4.10115,204.88919,0.02002,198.02475,277.98713,-4.06164
19862,3.99915,201.91843,4.07848,205.41633,0.01985,198.02475,275.98688,-4.05171
19863,3.99914,205.59337,3.94837,195.9256,0.02015,198.02475,273.98663,-4.03735
19864,3.99893,201.45428,4.1053,202.64353,0.02026,198.02475,271.98638,-4.01975
19865,3.99933,199.71636,4.14396,218.18744,0.01899,198.02475,269.98613,-3.99499
19866,3.99922,215.83029,3.54683,203.7367,0.01741,198.02475,267.98588,-3.96371
19867,3.99915,196.20997,4.36504,195.66532,0.02231,198.02475,265.98563,-3.95439
19868,3.99895,195.68049,4.38016,198.89714,0.02202,198.02475,263.98538,-3.92984
19869,3.99905,190.06131,4.66752,198.24919,0.02354,198.02475,261.98513,-3.90323
19870,3.99922,187.00925,4.78849,211.49359,0.02264,198.02475,259.98488,-3.8734
19871,3.99904,190.65797,4.61741,203.68397,0.02267,198.02475,257.98462,-3.84723
19872,3.99914,200.02176,4.16324,204.64728,0.02034,198.02475,255.98438,-3.82394
19873,3.99922,202.60194,4.04381,207.71614,0.01947,198.02475,253.98413,-3.79408
19874,3.99911,203.49454,4.01626,203.50791,0.01974,198.02475,251.98388,-3.76245
19875,3.9992,200.06922,4.13201,216.58374,0.01908,198.02475,249.98363,-3.72307
19876,3.9991,215.66149,3.58643,187.49314,0.01913,198.02475,247.98338,-3.69092
19877,3.99919,193.85451,4.42165,215.37254,0.02053,198.02475,245.98313,-3.72516
19878,3.99921,194.36983,4.38856,218.51258,0.02008,198.02475,243.98288,-3.72452
19879,3.99946,171.32696,5.83222,205.66148,0.02836,198.02475,241.98263,-3.72121
19880,3.99918,190.57166,4.61495,205.89617,0.02241,198.02475,239.98238,-3.73031
19881,3.99923,197.26315,4.28615,205.57182,0.02085,198.02475,237.98213,-3.72151
19882,3.99925,208.62197,3.81383,201.85661,0.01889,198.02475,235.98187,-3.70058
19883,3.99935,200.2099,4.10196,227.76067,0.01801,198.02475,233.98163,-3.69328
19884,3.99943,200.37476,4.09748,226.52301,0.01809,198.02475,231.98138,-3.68002
19885,3.99943,199.55066,4.12688,229.58032,0.01798,198.02475,229.98113,-3.66629
19886,3.99969,122.95725,12.79275,222.82044,0.05741,198.02475,227.98087,-3.64766
19887,3.99936,147.44628,8.16178,215.24541,0.03792,198.02475,225.98063,-3.63909
19888,3.99923,197.15751,4.25822,218.3353,0.0195,198.02475,223.98038,-3.62172
19889,3.99935,198.78595,4.16196,228.74655,0.01819,198.02475,221.98013,-3.59813
19890,3.99939,195.84144,4.28216,234.71745,0.01824,198.02475,219.97988,-3.58668
19891,3.99913,196.30112,4.30034,217.22777,0.0198,198.02475,217.97963,-3.57946
19892,3.99957,193.49215,4.43224,218.23571,0.02031,198.02475,215.97938,-3.56833
19893,3.99932,195.6698,4.30645,227.16191,0.01896,198.02475,213.97913,-3.55416
19894,3.99915,200.06059,4.14594,210.82163,0.01967,198.02475,211.97888,-3.5387
19895,3.99912,198.52416,4.25031,197.62911,0.02151,198.02475,209.97863,-3.52878
19896,3.99925,202.34443,4.00244,232.53535,0.01721,198.02475,207.97838,-3.50242
19897,3.99916,198.2941,4.2202,212.6793,0.01984,198.02475,205.97812,-3.49748
19898,3.99939,184.09437,4.96072,209.75039,0.02365,198.02475,203.97788,-3.48611
19899,3.99921,175.19512,5.45959,226.83888,0.02407,198.02475,201.97763,-3.46987
19900,3.99914,202.08651,4.08133,201.44202,0.02026,198.02475,199.97738,-3.45256
19901,3.99911,203.80573,4.03188,192.49722,0.02095,198.02475,197.97713,-3.43595
19902,3.99918,202.40879,4.07733,197.72215,0.02062,198.02475,195.97688,-3.41923
19903,3.99915,183.02186,5.02016,210.76011,0.02382,198.02475,193.97663,-3.40841
19904,3.99908,201.51083,4.08068,211.72915,0.01927,198.02475,191.97638,-3.39681
19905,3.99908,203.15818,4.0561,193.68254,0.02094,198.02475,189.97613,-3.37378
19906,3.9992,199.3982,4.18237,208.01326,0.02011,198.02475,187.97588,-3.36091
19907,3.99914,194.3027,4.40349,214.00469,0.02058,198.02475,185.97563,-3.34955
19908,3.99932,194.38351,4.40806,210.97635,0.02089,198.02475,183.97537,-3.33214
19909,3.99924,197.56834,4.30234,195.14009,0.02205,198.02475,181.97513,-3.31598
19910,3.99948,198.1884,4.21592,216.55156,0.01947,198.02475,179.97488,-3.29831
19911,3.99907,205.88521,3.91346,205.43581,0.01905,198.02475,177.97463,-3.26746
19912,3.99894,196.77806,4.27361,219.03963,0.01951,198.02475,175.97437,-3.26248
19913,3.99915,196.99184,4.29894,205.47752,0.02092,198.02475,173.97413,-3.25022
19914,3.99897,204.58927,3.98594,197.33203,0.0202,198.02475,171.97388,-3.23616
19915,3.99929,204.4407,4.02505,185.60104,0.02169,198.02475,169.97363,-3.23003
19916,3.999,219.62215,3.46079,182.98309,0.01891,198.02475,167.97338,-3.20329
19917,3.99909,196.88979,4.32595,197.80409,0.02187,198.02475,165.97313,-3.19888
19918,3.99907,201.74329,4.11412,194.79506,0.02112,198.02475,163.97288,-3.18179
19919,3.99918,198.40454,4.24175,202.57466,0.02094,198.02475,161.97262,-3.17389
19920,3.99906,207.4664,3.8627,200.13714,0.0193,198.02475,159.97238,-3.151
19921,3.99917,191.838,4.54016,208.94902,0.02173,198.02475,157.97213,-3.14377
19922,3.99925,199.0707,4.20582,204.68629,0.02055,198.02475,155.97188,-3.12567
19923,3.99901,203.13627,4.06577,190.56793,0.02134,198.02475,153.97162,-3.10673
19924,3.99908,199.78532,4.19135,198.17337,0.02115,198.02475,151.97138,-3.09019
19925,3.99902,201.76898,4.09433,201.65998,0.0203,198.02475,149.97113,-3.07303
19926,3.999,198.63549,4.19704,215.79668,0.01945,198.02475,147.97088,-3.05714
19927,3.99914,200.05345,4.14976,209.39148,0.01982,198.02475,145.97063,-3.04152
19928,3.999,199.36509,4.19475,203.75521,0.02059,198.02475,143.97038,-3.02986
19929,3.99896,198.36055,4.25699,197.85295,0.02152,198.02475,141.97013,-3.01974
19930,3.999,202.07157,4.09062,198.10763,0.02065,198.02475,139.96988,-3.0087
19931,3.99912,206.04653,3.90136,207.96938,0.01876,198.02475,137.96963,-2.99263
19932,3.99959,197.76939,4.20565,229.57989,0.01832,198.02475,135.96938,-2.98916
19933,3.9994,198.1066,4.16938,240.14228,0.01736,198.02475,133.96913,-2.99114
19934,3.9993,202.73591,4.03229,210.25573,0.01918,198.02475,131.96887,-2.99361
19935,3.99932,200.21835,4.09858,229.22976,0.01788,198.02475,129.96863,-2.98973
19936,3.99934,207.76777,3.84273,203.82875,0.01885,198.02475,127.96838,-2.96914
19937,3.99929,203.66311,3.99149,211.15417,0.0189,198.02475,125.96813,-2.96195
19938,3.99943,201.06372,4.07213,224.50847,0.01814,198.02475,123.96787,-2.95326
19939,3.99941,199.45384,4.14011,225.22419,0.01838,198.02475,121.96763,-2.93782
19940,3.9995,217.46671,3.49517,201.71412,0.01733,198.02475,119.96738,-2.90466
19941,3.99921,201.55444,4.05326,223.42895,0.01814,198.02475,117.96713,-2.90473
19942,3.9993,203.36964,4.00768,209.40743,0.01914,198.02475,115.96688,-2.87801
19943,3.9993,201.69608,4.05319,220.64727,0.01837,198.02475,113.96663,-2.85991
19944,3.99941,198.97354,4.15178,229.71569,0.01807,198.02475,111.96638,-2.84096
19945,3.99934,202.62501,4.01262,221.41451,0.01812,198.02475,109.96612,-2.81347
19946,3.99924,208.63034,3.78582,215.14592,0.0176,198.02475,107.96588,-2.795
19947,3.99922,199.26523,4.13557,231.30389,0.01788,198.02475,105.96563,-2.79722
19948,3.99952,204.80679,3.94309,211.93648,0.01861,198.02475,103.96538,-2.77835
19949,3.99939,199.84805,4.12772,222.95617,0.01851,198.02475,101.96512,-2.77198
19950,3.99924,201.94356,4.0264,228.68941,0.01761,198.02475,99.96488,-2.75718
19951,3.9995,201.8596,4.05613,216.19018,0.01876,198.02475,97.96463,-2.73198
19952,3.99935,203.52119,3.96845,224.99859,0.01764,198.02475,95.96438,-2.70819
19953,3.99921,196.51689,4.30953,209.77319,0.02054,198.02475,93.96413,-2.69049
19954,3.99914,213.62475,3.62181,204.87611,0.01768,198.02475,91.96388,-2.64389
19955,3.99943,201.62683,4.06684,215.78827,0.01885,198.02475,89.96363,-2.62509
19956,3.99944,203.81372,3.94358,231.96947,0.017,198.02475,87.96337,-2.60598
19957,3.99954,203.28897,3.97828,224.95261,0.01768,198.02475,85.96313,-2.58549
19958,3.99936,203.73547,3.98489,212.81292,0.01872,198.02475,83.96288,-2.57403
19959,3.99931,196.90332,4.26748,219.38067,0.01945,198.02475,81.96263,-2.57083
19960,3.99919,201.19609,4.08843,214.27149,0.01908,198.02475,79.96237,-2.5537
19961,3.99948,202.94496,3.99558,223.34083,0.01789,198.02475,77.96213,-2.53938
19962,3.99935,202.29989,4.03036,219.43486,0.01837,198.02475,75.96188,-2.53405
19963,3.9994,200.84461,4.08625,222.22114,0.01839,198.02475,73.96163,-2.52999
19964,3.99912,202.66889,4.00719,223.05309,0.01797,198.02475,71.96137,-2.52477
19965,3.99935,200.7796,4.08972,221.87309,0.01843,198.02475,69.96113,-2.51603
