Repository: edrossi93/mecanano-ml-nanomechanics-tutorial

File: data/nanoindent_maps/Duplex Steel 2um.csv (part 39 of 77)
Index,Load,Depth,HARDNESS,MODULUS,H/E,X Position,Y Position,Z Position
Integer,mN,nm,GPa,GPa,None,µm,µm,µm
19966,3.9994,212.65237,3.6388,214.47821,0.01697,198.02475,67.96088,-2.48423
19967,3.9994,200.22549,4.10432,226.30467,0.01814,198.02475,65.96063,-2.48029
19968,3.99945,200.85248,4.11899,207.8188,0.01982,198.02475,63.96038,-2.45765
19969,3.99923,204.01821,3.9865,206.88119,0.01927,198.02475,61.96013,-2.43322
19970,3.99913,200.03742,4.13036,217.88115,0.01896,198.02475,59.95988,-2.41937
19971,3.9992,202.98311,4.00016,220.15853,0.01817,198.02475,57.95962,-2.3941
19972,3.99949,197.49282,4.23108,223.57487,0.01892,198.02475,55.95938,-2.38211
19973,3.99921,196.95009,4.25865,222.17076,0.01917,198.02475,53.95913,-2.36044
19974,3.99926,222.0656,3.38656,180.44333,0.01877,198.02475,51.95888,-2.31422
19975,3.99902,196.33708,4.31377,211.26114,0.02042,198.02475,49.95862,-2.32372
19976,3.99904,199.22115,4.19337,206.74377,0.02028,198.02475,47.95838,-2.30955
19977,3.99909,199.52889,4.19508,200.96492,0.02087,198.02475,45.95813,-2.29628
19978,3.99889,199.18215,4.2042,203.25557,0.02068,198.02475,43.95788,-2.27954
19979,3.99927,200.59786,4.14132,203.35292,0.02037,198.02475,41.95763,-2.26096
19980,3.99895,204.40248,3.98649,200.16364,0.01992,198.02475,39.95738,-2.24501
19981,3.99896,202.26255,4.07085,202.49855,0.0201,198.02475,37.95713,-2.22548
19982,3.99917,202.39496,4.07865,197.4464,0.02066,198.02475,35.95687,-2.2101
19983,3.99902,205.99143,3.9192,201.12348,0.01949,198.02475,33.95663,-2.1689
19984,3.99899,208.22747,3.8526,191.93938,0.02007,198.02475,31.95638,-2.15309
19985,3.9991,194.95324,4.33558,228.97483,0.01893,198.02475,29.95613,-2.15541
19986,3.99896,206.96382,3.88536,198.93965,0.01953,198.02475,27.95587,-2.138
19987,3.99898,200.25932,4.15003,205.60818,0.02018,198.02475,25.95563,-2.12918
19988,3.99883,212.55014,3.72543,177.18076,0.02103,198.02475,23.95538,-2.09749
19989,3.99907,200.24795,4.15461,204.08263,0.02036,198.02475,21.95513,-2.10175
19990,3.99905,197.79864,4.26923,202.6519,0.02107,198.02475,19.95487,-2.0938
19991,3.99915,195.99393,4.35383,202.74067,0.02147,198.02475,17.95463,-2.07876
19992,3.9991,199.08853,4.19719,207.59606,0.02022,198.02475,15.95438,-2.04651
19993,3.99921,204.83324,3.96128,203.32857,0.01948,198.02475,13.95413,-2.03312
19994,3.99927,203.12593,4.00011,217.39187,0.0184,198.02475,11.95388,-2.01839
19995,3.99909,194.86302,4.38693,210.12925,0.02088,198.02475,9.95363,-2.00539
19996,3.99911,200.15799,4.17428,198.31825,0.02105,198.02475,7.95338,-1.98365
19997,3.99896,207.95615,3.87868,186.12455,0.02084,198.02475,5.95312,-1.96399
19998,3.9989,209.49169,3.80749,190.22106,0.02002,198.02475,3.95288,-1.92518
19999,3.99894,201.59637,4.13212,190.76083,0.02166,198.02475,1.95263,-1.92267
20000,3.99906,201.73732,4.13054,189.2647,0.02182,198.02475,0,-1.90327
20001,3.99899,213.42922,3.65522,192.25798,0.01901,200.025,397.9545,-4.92522
20002,3.99873,205.94958,3.92314,200.04792,0.01961,200.025,395.95425,-4.9033
20003,3.9989,206.85252,3.87106,207.06475,0.01869,200.025,393.954,-4.87836
20004,3.9991,204.45711,3.98693,199.15306,0.02002,200.025,391.95375,-4.86048
20005,3.99896,201.83415,4.07439,208.47336,0.01954,200.025,389.9535,-4.84646
20006,3.99906,207.80808,3.84005,204.18497,0.01881,200.025,387.95325,-4.83103
20007,3.99897,203.18873,4.00514,213.70984,0.01874,200.025,385.953,-4.82802
20008,3.99868,203.09658,4.01767,209.71187,0.01916,200.025,383.95275,-4.81919
20009,3.99883,199.50799,4.10249,243.01748,0.01688,200.025,381.9525,-4.80601
20010,3.99909,200.00004,4.107,229.59027,0.01789,200.025,379.99988,-4.79066
20011,3.99939,199.15369,4.16109,221.61988,0.01878,200.025,377.99963,-4.77016
20012,3.99901,202.59192,3.9956,230.57756,0.01733,200.025,375.99938,-4.74885
20013,3.99921,204.66642,3.95917,207.14657,0.01911,200.025,373.99913,-4.72973
20014,3.99898,197.67673,4.26425,206.46937,0.02065,200.025,371.99888,-4.71514
20015,3.99894,201.20027,4.10142,208.57923,0.01966,200.025,369.99863,-4.7
20016,3.9993,198.42887,4.20898,214.83879,0.01959,200.025,367.99838,-4.69313
20017,3.99919,179.89336,5.17301,221.45935,0.02336,200.025,365.99813,-4.68882
20018,3.9991,200.39215,4.08569,231.86185,0.01762,200.025,363.99788,-4.68159
20019,3.99943,198.98266,4.16471,223.42401,0.01864,200.025,361.99762,-4.67739
20020,3.99925,200.46103,4.11706,215.68076,0.01909,200.025,359.99738,-4.66254
20021,3.99917,200.98597,4.08355,220.52515,0.01852,200.025,357.99713,-4.64638
20022,3.99921,202.4161,4.00683,228.61335,0.01753,200.025,355.99688,-4.62383
20023,3.99903,190.36685,4.60319,213.10208,0.0216,200.025,353.99663,-4.60531
20024,3.999,193.80396,4.43911,209.84067,0.02115,200.025,351.99638,-4.58962
20025,3.9991,197.43075,4.26335,211.16204,0.02019,200.025,349.99613,-4.58102
20026,3.99933,201.66105,4.07749,210.46369,0.01937,200.025,347.99588,-4.55915
20027,3.99915,199.96587,4.13469,217.35529,0.01902,200.025,345.99563,-4.54749
20028,3.99909,198.294,4.2105,216.63685,0.01944,200.025,343.99538,-4.54577
20029,3.99927,184.69445,4.91667,212.30541,0.02316,200.025,341.99513,-4.54925
20030,3.99904,188.76775,4.72443,201.86411,0.0234,200.025,339.99487,-4.54033
20031,3.99916,181.15827,5.0853,224.3559,0.02267,200.025,337.99463,-4.54057
20032,3.99889,204.21207,3.95456,217.60539,0.01817,200.025,335.99438,-4.50755
20033,3.99932,203.40489,3.96857,227.38748,0.01745,200.025,333.99413,-4.49531
20034,3.99923,201.09234,4.09112,215.07182,0.01902,200.025,331.99387,-4.47721
20035,3.99924,205.32458,3.9493,199.98096,0.01975,200.025,329.99363,-4.45213
20036,3.99906,202.18275,4.05479,210.51683,0.01926,200.025,327.99338,-4.45223
20037,3.9991,206.51775,3.87442,211.76969,0.0183,200.025,325.99313,-4.41351
20038,3.99931,219.13588,3.44928,196.44968,0.01756,200.025,323.99288,-4.37279
20039,3.9994,199.39479,4.16573,214.94001,0.01938,200.025,321.99263,-4.37061
20040,3.99919,206.73869,3.89268,199.73751,0.01949,200.025,319.99238,-4.34475
20041,3.99902,201.90221,4.09558,198.99901,0.02058,200.025,317.99213,-4.32548
20042,3.99916,201.35808,4.09989,206.52562,0.01985,200.025,315.99188,-4.30796
20043,3.99941,218.54527,3.463,199.58167,0.01735,200.025,313.99163,-4.27043
20044,3.99943,207.00256,3.87833,201.4813,0.01925,200.025,311.99138,-4.25797
20045,3.9994,178.27403,5.26912,223.37249,0.02359,200.025,309.99112,-4.26038
20046,3.99899,187.86075,4.72822,215.70474,0.02192,200.025,307.99088,-4.24564
20047,3.9991,203.78128,4.00095,204.87459,0.01953,200.025,305.99063,-4.22723
20048,3.99936,209.51426,3.76091,210.83515,0.01784,200.025,303.99038,-4.20406
20049,3.99898,200.77205,4.15249,196.30505,0.02115,200.025,301.99013,-4.20355
20050,3.99915,199.76329,4.17686,203.8469,0.02049,200.025,299.98988,-4.1843
20051,3.99894,207.8738,3.84854,199.28253,0.01931,200.025,297.98963,-4.17079
20052,3.99911,201.07837,4.12303,202.21124,0.02039,200.025,295.98938,-4.16026
20053,3.99916,208.36269,3.82433,201.60674,0.01897,200.025,293.98913,-4.1257
20054,3.99858,196.89254,4.4128,173.20297,0.02548,200.025,291.98888,-4.12196
20055,3.99886,190.32147,4.6538,198.13793,0.02349,200.025,289.98863,-4.13415
20056,3.99902,200.07947,4.13859,213.47089,0.01939,200.025,287.98837,-4.12728
20057,3.99897,208.27834,3.8584,188.91158,0.02042,200.025,285.98813,-4.10587
20058,3.99921,214.04813,3.60973,203.39705,0.01775,200.025,283.98788,-4.0841
20059,3.99889,201.41304,4.11261,200.52606,0.02051,200.025,281.98763,-4.0905
20060,3.99902,202.44979,4.04389,210.31857,0.01923,200.025,279.98737,-4.08139
20061,3.99912,205.11196,3.95931,199.40159,0.01986,200.025,277.98713,-4.07256
20062,3.99914,200.00496,4.15965,206.31908,0.02016,200.025,275.98688,-4.05736
20063,3.99882,203.29543,4.0328,200.12028,0.02015,200.025,273.98663,-4.04459
20064,3.99896,202.33428,4.10163,190.14585,0.02157,200.025,271.98638,-4.03189
20065,3.99886,201.68863,4.05424,220.06251,0.01842,200.025,269.98613,-4.00992
20066,3.99921,202.93261,3.98045,231.30002,0.01721,200.025,267.98588,-3.98933
20067,3.99928,189.04195,4.70062,204.56831,0.02298,200.025,265.98563,-3.97025
20068,3.99901,189.25905,4.70539,199.70433,0.02356,200.025,263.98538,-3.94458
20069,3.99906,191.57964,4.58673,198.5037,0.02311,200.025,261.98513,-3.91506
20070,3.99913,189.38155,4.69283,201.44663,0.0233,200.025,259.98488,-3.88839
20071,3.99915,195.94132,4.35913,201.79464,0.0216,200.025,257.98462,-3.85697
20072,3.99923,197.09773,4.28878,207.42131,0.02068,200.025,255.98438,-3.83731
20073,3.99905,206.59228,3.89117,202.80055,0.01919,200.025,253.98413,-3.79407
20074,3.99901,215.92667,3.55938,195.60597,0.0182,200.025,251.98388,-3.73338
20075,3.99919,288.97648,2.03888,117.08099,0.01741,200.025,249.98363,-3.49287
20076,3.99846,288.55232,2.05463,112.11241,0.01833,200.025,247.98338,-3.50949
20077,3.99913,195.47661,4.36302,208.15872,0.02096,200.025,245.98313,-3.71124
20078,3.999,193.57794,4.45195,209.23623,0.02128,200.025,243.98288,-3.72497
20079,3.99921,163.95885,6.44178,205.51857,0.03134,200.025,241.98263,-3.73468
20080,3.99922,214.86223,3.63031,181.14647,0.02004,200.025,239.98238,-3.7282
20081,3.99909,195.47278,4.35994,209.32348,0.02083,200.025,237.98213,-3.73209
20082,3.99914,202.4331,4.02576,218.85511,0.01839,200.025,235.98187,-3.71755
20083,3.99939,202.4496,4.02526,218.9026,0.01839,200.025,233.98163,-3.70825
20084,3.99936,203.69227,3.97443,218.54011,0.01819,200.025,231.98138,-3.68895
20085,3.99934,197.47249,4.21939,229.24751,0.01841,200.025,229.98113,-3.67915
20086,3.99917,202.21631,4.03125,220.58059,0.01828,200.025,227.98087,-3.66787
20087,3.99914,198.67862,4.19622,215.40223,0.01948,200.025,225.98063,-3.65416
20088,3.99948,200.12968,4.09982,230.61777,0.01778,200.025,223.98038,-3.63072
20089,3.99928,199.14534,4.15267,225.60357,0.01841,200.025,221.98013,-3.6147
20090,3.99938,198.07434,4.20011,225.67707,0.01861,200.025,219.97988,-3.60339
20091,3.99916,201.27603,4.07747,217.61053,0.01874,200.025,217.97963,-3.59134
20092,3.99926,194.0199,4.42417,211.51849,0.02092,200.025,215.97938,-3.57993
20093,3.99915,194.61528,4.42749,200.41921,0.02209,200.025,213.97913,-3.56516
20094,3.99911,197.53505,4.24784,215.43283,0.01972,200.025,211.97888,-3.55039
20095,3.99905,198.82997,4.20077,210.73207,0.01993,200.025,209.97863,-3.53845
20096,3.99928,202.80337,4.03416,208.22642,0.01937,200.025,207.97838,-3.52498
20097,3.99912,198.88576,4.23888,195.87734,0.02164,200.025,205.97812,-3.51737
20098,3.99894,200.73834,4.12909,205.54232,0.02009,200.025,203.97788,-3.49951
20099,3.99932,197.12964,4.29103,206.09285,0.02082,200.025,201.97763,-3.48082
20100,3.99922,195.70927,4.37356,200.71696,0.02179,200.025,199.97738,-3.46525
20101,3.99899,213.98456,3.64625,187.46227,0.01945,200.025,197.97713,-3.44181
20102,3.99917,206.86176,3.90145,194.17335,0.02009,200.025,195.97688,-3.43219
20103,3.99916,205.42309,3.95059,197.80484,0.01997,200.025,193.97663,-3.42345
20104,3.99892,202.86442,4.07407,191.71567,0.02125,200.025,191.97638,-3.41022
20105,3.99912,197.91174,4.25193,207.09642,0.02053,200.025,189.97613,-3.39033
20106,3.9991,199.09644,4.19992,206.40832,0.02035,200.025,187.97588,-3.37723
20107,3.99908,197.36456,4.25036,217.58882,0.01953,200.025,185.97563,-3.36334
20108,3.99919,210.48117,3.76662,191.52114,0.01967,200.025,183.97537,-3.32997
20109,3.99921,199.33213,4.18264,209.07329,0.02001,200.025,181.97513,-3.33066
20110,3.99914,205.3601,3.91751,213.23759,0.01837,200.025,179.97488,-3.30656
20111,3.99919,197.93336,4.21491,221.76732,0.01901,200.025,177.97463,-3.2889
20112,3.99915,192.93444,4.48033,210.5195,0.02128,200.025,175.97437,-3.27814
20113,3.99915,197.43212,4.27657,206.1677,0.02074,200.025,173.97413,-3.26443
20114,3.99926,196.22614,4.39505,186.5282,0.02356,200.025,171.97388,-3.24978
20115,3.99903,206.73515,3.92963,185.53819,0.02118,200.025,169.97363,-3.24138
20116,3.9991,204.59562,3.99523,193.7579,0.02062,200.025,167.97338,-3.22818
20117,3.99918,196.92595,4.32536,197.47199,0.0219,200.025,165.97313,-3.21544
20118,3.99886,201.23745,4.10101,208.04758,0.01971,200.025,163.97288,-3.19891
20119,3.99892,199.65527,4.151,216.07159,0.01921,200.025,161.97262,-3.18678
20120,3.99914,201.66774,4.0779,210.0773,0.01941,200.025,159.97238,-3.17092
20121,3.9989,195.37465,4.3914,200.02167,0.02195,200.025,157.97213,-3.15688
20122,3.99899,213.1551,3.67115,189.68195,0.01935,200.025,155.97188,-3.12994
20123,3.99897,200.42631,4.15188,202.08287,0.02055,200.025,153.97162,-3.1215
20124,3.9989,201.55327,4.11812,196.25754,0.02098,200.025,151.97138,-3.10351
20125,3.999,201.48593,4.08744,209.28631,0.01953,200.025,149.97113,-3.08579
20126,3.99899,206.20765,3.91574,198.92632,0.01968,200.025,147.97088,-3.06651
20127,3.9992,200.63144,4.12873,207.66782,0.01988,200.025,145.97063,-3.05451
20128,3.99911,201.72193,4.09027,204.07204,0.02004,200.025,143.97038,-3.04557
20129,3.99906,208.3958,3.84443,192.5836,0.01996,200.025,141.97013,-3.02368
20130,3.99918,196.92023,4.29625,207.69263,0.02069,200.025,139.96988,-3.02353
20131,3.99919,198.07562,4.22391,215.20843,0.01963,200.025,137.96963,-3.01921
20132,3.99907,207.46128,3.83689,212.00319,0.0181,200.025,135.96938,-3.00351
20133,3.99927,200.5567,4.15049,200.59378,0.02069,200.025,133.96913,-3.00392
20134,3.99933,216.51336,3.5421,194.30014,0.01823,200.025,131.96887,-2.99377
20135,3.99913,198.92976,4.16412,224.61,0.01854,200.025,129.96863,-3.00516
20136,3.99924,202.03165,4.05428,213.62552,0.01898,200.025,127.96838,-2.98985
20137,3.99929,200.64097,4.09427,222.49893,0.0184,200.025,125.96813,-2.97824
20138,3.9992,199.61294,4.12438,229.34473,0.01798,200.025,123.96787,-2.96637
20139,3.9992,201.74844,4.04353,224.17405,0.01804,200.025,121.96763,-2.94968
20140,3.99933,199.72347,4.11907,229.67269,0.01793,200.025,119.96738,-2.93516
20141,3.99936,200.36205,4.10036,225.34991,0.0182,200.025,117.96713,-2.91806
20142,3.99937,177.16078,5.3944,210.00053,0.02569,200.025,115.96688,-2.89667
20143,3.9992,202.16163,4.0304,222.10433,0.01815,200.025,113.96663,-2.87323
20144,3.99926,206.65172,3.91016,194.11175,0.02014,200.025,111.96638,-2.85882
20145,3.99896,200.8814,4.16804,189.38199,0.02201,200.025,109.96612,-2.84337
20146,3.99921,201.59572,4.06702,216.19089,0.01881,200.025,107.96588,-2.82556
20147,3.99904,203.11066,4.0171,209.88562,0.01914,200.025,105.96563,-2.8188
20148,3.9992,201.69602,4.04222,225.91414,0.01789,200.025,103.96538,-2.80445
20149,3.99947,201.09532,4.07898,220.63151,0.01849,200.025,101.96512,-2.78989
20150,3.99906,202.3863,4.02422,220.47145,0.01825,200.025,99.96488,-2.77408
20151,3.9994,204.80912,3.95624,205.97997,0.01921,200.025,97.96463,-2.75073
20152,3.99945,207.48781,3.85145,204.89159,0.0188,200.025,95.96438,-2.72779
20153,3.99939,203.56888,3.9718,222.3331,0.01786,200.025,93.96413,-2.70301
20154,3.99921,203.02892,3.98249,228.1035,0.01746,200.025,91.96388,-2.67799
20155,3.99914,207.80333,3.80597,221.13383,0.01721,200.025,89.96363,-2.65307
20156,3.99937,203.09478,3.97124,232.79558,0.01706,200.025,87.96337,-2.63886
20157,3.99955,204.12363,3.95305,220.47515,0.01793,200.025,85.96313,-2.61533
20158,3.99933,203.47636,3.98622,217.13644,0.01836,200.025,83.96288,-2.60147
20159,3.99918,203.76461,3.95511,226.67059,0.01745,200.025,81.96263,-2.59047
20160,3.99923,203.76697,3.96482,221.68016,0.01789,200.025,79.96237,-2.57858
20161,3.99949,204.09041,3.96967,213.15552,0.01862,200.025,77.96213,-2.57155
20162,3.99933,203.83736,3.98336,211.58804,0.01883,200.025,75.96188,-2.56895
20163,3.99909,203.37387,3.98348,220.35332,0.01808,200.025,73.96163,-2.56335
20164,3.99904,201.79564,4.0389,225.3881,0.01792,200.025,71.96137,-2.5594
20165,3.99939,200.95587,4.09257,217.11636,0.01885,200.025,69.96113,-2.54829
20166,3.99931,202.09946,4.03388,221.75044,0.01819,200.025,67.96088,-2.53012
20167,3.99929,201.17502,4.06004,228.06227,0.0178,200.025,65.96063,-2.51151
20168,3.9992,206.14346,3.89661,208.40698,0.0187,200.025,63.96038,-2.48684
20169,3.99898,200.9646,4.09534,215.5086,0.019,200.025,61.96013,-2.46925
20170,3.99923,202.93308,4.01937,212.24493,0.01894,200.025,59.95988,-2.44457
20171,3.99938,210.7591,3.71789,209.07391,0.01778,200.025,57.95962,-2.41325
20172,3.99923,209.6924,3.78254,197.51517,0.01915,200.025,55.95938,-2.39383
20173,3.99917,196.77096,4.3199,201.75483,0.02141,200.025,53.95913,-2.37739
20174,3.9993,194.68687,4.42569,199.93413,0.02214,200.025,51.95888,-2.35546
20175,3.99901,199.89797,4.18589,198.28538,0.02111,200.025,49.95862,-2.33542
20176,3.99885,200.6534,4.14568,200.60293,0.02067,200.025,47.95838,-2.32422
20177,3.99904,200.11304,4.15419,206.53491,0.02011,200.025,45.95813,-2.31271
20178,3.99886,199.92686,4.18803,197.01094,0.02126,200.025,43.95788,-2.29409
20179,3.99875,194.75161,4.42996,197.35299,0.02245,200.025,41.95763,-2.27614
20180,3.99922,195.98277,4.35336,203.11457,0.02143,200.025,39.95738,-2.25997
20181,3.99918,210.95208,3.76015,186.92973,0.02012,200.025,37.95713,-2.22935
20182,3.99877,205.28043,3.99921,182.23613,0.02195,200.025,35.95687,-2.22272
20183,3.99913,205.62258,3.93643,200.22319,0.01966,200.025,33.95663,-2.1863
20184,3.9991,207.81145,3.85244,198.73902,0.01938,200.025,31.95638,-2.16644
20185,3.99926,204.0163,3.97985,209.82259,0.01897,200.025,29.95613,-2.15218
20186,3.99904,210.43678,3.76855,191.35293,0.01969,200.025,27.95587,-2.14783
20187,3.9987,203.47729,4.06932,184.34742,0.02207,200.025,25.95563,-2.13944
20188,3.99913,198.02492,4.27624,196.66879,0.02174,200.025,23.95538,-2.12535
20189,3.99893,194.97959,4.42365,195.917,0.02258,200.025,21.95513,-2.11423
20190,3.99881,199.67854,4.16238,210.82647,0.01974,200.025,19.95487,-2.10222
20191,3.99902,196.77149,4.30498,206.96576,0.0208,200.025,17.95463,-2.08691
20192,3.99913,206.89667,3.90812,191.04442,0.02046,200.025,15.95438,-2.05614
20193,3.99904,204.49759,4.04109,179.55146,0.02251,200.025,13.95413,-2.04343
20194,3.99927,204.6957,3.96867,202.63235,0.01959,200.025,11.95388,-2.02327
20195,3.99917,204.0111,3.98621,207.10209,0.01925,200.025,9.95363,-2.01406
20196,3.99928,198.88128,4.22144,202.10506,0.02089,200.025,7.95338,-1.99595
20197,3.99914,201.86895,4.16338,177.42535,0.02347,200.025,5.95312,-1.97669
20198,3.99889,208.622,3.85528,184.98251,0.02084,200.025,3.95288,-1.95384
20199,3.99898,213.26974,3.68464,182.47911,0.02019,200.025,1.95263,-1.92268
20200,3.99906,203.69428,4.03608,192.66703,0.02095,200.025,0,-1.92048
20201,3.99898,227.14068,3.21961,185.10521,0.01739,202.02525,397.9545,-4.92269
20202,3.99908,211.74875,3.70698,196.65921,0.01885,202.02525,395.95425,-4.91217
20203,3.99896,203.51449,3.99644,211.52975,0.01889,202.02525,393.954,-4.89498
20204,3.99897,207.17441,3.86222,205.35019,0.01881,202.02525,391.95375,-4.87292
20205,3.999,203.18061,4.02296,206.12254,0.01952,202.02525,389.9535,-4.85998
20206,3.99882,203.13444,4.01644,209.62926,0.01916,202.02525,387.95325,-4.8515
20207,3.99897,214.94534,3.60014,192.59849,0.01869,202.02525,385.953,-4.831
20208,3.99914,204.51031,3.97332,203.81411,0.01949,202.02525,383.95275,-4.83159
20209,3.99912,216.35483,3.53304,201.46342,0.01754,202.02525,381.9525,-4.80372
20210,3.99932,199.60242,4.11627,233.72994,0.01761,202.02525,379.99988,-4.80684
20211,3.9993,198.80347,4.14444,237.11477,0.01748,202.02525,377.99963,-4.78829
20212,3.99922,202.70794,3.97468,239.70462,0.01658,202.02525,375.99938,-4.76562
20213,3.99905,203.58745,3.97614,219.62706,0.0181,202.02525,373.99913,-4.74892
20214,3.99925,203.02358,4.04339,200.67584,0.02015,202.02525,371.99888,-4.72998
20215,3.99903,203.63489,3.98851,212.88697,0.01874,202.02525,369.99863,-4.71773
20216,3.99928,206.80157,3.891,199.4363,0.01951,202.02525,367.99838,-4.70684
20217,3.99899,199.41284,4.18165,207.94327,0.02011,202.02525,365.99813,-4.70776
20218,3.99938,204.28744,3.96022,213.73102,0.01853,202.02525,363.99788,-4.69884
20219,3.99919,197.51917,4.20097,237.13878,0.01772,202.02525,361.99762,-4.6963
20220,3.99939,200.77987,4.08124,225.94762,0.01806,202.02525,359.99738,-4.67903
20221,3.99919,201.79872,4.04323,223.28162,0.01811,202.02525,357.99713,-4.66221
20222,3.99924,201.97461,4.04815,217.47352,0.01861,202.02525,355.99688,-4.63949
20223,3.99909,192.04084,4.5273,209.77454,0.02158,202.02525,353.99663,-4.61773
20224,3.99898,192.31159,4.51515,209.20934,0.02158,202.02525,351.99638,-4.60719
20225,3.99907,204.83787,3.98907,192.29042,0.02075,202.02525,349.99613,-4.59151
20226,3.99914,207.82014,3.83373,206.90068,0.01853,202.02525,347.99588,-4.57169
20227,3.99951,198.38823,4.20103,219.07588,0.01918,202.02525,345.99563,-4.57127
20228,3.99933,200.73608,4.12157,208.77051,0.01974,202.02525,343.99538,-4.56234
20229,3.99916,192.49022,4.53025,201.47073,0.02249,202.02525,341.99513,-4.5602
20230,3.99921,187.49652,4.78101,205.69838,0.02324,202.02525,339.99487,-4.56973
20231,3.99917,201.87025,4.0754,207.52235,0.01964,202.02525,337.99463,-4.54074
20232,3.99929,198.5389,4.20026,216.41709,0.01941,202.02525,335.99438,-4.53023
20233,3.99921,213.2021,3.63237,207.24216,0.01753,202.02525,333.99413,-4.50496
20234,3.99917,181.70913,5.24128,179.78457,0.02915,202.02525,331.99387,-4.49876
20235,3.99915,201.31783,4.10938,203.46425,0.0202,202.02525,329.99363,-4.48638
20236,3.99861,214.25528,3.62043,194.36503,0.01863,202.02525,327.99338,-4.45866
20237,3.99903,217.29043,3.53569,184.83736,0.01913,202.02525,325.99313,-4.41348
20238,3.99937,204.53496,3.93109,223.05054,0.01762,202.02525,323.99288,-4.40068
20239,3.99911,202.77082,4.00988,219.67974,0.01825,202.02525,321.99263,-4.38252
20240,3.99932,202.67273,4.04451,206.23096,0.01961,202.02525,319.99238,-4.36199
20241,3.99912,203.2831,4.0208,205.29565,0.01959,202.02525,317.99213,-4.34424
20242,3.99895,196.22403,4.3377,204.44877,0.02122,202.02525,315.99188,-4.3154
20243,3.99906,209.07448,3.78342,207.80542,0.01821,202.02525,313.99163,-4.29799
20244,3.99894,205.27668,3.95508,198.30406,0.01994,202.02525,311.99138,-4.29107
20245,3.99919,200.35062,4.16992,196.85177,0.02118,202.02525,309.99112,-4.27827
20246,3.99905,204.14782,4.01795,192.28892,0.0209,202.02525,307.99088,-4.2579
20247,3.99909,202.64695,4.05307,203.09417,0.01996,202.02525,305.99063,-4.24432
20248,3.99943,199.40868,4.16514,214.94992,0.01938,202.02525,303.99038,-4.22692
20249,3.99912,203.3585,4.037,197.61326,0.02043,202.02525,301.99013,-4.21463
20250,3.99926,213.13597,3.64054,204.29583,0.01782,202.02525,299.98988,-4.19219
20251,3.99919,200.37068,4.12307,214.74854,0.0192,202.02525,297.98963,-4.18502
20252,3.99904,210.20067,3.77759,191.34067,0.01974,202.02525,295.98938,-4.16448
20253,3.99934,196.90438,4.32014,199.61344,0.02164,202.02525,293.98913,-4.15469
20254,3.99914,202.82693,4.03192,208.69128,0.01932,202.02525,291.98888,-4.15423
20255,3.99905,216.43709,3.55374,189.95651,0.01871,202.02525,289.98863,-4.14555
20256,3.99898,198.69495,4.21329,208.17168,0.02024,202.02525,287.98837,-4.14844
20257,3.99918,193.10918,4.4987,201.55799,0.02232,202.02525,285.98813,-4.12775
20258,3.99896,205.38177,3.94488,200.70551,0.01966,202.02525,283.98788,-4.10675
20259,3.99919,201.48227,4.10077,204.05812,0.0201,202.02525,281.98763,-4.10434
20260,3.99914,200.00428,4.14875,210.67958,0.01969,202.02525,279.98737,-4.09503
20261,3.99921,200.96481,4.07824,223.47168,0.01825,202.02525,277.98713,-4.08765
20262,3.99902,208.14358,3.8061,214.17232,0.01777,202.02525,275.98688,-4.07067
20263,3.9992,202.02567,4.01536,232.66991,0.01726,202.02525,273.98663,-4.05854
20264,3.99898,202.89894,3.99162,226.01912,0.01766,202.02525,271.98638,-4.04023
20265,3.99909,211.46317,3.65936,227.29391,0.0161,202.02525,269.98613,-4.01563
20266,3.99939,201.00395,4.08479,219.71038,0.01859,202.02525,267.98588,-4.00161
20267,3.99915,188.43157,4.72747,206.3461,0.02291,202.02525,265.98563,-3.98414
20268,3.99912,185.25762,4.91181,204.48955,0.02402,202.02525,263.98538,-3.96052
20269,3.99899,188.46931,4.72318,206.94996,0.02282,202.02525,261.98513,-3.92891
20270,3.9991,197.50923,4.31221,192.82546,0.02236,202.02525,259.98488,-3.89401
20271,3.99922,194.07069,4.47988,192.68699,0.02325,202.02525,257.98462,-3.87896
20272,3.99919,188.40106,4.73553,204.47668,0.02316,202.02525,255.98438,-3.84952
20273,3.99908,194.69056,4.38678,213.22889,0.02057,202.02525,253.98413,-3.81498
20274,3.99899,223.18079,3.31542,198.67142,0.01669,202.02525,251.98388,-3.7202
20275,3.99894,153.22622,9.17755,123.02755,0.0746,202.02525,249.98363,-3.38897
20276,3.99899,246.32874,2.74137,170.06303,0.01612,202.02525,247.98338,-3.57244
20277,3.99937,181.15771,5.13306,210.95957,0.02433,202.02525,245.98313,-3.74145
20278,3.99924,184.19009,4.92914,217.25294,0.02269,202.02525,243.98288,-3.75749
20279,3.99909,204.04281,3.996,202.41978,0.01974,202.02525,241.98263,-3.7609
20280,3.99927,196.9348,4.29297,208.70179,0.02057,202.02525,239.98238,-3.76148
20281,3.99892,203.99855,4.00602,199.07881,0.02012,202.02525,237.98213,-3.74277
20282,3.99919,195.92312,4.36891,198.85551,0.02197,202.02525,235.98187,-3.7401
20283,3.99936,199.74616,4.1404,219.19455,0.01889,202.02525,233.98163,-3.72387
20284,3.9992,200.96817,4.0982,214.2994,0.01912,202.02525,231.98138,-3.7021
20285,3.99939,197.91733,4.22209,219.07403,0.01927,202.02525,229.98113,-3.69133
20286,3.99929,198.23953,4.20454,220.33567,0.01908,202.02525,227.98087,-3.68174
20287,3.999,200.03924,4.14946,209.69449,0.01979,202.02525,225.98063,-3.67084
20288,3.99933,196.94601,4.26281,220.53135,0.01933,202.02525,223.98038,-3.65358
20289,3.99916,208.78614,3.80598,202.4921,0.0188,202.02525,221.98013,-3.62396
20290,3.99927,198.97227,4.195,210.5936,0.01992,202.02525,219.97988,-3.62026
20291,3.99901,210.77545,3.77329,184.38978,0.02046,202.02525,217.97963,-3.59882
20292,3.99914,195.14361,4.36519,213.21267,0.02047,202.02525,215.97938,-3.59489
20293,3.99897,198.11155,4.24423,206.48919,0.02055,202.02525,213.97913,-3.57865
20294,3.99908,201.39312,4.1048,203.94256,0.02013,202.02525,211.97888,-3.56352
20295,3.99918,202.09393,4.08415,200.25903,0.02039,202.02525,209.97863,-3.54941
20296,3.99909,200.57789,4.11808,212.97362,0.01934,202.02525,207.97838,-3.5426
20297,3.99919,199.33592,4.21824,195.94136,0.02153,202.02525,205.97812,-3.54051
20298,3.99903,201.96277,4.08433,202.29304,0.02019,202.02525,203.97788,-3.5113
20299,3.999,200.09794,4.19823,191.03052,0.02198,202.02525,201.97763,-3.49204
20300,3.99923,196.69882,4.368,187.70064,0.02327,202.02525,199.97738,-3.48038
20301,3.99924,205.62494,3.96124,190.61233,0.02078,202.02525,197.97713,-3.46634
20302,3.99912,206.38168,3.91336,197.10123,0.01985,202.02525,195.97688,-3.44936
20303,3.99913,211.20013,3.7537,185.7567,0.02021,202.02525,193.97663,-3.43549
20304,3.9991,217.33456,3.53608,184.03652,0.01921,202.02525,191.97638,-3.41354
20305,3.99929,220.9644,3.44213,172.14891,0.02,202.02525,189.97613,-3.38886
20306,3.99905,211.89397,3.71759,189.74347,0.01959,202.02525,187.97588,-3.38116
20307,3.999,200.34738,4.15953,200.55722,0.02074,202.02525,185.97563,-3.37721
20308,3.99917,195.54885,4.37583,202.51409,0.02161,202.02525,183.97537,-3.36125
20309,3.99922,205.70561,3.9575,190.7577,0.02075,202.02525,181.97513,-3.33939
20310,3.99909,197.23998,4.26788,212.81498,0.02005,202.02525,179.97488,-3.33191
20311,3.9992,201.23502,4.08977,212.97594,0.0192,202.02525,177.97463,-3.30541
20312,3.999,196.27917,4.34022,202.69083,0.02141,202.02525,175.97437,-3.28688
20313,3.99925,195.38455,4.36055,210.71112,0.02069,202.02525,173.97413,-3.27957
20314,3.99901,198.273,4.23853,205.8789,0.02059,202.02525,171.97388,-3.26688
20315,3.99898,207.69091,3.83717,207.56219,0.01849,202.02525,169.97363,-3.24873
20316,3.99916,198.57058,4.2415,199.95468,0.02121,202.02525,167.97338,-3.24222
20317,3.99881,219.5532,3.46691,181.22265,0.01913,202.02525,165.97313,-3.20953
20318,3.99901,199.69237,4.21197,192.54875,0.02187,202.02525,163.97288,-3.21426
20319,3.99911,197.9344,4.23799,212.06786,0.01998,202.02525,161.97262,-3.20017
20320,3.99907,195.56669,4.35319,210.14596,0.02072,202.02525,159.97238,-3.18746
20321,3.9992,197.23015,4.27624,209.81034,0.02038,202.02525,157.97213,-3.1714
20322,3.99915,198.42174,4.26097,195.64188,0.02178,202.02525,155.97188,-3.15384
20323,3.99905,201.37149,4.1277,195.74548,0.02109,202.02525,153.97162,-3.13371
20324,3.9991,199.35915,4.21036,198.26041,0.02124,202.02525,151.97138,-3.11898
20325,3.99911,199.28594,4.19561,204.81621,0.02048,202.02525,149.97113,-3.10154
20326,3.99894,211.01629,3.76661,183.41115,0.02054,202.02525,147.97088,-3.07257
20327,3.99912,215.48629,3.59706,185.59268,0.01938,202.02525,145.97063,-3.05884
20328,3.99893,203.41794,4.02064,202.9495,0.01981,202.02525,143.97038,-3.05676
20329,3.99913,205.53385,3.95546,194.12874,0.02038,202.02525,141.97013,-3.03821
20330,3.99918,198.0544,4.24434,207.52592,0.02045,202.02525,139.96988,-3.03957
20331,3.99924,202.84657,4.02428,211.6867,0.01901,202.02525,137.96963,-3.02727
20332,3.99909,155.28031,7.49749,185.81275,0.04035,202.02525,135.96938,-3.0255
20333,3.99889,178.61681,5.46658,176.75872,0.03093,202.02525,133.96913,-3.02409
20334,3.99915,205.18828,3.91609,217.25905,0.01802,202.02525,131.96887,-3.02482
20335,3.99944,199.3338,4.16176,217.82464,0.01911,202.02525,129.96863,-3.01928
20336,3.99914,202.23186,4.03385,219.02221,0.01842,202.02525,127.96838,-3.00438
20337,3.99927,197.6011,4.20745,232.15173,0.01812,202.02525,125.96813,-2.99394
20338,3.99939,198.58638,4.1989,216.14354,0.01943,202.02525,123.96787,-2.97752
20339,3.99918,197.8232,4.21581,223.56504,0.01886,202.02525,121.96763,-2.96392
20340,3.9992,201.18611,4.05655,229.54081,0.01767,202.02525,119.96738,-2.94732
20341,3.99923,161.0346,6.64924,215.01519,0.03092,202.02525,117.96713,-2.92665
20342,3.99907,143.29241,9.02849,193.6389,0.04663,202.02525,115.96688,-2.90237
20343,3.99948,205.4433,3.90797,216.40376,0.01806,202.02525,113.96663,-2.88292
20344,3.99907,199.19022,4.15349,224.182,0.01853,202.02525,111.96638,-2.87786
20345,3.99908,203.75135,4.02808,194.71588,0.02069,202.02525,109.96612,-2.86006
20346,3.99877,211.48961,3.71723,196.22813,0.01894,202.02525,107.96588,-2.8345
20347,3.99923,217.00382,3.50362,205.4567,0.01705,202.02525,105.96563,-2.8194
20348,3.99911,201.95517,4.05328,215.44313,0.01881,202.02525,103.96538,-2.82194
20349,3.99936,199.89584,4.1169,227.08787,0.01813,202.02525,101.96512,-2.80832
20350,3.99913,197.37543,4.24813,218.33877,0.01946,202.02525,99.96488,-2.80011
20351,3.99917,200.811,4.14487,198.49304,0.02088,202.02525,97.96463,-2.76899
20352,3.99923,204.37231,3.93227,225.76776,0.01742,202.02525,95.96438,-2.75211
20353,3.99928,204.39339,3.96,211.79054,0.0187,202.02525,93.96413,-2.72922
20354,3.99935,204.00385,3.93983,229.75606,0.01715,202.02525,91.96388,-2.70465
20355,3.99923,207.59813,3.81976,218.05516,0.01752,202.02525,89.96363,-2.68493
20356,3.9994,216.73476,3.49924,213.279,0.01641,202.02525,87.96337,-2.65526
20357,3.99946,208.72803,3.77688,218.0146,0.01732,202.02525,85.96313,-2.63914
20358,3.99944,200.20167,4.10998,224.10385,0.01834,202.02525,83.96288,-2.64266
20359,3.99931,206.6619,3.85383,219.29683,0.01757,202.02525,81.96263,-2.61853
20360,3.99933,217.56972,3.47393,211.66294,0.01641,202.02525,79.96237,-2.59874
20361,3.99934,203.87715,3.95041,226.8332,0.01742,202.02525,77.96213,-2.60797
20362,3.99909,205.38298,3.91766,212.70978,0.01842,202.02525,75.96188,-2.6014
20363,3.99946,203.01284,3.99646,221.50041,0.01804,202.02525,73.96163,-2.59143
20364,3.9993,204.71605,3.9247,222.54624,0.01764,202.02525,71.96137,-2.58368
20365,3.99921,203.6421,3.98124,216.19379,0.01842,202.02525,69.96113,-2.57529
20366,3.99938,202.85846,4.00524,220.30045,0.01818,202.02525,67.96088,-2.55731
20367,3.99947,204.10826,3.97804,209.05643,0.01903,202.02525,65.96063,-2.53907
20368,3.99903,217.55939,3.51192,191.45472,0.01834,202.02525,63.96038,-2.50456
20369,3.99907,203.28736,3.9958,216.17026,0.01848,202.02525,61.96013,-2.49568
20370,3.99928,214.34684,3.60238,201.81216,0.01785,202.02525,59.95988,-2.45933
20371,3.99941,201.09309,4.06507,227.35377,0.01788,202.02525,57.95962,-2.44265
20372,3.99914,193.91047,4.42212,214.15815,0.02065,202.02525,55.95938,-2.42917
20373,3.99922,190.88869,4.62225,198.72797,0.02326,202.02525,53.95913,-2.39856
20374,3.99913,191.12618,4.57206,210.43123,0.02173,202.02525,51.95888,-2.37681
20375,3.99905,195.39502,4.37936,203.77587,0.02149,202.02525,49.95862,-2.35439
20376,3.99901,194.1727,4.44252,202.53792,0.02193,202.02525,47.95838,-2.34159
20377,3.99903,200.14021,4.16552,201.75774,0.02065,202.02525,45.95813,-2.32634
20378,3.99911,203.68012,4.01796,199.71671,0.02012,202.02525,43.95788,-2.30705
20379,3.99878,202.09964,4.08526,199.56609,0.02047,202.02525,41.95763,-2.2932
20380,3.99893,199.65724,4.21169,193.13798,0.02181,202.02525,39.95738,-2.27815
20381,3.99903,203.32304,4.0426,196.03671,0.02062,202.02525,37.95713,-2.25529
20382,3.99889,202.53687,4.06109,201.69019,0.02014,202.02525,35.95687,-2.2396
20383,3.99885,197.86223,4.24056,212.22739,0.01998,202.02525,33.95663,-2.21926
20384,3.9989,203.15836,4.03149,202.97174,0.01986,202.02525,31.95638,-2.20372
20385,3.99915,213.32651,3.64151,200.3771,0.01817,202.02525,29.95613,-2.15658
20386,3.99911,200.31403,4.14782,205.5892,0.02018,202.02525,27.95587,-2.16969
20387,3.9989,209.65239,3.80183,189.99818,0.02001,202.02525,25.95563,-2.14867
20388,3.99893,205.31138,3.97623,189.74382,0.02096,202.02525,23.95538,-2.13824
20389,3.99909,204.20057,3.98604,203.82284,0.01956,202.02525,21.95513,-2.12569
20390,3.99896,210.02542,3.79963,185.30553,0.0205,202.02525,19.95487,-2.10095
20391,3.99906,198.87733,4.21656,203.8572,0.02068,202.02525,17.95463,-2.10058
20392,3.9987,216.87853,3.57979,172.77048,0.02072,202.02525,15.95438,-2.06382
20393,3.99923,190.9007,4.55637,220.0066,0.02071,202.02525,13.95413,-2.06558
20394,3.99918,202.8568,4.00084,222.37349,0.01799,202.02525,11.95388,-2.03835
20395,3.99925,206.45176,3.86359,218.47751,0.01768,202.02525,9.95363,-2.01551
20396,3.99933,193.95718,4.42635,211.86444,0.02089,202.02525,7.95338,-2.00966
20397,3.99917,211.46486,3.72805,192.12946,0.0194,202.02525,5.95312,-1.97892
20398,3.99905,196.6475,4.30946,207.45969,0.02077,202.02525,3.95288,-1.97426
20399,3.999,204.47249,4.06881,171.69796,0.0237,202.02525,1.95263,-1.94532
20400,3.99924,213.92117,3.63332,194.24148,0.01871,202.02525,0,-1.92525
20401,3.99922,215.27659,3.57563,198.83188,0.01798,204.0255,397.9545,-4.95092
20402,3.99899,205.35982,3.94899,199.4045,0.0198,204.0255,395.95425,-4.93686
20403,3.99909,203.8805,3.98476,210.04708,0.01897,204.0255,393.954,-4.91401
20404,3.99898,202.99355,4.03946,202.6036,0.01994,204.0255,391.95375,-4.89523
20405,3.99895,203.43668,4.00393,209.64855,0.0191,204.0255,389.9535,-4.87821
20406,3.99901,200.4314,4.13808,207.34488,0.01996,204.0255,387.95325,-4.87101
20407,3.99891,202.56267,4.04217,208.96174,0.01934,204.0255,385.953,-4.86115
20408,3.99899,204.16169,3.98151,206.35852,0.01929,204.0255,383.95275,-4.84891
20409,3.99913,201.10018,4.06111,229.03449,0.01773,204.0255,381.9525,-4.83632
20410,3.99934,198.85336,4.13484,241.09884,0.01715,204.0255,379.99988,-4.82628
20411,3.99933,200.70163,4.08261,226.88085,0.01799,204.0255,377.99963,-4.80633
20412,3.99928,202.12512,4.02002,228.09131,0.01762,204.0255,375.99938,-4.78686
20413,3.9992,204.53512,3.92457,226.36235,0.01734,204.0255,373.99913,-4.77109
20414,3.99904,195.4642,4.35486,211.31667,0.02061,204.0255,371.99888,-4.76403
20415,3.99888,206.14678,3.88001,216.06168,0.01796,204.0255,369.99863,-4.73889
20416,3.99915,198.50593,4.22879,205.61419,0.02057,204.0255,367.99838,-4.73339
20417,3.99907,196.5064,4.32881,202.94395,0.02133,204.0255,365.99813,-4.72833
20418,3.99931,201.8164,4.035,227.05903,0.01777,204.0255,363.99788,-4.72101
20419,3.9992,200.18037,4.12262,218.58736,0.01886,204.0255,361.99762,-4.71433
20420,3.99924,200.07225,4.13055,217.18505,0.01902,204.0255,359.99738,-4.69922
20421,3.99925,199.90584,4.1349,218.47758,0.01893,204.0255,357.99713,-4.67712
20422,3.99943,188.03753,4.6997,222.35716,0.02114,204.0255,355.99688,-4.65817
20423,3.99924,189.35006,4.66137,211.60806,0.02203,204.0255,353.99663,-4.63848
20424,3.99888,196.80604,4.29737,209.11868,0.02055,204.0255,351.99638,-4.6259
20425,3.99913,195.69387,4.34508,210.93893,0.0206,204.0255,349.99613,-4.61818
20426,3.99915,200.88903,4.08131,223.52369,0.01826,204.0255,347.99588,-4.5903
20427,3.99916,204.35001,3.96919,208.41564,0.01904,204.0255,345.99563,-4.58487
20428,3.99936,197.06432,4.26767,216.27018,0.01973,204.0255,343.99538,-4.586
20429,3.99934,194.96118,4.36657,216.11238,0.02021,204.0255,341.99513,-4.578
20430,3.9988,193.17411,4.46001,213.34936,0.0209,204.0255,339.99487,-4.58751
20431,3.99899,194.90411,4.36758,216.60465,0.02016,204.0255,337.99463,-4.56886
20432,3.99929,196.90663,4.2944,208.66268,0.02058,204.0255,335.99438,-4.54818
20433,3.99928,210.46335,3.72019,213.49001,0.01743,204.0255,333.99413,-4.52451
20434,3.99896,194.81386,4.50856,175.33015,0.02571,204.0255,331.99387,-4.50959
20435,3.99904,205.80736,3.94367,194.30851,0.0203,204.0255,329.99363,-4.49437
20436,3.99908,204.37015,3.97688,204.71882,0.01943,204.0255,327.99338,-4.48197
20437,3.99906,201.77893,4.0412,224.60733,0.01799,204.0255,325.99313,-4.44987
20438,3.99933,200.98282,4.07141,226.48735,0.01798,204.0255,323.99288,-4.42002
20439,3.99929,199.13976,4.17538,215.5879,0.01937,204.0255,321.99263,-4.40421
20440,3.99942,201.30835,4.08456,213.97601,0.01909,204.0255,319.99238,-4.38072
20441,3.99914,207.11756,3.87914,199.06456,0.01949,204.0255,317.99213,-4.35613
20442,3.99891,212.29789,3.70251,189.71568,0.01952,204.0255,315.99188,-4.32787
20443,3.99937,194.63169,4.38084,216.70156,0.02022,204.0255,313.99163,-4.3156
20444,3.99915,201.83591,4.10638,196.15193,0.02093,204.0255,311.99138,-4.31037
20445,3.99906,208.36114,3.84014,194.86402,0.01971,204.0255,309.99112,-4.28913
20446,3.99915,199.53908,4.21401,194.2372,0.0217,204.0255,307.99088,-4.2808
20447,3.99917,200.79563,4.17005,190.05975,0.02194,204.0255,305.99063,-4.26167
20448,3.99934,206.99757,3.8628,208.45615,0.01853,204.0255,303.99038,-4.22459
20449,3.99902,207.88906,3.81804,213.09921,0.01792,204.0255,301.99013,-4.21506
20450,3.99908,206.62019,3.85677,218.49158,0.01765,204.0255,299.98988,-4.20341
20451,3.99921,205.20497,3.94044,205.7344,0.01915,204.0255,297.98963,-4.18737
20452,3.99921,206.41071,3.91959,194.20947,0.02018,204.0255,295.98938,-4.17613
20453,3.99917,218.15813,3.55238,166.64995,0.02132,204.0255,293.98913,-4.16236
20454,3.99899,205.51973,3.94444,198.60941,0.01986,204.0255,291.98888,-4.17024
20455,3.99902,204.69861,3.97412,200.24353,0.01985,204.0255,289.98863,-4.16798
20456,3.99903,195.86048,4.36266,201.85673,0.02161,204.0255,287.98837,-4.15836
20457,3.99914,199.88149,4.18865,197.62571,0.02119,204.0255,285.98813,-4.14109
20458,3.9994,202.41045,4.06927,200.84657,0.02026,204.0255,283.98788,-4.11992
20459,3.99888,199.12682,4.22814,195.68295,0.02161,204.0255,281.98763,-4.12477
20460,3.99909,180.89723,5.17262,204.96154,0.02524,204.0255,279.98737,-4.11039
20461,3.99921,192.97293,4.4376,225.98123,0.01964,204.0255,277.98713,-4.10512
20462,3.99909,202.93055,4.01434,214.48231,0.01872,204.0255,275.98688,-4.09208
20463,3.99917,199.32518,4.1624,217.57356,0.01913,204.0255,273.98663,-4.07917
20464,3.999,205.62248,3.89495,219.05991,0.01778,204.0255,271.98638,-4.0567
20465,3.99924,196.72436,4.25689,227.54001,0.01871,204.0255,269.98613,-4.04445
20466,3.99923,198.54572,4.18544,222.70132,0.01879,204.0255,267.98588,-4.01765
20467,3.9992,189.41568,4.68712,202.59607,0.02314,204.0255,265.98563,-4.00294
20468,3.99893,189.48079,4.68389,202.41254,0.02314,204.0255,263.98538,-3.97186
20469,3.99914,192.23985,4.5516,198.85226,0.02289,204.0255,261.98513,-3.9439
20470,3.99926,195.71849,4.34961,208.89931,0.02082,204.0255,259.98488,-3.92009
20471,3.99914,187.43583,4.77847,207.39383,0.02304,204.0255,257.98462,-3.90204
20472,3.9992,206.17888,3.9493,186.69456,0.02115,204.0255,255.98438,-3.85529
20473,3.99894,200.87249,4.09791,216.10546,0.01896,204.0255,253.98413,-3.83003
20474,3.99902,201.65122,4.06373,216.51231,0.01877,204.0255,251.98388,-3.79479
20475,3.99884,263.68856,2.40053,154.90131,0.0155,204.0255,249.98363,-3.69035
20476,3.99906,198.04807,4.225,215.20492,0.01963,204.0255,247.98338,-3.76143
20477,3.99911,195.81309,4.37763,197.71458,0.02214,204.0255,245.98313,-3.77223
20478,3.99894,196.39579,4.32016,207.81952,0.02079,204.0255,243.98288,-3.77676
20479,3.99889,202.02232,4.05673,212.54404,0.01909,204.0255,241.98263,-3.77984
20480,3.99912,199.01498,4.21558,201.96101,0.02087,204.0255,239.98238,-3.77573
20481,3.99907,197.48885,4.26139,210.87214,0.02021,204.0255,237.98213,-3.7656
20482,3.99923,189.66585,4.64607,211.14733,0.022,204.0255,235.98187,-3.75434
20483,3.99921,208.57803,3.83824,192.26494,0.01996,204.0255,233.98163,-3.7312
20484,3.99939,199.16042,4.17438,215.67833,0.01935,204.0255,231.98138,-3.71859
