Repository: edrossi93/mecanano-ml-nanomechanics-tutorial

File: data/nanoindent_maps/Duplex Steel 2um.csv (part 40 of 77)
Index,Load,Depth,HARDNESS,MODULUS,H/E,X Position,Y Position,Z Position
Integer,mN,nm,GPa,GPa,None,µm,µm,µm
20485,3.99949,119.45755,13.45835,237.90496,0.05657,204.0255,229.98113,-3.70878
20486,3.99925,198.73191,4.2062,210.42439,0.01999,204.0255,227.98087,-3.70543
20487,3.99926,203.43545,4.02051,202.85971,0.01982,204.0255,225.98063,-3.68613
20488,3.99934,193.52802,4.39658,232.08193,0.01894,204.0255,223.98038,-3.6821
20489,3.99929,202.55276,4.07497,196.34959,0.02075,204.0255,221.98013,-3.65145
20490,3.99935,197.88024,4.2413,211.85049,0.02002,204.0255,219.97988,-3.64095
20491,3.99919,203.56659,4.04667,190.88496,0.0212,204.0255,217.97963,-3.62657
20492,3.99889,206.24811,3.92043,196.32618,0.01997,204.0255,215.97938,-3.61269
20493,3.99911,197.06339,4.2704,215.06005,0.01986,204.0255,213.97913,-3.59751
20494,3.99908,199.83315,4.17831,202.10966,0.02067,204.0255,211.97888,-3.58013
20495,3.99911,199.28997,4.18301,209.62663,0.01995,204.0255,209.97863,-3.56641
20496,3.99917,201.15676,4.12601,199.83138,0.02065,204.0255,207.97838,-3.55463
20497,3.99899,199.42016,4.21286,196.39131,0.02145,204.0255,205.97812,-3.55087
20498,3.99906,201.77051,4.1088,196.26851,0.02093,204.0255,203.97788,-3.52253
20499,3.99889,197.86367,4.25391,207.07908,0.02054,204.0255,201.97763,-3.50576
20500,3.99893,205.10386,3.97609,192.94833,0.02061,204.0255,199.97738,-3.49356
20501,3.99887,208.08603,3.86231,190.28171,0.0203,204.0255,197.97713,-3.48293
20502,3.99907,228.90115,3.19224,172.80019,0.01847,204.0255,195.97688,-3.4453
20503,3.99925,205.95605,3.92467,199.55254,0.01967,204.0255,193.97663,-3.45836
20504,3.99905,206.80144,3.90201,194.85425,0.02003,204.0255,191.97638,-3.44401
20505,3.99909,204.59795,3.95974,208.06706,0.01903,204.0255,189.97613,-3.4249
20506,3.99914,206.21328,3.91693,198.41412,0.01974,204.0255,187.97588,-3.40893
20507,3.99909,196.2871,4.33071,205.92528,0.02103,204.0255,185.97563,-3.39539
20508,3.99932,203.80182,4.007,202.14535,0.01982,204.0255,183.97537,-3.37189
20509,3.99917,200.85953,4.15702,193.46067,0.02149,204.0255,181.97513,-3.36548
20510,3.99926,200.81652,4.11821,208.68046,0.01973,204.0255,179.97488,-3.34615
20511,3.9991,199.99384,4.12551,220.89296,0.01868,204.0255,177.97463,-3.31947
20512,3.99903,190.87092,4.55116,222.41074,0.02046,204.0255,175.97437,-3.31189
20513,3.99911,194.44811,4.42908,202.55121,0.02187,204.0255,173.97413,-3.29387
20514,3.99894,215.7275,3.57964,189.39082,0.0189,204.0255,171.97388,-3.26219
20515,3.99899,196.47727,4.33263,202.06789,0.02144,204.0255,169.97363,-3.26928
20516,3.99919,201.48249,4.1132,199.30651,0.02064,204.0255,167.97338,-3.2588
20517,3.99892,219.38182,3.46978,182.52321,0.01901,204.0255,165.97313,-3.22961
20518,3.99921,202.48661,4.08928,192.22085,0.02127,204.0255,163.97288,-3.23121
20519,3.9992,222.29618,3.41179,166.83063,0.02045,204.0255,161.97262,-3.19601
20520,3.99911,201.52899,4.05195,224.5349,0.01805,204.0255,159.97238,-3.20416
20521,3.99909,218.73225,3.46858,193.34217,0.01794,204.0255,157.97213,-3.17268
20522,3.99893,198.69225,4.22652,203.22797,0.0208,204.0255,155.97188,-3.1734
20523,3.99909,196.6652,4.34101,196.36962,0.02211,204.0255,153.97162,-3.15514
20524,3.99904,205.62729,3.96689,188.44766,0.02105,204.0255,151.97138,-3.13814
20525,3.9988,204.94954,3.9463,207.51652,0.01902,204.0255,149.97113,-3.11837
20526,3.99907,198.82487,4.21546,205.15584,0.02055,204.0255,147.97088,-3.10415
20527,3.99927,202.80384,4.06817,194.89076,0.02087,204.0255,145.97063,-3.08434
20528,3.99899,209.25262,3.82795,185.96326,0.02058,204.0255,143.97038,-3.07075
20529,3.99909,204.38727,4.00632,192.87767,0.02077,204.0255,141.97013,-3.05765
20530,3.99911,195.55574,4.37702,201.97868,0.02167,204.0255,139.96988,-3.05303
20531,3.99921,204.33379,3.97681,205.44387,0.01936,204.0255,137.96963,-3.04472
20532,3.9993,167.34507,6.1624,203.38813,0.0303,204.0255,135.96938,-3.04652
20533,3.99928,199.88435,4.14103,216.21921,0.01915,204.0255,133.96913,-3.04423
20534,3.99908,200.65753,4.145,200.89084,0.02063,204.0255,131.96887,-3.04292
20535,3.99916,198.00217,4.21446,220.59384,0.01911,204.0255,129.96863,-3.03699
20536,3.99928,200.97064,4.09543,215.50756,0.019,204.0255,127.96838,-3.01868
20537,3.99919,198.76091,4.15557,232.31765,0.01789,204.0255,125.96813,-3.00644
20538,3.9992,197.82884,4.20512,228.35189,0.01842,204.0255,123.96787,-2.99385
20539,3.99914,200.29329,4.11598,219.33749,0.01877,204.0255,121.96763,-2.97626
20540,3.99914,201.5814,4.04659,226.10985,0.0179,204.0255,119.96738,-2.96011
20541,3.99926,199.29951,4.14191,227.49164,0.01821,204.0255,117.96713,-2.94042
20542,3.99929,198.00768,4.24082,209.73812,0.02022,204.0255,115.96688,-2.91846
20543,3.99921,203.04282,3.99769,220.15866,0.01816,204.0255,113.96663,-2.89772
20544,3.9991,199.18607,4.16554,218.84478,0.01903,204.0255,111.96638,-2.89063
20545,3.99891,208.45796,3.83583,195.01104,0.01967,204.0255,109.96612,-2.87379
20546,3.99913,207.7952,3.83062,208.81083,0.01834,204.0255,107.96588,-2.85117
20547,3.99924,219.16704,3.43015,206.37428,0.01662,204.0255,105.96563,-2.83516
20548,3.99939,200.53082,4.11434,215.61497,0.01908,204.0255,103.96538,-2.83953
20549,3.99919,207.47007,3.83344,213.59907,0.01795,204.0255,101.96512,-2.81831
20550,3.99938,201.61545,4.05875,219.68259,0.01848,204.0255,99.96488,-2.80664
20551,3.9993,199.21315,4.22382,195.99117,0.02155,204.0255,97.96463,-2.79048
20552,3.99929,199.38321,4.14012,226.61502,0.01827,204.0255,95.96438,-2.77238
20553,3.99934,202.06059,4.01795,230.60354,0.01742,204.0255,93.96413,-2.75744
20554,3.99942,201.92574,4.03893,222.89501,0.01812,204.0255,91.96388,-2.73488
20555,3.99923,201.60083,4.07863,211.02658,0.01933,204.0255,89.96363,-2.71671
20556,3.99941,207.37388,3.84061,212.03159,0.01811,204.0255,87.96337,-2.69294
20557,3.99923,205.05535,3.89356,232.01575,0.01678,204.0255,85.96313,-2.67357
20558,3.99939,205.67924,3.9014,214.96392,0.01815,204.0255,83.96288,-2.65621
20559,3.99934,202.23029,4.01854,226.64394,0.01773,204.0255,81.96263,-2.65175
20560,3.99906,200.80338,4.06522,233.37135,0.01742,204.0255,79.96237,-2.64445
20561,3.99913,205.26124,3.9212,213.36946,0.01838,204.0255,77.96213,-2.63811
20562,3.99911,206.23051,3.87827,215.41315,0.018,204.0255,75.96188,-2.6293
20563,3.99901,199.68355,4.14267,219.22152,0.0189,204.0255,73.96163,-2.6211
20564,3.99919,203.10497,3.9993,218.14594,0.01833,204.0255,71.96137,-2.61085
20565,3.99928,210.18414,3.76271,198.02968,0.019,204.0255,69.96113,-2.59168
20566,3.99944,201.15013,4.08122,218.50645,0.01868,204.0255,67.96088,-2.58356
20567,3.99918,204.45937,3.95246,213.97298,0.01847,204.0255,65.96063,-2.56359
20568,3.99908,201.81779,4.05746,216.17234,0.01877,204.0255,63.96038,-2.54613
20569,3.99937,204.33716,3.93934,222.91379,0.01767,204.0255,61.96013,-2.52088
20570,3.99917,210.0976,3.72924,215.83393,0.01728,204.0255,59.95988,-2.48468
20571,3.99914,201.68622,4.04983,222.3552,0.01821,204.0255,57.95962,-2.46299
20572,3.99913,193.33616,4.43429,220.16754,0.02014,204.0255,55.95938,-2.4462
20573,3.99927,195.88214,4.37662,197.04253,0.02221,204.0255,53.95913,-2.41243
20574,3.99917,193.6234,4.47292,201.57365,0.02219,204.0255,51.95888,-2.39432
20575,3.99904,196.29284,4.35355,198.03359,0.02198,204.0255,49.95862,-2.37511
20576,3.99909,200.88944,4.13315,201.50575,0.02051,204.0255,47.95838,-2.35838
20577,3.99896,208.52584,3.85651,185.95269,0.02074,204.0255,45.95813,-2.3412
20578,3.99902,202.71146,4.0569,200.48144,0.02024,204.0255,43.95788,-2.32618
20579,3.99909,204.31286,3.99147,199.72442,0.01998,204.0255,41.95763,-2.30949
20580,3.99864,203.79545,4.03191,192.44959,0.02095,204.0255,39.95738,-2.29402
20581,3.99899,201.69611,4.11139,196.47374,0.02093,204.0255,37.95713,-2.27722
20582,3.99908,226.04713,3.27314,175.03544,0.0187,204.0255,35.95687,-2.23849
20583,3.99914,202.35993,4.05734,206.33058,0.01966,204.0255,33.95663,-2.23417
20584,3.999,202.41503,4.06679,201.54788,0.02018,204.0255,31.95638,-2.22349
20585,3.99917,205.82023,3.92584,201.31111,0.0195,204.0255,29.95613,-2.1914
20586,3.99902,195.83714,4.34192,209.5427,0.02072,204.0255,27.95587,-2.19209
20587,3.99875,205.58223,3.96788,188.64537,0.02103,204.0255,25.95563,-2.17266
20588,3.99873,203.21511,4.03123,202.03901,0.01995,204.0255,23.95538,-2.15973
20589,3.9991,201.2003,4.10314,207.94879,0.01973,204.0255,21.95513,-2.1479
20590,3.99907,202.60083,4.05986,201.18623,0.02018,204.0255,19.95487,-2.13257
20591,3.99917,200.1428,4.156,205.38,0.02024,204.0255,17.95463,-2.11619
20592,3.99913,201.23132,4.16187,186.41828,0.02233,204.0255,15.95438,-2.10493
20593,3.99895,199.98539,4.15011,210.37544,0.01973,204.0255,13.95413,-2.08704
20594,3.99915,206.35619,3.87156,216.29605,0.0179,204.0255,11.95388,-2.05193
20595,3.99928,199.54029,4.16721,211.59084,0.01969,204.0255,9.95363,-2.04523
20596,3.99903,196.64052,4.33865,197.48967,0.02197,204.0255,7.95338,-2.02588
20597,3.99896,198.0946,4.25347,203.37027,0.02091,204.0255,5.95312,-2.00835
20598,3.99885,194.09041,4.45973,198.28618,0.02249,204.0255,3.95288,-1.99399
20599,3.99927,177.97423,5.44821,187.51667,0.02905,204.0255,1.95263,-1.97322
20600,3.99922,204.27973,3.98622,202.45769,0.01969,204.0255,0,-1.96019
20601,3.99886,205.94128,3.90505,208.07832,0.01877,206.02575,397.9545,-4.9827
20602,3.99922,204.17384,4.02324,190.07755,0.02117,206.02575,395.95425,-4.96165
20603,3.99904,205.14738,3.97368,193.22166,0.02057,206.02575,393.954,-4.93415
20604,3.999,202.36653,4.08052,197.13583,0.0207,206.02575,391.95375,-4.91141
20605,3.99893,217.1286,3.51614,196.49957,0.01789,206.02575,389.9535,-4.88334
20606,3.99884,206.56725,3.90427,197.62609,0.01976,206.02575,387.95325,-4.88726
20607,3.99897,203.39902,4.01127,207.17753,0.01936,206.02575,385.953,-4.87894
20608,3.99909,203.76054,4.01531,199.42513,0.02013,206.02575,383.95275,-4.8654
20609,3.99882,201.79885,4.0706,210.63359,0.01933,206.02575,381.9525,-4.85784
20610,3.99897,198.98274,4.14985,230.21039,0.01803,206.02575,379.99988,-4.84091
20611,3.99927,202.82319,4.0186,214.67605,0.01872,206.02575,377.99963,-4.82167
20612,3.99919,203.92856,3.9647,218.46488,0.01815,206.02575,375.99938,-4.80401
20613,3.99907,217.31688,3.50752,197.68767,0.01774,206.02575,373.99913,-4.77493
20614,3.99917,194.68091,4.40642,206.38885,0.02135,206.02575,371.99888,-4.77365
20615,3.99905,218.45945,3.47195,196.21332,0.01769,206.02575,369.99863,-4.74
20616,3.99909,205.52773,3.91952,209.15995,0.01874,206.02575,367.99838,-4.74721
20617,3.99907,204.23098,3.97285,208.91458,0.01902,206.02575,365.99813,-4.74204
20618,3.999,205.76995,3.90576,210.96855,0.01851,206.02575,363.99788,-4.73912
20619,3.99925,201.2533,4.09145,211.94028,0.0193,206.02575,361.99762,-4.73432
20620,3.99922,200.29676,4.10999,222.05194,0.01851,206.02575,359.99738,-4.71682
20621,3.9991,201.97695,4.03084,225.64119,0.01786,206.02575,357.99713,-4.69618
20622,3.99918,197.64789,4.27869,201.83485,0.0212,206.02575,355.99688,-4.67867
20623,3.99927,193.59957,4.44543,211.27701,0.02104,206.02575,353.99663,-4.65479
20624,3.99911,191.75436,4.52538,215.48242,0.021,206.02575,351.99638,-4.64206
20625,3.99908,196.96376,4.30417,204.04736,0.02109,206.02575,349.99613,-4.63596
20626,3.99913,214.27307,3.62983,190.10873,0.01909,206.02575,347.99588,-4.59009
20627,3.99938,198.02465,4.23426,212.05359,0.01997,206.02575,345.99563,-4.6078
20628,3.99928,196.41088,4.278,224.56234,0.01905,206.02575,343.99538,-4.60509
20629,3.99903,205.81055,3.94822,192.52941,0.02051,206.02575,341.99513,-4.58112
20630,3.99921,197.13488,4.30281,201.77258,0.02133,206.02575,339.99487,-4.59902
20631,3.99925,195.21532,4.36246,213.00975,0.02048,206.02575,337.99463,-4.58468
20632,3.99899,206.75005,3.87523,207.05405,0.01872,206.02575,335.99438,-4.55574
20633,3.9991,203.645,3.99058,211.7988,0.01884,206.02575,333.99413,-4.54617
20634,3.99899,201.93337,4.08377,202.98926,0.02012,206.02575,331.99387,-4.52426
20635,3.99906,208.39888,3.83417,196.72396,0.01949,206.02575,329.99363,-4.50082
20636,3.99882,200.23039,4.162,201.48292,0.02066,206.02575,327.99338,-4.49584
20637,3.99892,204.2269,3.96481,212.52084,0.01866,206.02575,325.99313,-4.46234
20638,3.9993,217.31356,3.50066,201.43408,0.01738,206.02575,323.99288,-4.42015
20639,3.99921,199.80504,4.12895,223.15683,0.0185,206.02575,321.99263,-4.41985
20640,3.999,214.39549,3.61978,192.56416,0.0188,206.02575,319.99238,-4.3858
20641,3.99925,204.30449,3.97658,206.07407,0.0193,206.02575,317.99213,-4.37379
20642,3.9991,205.26863,3.94141,204.15394,0.01931,206.02575,315.99188,-4.35904
20643,3.99933,201.00584,4.11263,207.63148,0.01981,206.02575,313.99163,-4.34411
20644,3.99924,199.16664,4.21947,198.18589,0.02129,206.02575,311.99138,-4.3289
20645,3.99918,200.12152,4.16955,200.64376,0.02078,206.02575,309.99112,-4.31267
20646,3.99915,204.54665,4.02056,185.54882,0.02167,206.02575,307.99088,-4.2937
20647,3.9992,199.09383,4.24341,191.2959,0.02218,206.02575,305.99063,-4.27965
20648,3.99913,199.76698,4.157,211.58441,0.01965,206.02575,303.99038,-4.25843
20649,3.99895,210.23747,3.73253,211.25465,0.01767,206.02575,301.99013,-4.23483
20650,3.99915,207.57684,3.83874,209.00231,0.01837,206.02575,299.98988,-4.21746
20651,3.99921,201.61139,4.13264,190.46902,0.0217,206.02575,297.98963,-4.21129
20652,3.99907,200.6702,4.13948,202.74714,0.02042,206.02575,295.98938,-4.21165
20653,3.9989,207.38165,3.89952,186.89092,0.02087,206.02575,293.98913,-4.18959
20654,3.99909,218.49453,3.49779,183.43454,0.01907,206.02575,291.98888,-4.17125
20655,3.99904,203.96174,3.99293,205.05704,0.01947,206.02575,289.98863,-4.17572
20656,3.99899,201.69686,4.10056,200.46573,0.02046,206.02575,287.98837,-4.1647
20657,3.999,204.03449,4.02289,192.20698,0.02093,206.02575,285.98813,-4.15506
20658,3.99918,196.26073,4.30152,217.53861,0.01977,206.02575,283.98788,-4.14844
20659,3.99897,216.69598,3.57674,176.46245,0.02027,206.02575,281.98763,-4.12744
20660,3.99892,205.04036,3.93314,211.8482,0.01857,206.02575,279.98737,-4.12698
20661,3.99901,228.37899,3.18359,184.8591,0.01722,206.02575,277.98713,-4.09808
20662,3.99908,204.19778,3.95639,217.11032,0.01822,206.02575,275.98688,-4.10994
20663,3.99924,206.66685,3.8788,207.05651,0.01873,206.02575,273.98663,-4.08999
20664,3.99921,213.08267,3.62561,213.16993,0.01701,206.02575,271.98638,-4.06386
20665,3.99936,199.77437,4.10922,233.55538,0.01759,206.02575,269.98613,-4.05769
20666,3.99911,200.1479,4.13852,212.28737,0.01949,206.02575,267.98588,-4.03343
20667,3.99921,190.50391,4.6133,207.54372,0.02223,206.02575,265.98563,-4.01307
20668,3.99903,193.37151,4.49122,199.72223,0.02249,206.02575,263.98538,-3.98041
20669,3.99909,189.10129,4.71846,198.47451,0.02377,206.02575,261.98513,-3.96103
20670,3.99899,190.1401,4.64639,203.14361,0.02287,206.02575,259.98488,-3.93739
20671,3.99916,195.76209,4.36433,202.9427,0.02151,206.02575,257.98462,-3.91185
20672,3.99928,189.01661,4.66513,216.219,0.02158,206.02575,255.98438,-3.89397
20673,3.99905,197.70771,4.29573,195.09016,0.02202,206.02575,253.98413,-3.86069
20674,3.99894,206.35577,3.92927,191.2469,0.02055,206.02575,251.98388,-3.84611
20675,3.99925,204.14552,4.00887,195.7669,0.02048,206.02575,249.98363,-3.82268
20676,3.9992,216.50289,3.58352,176.56318,0.0203,206.02575,247.98338,-3.78839
20677,3.99882,199.17523,4.19817,205.59902,0.02042,206.02575,245.98313,-3.80809
20678,3.9991,199.4645,4.16441,214.04904,0.01946,206.02575,243.98288,-3.80248
20679,3.99906,201.21006,4.08143,217.04206,0.0188,206.02575,241.98263,-3.79551
20680,3.99931,198.83058,4.20823,207.91434,0.02024,206.02575,239.98238,-3.78968
20681,3.99914,196.84622,4.28779,212.17801,0.02021,206.02575,237.98213,-3.77791
20682,3.99907,200.66314,4.152,198.2349,0.02094,206.02575,235.98187,-3.76924
20683,3.99934,207.60247,3.90168,183.13397,0.02131,206.02575,233.98163,-3.74782
20684,3.99936,209.96642,3.80052,186.00041,0.02043,206.02575,231.98138,-3.73041
20685,3.99932,178.1673,5.31729,212.49093,0.02502,206.02575,229.98113,-3.73138
20686,3.99912,206.36405,3.91742,195.76237,0.02001,206.02575,227.98087,-3.71733
20687,3.99915,203.69677,4.03936,191.49183,0.02109,206.02575,225.98063,-3.70244
20688,3.99905,201.04565,4.11863,204.4336,0.02015,206.02575,223.98038,-3.68935
20689,3.99919,199.65913,4.19039,200.58855,0.02089,206.02575,221.98013,-3.6708
20690,3.99907,202.20135,4.09428,194.76095,0.02102,206.02575,219.97988,-3.65364
20691,3.9991,206.8547,3.91684,188.41895,0.02079,206.02575,217.97963,-3.64225
20692,3.99891,211.53089,3.75718,179.64866,0.02091,206.02575,215.97938,-3.62185
20693,3.99889,202.21646,4.08262,198.71325,0.02055,206.02575,213.97913,-3.61007
20694,3.99897,198.69896,4.21111,208.94631,0.02015,206.02575,211.97888,-3.59463
20695,3.999,196.2407,4.33323,205.77224,0.02106,206.02575,209.97863,-3.58212
20696,3.99931,198.94922,4.21186,204.5051,0.0206,206.02575,207.97838,-3.56357
20697,3.99918,197.3374,4.2905,202.75727,0.02116,206.02575,205.97812,-3.55872
20698,3.99913,198.78871,4.23322,199.34707,0.02124,206.02575,203.97788,-3.53512
20699,3.99905,198.97747,4.20373,206.97731,0.02031,206.02575,201.97763,-3.51981
20700,3.99912,205.41172,3.982,186.31811,0.02137,206.02575,199.97738,-3.5084
20701,3.9991,225.00537,3.30743,174.08868,0.019,206.02575,197.97713,-3.48443
20702,3.99917,210.23421,3.78143,189.33007,0.01997,206.02575,195.97688,-3.48163
20703,3.99908,210.74205,3.75293,193.05173,0.01944,206.02575,193.97663,-3.47165
20704,3.99869,206.37512,3.89778,203.52152,0.01915,206.02575,191.97638,-3.45843
20705,3.99913,206.30993,3.89778,204.87378,0.01903,206.02575,189.97613,-3.43959
20706,3.99905,205.30093,3.96634,193.59739,0.02049,206.02575,187.97588,-3.424
20707,3.99905,199.08758,4.2138,201.38128,0.02092,206.02575,185.97563,-3.41032
20708,3.99909,198.17714,4.26104,199.41341,0.02137,206.02575,183.97537,-3.3943
20709,3.999,204.30516,3.99314,199.15407,0.02005,206.02575,181.97513,-3.38054
20710,3.99919,200.19759,4.15264,205.75133,0.02018,206.02575,179.97488,-3.36405
20711,3.99924,200.21199,4.12661,216.23975,0.01908,206.02575,177.97463,-3.34364
20712,3.99901,211.08217,3.73564,194.93988,0.01916,206.02575,175.97437,-3.3089
20713,3.999,195.73706,4.37126,200.94506,0.02175,206.02575,173.97413,-3.31027
20714,3.99887,205.67065,3.91321,209.30435,0.0187,206.02575,171.97388,-3.29486
20715,3.99885,200.60958,4.16291,195.129,0.02133,206.02575,169.97363,-3.28416
20716,3.99902,208.1549,3.8573,191.23401,0.02017,206.02575,167.97338,-3.27308
20717,3.99923,202.79695,4.06895,194.69362,0.0209,206.02575,165.97313,-3.26146
20718,3.99881,204.87071,3.96687,200.20651,0.01981,206.02575,163.97288,-3.24722
20719,3.99918,199.44188,4.2006,200.43241,0.02096,206.02575,161.97262,-3.23296
20720,3.99868,203.33079,4.04146,196.18501,0.0206,206.02575,159.97238,-3.21417
20721,3.99913,197.80294,4.2565,207.26087,0.02054,206.02575,157.97213,-3.20454
20722,3.99888,214.62467,3.63309,183.31322,0.01982,206.02575,155.97188,-3.17567
20723,3.99926,195.59476,4.36973,203.87818,0.02143,206.02575,153.97162,-3.17361
20724,3.9986,202.15719,4.08993,196.82852,0.02078,206.02575,151.97138,-3.15761
20725,3.99906,222.852,3.3618,180.14312,0.01866,206.02575,149.97113,-3.1193
20726,3.99909,208.59603,3.83599,192.83255,0.01989,206.02575,147.97088,-3.11702
20727,3.99913,209.5632,3.7927,195.23547,0.01943,206.02575,145.97063,-3.09598
20728,3.99888,202.57826,4.06601,199.10879,0.02042,206.02575,143.97038,-3.09207
20729,3.99915,208.68686,3.8318,193.11455,0.01984,206.02575,141.97013,-3.07764
20730,3.99907,203.65265,4.02079,199.04389,0.0202,206.02575,139.96988,-3.07265
20731,3.99949,199.2402,4.16898,216.52194,0.01925,206.02575,137.96963,-3.07079
20732,3.99928,205.49976,3.93064,204.83693,0.01919,206.02575,135.96938,-3.05793
20733,3.99909,201.09294,4.08635,217.10948,0.01882,206.02575,133.96913,-3.0595
20734,3.99922,203.47239,3.98264,218.86885,0.0182,206.02575,131.96887,-3.05969
20735,3.99923,200.14137,4.11688,221.98567,0.01855,206.02575,129.96863,-3.04961
20736,3.99927,199.96575,4.12183,223.25081,0.01846,206.02575,127.96838,-3.03563
20737,3.99902,215.36887,3.5477,211.88765,0.01674,206.02575,125.96813,-3.00629
20738,3.99922,199.78603,4.1105,232.56353,0.01767,206.02575,123.96787,-3.00533
20739,3.9994,198.80408,4.16559,226.66055,0.01838,206.02575,121.96763,-2.98876
20740,3.9993,199.77331,4.12595,225.26752,0.01832,206.02575,119.96738,-2.97206
20741,3.9993,199.62728,4.1327,225.08453,0.01836,206.02575,117.96713,-2.95196
20742,3.99937,201.87851,4.03413,226.22415,0.01783,206.02575,115.96688,-2.92755
20743,3.99932,196.9104,4.27195,217.39812,0.01965,206.02575,113.96663,-2.90604
20744,3.99894,199.87913,4.20197,193.03388,0.02177,206.02575,111.96638,-2.9011
20745,3.99918,199.64451,4.14885,217.34822,0.01909,206.02575,109.96612,-2.88784
20746,3.99885,211.24024,3.71439,201.80187,0.01841,206.02575,107.96588,-2.86931
20747,3.99943,206.33101,3.89641,205.25178,0.01898,206.02575,105.96563,-2.85835
20748,3.9993,203.10817,4.00158,217.07042,0.01843,206.02575,103.96538,-2.85211
20749,3.99929,203.00147,4.00421,217.90795,0.01838,206.02575,101.96512,-2.83757
20750,3.9993,213.37158,3.63134,204.69934,0.01774,206.02575,99.96488,-2.81287
20751,3.9992,198.14036,4.23494,209.63207,0.0202,206.02575,97.96463,-2.80347
20752,3.999,200.17521,4.13586,212.84134,0.01943,206.02575,95.96438,-2.78981
20753,3.99927,200.6857,4.07246,232.32819,0.01753,206.02575,93.96413,-2.77703
20754,3.99935,205.14595,3.90109,225.94279,0.01727,206.02575,91.96388,-2.75732
20755,3.9993,204.56994,3.93823,218.70378,0.01801,206.02575,89.96363,-2.73883
20756,3.99914,203.66686,3.96699,222.59584,0.01782,206.02575,87.96337,-2.72191
20757,3.99946,202.74947,4.00152,224.40745,0.01783,206.02575,85.96313,-2.70373
20758,3.99936,207.14409,3.87116,202.11825,0.01915,206.02575,83.96288,-2.68816
20759,3.99945,203.84361,3.95503,225.1945,0.01756,206.02575,81.96263,-2.68193
20760,3.99931,204.90443,3.92126,220.44269,0.01779,206.02575,79.96237,-2.67241
20761,3.99926,205.6763,3.89668,217.26235,0.01794,206.02575,77.96213,-2.66464
20762,3.99921,204.80313,3.94248,212.12618,0.01859,206.02575,75.96188,-2.65645
20763,3.99918,222.32854,3.34452,197.3606,0.01695,206.02575,73.96163,-2.62444
20764,3.99925,200.71764,4.1276,206.63501,0.01998,206.02575,71.96137,-2.63248
20765,3.99939,204.01106,3.97951,210.13629,0.01894,206.02575,69.96113,-2.62117
20766,3.9993,203.49697,3.98094,219.24102,0.01816,206.02575,67.96088,-2.60457
20767,3.99941,203.84203,3.97302,216.30364,0.01837,206.02575,65.96063,-2.58643
20768,3.99933,202.55515,4.03569,212.10274,0.01903,206.02575,63.96038,-2.56796
20769,3.99928,207.9151,3.81827,212.62635,0.01796,206.02575,61.96013,-2.53826
20770,3.99932,205.50591,3.91824,210.26237,0.01863,206.02575,59.95988,-2.5104
20771,3.99934,201.33068,4.0647,222.5659,0.01826,206.02575,57.95962,-2.48214
20772,3.99918,200.04245,4.10377,230.34504,0.01782,206.02575,55.95938,-2.46159
20773,3.99922,216.59747,3.57616,178.14263,0.02007,206.02575,53.95913,-2.41716
20774,3.99918,216.73731,3.56107,182.25979,0.01954,206.02575,51.95888,-2.39409
20775,3.99919,204.70362,4.00328,189.23918,0.02115,206.02575,49.95862,-2.38605
20776,3.99918,205.11478,3.94401,205.76532,0.01917,206.02575,47.95838,-2.37709
20777,3.9987,205.54472,3.94803,196.64474,0.02008,206.02575,45.95813,-2.36446
20778,3.99916,206.74153,3.90701,193.88684,0.02015,206.02575,43.95788,-2.34428
20779,3.99879,206.22596,3.93259,191.92181,0.02049,206.02575,41.95763,-2.32947
20780,3.99896,206.74689,3.90465,194.63854,0.02006,206.02575,39.95738,-2.31062
20781,3.99899,205.47413,3.96394,191.80087,0.02067,206.02575,37.95713,-2.29306
20782,3.99892,205.85953,3.9247,201.00286,0.01953,206.02575,35.95687,-2.27609
20783,3.99894,201.65341,4.10107,200.95952,0.02041,206.02575,33.95663,-2.26218
20784,3.99868,197.81275,4.24071,212.98285,0.01991,206.02575,31.95638,-2.23678
20785,3.99903,210.6159,3.73942,201.0693,0.0186,206.02575,29.95613,-2.20474
20786,3.999,223.00656,3.35689,180.11386,0.01864,206.02575,27.95587,-2.18826
20787,3.99899,199.7742,4.18262,201.45394,0.02076,206.02575,25.95563,-2.19027
20788,3.99889,201.91709,4.10481,195.33421,0.02101,206.02575,23.95538,-2.17741
20789,3.99899,205.78381,3.93439,198.31902,0.01984,206.02575,21.95513,-2.16415
20790,3.99894,202.9913,4.01179,214.40868,0.01871,206.02575,19.95487,-2.1486
20791,3.99909,198.50536,4.25026,197.92769,0.02147,206.02575,17.95463,-2.13248
20792,3.99914,197.4835,4.31527,192.26207,0.02244,206.02575,15.95438,-2.11542
20793,3.9992,203.14548,4.00436,215.00757,0.01862,206.02575,13.95413,-2.087
20794,3.99905,204.1419,3.93734,227.91012,0.01728,206.02575,11.95388,-2.06831
20795,3.99892,205.71802,3.92294,204.1719,0.01921,206.02575,9.95363,-2.06284
20796,3.99893,206.89762,3.87723,203.52361,0.01905,206.02575,7.95338,-2.04581
20797,3.99909,209.15837,3.79453,201.17358,0.01886,206.02575,5.95312,-2.02483
20798,3.99893,209.5346,3.7782,201.97522,0.01871,206.02575,3.95288,-2.01266
20799,3.99915,206.75647,3.87454,207.3375,0.01869,206.02575,1.95263,-2.00171
20800,3.99927,212.15817,3.73038,180.92436,0.02062,206.02575,0,-1.97163
20801,3.99883,205.27347,3.92438,211.49486,0.01856,208.026,397.9545,-5.00212
20802,3.99899,209.32031,3.79842,196.70715,0.01931,208.026,395.95425,-4.98027
20803,3.99906,215.7598,3.63253,168.39003,0.02157,208.026,393.954,-4.94692
20804,3.99908,211.1443,3.777,177.91304,0.02123,208.026,391.95375,-4.93145
20805,3.99903,205.75767,4.00774,173.45061,0.02311,208.026,389.9535,-4.91655
20806,3.9988,223.2122,3.34362,183.19822,0.01825,208.026,387.95325,-4.8893
20807,3.99915,204.25819,3.98214,204.4816,0.01947,208.026,385.953,-4.89725
20808,3.99884,204.79326,3.94316,211.80753,0.01862,208.026,383.95275,-4.88352
20809,3.99885,209.95611,3.74921,208.11663,0.01801,208.026,381.9525,-4.86911
20810,3.99914,206.16203,3.94095,189.92408,0.02075,208.026,379.99988,-4.85805
20811,3.99915,198.08883,4.23443,210.72114,0.02009,208.026,377.99963,-4.83567
20812,3.99928,204.90977,3.92348,219.20802,0.0179,208.026,375.99938,-4.81822
20813,3.99917,200.55748,4.11988,212.62953,0.01938,208.026,373.99913,-4.80665
20814,3.99913,195.5326,4.35113,211.53389,0.02057,208.026,371.99888,-4.79022
20815,3.99905,204.97762,3.91454,222.22927,0.01761,208.026,369.99863,-4.76942
20816,3.99898,204.68189,3.94059,215.19882,0.01831,208.026,367.99838,-4.76485
20817,3.999,201.46057,4.11867,197.56698,0.02085,208.026,365.99813,-4.76004
20818,3.99908,201.56468,4.06925,215.71631,0.01886,208.026,363.99788,-4.7572
20819,3.99939,189.15652,4.65143,218.42988,0.02129,208.026,361.99762,-4.74927
20820,3.99928,209.70806,3.75436,210.41704,0.01784,208.026,359.99738,-4.71859
20821,3.99934,198.50745,4.16863,231.47068,0.01801,208.026,357.99713,-4.71072
20822,3.99925,205.82404,3.92299,202.48056,0.01937,208.026,355.99688,-4.68392
20823,3.99939,197.02667,4.28617,209.70884,0.02044,208.026,353.99663,-4.66879
20824,3.9993,178.14509,5.34341,206.5923,0.02586,208.026,351.99638,-4.64852
20825,3.9992,192.00221,4.54878,203.46895,0.02236,208.026,349.99613,-4.64319
20826,3.99922,191.34331,4.57922,204.54498,0.02239,208.026,347.99588,-4.62426
20827,3.99916,214.77348,3.61386,189.28087,0.01909,208.026,345.99563,-4.60652
20828,3.99911,193.95048,4.431,210.21486,0.02108,208.026,343.99538,-4.61911
20829,3.99908,180.20017,5.13759,226.22961,0.02271,208.026,341.99513,-4.61663
20830,3.99903,191.36884,4.5693,207.2033,0.02205,208.026,339.99487,-4.61041
20831,3.99895,199.56855,4.15387,216.49764,0.01919,208.026,337.99463,-4.58774
20832,3.99912,203.77398,3.99209,208.78193,0.01912,208.026,335.99438,-4.56689
20833,3.99913,200.97456,4.06515,229.68747,0.0177,208.026,333.99413,-4.55918
20834,3.99901,203.08069,4.01759,210.20214,0.01911,208.026,331.99387,-4.53861
20835,3.99896,203.4933,4.00446,208.40128,0.01922,208.026,329.99363,-4.51721
20836,3.99895,205.45383,3.94445,199.67221,0.01975,208.026,327.99338,-4.50808
20837,3.99916,201.45567,4.08999,208.84473,0.01958,208.026,325.99313,-4.47733
20838,3.99924,203.0817,3.98795,224.20199,0.01779,208.026,323.99288,-4.45175
20839,3.99918,202.90593,4.01107,216.50456,0.01853,208.026,321.99263,-4.43257
20840,3.99927,200.71083,4.12443,208.03294,0.01983,208.026,319.99238,-4.41161
20841,3.99908,205.21261,3.9698,193.68004,0.0205,208.026,317.99213,-4.38672
20842,3.99917,204.43267,3.98359,200.9241,0.01983,208.026,315.99188,-4.37517
20843,3.9993,198.61887,4.21721,208.13654,0.02026,208.026,313.99163,-4.35956
20844,3.99914,211.45965,3.68909,210.48369,0.01753,208.026,311.99138,-4.3271
20845,3.99913,203.42205,4.02143,202.65563,0.01984,208.026,309.99112,-4.32843
20846,3.99911,198.55058,4.26698,191.74282,0.02225,208.026,307.99088,-4.31548
20847,3.99901,207.77531,3.84803,201.19653,0.01913,208.026,305.99063,-4.2886
20848,3.99924,205.56285,3.8814,227.59576,0.01705,208.026,303.99038,-4.26353
20849,3.99897,207.39846,3.83208,215.55228,0.01778,208.026,301.99013,-4.25213
20850,3.99899,201.83068,4.05764,215.80159,0.0188,208.026,299.98988,-4.23568
20851,3.999,217.2621,3.53841,184.06796,0.01922,208.026,297.98963,-4.22407
20852,3.99904,199.1907,4.20714,202.10082,0.02082,208.026,295.98938,-4.22835
20853,3.9988,198.92249,4.18941,213.53188,0.01962,208.026,293.98913,-4.21284
20854,3.99891,205.46832,3.91863,210.56937,0.01861,208.026,291.98888,-4.19173
20855,3.9992,205.17076,3.95692,199.42868,0.01984,208.026,289.98863,-4.18406
20856,3.99909,205.72395,3.93823,197.80321,0.01991,208.026,287.98837,-4.17548
20857,3.99912,208.70833,3.83765,190.44531,0.02015,208.026,285.98813,-4.16192
20858,3.9989,205.16,3.96507,196.24387,0.0202,208.026,283.98788,-4.16441
20859,3.99903,202.87524,4.09846,183.50571,0.02233,208.026,281.98763,-4.16006
20860,3.9991,210.25558,3.74209,206.23106,0.01815,208.026,279.98737,-4.13533
20861,3.9987,203.20865,4.01307,209.68662,0.01914,208.026,277.98713,-4.14003
20862,3.99875,217.86541,3.49887,192.60275,0.01817,208.026,275.98688,-4.11053
20863,3.99917,199.01786,4.17235,219.16926,0.01904,208.026,273.98663,-4.10966
20864,3.99924,198.36617,4.18105,228.4297,0.0183,208.026,271.98638,-4.09538
20865,3.99922,198.23259,4.18587,228.94701,0.01828,208.026,269.98613,-4.07385
20866,3.99918,203.15749,4.02911,204.07917,0.01974,208.026,267.98588,-4.0485
20867,3.99889,192.73705,4.53818,195.21903,0.02325,208.026,265.98563,-4.02562
20868,3.99901,192.71349,4.52719,198.87296,0.02276,208.026,263.98538,-4.00064
20869,3.99911,187.68588,4.78482,201.61382,0.02373,208.026,261.98513,-3.97512
20870,3.99918,186.35324,4.88132,196.03146,0.0249,208.026,259.98488,-3.95514
20871,3.99895,198.98988,4.22949,197.37991,0.02143,208.026,257.98462,-3.928
20872,3.99908,192.21279,4.51875,209.7223,0.02155,208.026,255.98438,-3.91608
20873,3.99907,198.8598,4.25893,189.75066,0.02244,208.026,253.98413,-3.88271
20874,3.99918,199.45275,4.23801,187.80833,0.02257,208.026,251.98388,-3.87429
20875,3.99896,199.80637,4.21396,190.20086,0.02216,208.026,249.98363,-3.85273
20876,3.99913,194.61654,4.40672,207.35025,0.02125,208.026,247.98338,-3.84332
20877,3.99904,196.95952,4.2939,207.81805,0.02066,208.026,245.98313,-3.83398
20878,3.99903,216.20322,3.54795,196.51474,0.01805,208.026,243.98288,-3.80992
20879,3.99911,214.42394,3.62447,190.07934,0.01907,208.026,241.98263,-3.80359
20880,3.99919,199.50425,4.17489,209.0935,0.01997,208.026,239.98238,-3.80671
20881,3.99925,190.69518,4.58159,214.78017,0.02133,208.026,237.98213,-3.79284
20882,3.99921,197.74242,4.28972,196.59298,0.02182,208.026,235.98187,-3.77643
20883,3.99913,188.07441,4.73726,209.24758,0.02264,208.026,233.98163,-3.77188
20884,3.99911,194.49894,4.42186,204.11995,0.02166,208.026,231.98138,-3.75656
20885,3.99909,191.5596,4.56144,206.60215,0.02208,208.026,229.98113,-3.74492
20886,3.99896,207.71756,3.9152,176.91064,0.02213,208.026,227.98087,-3.72779
20887,3.99913,189.47375,4.67494,205.26614,0.02277,208.026,225.98063,-3.71383
20888,3.99909,203.93924,3.99826,203.26424,0.01967,208.026,223.98038,-3.69005
20889,3.99919,199.59702,4.16518,211.34533,0.01971,208.026,221.98013,-3.68672
20890,3.99917,196.81282,4.28273,214.78345,0.01994,208.026,219.97988,-3.67037
20891,3.9988,206.63407,3.91532,192.19817,0.02037,208.026,217.97963,-3.65788
20892,3.9992,209.23773,3.83279,184.47006,0.02078,208.026,215.97938,-3.63781
20893,3.999,201.87924,4.08565,203.1704,0.02011,208.026,213.97913,-3.62426
20894,3.99897,199.485,4.15119,219.29423,0.01893,208.026,211.97888,-3.61051
20895,3.99905,192.64403,4.4851,213.8961,0.02097,208.026,209.97863,-3.59554
20896,3.99912,199.93156,4.17644,201.19721,0.02076,208.026,207.97838,-3.5733
20897,3.99931,194.53612,4.39831,211.82869,0.02076,208.026,205.97812,-3.56573
20898,3.99924,197.99972,4.26264,201.77946,0.02113,208.026,203.97788,-3.55072
20899,3.99904,210.08529,3.7614,200.16415,0.01879,208.026,201.97763,-3.52408
20900,3.99892,207.04306,3.92104,184.1158,0.0213,208.026,199.97738,-3.52041
20901,3.99913,207.47671,3.86526,198.91069,0.01943,208.026,197.97713,-3.51378
20902,3.99921,209.99156,3.78117,193.23392,0.01957,208.026,195.97688,-3.49451
20903,3.99913,223.85965,3.32326,183.35522,0.01812,208.026,193.97663,-3.47308
20904,3.99914,204.43948,4.02551,185.40579,0.02171,208.026,191.97638,-3.47305
20905,3.99903,205.98087,3.93623,194.44499,0.02024,208.026,189.97613,-3.45231
20906,3.99904,204.25475,4.01607,191.33937,0.02099,208.026,187.97588,-3.43914
20907,3.99916,212.25516,3.72317,182.22555,0.02043,208.026,185.97563,-3.41193
20908,3.99908,200.47258,4.18408,190.1729,0.022,208.026,183.97537,-3.40726
20909,3.99896,208.54145,3.84489,190.10791,0.02022,208.026,181.97513,-3.3867
20910,3.99904,209.46051,3.82425,184.34065,0.02075,208.026,179.97488,-3.36287
20911,3.99933,196.40409,4.30428,213.85501,0.02013,208.026,177.97463,-3.36305
20912,3.99906,200.18424,4.176,197.27497,0.02117,208.026,175.97437,-3.34286
20913,3.99917,204.61586,3.9405,216.62337,0.01819,208.026,173.97413,-3.32853
20914,3.99913,206.78472,3.8779,205.30869,0.01889,208.026,171.97388,-3.30854
20915,3.99915,198.99475,4.21105,203.96604,0.02065,208.026,169.97363,-3.2996
20916,3.99903,215.45505,3.61581,178.41628,0.02027,208.026,167.97338,-3.27837
20917,3.999,203.88655,4.01828,196.20981,0.02048,208.026,165.97313,-3.27591
20918,3.999,211.1787,3.75838,184.21271,0.0204,208.026,163.97288,-3.2558
20919,3.99919,200.21992,4.176,196.76822,0.02122,208.026,161.97262,-3.24396
20920,3.99921,205.18242,3.98532,188.5298,0.02114,208.026,159.97238,-3.22495
20921,3.99902,202.15742,4.10623,191.22877,0.02147,208.026,157.97213,-3.21396
20922,3.99917,200.83163,4.15712,193.85195,0.02144,208.026,155.97188,-3.20158
20923,3.99902,207.59173,3.89537,185.39049,0.02101,208.026,153.97162,-3.17689
20924,3.9991,202.38495,4.08783,194.23392,0.02105,208.026,151.97138,-3.1703
20925,3.99909,206.31491,3.92926,191.9407,0.02047,208.026,149.97113,-3.15214
20926,3.99885,224.18114,3.33095,174.99033,0.01904,208.026,147.97088,-3.11947
20927,3.99887,208.85774,3.84445,185.53461,0.02072,208.026,145.97063,-3.11975
20928,3.99916,210.15486,3.79484,185.30805,0.02048,208.026,143.97038,-3.10604
20929,3.99906,203.24199,4.02942,202.45981,0.0199,208.026,141.97013,-3.09545
20930,3.99912,201.21055,4.08906,213.69256,0.01914,208.026,139.96988,-3.08805
20931,3.99913,204.73938,3.95361,208.23619,0.01899,208.026,137.96963,-3.08494
20932,3.999,198.87243,4.17396,221.21846,0.01887,208.026,135.96938,-3.08416
20933,3.99905,207.9685,3.83026,205.79069,0.01861,208.026,133.96913,-3.06634
20934,3.99935,202.59357,4.01166,222.52815,0.01803,208.026,131.96887,-3.07285
20935,3.99928,202.59989,4.04974,205.32936,0.01972,208.026,129.96863,-3.06053
20936,3.99937,201.37352,4.0629,222.57144,0.01825,208.026,127.96838,-3.04945
20937,3.99925,199.45864,4.14347,223.46584,0.01854,208.026,125.96813,-3.03205
20938,3.99923,198.65599,4.17555,224.98216,0.01856,208.026,123.96787,-3.01902
20939,3.99929,200.18012,4.11473,222.23646,0.01852,208.026,121.96763,-3.00046
20940,3.99907,202.34853,4.02018,223.20424,0.01801,208.026,119.96738,-2.98116
20941,3.99919,218.75297,3.44964,202.9914,0.01699,208.026,117.96713,-2.94295
20942,3.9993,202.92901,3.99857,222.08246,0.018,208.026,115.96688,-2.93425
20943,3.9991,204.35424,4.03171,184.53091,0.02185,208.026,113.96663,-2.90797
20944,3.99893,202.14281,4.08521,198.94793,0.02053,208.026,111.96638,-2.90396
20945,3.99894,218.10899,3.50532,185.83568,0.01886,208.026,109.96612,-2.87574
20946,3.99907,208.8415,3.85109,183.43059,0.02099,208.026,107.96588,-2.87451
20947,3.99904,201.54538,4.07115,215.21512,0.01892,208.026,105.96563,-2.8734
20948,3.99927,201.58432,4.06655,216.65139,0.01877,208.026,103.96538,-2.86236
20949,3.99928,202.59312,4.02976,214.0001,0.01883,208.026,101.96512,-2.85053
20950,3.99918,206.00489,3.89982,209.46251,0.01862,208.026,99.96488,-2.8362
20951,3.9993,199.02748,4.20872,204.35545,0.0206,208.026,97.96463,-2.81733
20952,3.99905,195.96592,4.35592,202.44295,0.02152,208.026,95.96438,-2.8192
20953,3.99902,205.04604,3.92584,215.22979,0.01824,208.026,93.96413,-2.78864
20954,3.99932,203.09328,3.98654,224.71426,0.01774,208.026,91.96388,-2.77485
20955,3.99928,204.73675,3.94305,213.14973,0.0185,208.026,89.96363,-2.75772
20956,3.99926,204.24207,3.96363,212.95181,0.01861,208.026,87.96337,-2.74361
20957,3.99915,212.78634,3.65159,205.0078,0.01781,208.026,85.96313,-2.7184
20958,3.99903,206.87998,3.90522,192.36556,0.0203,208.026,83.96288,-2.71447
20959,3.99908,202.55236,4.02676,216.03474,0.01864,208.026,81.96263,-2.70503
20960,3.99924,213.50108,3.63744,199.36646,0.01824,208.026,79.96237,-2.68692
20961,3.99912,205.38507,3.90724,217.71645,0.01795,208.026,77.96213,-2.68818
20962,3.99935,210.26148,3.72793,213.40165,0.01747,208.026,75.96188,-2.67096
20963,3.99924,203.23001,4.02265,205.51074,0.01957,208.026,73.96163,-2.66345
20964,3.99907,202.61675,4.00657,224.41745,0.01785,208.026,71.96137,-2.65291
20965,3.9992,205.49933,3.90294,217.62544,0.01793,208.026,69.96113,-2.6405
20966,3.99931,202.64975,4.02766,213.89126,0.01883,208.026,67.96088,-2.62365
20967,3.99925,200.30382,4.11314,220.47355,0.01866,208.026,65.96063,-2.60696
20968,3.99941,204.36325,3.96133,211.81651,0.0187,208.026,63.96038,-2.58362
20969,3.99928,208.43222,3.8218,201.59435,0.01896,208.026,61.96013,-2.55287
20970,3.99917,199.75762,4.11891,228.92732,0.01799,208.026,59.95988,-2.53141
20971,3.9991,197.34662,4.22291,230.12236,0.01835,208.026,57.95962,-2.49724
20972,3.99938,199.39352,4.16378,215.78532,0.0193,208.026,55.95938,-2.47539
20973,3.99928,203.21247,4.06252,190.6747,0.02131,208.026,53.95913,-2.4449
20974,3.99902,201.88481,4.09841,198.23042,0.02067,208.026,51.95888,-2.42501
20975,3.99913,202.40582,4.07426,198.89485,0.02048,208.026,49.95862,-2.40488
20976,3.99919,205.00016,3.95191,204.38804,0.01934,208.026,47.95838,-2.3931
20977,3.99914,206.2724,3.939,188.9898,0.02084,208.026,45.95813,-2.37877
20978,3.99892,207.16011,3.89549,191.73084,0.02032,208.026,43.95788,-2.35902
20979,3.99891,221.49328,3.4156,175.72301,0.01944,208.026,41.95763,-2.32986
20980,3.99893,206.50986,3.91631,193.80324,0.02021,208.026,39.95738,-2.32786
20981,3.99902,205.11871,3.96172,198.27714,0.01998,208.026,37.95713,-2.30979
20982,3.99889,202.03194,4.08322,201.50827,0.02026,208.026,35.95687,-2.29354
20983,3.99896,202.01129,4.05864,211.94943,0.01915,208.026,33.95663,-2.28148
20984,3.999,200.52279,4.15649,198.83085,0.0209,208.026,31.95638,-2.24546
20985,3.99908,198.93716,4.18809,213.94609,0.01958,208.026,29.95613,-2.23876
20986,3.9989,199.17579,4.1958,206.52787,0.02032,208.026,27.95587,-2.22591
20987,3.99891,200.85099,4.12342,205.82211,0.02003,208.026,25.95563,-2.20939
20988,3.9988,202.70455,4.05514,201.17987,0.02016,208.026,23.95538,-2.1903
20989,3.99887,182.16264,5.08896,206.18522,0.02468,208.026,21.95513,-2.18104
20990,3.99911,207.7879,3.86672,193.27323,0.02001,208.026,19.95487,-2.15538
20991,3.99914,198.08745,4.23735,209.60446,0.02022,208.026,17.95463,-2.15383
20992,3.99902,198.17414,4.24995,203.35162,0.0209,208.026,15.95438,-2.13425
20993,3.99918,204.56948,3.95749,209.61824,0.01888,208.026,13.95413,-2.10343
20994,3.99926,222.18508,3.35699,193.07463,0.01739,208.026,11.95388,-2.0689
20995,3.9991,205.76563,3.88494,221.33194,0.01755,208.026,9.95363,-2.07759
20996,3.99904,206.59702,3.89756,199.99677,0.01949,208.026,7.95338,-2.05976
20997,3.99891,207.6828,3.86156,196.9575,0.01961,208.026,5.95312,-2.04221
20998,3.99905,206.65298,3.87737,207.86772,0.01865,208.026,3.95288,-2.03035
20999,3.99887,205.53001,3.93973,200.29618,0.01967,208.026,1.95263,-2.0229
21000,3.99905,201.72947,4.13958,186.43331,0.0222,208.026,0,-2.00659
21001,3.99925,206.85226,3.86488,210.11321,0.01839,210.02625,397.9545,-5.01843
21002,3.999,201.07483,4.09619,213.07868,0.01922,210.02625,395.95425,-5.00105
21003,3.99915,204.71187,3.95422,208.47562,0.01897,210.02625,393.954,-4.97725
21004,3.99907,211.96029,3.70399,194.50629,0.01904,210.02625,391.95375,-4.95128
