Repository: edrossi93/mecanano-ml-nanomechanics-tutorial

File: data/nanoindent_maps/Duplex Steel 2um.csv (part 41 of 77)
Index,Load,Depth,HARDNESS,MODULUS,H/E,X Position,Y Position,Z Position
Integer,mN,nm,GPa,GPa,None,µm,µm,µm
21005,3.99863,204.15244,3.97586,208.79296,0.01904,210.02625,389.9535,-4.94273
21006,3.99914,200.39286,4.13057,211.14016,0.01956,210.02625,387.95325,-4.92573
21007,3.99902,197.78591,4.22879,218.56204,0.01935,210.02625,385.953,-4.91945
21008,3.99902,203.73126,4.02973,194.39138,0.02073,210.02625,383.95275,-4.90703
21009,3.99919,208.90853,3.79287,206.38807,0.01838,210.02625,381.9525,-4.88427
21010,3.99924,203.51181,3.98531,216.83,0.01838,210.02625,379.99988,-4.86824
21011,3.99898,191.71604,4.56119,204.08283,0.02235,210.02625,377.99963,-4.85821
21012,3.99922,201.36767,4.04343,232.39354,0.0174,210.02625,375.99938,-4.8347
21013,3.99929,199.157,4.18956,209.46945,0.02,210.02625,373.99913,-4.82327
21014,3.9993,207.18436,3.89457,191.87354,0.0203,210.02625,371.99888,-4.79973
21015,3.99923,197.25715,4.25744,216.7674,0.01964,210.02625,369.99863,-4.78946
21016,3.99929,199.91211,4.12778,221.5896,0.01863,210.02625,367.99838,-4.78866
21017,3.99905,198.83443,4.17583,221.16508,0.01888,210.02625,365.99813,-4.78078
21018,3.99913,209.9637,3.74381,210.82048,0.01776,210.02625,363.99788,-4.76933
21019,3.99937,146.91043,8.14311,224.74591,0.03623,210.02625,361.99762,-4.76955
21020,3.99929,195.17984,4.31602,233.14243,0.01851,210.02625,359.99738,-4.75013
21021,3.99899,210.39777,3.71541,217.19922,0.01711,210.02625,357.99713,-4.71591
21022,3.99901,221.2177,3.37657,199.03878,0.01696,210.02625,355.99688,-4.68408
21023,3.99924,200.61295,4.10385,218.61866,0.01877,210.02625,353.99663,-4.68515
21024,3.99931,173.5011,5.65733,208.25635,0.02717,210.02625,351.99638,-4.67283
21025,3.99928,188.70773,4.7188,204.53351,0.02307,210.02625,349.99613,-4.6654
21026,3.99911,193.89668,4.45398,203.28651,0.02191,210.02625,347.99588,-4.64365
21027,3.99922,198.95909,4.18467,215.03152,0.01946,210.02625,345.99563,-4.64237
21028,3.9991,197.12796,4.27274,212.94144,0.02007,210.02625,343.99538,-4.63533
21029,3.9992,194.75915,4.37992,214.62688,0.02041,210.02625,341.99513,-4.61822
21030,3.99893,190.35358,4.60667,212.12251,0.02172,210.02625,339.99487,-4.62047
21031,3.99884,195.88375,4.33205,212.32467,0.0204,210.02625,337.99463,-4.60601
21032,3.99922,194.73643,4.39948,207.88985,0.02116,210.02625,335.99438,-4.59472
21033,3.99928,202.92575,4.0161,213.8766,0.01878,210.02625,333.99413,-4.57598
21034,3.99913,212.56094,3.68412,193.5394,0.01904,210.02625,331.99387,-4.53888
21035,3.99894,207.02424,3.9116,187.76098,0.02083,210.02625,329.99363,-4.53107
21036,3.99912,207.81514,3.89724,181.62078,0.02146,210.02625,327.99338,-4.50628
21037,3.99909,202.70784,4.0374,208.46988,0.01937,210.02625,325.99313,-4.49276
21038,3.99933,202.35077,4.03277,217.29686,0.01856,210.02625,323.99288,-4.46514
21039,3.99916,204.75398,3.95785,206.13894,0.0192,210.02625,321.99263,-4.44481
21040,3.99904,202.19921,4.10492,191.06214,0.02148,210.02625,319.99238,-4.42387
21041,3.99912,205.88141,3.9452,192.61,0.02048,210.02625,317.99213,-4.40384
21042,3.99927,204.60887,4.02006,184.88219,0.02174,210.02625,315.99188,-4.38967
21043,3.99923,213.53724,3.66306,187.32598,0.01955,210.02625,313.99163,-4.36158
21044,3.99925,203.26368,4.02206,205.17058,0.0196,210.02625,311.99138,-4.36087
21045,3.99922,204.03475,4.02159,192.76721,0.02086,210.02625,309.99112,-4.34757
21046,3.99922,205.16424,3.93057,210.88125,0.01864,210.02625,307.99088,-4.3306
21047,3.99934,212.01905,3.68548,202.14616,0.01823,210.02625,305.99063,-4.29454
21048,3.99929,203.59276,3.96567,224.88749,0.01763,210.02625,303.99038,-4.28601
21049,3.99906,205.97734,3.94003,193.05775,0.02041,210.02625,301.99013,-4.27538
21050,3.99896,206.77131,3.90521,194.03248,0.02013,210.02625,299.98988,-4.26928
21051,3.99902,198.27098,4.27233,194.1524,0.02201,210.02625,297.98963,-4.26222
21052,3.99899,199.93011,4.18585,197.78179,0.02116,210.02625,295.98938,-4.24569
21053,3.99883,196.98245,4.27102,216.17526,0.01976,210.02625,293.98913,-4.22864
21054,3.99898,201.44248,4.13555,191.90916,0.02155,210.02625,291.98888,-4.21467
21055,3.999,201.87665,4.09609,199.21256,0.02056,210.02625,289.98863,-4.20204
21056,3.99866,202.18971,4.08528,198.04537,0.02063,210.02625,287.98837,-4.19276
21057,3.99887,204.8688,3.95624,204.67402,0.01933,210.02625,285.98813,-4.18131
21058,3.99901,203.03155,4.0772,188.20679,0.02166,210.02625,283.98788,-4.1749
21059,3.99917,212.43865,3.73606,175.04664,0.02134,210.02625,281.98763,-4.16202
21060,3.99896,204.07046,4.02112,192.28016,0.02091,210.02625,279.98737,-4.16403
21061,3.99903,208.00357,3.8329,203.96116,0.01879,210.02625,277.98713,-4.14959
21062,3.99907,203.93446,3.97752,212.28205,0.01874,210.02625,275.98688,-4.13665
21063,3.99904,217.58239,3.53132,182.38778,0.01936,210.02625,273.98663,-4.10933
21064,3.99896,202.13239,4.06652,206.46278,0.0197,210.02625,271.98638,-4.10756
21065,3.9977,206.82395,3.82432,231.1256,0.01655,210.02625,269.98613,-4.08859
21066,3.99902,207.70089,3.82169,214.91322,0.01778,210.02625,267.98588,-4.06448
21067,3.99897,202.67765,4.07148,195.52698,0.02082,210.02625,265.98563,-4.04278
21068,3.9991,189.32763,4.64527,217.30652,0.02138,210.02625,263.98538,-4.01997
21069,3.99917,190.0355,4.63718,207.74197,0.02232,210.02625,261.98513,-3.98882
21070,3.9991,191.62455,4.61101,191.06044,0.02413,210.02625,259.98488,-3.96832
21071,3.99915,189.67653,4.64862,210.10853,0.02212,210.02625,257.98462,-3.95169
21072,3.99925,192.72749,4.50102,207.04587,0.02174,210.02625,255.98438,-3.93479
21073,3.99897,199.31249,4.21043,198.91849,0.02117,210.02625,253.98413,-3.90484
21074,3.99909,200.74979,4.13057,204.83769,0.02017,210.02625,251.98388,-3.89604
21075,3.999,200.62184,4.10863,216.18943,0.019,210.02625,249.98363,-3.87053
21076,3.99937,200.94126,4.13226,201.11189,0.02055,210.02625,247.98338,-3.85724
21077,3.99926,198.4227,4.24148,202.40739,0.02096,210.02625,245.98313,-3.85446
21078,3.99899,200.62314,4.14062,203.06546,0.02039,210.02625,243.98288,-3.83759
21079,3.999,202.38206,4.07866,197.57825,0.02064,210.02625,241.98263,-3.82781
21080,3.99877,199.13779,4.16869,218.23323,0.0191,210.02625,239.98238,-3.82282
21081,3.99905,200.73865,4.14783,198.52523,0.02089,210.02625,237.98213,-3.80474
21082,3.99915,192.2733,4.53801,202.48768,0.02241,210.02625,235.98187,-3.79514
21083,3.99917,192.08218,4.55052,201.6438,0.02257,210.02625,233.98163,-3.78362
21084,3.99936,189.48074,4.63316,218.84547,0.02117,210.02625,231.98138,-3.77116
21085,3.99912,194.40859,4.42052,206.07156,0.02145,210.02625,229.98113,-3.75613
21086,3.99909,199.63698,4.19673,198.63644,0.02113,210.02625,227.98087,-3.74411
21087,3.99924,194.11812,4.45036,200.97116,0.02214,210.02625,225.98063,-3.72505
21088,3.99916,213.06,3.64805,201.87336,0.01807,210.02625,223.98038,-3.69716
21089,3.99901,201.38931,4.08534,211.9274,0.01928,210.02625,221.98013,-3.69932
21090,3.9992,199.95579,4.16282,205.96283,0.02021,210.02625,219.97988,-3.68385
21091,3.99902,210.84648,3.72133,205.56562,0.0181,210.02625,217.97963,-3.67475
21092,3.9991,204.96712,3.92737,216.06579,0.01818,210.02625,215.97938,-3.66107
21093,3.99915,199.7416,4.16132,210.29032,0.01979,210.02625,213.97913,-3.64163
21094,3.99913,197.23195,4.29739,202.04305,0.02127,210.02625,211.97888,-3.62732
21095,3.99925,198.97784,4.179,217.09382,0.01925,210.02625,209.97863,-3.60683
21096,3.99921,207.45684,3.85827,202.28631,0.01907,210.02625,207.97838,-3.57346
21097,3.99933,194.37018,4.39969,214.29844,0.02053,210.02625,205.97812,-3.58028
21098,3.99929,196.33295,4.33178,204.87028,0.02114,210.02625,203.97788,-3.5674
21099,3.99932,202.60145,4.04563,207.01167,0.01954,210.02625,201.97763,-3.54111
21100,3.99901,204.18225,4.02136,190.53061,0.02111,210.02625,199.97738,-3.53564
21101,3.99885,207.94045,3.84567,199.35003,0.01929,210.02625,197.97713,-3.5277
21102,3.99896,208.89438,3.8081,199.59726,0.01908,210.02625,195.97688,-3.51268
21103,3.99908,211.52597,3.71639,196.14876,0.01895,210.02625,193.97663,-3.50095
21104,3.99911,205.7478,3.9606,188.95409,0.02096,210.02625,191.97638,-3.48887
21105,3.99887,203.41777,4.02834,199.87319,0.02015,210.02625,189.97613,-3.46959
21106,3.99876,202.74176,4.07807,192.09857,0.02123,210.02625,187.97588,-3.45642
21107,3.99884,200.91741,4.15131,194.40725,0.02135,210.02625,185.97563,-3.4431
21108,3.99914,201.48924,4.12589,194.60037,0.0212,210.02625,183.97537,-3.42299
21109,3.99906,200.28316,4.16417,199.92976,0.02083,210.02625,181.97513,-3.40563
21110,3.99894,198.6175,4.19774,215.81123,0.01945,210.02625,179.97488,-3.39546
21111,3.99905,201.15648,4.13077,198.03634,0.02086,210.02625,177.97463,-3.37722
21112,3.99896,202.61684,4.0444,207.08393,0.01953,210.02625,175.97437,-3.3571
21113,3.99909,205.62576,3.91123,211.16007,0.01852,210.02625,173.97413,-3.34693
21114,3.99904,205.47788,3.93231,204.38368,0.01924,210.02625,171.97388,-3.3296
21115,3.99912,205.09445,3.95093,203.14338,0.01945,210.02625,169.97363,-3.31062
21116,3.99885,198.30359,4.23593,206.25506,0.02054,210.02625,167.97338,-3.30785
21117,3.99896,205.32962,3.9515,198.87895,0.01987,210.02625,165.97313,-3.29282
21118,3.99898,206.88886,3.91671,187.91018,0.02084,210.02625,163.97288,-3.27476
21119,3.99901,200.31143,4.16535,199.02502,0.02093,210.02625,161.97262,-3.25967
21120,3.99879,200.24015,4.17298,197.34255,0.02115,210.02625,159.97238,-3.24532
21121,3.99896,212.37063,3.72475,179.93196,0.0207,210.02625,157.97213,-3.21755
21122,3.99903,205.65868,3.96004,190.45416,0.02079,210.02625,155.97188,-3.21346
21123,3.99896,200.50932,4.16739,195.16816,0.02135,210.02625,153.97162,-3.20045
21124,3.99903,209.43482,3.79951,194.40841,0.01954,210.02625,151.97138,-3.17727
21125,3.99893,200.8321,4.17352,188.31191,0.02216,210.02625,149.97113,-3.16772
21126,3.99913,205.21812,3.99004,186.32858,0.02141,210.02625,147.97088,-3.15122
21127,3.99878,212.19771,3.72365,182.70913,0.02038,210.02625,145.97063,-3.13238
21128,3.99876,226.56545,3.25593,175.54852,0.01855,210.02625,143.97038,-3.10681
21129,3.9988,204.20433,3.9836,204.63717,0.01947,210.02625,141.97013,-3.11313
21130,3.99887,201.62903,4.10809,198.69459,0.02068,210.02625,139.96988,-3.10327
21131,3.99924,203.38075,4.02935,200.25292,0.02012,210.02625,137.96963,-3.10176
21132,3.99906,202.12622,4.05537,211.30454,0.01919,210.02625,135.96938,-3.09298
21133,3.99904,201.38156,4.1283,195.37343,0.02113,210.02625,133.96913,-3.09468
21134,3.99941,201.02653,4.10299,211.27822,0.01942,210.02625,131.96887,-3.08766
21135,3.99938,204.90277,3.97201,197.89336,0.02007,210.02625,129.96863,-3.07343
21136,3.9993,207.73748,3.83752,206.71648,0.01856,210.02625,127.96838,-3.05445
21137,3.99931,199.10094,4.17267,217.49484,0.01919,210.02625,125.96813,-3.04404
21138,3.99913,203.76779,3.97475,216.78067,0.01834,210.02625,123.96787,-3.02426
21139,3.99938,199.1669,4.16178,221.04305,0.01883,210.02625,121.96763,-3.01319
21140,3.99914,199.91871,4.09346,238.47723,0.01716,210.02625,119.96738,-2.99183
21141,3.9993,199.40238,4.14578,223.56654,0.01854,210.02625,117.96713,-2.97129
21142,3.99927,198.93185,4.16652,223.53892,0.01864,210.02625,115.96688,-2.94378
21143,3.99923,198.93893,4.23892,195.09398,0.02173,210.02625,113.96663,-2.92193
21144,3.99904,201.42912,4.11897,197.97375,0.02081,210.02625,111.96638,-2.91013
21145,3.99884,202.82038,4.04257,204.23511,0.01979,210.02625,109.96612,-2.89882
21146,3.99917,204.00716,3.99623,202.97284,0.01969,210.02625,107.96588,-2.88322
21147,3.99919,191.35606,4.55935,210.76574,0.02163,210.02625,105.96563,-2.89364
21148,3.99917,200.94067,4.08948,218.69207,0.0187,210.02625,103.96538,-2.87333
21149,3.9992,201.82467,4.05651,216.53528,0.01873,210.02625,101.96512,-2.86352
21150,3.99937,204.30914,3.9551,215.71279,0.01834,210.02625,99.96488,-2.84675
21151,3.9991,203.84558,3.99409,206.63444,0.01933,210.02625,97.96463,-2.82772
21152,3.99903,202.20018,4.10435,191.24128,0.02146,210.02625,95.96438,-2.83076
21153,3.99894,212.84625,3.6981,183.31313,0.02017,210.02625,93.96413,-2.80306
21154,3.99923,204.25731,3.939,224.68159,0.01753,210.02625,91.96388,-2.78871
21155,3.99908,204.18304,3.93237,229.7187,0.01712,210.02625,89.96363,-2.77494
21156,3.99916,204.47347,3.99794,194.6759,0.02054,210.02625,87.96337,-2.76214
21157,3.99911,206.9201,3.87328,204.96411,0.0189,210.02625,85.96313,-2.73847
21158,3.9988,201.33116,4.1069,204.04448,0.02013,210.02625,83.96288,-2.74715
21159,3.99916,208.96361,3.82334,192.18158,0.01989,210.02625,81.96263,-2.72965
21160,3.99912,202.24167,4.03419,218.65702,0.01845,210.02625,79.96237,-2.7137
21161,3.99957,203.95451,3.95961,220.65135,0.01795,210.02625,77.96213,-2.70523
21162,3.99947,203.69543,3.9632,224.1092,0.01768,210.02625,75.96188,-2.69526
21163,3.99932,202.78121,4.02092,214.45312,0.01875,210.02625,73.96163,-2.67895
21164,3.99926,203.82061,3.98699,210.23866,0.01896,210.02625,71.96137,-2.66796
21165,3.99925,201.59501,4.05795,220.39699,0.01841,210.02625,69.96113,-2.65824
21166,3.99959,200.56631,4.11253,215.83297,0.01905,210.02625,67.96088,-2.63907
21167,3.99941,202.06842,4.03317,222.78057,0.0181,210.02625,65.96063,-2.62263
21168,3.9994,217.11066,3.51078,199.77827,0.01757,210.02625,63.96038,-2.58627
21169,3.99945,208.82677,3.79902,205.10586,0.01852,210.02625,61.96013,-2.56807
21170,3.99928,201.83699,4.04459,221.89135,0.01823,210.02625,59.95988,-2.54405
21171,3.99948,201.86743,4.02001,233.88515,0.01719,210.02625,57.95962,-2.51091
21172,3.99924,199.33561,4.14675,224.44408,0.01848,210.02625,55.95938,-2.48755
21173,3.99913,208.95204,3.81625,195.25232,0.01955,210.02625,53.95913,-2.45366
21174,3.99894,221.43669,3.40855,179.59011,0.01898,210.02625,51.95888,-2.42055
21175,3.99917,203.08476,4.07292,188.93994,0.02156,210.02625,49.95862,-2.41804
21176,3.9991,210.13423,3.77811,192.19428,0.01966,210.02625,47.95838,-2.40525
21177,3.99886,206.02237,3.91135,203.8534,0.01919,210.02625,45.95813,-2.3916
21178,3.99923,205.07205,3.97465,194.10923,0.02048,210.02625,43.95788,-2.37502
21179,3.99899,205.60615,3.96352,189.95846,0.02087,210.02625,41.95763,-2.35901
21180,3.99901,202.2463,4.0713,202.61363,0.02009,210.02625,39.95738,-2.34312
21181,3.99906,202.61223,4.07797,194.23734,0.02099,210.02625,37.95713,-2.32387
21182,3.99901,195.44965,4.38,202.65017,0.02161,210.02625,35.95687,-2.30685
21183,3.99894,205.31064,3.96968,192.15491,0.02066,210.02625,33.95663,-2.27065
21184,3.99906,202.48993,4.02614,217.51504,0.01851,210.02625,31.95638,-2.25727
21185,3.99901,199.34949,4.17616,211.26407,0.01977,210.02625,29.95613,-2.25599
21186,3.99908,200.98004,4.12176,204.34262,0.02017,210.02625,27.95587,-2.2393
21187,3.99874,210.5318,3.77045,188.99277,0.01995,210.02625,25.95563,-2.22596
21188,3.99911,204.2336,4.04495,181.9069,0.02224,210.02625,23.95538,-2.20995
21189,3.99901,205.02334,3.99704,186.67333,0.02141,210.02625,21.95513,-2.19731
21190,3.99915,197.72235,4.30017,193.48067,0.02223,210.02625,19.95487,-2.18514
21191,3.99893,199.39689,4.19677,202.45043,0.02073,210.02625,17.95463,-2.1519
21192,3.999,201.51962,4.09496,205.62942,0.01991,210.02625,15.95438,-2.13476
21193,3.99922,204.40649,3.92646,228.13148,0.01721,210.02625,13.95413,-2.11902
21194,3.99917,210.78604,3.72963,202.7438,0.0184,210.02625,11.95388,-2.10437
21195,3.99896,209.31934,3.79043,200.18866,0.01893,210.02625,9.95363,-2.08835
21196,3.99888,209.24034,3.80659,194.51591,0.01957,210.02625,7.95338,-2.0732
21197,3.99911,204.82058,3.95964,204.18693,0.01939,210.02625,5.95312,-2.05964
21198,3.99878,206.82649,3.87504,205.67201,0.01884,210.02625,3.95288,-2.04778
21199,3.9989,206.51586,3.93562,186.53132,0.0211,210.02625,1.95263,-2.04117
21200,3.99896,207.26965,3.90794,185.51098,0.02107,210.02625,0,-2.01944
21201,3.99893,204.20383,3.9645,213.1006,0.0186,212.0265,397.9545,-5.03785
21202,3.99862,206.78174,3.86287,212.06002,0.01822,212.0265,395.95425,-5.01964
21203,3.99906,207.59814,3.81547,220.22099,0.01733,212.0265,393.954,-4.99866
21204,3.99908,205.6211,3.92672,204.31195,0.01922,212.0265,391.95375,-4.97891
21205,3.99901,208.41057,3.81574,204.57236,0.01865,212.0265,389.9535,-4.96004
21206,3.99913,209.35822,3.79345,198.28748,0.01913,212.0265,387.95325,-4.93693
21207,3.99896,194.74496,4.45729,189.42622,0.02353,212.0265,385.953,-4.93284
21208,3.99922,199.22237,4.13896,230.55004,0.01795,212.0265,383.95275,-4.92108
21209,3.99935,202.68069,4.00281,225.12809,0.01778,212.0265,381.9525,-4.90614
21210,3.99915,208.88559,3.81855,195.37611,0.01954,212.0265,379.99988,-4.88727
21211,3.99911,189.19746,4.67111,211.02445,0.02214,212.0265,377.99963,-4.87308
21212,3.99931,200.79325,4.08198,225.26414,0.01812,212.0265,375.99938,-4.84958
21213,3.99922,198.72355,4.21159,208.44429,0.0202,212.0265,373.99913,-4.83878
21214,3.99896,194.25367,4.39303,218.82433,0.02008,212.0265,371.99888,-4.83013
21215,3.99921,197.27688,4.26634,212.81375,0.02005,212.0265,369.99863,-4.80955
21216,3.99915,200.67637,4.11395,212.94043,0.01932,212.0265,367.99838,-4.80681
21217,3.99935,203.44698,4.02738,199.98161,0.02014,212.0265,365.99813,-4.7923
21218,3.99929,200.80798,4.1192,208.44639,0.01976,212.0265,363.99788,-4.79275
21219,3.99932,205.5662,3.93289,202.74009,0.0194,212.0265,361.99762,-4.78076
21220,3.99939,193.7069,4.42329,217.56751,0.02033,212.0265,359.99738,-4.76208
21221,3.99942,198.17706,4.25748,200.79882,0.0212,212.0265,357.99713,-4.73891
21222,3.99925,196.6001,4.24798,234.38527,0.01812,212.0265,355.99688,-4.71771
21223,3.99919,195.55336,4.29072,236.86916,0.01811,212.0265,353.99663,-4.69731
21224,3.99918,194.85523,4.38987,209.24593,0.02098,212.0265,351.99638,-4.68666
21225,3.9991,196.44706,4.34399,198.77712,0.02185,212.0265,349.99613,-4.66641
21226,3.9993,192.98753,4.47758,210.6277,0.02126,212.0265,347.99588,-4.66243
21227,3.99942,198.1589,4.2255,213.1367,0.01983,212.0265,345.99563,-4.65729
21228,3.99923,207.41135,3.8604,202.14694,0.0191,212.0265,343.99538,-4.638
21229,3.99923,195.64357,4.37519,201.23035,0.02174,212.0265,341.99513,-4.62761
21230,3.99901,188.48197,4.71795,208.33475,0.02265,212.0265,339.99487,-4.63021
21231,3.99926,191.83873,4.54648,206.89657,0.02197,212.0265,337.99463,-4.61606
21232,3.999,197.45841,4.27926,204.67675,0.02091,212.0265,335.99438,-4.60019
21233,3.99917,209.26897,3.78604,203.14008,0.01864,212.0265,333.99413,-4.57698
21234,3.99934,206.64685,3.87401,209.67777,0.01848,212.0265,331.99387,-4.55507
21235,3.99876,205.29001,3.95746,197.06365,0.02008,212.0265,329.99363,-4.53786
21236,3.99886,224.19605,3.32007,179.73047,0.01847,212.0265,327.99338,-4.49684
21237,3.99919,201.9245,4.08167,204.05604,0.02,212.0265,325.99313,-4.50456
21238,3.99936,206.28659,3.8585,224.6311,0.01718,212.0265,323.99288,-4.47427
21239,3.99912,203.56819,4.02558,198.59332,0.02027,212.0265,321.99263,-4.45755
21240,3.99913,207.00425,3.90183,191.78789,0.02034,212.0265,319.99238,-4.43397
21241,3.99908,201.85083,4.09575,199.80101,0.0205,212.0265,317.99213,-4.41797
21242,3.99906,203.47824,4.03435,196.67497,0.02051,212.0265,315.99188,-4.4063
21243,3.99909,199.52255,4.18996,202.9488,0.02065,212.0265,313.99163,-4.38959
21244,3.99922,199.20621,4.20934,201.13079,0.02093,212.0265,311.99138,-4.37837
21245,3.999,200.03293,4.17884,198.63656,0.02104,212.0265,309.99112,-4.36556
21246,3.99923,212.24006,3.68164,200.07557,0.0184,212.0265,307.99088,-4.33378
21247,3.99928,205.68275,3.90063,215.21297,0.01812,212.0265,305.99063,-4.31453
21248,3.99914,220.27852,3.40457,200.3222,0.017,212.0265,303.99038,-4.2885
21249,3.99899,194.59398,4.40305,208.96382,0.02107,212.0265,301.99013,-4.30904
21250,3.99906,194.44703,4.42043,205.43745,0.02152,212.0265,299.98988,-4.29857
21251,3.99891,197.3974,4.28424,203.86773,0.02101,212.0265,297.98963,-4.27816
21252,3.99868,201.91006,4.11193,192.84813,0.02132,212.0265,295.98938,-4.26136
21253,3.99899,202.95599,4.05668,196.59601,0.02063,212.0265,293.98913,-4.24248
21254,3.99894,204.17105,4.01516,192.89845,0.02081,212.0265,291.98888,-4.22338
21255,3.999,202.80306,4.04313,204.38014,0.01978,212.0265,289.98863,-4.21758
21256,3.99862,200.09352,4.1681,201.38517,0.0207,212.0265,287.98837,-4.20703
21257,3.99887,202.05667,4.07405,204.68072,0.0199,212.0265,285.98813,-4.19572
21258,3.99892,201.63098,4.14382,186.42252,0.02223,212.0265,283.98788,-4.19085
21259,3.99886,212.58227,3.68625,192.14695,0.01918,212.0265,281.98763,-4.17413
21260,3.9989,205.7713,3.94275,195.17414,0.0202,212.0265,279.98737,-4.17511
21261,3.99888,219.48598,3.49578,170.45571,0.02051,212.0265,277.98713,-4.15023
21262,3.99926,202.65569,4.00346,225.2722,0.01777,212.0265,275.98688,-4.14981
21263,3.99899,199.14084,4.23806,192.23883,0.02205,212.0265,273.98663,-4.14356
21264,3.99901,202.01214,4.03541,222.61169,0.01813,212.0265,271.98638,-4.12347
21265,3.99915,201.12386,4.07249,222.94596,0.01827,212.0265,269.98613,-4.10432
21266,3.9991,200.52708,4.10914,217.83055,0.01886,212.0265,267.98588,-4.07586
21267,3.99903,203.29877,4.02293,204.10386,0.01971,212.0265,265.98563,-4.05444
21268,3.99904,188.12172,4.7483,205.14156,0.02315,212.0265,263.98538,-4.03303
21269,3.99919,188.65357,4.71437,206.68473,0.02281,212.0265,261.98513,-4.00388
21270,3.99897,193.79908,4.45677,203.89479,0.02186,212.0265,259.98488,-3.98363
21271,3.99909,191.47898,4.58626,200.20005,0.02291,212.0265,257.98462,-3.96624
21272,3.99915,195.69336,4.33283,215.63609,0.02009,212.0265,255.98438,-3.9436
21273,3.99912,197.6549,4.27044,204.6371,0.02087,212.0265,253.98413,-3.91311
21274,3.99903,193.79259,4.48917,193.97118,0.02314,212.0265,251.98388,-3.91162
21275,3.99913,198.049,4.27254,197.53564,0.02163,212.0265,249.98363,-3.88728
21276,3.99917,197.66788,4.26218,207.47854,0.02054,212.0265,247.98338,-3.86921
21277,3.99924,197.40494,4.25588,214.65304,0.01983,212.0265,245.98313,-3.86978
21278,3.99906,200.89581,4.13824,199.49666,0.02074,212.0265,243.98288,-3.85309
21279,3.99888,214.33097,3.62926,189.33995,0.01917,212.0265,241.98263,-3.82876
21280,3.99891,197.63864,4.2657,206.54757,0.02065,212.0265,239.98238,-3.83382
21281,3.99903,198.60802,4.23567,201.35031,0.02104,212.0265,237.98213,-3.82077
21282,3.99899,196.87875,4.31151,202.82473,0.02126,212.0265,235.98187,-3.80837
21283,3.99909,192.41374,4.50715,210.22982,0.02144,212.0265,233.98163,-3.79439
21284,3.99916,192.86438,4.51429,200.5408,0.02251,212.0265,231.98138,-3.77982
21285,3.99905,204.70622,3.94628,212.10868,0.0186,212.0265,229.98113,-3.75742
21286,3.99915,198.14529,4.25573,201.81691,0.02109,212.0265,227.98087,-3.75618
21287,3.99918,202.26755,4.07621,200.43428,0.02034,212.0265,225.98063,-3.73995
21288,3.99924,201.43449,4.08284,212.28531,0.01923,212.0265,223.98038,-3.72278
21289,3.99915,200.60067,4.1214,211.18812,0.01952,212.0265,221.98013,-3.71328
21290,3.99928,199.69363,4.17484,205.85824,0.02028,212.0265,219.97988,-3.69845
21291,3.99896,207.63782,3.89535,184.71175,0.02109,212.0265,217.97963,-3.67997
21292,3.99941,201.15811,4.14337,193.70134,0.02139,212.0265,215.97938,-3.67454
21293,3.99927,194.21352,4.41071,212.9928,0.02071,212.0265,213.97913,-3.6548
21294,3.99939,201.27678,4.11533,201.97152,0.02038,212.0265,211.97888,-3.6284
21295,3.99927,200.31284,4.13882,209.26157,0.01978,212.0265,209.97863,-3.61103
21296,3.99933,211.85806,3.69877,198.67495,0.01862,212.0265,207.97838,-3.57694
21297,3.99912,200.51538,4.11681,214.69587,0.01918,212.0265,205.97812,-3.58882
21298,3.99908,203.26548,4.0263,203.32611,0.0198,212.0265,203.97788,-3.57507
21299,3.99922,199.65238,4.16467,210.56772,0.01978,212.0265,201.97763,-3.56424
21300,3.99917,204.391,4.00387,193.7565,0.02066,212.0265,199.97738,-3.54848
21301,3.99912,211.50255,3.69994,204.21786,0.01812,212.0265,197.97713,-3.53845
21302,3.99922,209.84068,3.78909,192.35012,0.0197,212.0265,195.97688,-3.52351
21303,3.99922,209.78986,3.79748,189.75959,0.02001,212.0265,193.97663,-3.51398
21304,3.9991,206.95686,3.91691,186.8869,0.02096,212.0265,191.97638,-3.50184
21305,3.99874,202.41259,4.08287,195.44032,0.02089,212.0265,189.97613,-3.48275
21306,3.99913,217.40524,3.51537,192.36095,0.01827,212.0265,187.97588,-3.45546
21307,3.99893,205.28977,3.97791,189.46338,0.021,212.0265,185.97563,-3.45297
21308,3.99893,222.27459,3.38789,176.71608,0.01917,212.0265,183.97537,-3.41682
21309,3.9991,205.11909,3.93664,208.89223,0.01885,212.0265,181.97513,-3.40899
21310,3.99919,199.70228,4.18457,202.0057,0.02072,212.0265,179.97488,-3.4072
21311,3.99911,200.5781,4.13585,205.72915,0.0201,212.0265,177.97463,-3.3903
21312,3.99906,200.55673,4.10891,217.34192,0.01891,212.0265,175.97437,-3.37844
21313,3.99904,204.35406,3.94657,218.77054,0.01804,212.0265,173.97413,-3.36276
21314,3.99928,199.7831,4.15778,211.047,0.0197,212.0265,171.97388,-3.34513
21315,3.99915,211.50594,3.74082,186.28109,0.02008,212.0265,169.97363,-3.31979
21316,3.999,198.86701,4.23682,196.81943,0.02153,212.0265,167.97338,-3.32166
21317,3.99923,201.95267,4.10232,195.81793,0.02095,212.0265,165.97313,-3.30761
21318,3.99918,200.51072,4.15793,198.5786,0.02094,212.0265,163.97288,-3.29239
21319,3.9991,212.06732,3.72732,183.30406,0.02033,212.0265,161.97262,-3.26175
21320,3.99891,201.27534,4.1332,195.23653,0.02117,212.0265,159.97238,-3.25693
21321,3.99911,198.97409,4.21747,201.944,0.02088,212.0265,157.97213,-3.24489
21322,3.99911,219.81531,3.46977,176.41094,0.01967,212.0265,155.97188,-3.2113
21323,3.99905,199.63371,4.20298,196.49049,0.02139,212.0265,153.97162,-3.21596
21324,3.99912,211.94137,3.71546,189.92748,0.01956,212.0265,151.97138,-3.18995
21325,3.99905,206.0237,3.93979,192.42826,0.02047,212.0265,149.97113,-3.17809
21326,3.99891,205.00528,3.9891,189.68257,0.02103,212.0265,147.97088,-3.16481
21327,3.99864,212.07248,3.70936,190.22904,0.0195,212.0265,145.97063,-3.14843
21328,3.99892,220.07039,3.46147,176.2356,0.01964,212.0265,143.97038,-3.11846
21329,3.99904,205.97407,3.9736,181.24051,0.02192,212.0265,141.97013,-3.12739
21330,3.999,206.13633,3.9298,194.47145,0.02021,212.0265,139.96988,-3.11845
21331,3.99909,207.42878,3.87383,196.1306,0.01975,212.0265,137.96963,-3.11512
21332,3.99926,196.05637,4.31301,216.78812,0.0199,212.0265,135.96938,-3.11757
21333,3.99923,199.08384,4.16229,222.38426,0.01872,212.0265,133.96913,-3.10857
21334,3.9992,218.35992,3.47519,196.33196,0.0177,212.0265,131.96887,-3.08541
21335,3.99922,201.28351,4.08604,213.69722,0.01912,212.0265,129.96863,-3.08859
21336,3.99928,196.70781,4.27607,219.53757,0.01948,212.0265,127.96838,-3.07871
21337,3.99928,208.39354,3.79982,212.64945,0.01787,212.0265,125.96813,-3.04938
21338,3.99913,196.4627,4.29848,214.96296,0.02,212.0265,123.96787,-3.04861
21339,3.99921,192.68091,4.46254,221.73022,0.02013,212.0265,121.96763,-3.02839
21340,3.99939,195.9728,4.29132,227.67807,0.01885,212.0265,119.96738,-3.00451
21341,3.99924,200.70512,4.08967,223.34071,0.01831,212.0265,117.96713,-2.97963
21342,3.9994,199.2709,4.15991,219.83703,0.01892,212.0265,115.96688,-2.95167
21343,3.99884,202.34154,4.08209,196.88269,0.02073,212.0265,113.96663,-2.92886
21344,3.99907,208.72611,3.84737,186.45708,0.02063,212.0265,111.96638,-2.90131
21345,3.99908,216.99773,3.54778,184.00692,0.01928,212.0265,109.96612,-2.8865
21346,3.99909,203.84076,3.96817,218.47581,0.01816,212.0265,107.96588,-2.88518
21347,3.9992,190.54451,4.57121,221.23183,0.02066,212.0265,105.96563,-2.89749
21348,3.99913,201.85477,4.04048,223.43816,0.01808,212.0265,103.96538,-2.88028
21349,3.99916,201.75055,4.03895,226.38033,0.01784,212.0265,101.96512,-2.87275
21350,3.99927,202.43517,4.03567,214.33079,0.01883,212.0265,99.96488,-2.85887
21351,3.99924,205.12414,3.94948,203.29595,0.01943,212.0265,97.96463,-2.83834
21352,3.99904,204.82377,4.00292,187.54378,0.02134,212.0265,95.96438,-2.83815
21353,3.99902,201.04827,4.14393,195.03307,0.02125,212.0265,93.96413,-2.8229
21354,3.99911,200.39311,4.14346,205.93339,0.02012,212.0265,91.96388,-2.80389
21355,3.99936,206.10831,3.88353,215.33932,0.01803,212.0265,89.96363,-2.78079
21356,3.9992,206.68734,3.86443,213.41228,0.01811,212.0265,87.96337,-2.76859
21357,3.99937,202.58146,4.01307,222.09255,0.01807,212.0265,85.96313,-2.753
21358,3.99852,204.73195,3.95348,208.12587,0.019,212.0265,83.96288,-2.7593
21359,3.99903,206.30502,3.88693,209.81465,0.01853,212.0265,81.96263,-2.74138
21360,3.99923,204.44222,3.94882,216.04887,0.01828,212.0265,79.96237,-2.72659
21361,3.99942,206.23057,3.8616,224.18372,0.01723,212.0265,77.96213,-2.71885
21362,3.99917,204.66832,3.93886,216.38834,0.0182,212.0265,75.96188,-2.7103
21363,3.99919,204.35567,3.95681,213.91851,0.0185,212.0265,73.96163,-2.69234
21364,3.99907,202.05122,4.05424,213.18469,0.01902,212.0265,71.96137,-2.68342
21365,3.99923,201.38517,4.09016,210.07501,0.01947,212.0265,69.96113,-2.67011
21366,3.99954,202.06145,4.04934,215.41436,0.0188,212.0265,67.96088,-2.65181
21367,3.99912,211.61331,3.6803,212.15272,0.01735,212.0265,65.96063,-2.6261
21368,3.99933,206.99579,3.86886,205.71205,0.01881,212.0265,63.96038,-2.60784
21369,3.99927,196.58493,4.27594,221.98045,0.01926,212.0265,61.96013,-2.59677
21370,3.99943,201.95888,4.06012,212.51554,0.01911,212.0265,59.95988,-2.55608
21371,3.99939,200.5435,4.08814,227.52659,0.01797,212.0265,57.95962,-2.52453
21372,3.9992,199.45892,4.16939,212.13381,0.01965,212.0265,55.95938,-2.50064
21373,3.99941,202.9044,4.08187,188.642,0.02164,212.0265,53.95913,-2.47321
21374,3.99896,207.74465,3.87306,191.39867,0.02024,212.0265,51.95888,-2.44697
21375,3.99914,201.00531,4.12851,201.36187,0.0205,212.0265,49.95862,-2.43423
21376,3.99904,202.38035,4.10363,188.82876,0.02173,212.0265,47.95838,-2.41762
21377,3.99903,203.04166,4.0403,201.48835,0.02005,212.0265,45.95813,-2.40806
21378,3.99881,208.87731,3.8226,193.68579,0.01974,212.0265,43.95788,-2.38776
21379,3.99882,209.16118,3.79126,202.46548,0.01873,212.0265,41.95763,-2.37275
21380,3.99903,203.86216,4.00976,199.90101,0.02006,212.0265,39.95738,-2.3558
21381,3.99906,192.99772,4.49937,203.07463,0.02216,212.0265,37.95713,-2.34104
21382,3.99889,214.31133,3.63966,185.24772,0.01965,212.0265,35.95687,-2.30493
21383,3.99902,196.89127,4.31047,202.99558,0.02123,212.0265,33.95663,-2.29629
21384,3.99928,213.23051,3.644,200.91134,0.01814,212.0265,31.95638,-2.25752
21385,3.99904,190.91693,4.58982,208.11423,0.02205,212.0265,29.95613,-2.27312
21386,3.99907,199.1204,4.2206,198.45295,0.02127,212.0265,27.95587,-2.25598
21387,3.99883,204.54235,4.01749,186.51988,0.02154,212.0265,25.95563,-2.23866
21388,3.99884,211.10685,3.77335,179.62724,0.02101,212.0265,23.95538,-2.22359
21389,3.99885,209.72144,3.80745,186.75387,0.02039,212.0265,21.95513,-2.21001
21390,3.99915,205.7174,3.95473,191.57307,0.02064,212.0265,19.95487,-2.19749
21391,3.99902,202.19407,4.10731,190.31568,0.02158,212.0265,17.95463,-2.1789
21392,3.99928,199.51253,4.17451,209.14359,0.01996,212.0265,15.95438,-2.14697
21393,3.99865,152.63508,7.39481,232.02714,0.03187,212.0265,13.95413,-2.14575
21394,3.99918,203.9321,3.99602,204.34878,0.01955,212.0265,11.95388,-2.12408
21395,3.99909,208.01618,3.84045,200.42903,0.01916,212.0265,9.95363,-2.10054
21396,3.99888,210.43389,3.77721,187.85778,0.02011,212.0265,7.95338,-2.08257
21397,3.99892,206.29533,3.9518,184.04719,0.02147,212.0265,5.95312,-2.07122
21398,3.99893,207.06719,3.92333,182.98583,0.02144,212.0265,3.95288,-2.06273
21399,3.99887,204.16646,4.00685,196.03353,0.02044,212.0265,1.95263,-2.05669
21400,3.99895,211.18112,3.72926,196.08142,0.01902,212.0265,0,-2.03813
21401,3.99899,205.20304,3.94904,202.01181,0.01955,214.02675,397.9545,-5.05145
21402,3.99875,205.68344,3.93878,198.09323,0.01988,214.02675,395.95425,-5.04281
21403,3.99896,205.46807,3.92758,206.57071,0.01901,214.02675,393.954,-5.02121
21404,3.99895,205.56257,3.93286,202.64313,0.01941,214.02675,391.95375,-4.99732
21405,3.99899,205.44144,3.93222,205.03285,0.01918,214.02675,389.9535,-4.9795
21406,3.9991,201.07914,4.14867,192.95777,0.0215,214.02675,387.95325,-4.95746
21407,3.99897,177.40533,5.55008,177.07375,0.03134,214.02675,385.953,-4.94915
21408,3.99905,199.97733,4.17014,202.74377,0.02057,214.02675,383.95275,-4.93892
21409,3.99945,202.02871,4.041,219.85055,0.01838,214.02675,381.9525,-4.92083
21410,3.99919,203.61814,3.95846,228.04968,0.01736,214.02675,379.99988,-4.90167
21411,3.99914,201.29006,4.07208,219.79879,0.01853,214.02675,377.99963,-4.88189
21412,3.99927,201.31872,4.0798,215.79725,0.01891,214.02675,375.99938,-4.86142
21413,3.99907,209.9798,3.77794,194.71156,0.0194,214.02675,373.99913,-4.84417
21414,3.9991,197.04371,4.29433,206.24925,0.02082,214.02675,371.99888,-4.84552
21415,3.99913,202.85279,4.0426,203.80939,0.01984,214.02675,369.99863,-4.82362
21416,3.99914,221.80963,3.35767,199.15607,0.01686,214.02675,367.99838,-4.80207
21417,3.99889,218.177,3.51435,180.87444,0.01943,214.02675,365.99813,-4.79307
21418,3.99914,200.97411,4.1143,207.4267,0.01983,214.02675,363.99788,-4.80467
21419,3.99912,206.99418,3.8612,209.15258,0.01846,214.02675,361.99762,-4.78556
21420,3.99916,195.25899,4.33695,222.24165,0.01951,214.02675,359.99738,-4.77621
21421,3.9992,195.65392,4.33481,215.61427,0.0201,214.02675,357.99713,-4.75379
21422,3.99942,202.36118,4.03264,217.20317,0.01857,214.02675,355.99688,-4.72847
21423,3.99918,208.78632,3.7688,221.03503,0.01705,214.02675,353.99663,-4.69973
21424,3.99923,184.86607,4.89028,217.24942,0.02251,214.02675,351.99638,-4.69937
21425,3.99932,194.78851,4.42345,199.06372,0.02222,214.02675,349.99613,-4.69229
21426,3.9991,194.76108,4.41537,202.02426,0.02186,214.02675,347.99588,-4.67337
21427,3.99891,204.77438,3.9723,199.66335,0.0199,214.02675,345.99563,-4.66299
21428,3.99915,190.29482,4.6048,213.87894,0.02153,214.02675,343.99538,-4.66564
21429,3.99909,191.77553,4.55245,205.93725,0.02211,214.02675,341.99513,-4.64686
21430,3.99911,191.10698,4.59844,202.35683,0.02272,214.02675,339.99487,-4.63773
21431,3.99909,188.59673,4.69408,213.95317,0.02194,214.02675,337.99463,-4.62427
21432,3.99912,197.4227,4.28709,202.53299,0.02117,214.02675,335.99438,-4.60719
21433,3.99933,202.58452,4.0144,221.3629,0.01813,214.02675,333.99413,-4.58179
21434,3.99941,206.2318,3.91669,198.33389,0.01975,214.02675,331.99387,-4.56597
21435,3.99909,196.70119,4.32592,200.79008,0.02154,214.02675,329.99363,-4.56241
21436,3.9989,204.84925,3.99415,190.20263,0.021,214.02675,327.99338,-4.54498
21437,3.99909,204.44275,4.0018,193.68747,0.02066,214.02675,325.99313,-4.51481
21438,3.99939,205.00103,3.92519,216.61796,0.01812,214.02675,323.99288,-4.4876
21439,3.99919,201.91712,4.08812,201.66322,0.02027,214.02675,321.99263,-4.47164
21440,3.99922,204.9829,3.99996,186.33557,0.02147,214.02675,319.99238,-4.45227
21441,3.99914,203.3137,4.06091,189.67203,0.02141,214.02675,317.99213,-4.43113
21442,3.99889,202.93941,4.06118,195.15469,0.02081,214.02675,315.99188,-4.42101
21443,3.99907,211.96607,3.71525,189.61224,0.01959,214.02675,313.99163,-4.40225
21444,3.99915,175.40605,5.58135,196.12242,0.02846,214.02675,311.99138,-4.39682
21445,3.99922,201.1495,4.11641,203.61018,0.02022,214.02675,309.99112,-4.39779
21446,3.99951,207.76696,3.84892,201.18998,0.01913,214.02675,307.99088,-4.35231
21447,3.99943,202.02758,4.0308,224.79842,0.01793,214.02675,305.99063,-4.33645
21448,3.9993,203.71364,3.99514,208.63424,0.01915,214.02675,303.99038,-4.32481
21449,3.99912,196.52811,4.34889,195.94605,0.02219,214.02675,301.99013,-4.32604
21450,3.99904,196.65559,4.31547,205.15056,0.02104,214.02675,299.98988,-4.31622
21451,3.99891,197.28949,4.32359,192.43544,0.02247,214.02675,297.98963,-4.29746
21452,3.99891,207.78105,3.86552,193.76959,0.01995,214.02675,295.98938,-4.27166
21453,3.99896,207.2242,3.89231,191.98031,0.02027,214.02675,293.98913,-4.25981
21454,3.99923,199.70348,4.18427,202.11919,0.0207,214.02675,291.98888,-4.24483
21455,3.99911,202.31373,4.06781,202.90037,0.02005,214.02675,289.98863,-4.2354
21456,3.99913,202.70714,4.06347,198.09558,0.02051,214.02675,287.98837,-4.22067
21457,3.99893,204.83666,3.98063,195.41204,0.02037,214.02675,285.98813,-4.21176
21458,3.99896,215.44751,3.60919,181.09788,0.01993,214.02675,283.98788,-4.19709
21459,3.99915,207.11448,3.86877,203.57764,0.019,214.02675,281.98763,-4.19904
21460,3.99885,220.13481,3.43372,187.57146,0.01831,214.02675,279.98737,-4.1681
21461,3.99904,202.64506,4.023,215.95771,0.01863,214.02675,277.98713,-4.17782
21462,3.99932,184.70739,4.82753,242.43262,0.01991,214.02675,275.98688,-4.16669
21463,3.99942,135.90883,10.399,191.40308,0.05433,214.02675,273.98663,-4.13602
21464,3.99929,206.01831,3.88608,215.80045,0.01801,214.02675,271.98638,-4.13267
21465,3.99915,201.83922,4.05147,218.53502,0.01854,214.02675,269.98613,-4.11742
21466,3.99918,194.36655,4.39752,215.10798,0.02044,214.02675,267.98588,-4.09557
21467,3.99903,189.41193,4.64544,215.70311,0.02154,214.02675,265.98563,-4.0719
21468,3.99899,188.64497,4.72783,202.77999,0.02332,214.02675,263.98538,-4.04589
21469,3.99911,190.23919,4.64976,200.64934,0.02317,214.02675,261.98513,-4.01946
21470,3.99905,190.36747,4.62367,206.45333,0.0224,214.02675,259.98488,-3.99746
21471,3.99915,191.93654,4.56618,199.15644,0.02293,214.02675,257.98462,-3.97967
21472,3.99898,193.91646,4.45264,203.34855,0.0219,214.02675,255.98438,-3.96003
21473,3.99909,193.47715,4.47895,201.9436,0.02218,214.02675,253.98413,-3.93356
21474,3.99902,198.2596,4.32013,180.11336,0.02399,214.02675,251.98388,-3.91055
21475,3.99911,201.39228,4.08445,212.30764,0.01924,214.02675,249.98363,-3.89604
21476,3.9989,195.95321,4.32703,213.02147,0.02031,214.02675,247.98338,-3.8912
21477,3.99931,199.99185,4.1624,205.55779,0.02025,214.02675,245.98313,-3.87758
21478,3.99909,199.46783,4.18504,205.72545,0.02034,214.02675,243.98288,-3.86725
21479,3.99908,199.33188,4.22489,193.72733,0.02181,214.02675,241.98263,-3.85647
21480,3.99922,201.49855,4.12382,195.21551,0.02112,214.02675,239.98238,-3.84124
21481,3.99914,197.26647,4.27582,209.30427,0.02043,214.02675,237.98213,-3.83349
21482,3.99902,197.28237,4.2812,206.96131,0.02069,214.02675,235.98187,-3.82309
21483,3.99913,196.15394,4.35141,200.97025,0.02165,214.02675,233.98163,-3.80896
21484,3.99901,194.02258,4.44883,202.89495,0.02193,214.02675,231.98138,-3.79541
21485,3.99914,188.20825,4.70426,217.50116,0.02163,214.02675,229.98113,-3.7814
21486,3.99901,196.63928,4.29489,213.08887,0.02016,214.02675,227.98087,-3.77298
21487,3.99927,210.0367,3.77419,195.47045,0.01931,214.02675,225.98063,-3.74681
21488,3.99905,213.65724,3.66977,182.75713,0.02008,214.02675,223.98038,-3.73504
21489,3.99909,196.34312,4.37979,189.21488,0.02315,214.02675,221.98013,-3.73106
21490,3.99903,194.23361,4.45409,197.90984,0.02251,214.02675,219.97988,-3.71587
21491,3.99914,208.19993,3.84224,196.63809,0.01954,214.02675,217.97963,-3.69848
21492,3.99916,205.90447,3.9463,191.85849,0.02057,214.02675,215.97938,-3.68605
21493,3.99911,195.11861,4.35576,217.29401,0.02005,214.02675,213.97913,-3.67016
21494,3.99906,201.44877,4.04767,228.33451,0.01773,214.02675,211.97888,-3.6437
21495,3.99921,197.22262,4.22649,231.14298,0.01829,214.02675,209.97863,-3.62614
21496,3.99935,198.3239,4.18348,228.23321,0.01833,214.02675,207.97838,-3.60651
21497,3.99923,200.75241,4.08261,225.76272,0.01808,214.02675,205.97812,-3.5987
21498,3.99922,209.21881,3.79725,199.00355,0.01908,214.02675,203.97788,-3.58403
21499,3.9991,200.81038,4.11153,211.47104,0.01944,214.02675,201.97763,-3.57631
21500,3.99909,204.86055,3.96566,201.00113,0.01973,214.02675,199.97738,-3.56176
21501,3.99895,212.01852,3.71655,188.22234,0.01975,214.02675,197.97713,-3.54891
21502,3.99928,208.43252,3.8311,197.56339,0.01939,214.02675,195.97688,-3.53938
21503,3.99894,208.10014,3.86327,189.72789,0.02036,214.02675,193.97663,-3.53104
21504,3.99907,209.59491,3.77162,204.02315,0.01849,214.02675,191.97638,-3.5073
21505,3.99929,202.18944,4.07351,202.83267,0.02008,214.02675,189.97613,-3.4981
21506,3.99916,200.44539,4.13993,206.43692,0.02005,214.02675,187.97588,-3.48662
21507,3.99898,204.40346,3.97818,203.55204,0.01954,214.02675,185.97563,-3.47001
21508,3.99913,201.60376,4.08961,206.37935,0.01982,214.02675,183.97537,-3.45096
21509,3.99918,209.35655,3.77497,206.77165,0.01826,214.02675,181.97513,-3.41602
21510,3.99919,223.65774,3.32797,184.17223,0.01807,214.02675,179.97488,-3.40034
21511,3.99916,201.96242,4.07717,205.19202,0.01987,214.02675,177.97463,-3.40605
21512,3.99902,202.12714,4.0722,204.28566,0.01993,214.02675,175.97437,-3.3914
21513,3.99932,198.37868,4.24264,202.7384,0.02093,214.02675,173.97413,-3.37637
21514,3.99899,205.19372,3.97558,191.78308,0.02073,214.02675,171.97388,-3.36339
21515,3.99896,197.19169,4.30179,201.09553,0.02139,214.02675,169.97363,-3.34621
21516,3.9991,205.86408,3.94575,192.66043,0.02048,214.02675,167.97338,-3.32756
21517,3.99897,223.08596,3.35539,179.63261,0.01868,214.02675,165.97313,-3.30144
21518,3.99904,212.00537,3.74147,178.8782,0.02092,214.02675,163.97288,-3.29905
