Repository: edrossi93/mecanano-ml-nanomechanics-tutorial

File: data/nanoindent_maps/Duplex Steel 2um.csv (part 43 of 77)
Index,Load,Depth,HARDNESS,MODULUS,H/E,X Position,Y Position,Z Position
Integer,mN,nm,GPa,GPa,None,µm,µm,µm
22037,3.99926,207.85898,3.80413,221.05043,0.01721,220.0275,325.99313,-4.54642
22038,3.9993,201.98598,4.02546,228.29701,0.01763,220.0275,323.99288,-4.53027
22039,3.99907,205.27265,3.91715,215.04719,0.01822,220.0275,321.99263,-4.51512
22040,3.9993,213.3808,3.65475,193.39059,0.0189,220.0275,319.99238,-4.48993
22041,3.99907,200.32967,4.13868,208.92121,0.01981,220.0275,317.99213,-4.4816
22042,3.99932,206.92525,3.87724,203.2281,0.01908,220.0275,315.99188,-4.45693
22043,3.99919,204.25634,3.9684,210.48887,0.01885,220.0275,313.99163,-4.43979
22044,3.99904,201.7649,4.10259,198.6156,0.02066,220.0275,311.99138,-4.43946
22045,3.99912,201.63137,4.10138,201.28762,0.02038,220.0275,309.99112,-4.43714
22046,3.99909,208.30834,3.80371,212.23298,0.01792,220.0275,307.99088,-4.40131
22047,3.9995,201.42037,4.06557,220.43976,0.01844,220.0275,305.99063,-4.39153
22048,3.99942,203.10012,3.99228,221.76297,0.018,220.0275,303.99038,-4.38295
22049,3.99901,197.08521,4.26455,216.97508,0.01965,220.0275,301.99013,-4.37391
22050,3.99898,194.31944,4.44502,199.39894,0.02229,220.0275,299.98988,-4.36928
22051,3.99896,199.41444,4.17149,211.96158,0.01968,220.0275,297.98963,-4.34902
22052,3.99911,195.27584,4.36495,210.93872,0.02069,220.0275,295.98938,-4.32944
22053,3.99914,209.4263,3.81385,188.81997,0.0202,220.0275,293.98913,-4.29761
22054,3.99889,203.40552,4.02221,202.50758,0.01986,220.0275,291.98888,-4.29392
22055,3.99898,209.15292,3.8035,197.28466,0.01928,220.0275,289.98863,-4.27741
22056,3.99854,215.33984,3.5834,193.70304,0.0185,220.0275,287.98837,-4.26997
22057,3.99901,208.42442,3.86057,185.95442,0.02076,220.0275,285.98813,-4.272
22058,3.99898,206.96205,3.91542,187.30173,0.0209,220.0275,283.98788,-4.24959
22059,3.99925,213.36151,3.63235,204.34435,0.01778,220.0275,281.98763,-4.23923
22060,3.999,202.59891,4.01657,219.84207,0.01827,220.0275,279.98737,-4.24498
22061,3.99907,204.17218,3.94504,223.24761,0.01767,220.0275,277.98713,-4.23576
22062,3.99928,220.64946,3.39015,201.78666,0.0168,220.0275,275.98688,-4.19988
22063,3.99935,202.01215,4.04492,218.28726,0.01853,220.0275,273.98663,-4.20401
22064,3.99919,221.37462,3.36186,204.74733,0.01642,220.0275,271.98638,-4.16197
22065,3.99914,199.23127,4.14048,229.56555,0.01804,220.0275,269.98613,-4.16272
22066,3.99899,202.24648,4.06879,203.59267,0.01998,220.0275,267.98588,-4.1369
22067,3.99912,210.3093,3.77532,190.60895,0.01981,220.0275,265.98563,-4.10964
22068,3.9991,197.61683,4.31382,190.74737,0.02262,220.0275,263.98538,-4.08428
22069,3.99902,192.43307,4.51076,208.64301,0.02162,220.0275,261.98513,-4.05956
22070,3.99893,191.21053,4.60498,198.73384,0.02317,220.0275,259.98488,-4.03905
22071,3.99915,194.4166,4.45285,195.55948,0.02277,220.0275,257.98462,-4.0144
22072,3.99919,196.83335,4.28769,212.47025,0.02018,220.0275,255.98438,-3.97123
22073,3.99897,203.20667,4.06352,190.28578,0.02135,220.0275,253.98413,-3.9185
22074,3.99805,336.67307,1.55474,73.57876,0.02113,220.0275,251.98388,-3.53828
22075,3.99902,238.30429,2.92476,177.57794,0.01647,220.0275,249.98363,-3.82355
22076,3.99911,208.57123,3.82297,198.64508,0.01925,220.0275,247.98338,-3.90805
22077,3.99903,204.83973,3.96013,203.61197,0.01945,220.0275,245.98313,-3.91729
22078,3.99891,204.81743,3.96222,203.06252,0.01951,220.0275,243.98288,-3.90976
22079,3.99906,199.40151,4.17125,212.34824,0.01964,220.0275,241.98263,-3.90499
22080,3.99897,200.49832,4.12359,212.04937,0.01945,220.0275,239.98238,-3.892
22081,3.99905,198.53683,4.23587,202.45579,0.02092,220.0275,237.98213,-3.8783
22082,3.99921,201.19904,4.12065,201.15867,0.02048,220.0275,235.98187,-3.86364
22083,3.99894,197.99747,4.23838,210.70235,0.02012,220.0275,233.98163,-3.85451
22084,3.99922,199.99781,4.17647,200.15262,0.02087,220.0275,231.98138,-3.83444
22085,3.99902,213.36026,3.66417,189.48103,0.01934,220.0275,229.98113,-3.81253
22086,3.99859,217.50888,3.52014,188.22466,0.0187,220.0275,227.98087,-3.80143
22087,3.99897,206.92637,3.89334,196.28753,0.01983,220.0275,225.98063,-3.79742
22088,3.99894,201.76353,4.11727,193.3251,0.0213,220.0275,223.98038,-3.78779
22089,3.99898,199.12186,4.19842,206.49273,0.02033,220.0275,221.98013,-3.77374
22090,3.99923,193.23216,4.481,205.30433,0.02183,220.0275,219.97988,-3.75931
22091,3.99925,191.39329,4.55792,210.63532,0.02164,220.0275,217.97963,-3.74807
22092,3.99912,194.64512,4.39132,212.37676,0.02068,220.0275,215.97938,-3.73968
22093,3.99927,198.74869,4.17644,222.71451,0.01875,220.0275,213.97913,-3.72026
22094,3.99925,199.40119,4.15689,218.55326,0.01902,220.0275,211.97888,-3.69752
22095,3.99932,199.41921,4.14857,221.95289,0.01869,220.0275,209.97863,-3.68106
22096,3.99932,201.40701,4.06068,222.92903,0.01822,220.0275,207.97838,-3.66125
22097,3.99944,204.14643,3.94474,224.15088,0.0176,220.0275,205.97812,-3.6415
22098,3.99915,205.99549,3.89889,210.04627,0.01856,220.0275,203.97788,-3.6302
22099,3.99911,199.1918,4.17709,213.81546,0.01954,220.0275,201.97763,-3.62916
22100,3.99898,208.99998,3.82462,191.03034,0.02002,220.0275,199.97738,-3.60694
22101,3.99904,207.41421,3.8823,192.9582,0.02012,220.0275,197.97713,-3.59924
22102,3.99908,195.71215,4.334,214.80038,0.02018,220.0275,195.97688,-3.587
22103,3.9991,198.52977,4.21098,212.07929,0.01986,220.0275,193.97663,-3.57466
22104,3.99919,202.14671,4.06582,206.60581,0.01968,220.0275,191.97638,-3.56098
22105,3.99891,203.77296,4.00292,204.1088,0.01961,220.0275,189.97613,-3.54464
22106,3.99917,202.45693,4.05165,206.98805,0.01957,220.0275,187.97588,-3.53005
22107,3.99905,202.50825,4.04477,208.90007,0.01936,220.0275,185.97563,-3.51549
22108,3.99888,201.6931,4.09218,203.70343,0.02009,220.0275,183.97537,-3.49556
22109,3.99917,198.89959,4.17573,219.98411,0.01898,220.0275,181.97513,-3.48454
22110,3.99897,216.48531,3.54794,191.8211,0.0185,220.0275,179.97488,-3.45416
22111,3.99918,212.95159,3.67105,193.02574,0.01902,220.0275,177.97463,-3.43848
22112,3.99905,198.67853,4.21289,208.64651,0.02019,220.0275,175.97437,-3.4369
22113,3.99904,205.35865,3.96263,194.0984,0.02042,220.0275,173.97413,-3.41849
22114,3.99904,197.65119,4.32101,188.06535,0.02298,220.0275,171.97388,-3.39009
22115,3.99911,200.61406,4.17275,191.82233,0.02175,220.0275,169.97363,-3.38598
22116,3.999,211.21994,3.76607,180.76121,0.02083,220.0275,167.97338,-3.3665
22117,3.99889,201.5889,4.12637,192.80282,0.0214,220.0275,165.97313,-3.36182
22118,3.9991,198.4718,4.21061,213.28051,0.01974,220.0275,163.97288,-3.35147
22119,3.99896,198.36099,4.25792,197.52821,0.02156,220.0275,161.97262,-3.33579
22120,3.99911,198.68185,4.22253,204.95081,0.0206,220.0275,159.97238,-3.32272
22121,3.99901,201.25017,4.14456,191.74642,0.02161,220.0275,157.97213,-3.30335
22122,3.99911,205.56056,3.97708,185.87342,0.0214,220.0275,155.97188,-3.28664
22123,3.99898,201.96409,4.11275,191.87163,0.02143,220.0275,153.97162,-3.27501
22124,3.99895,201.86947,4.10998,194.26198,0.02116,220.0275,151.97138,-3.25799
22125,3.99913,199.77951,4.18939,198.98019,0.02105,220.0275,149.97113,-3.23947
22126,3.99908,202.54818,4.06391,200.49687,0.02027,220.0275,147.97088,-3.22258
22127,3.99922,198.91981,4.2443,193.6061,0.02192,220.0275,145.97063,-3.21057
22128,3.999,199.92783,4.19551,194.48517,0.02157,220.0275,143.97038,-3.20095
22129,3.99899,204.35965,4.03139,184.51886,0.02185,220.0275,141.97013,-3.18847
22130,3.9992,212.26425,3.71524,185.18288,0.02006,220.0275,139.96988,-3.16897
22131,3.99918,204.23237,3.94925,219.96284,0.01795,220.0275,137.96963,-3.16837
22132,3.99908,201.03536,4.09073,216.24877,0.01892,220.0275,135.96938,-3.17192
22133,3.99877,205.31491,3.93478,206.04359,0.0191,220.0275,133.96913,-3.16619
22134,3.99898,210.02509,3.78712,190.18083,0.01991,220.0275,131.96887,-3.15673
22135,3.99921,202.25535,4.05533,209.04951,0.0194,220.0275,129.96863,-3.1539
22136,3.99937,201.86124,4.0578,215.34208,0.01884,220.0275,127.96838,-3.13411
22137,3.99924,198.66374,4.17925,223.13499,0.01873,220.0275,125.96813,-3.1191
22138,3.99931,196.88702,4.25386,225.59884,0.01886,220.0275,123.96787,-3.10183
22139,3.9993,202.15171,4.02437,225.33553,0.01786,220.0275,121.96763,-3.07495
22140,3.99924,199.90717,4.09972,235.45676,0.01741,220.0275,119.96738,-3.05574
22141,3.99941,205.44313,3.92136,210.04058,0.01867,220.0275,117.96713,-3.02246
22142,3.99922,200.98092,4.08646,219.30596,0.01863,220.0275,115.96688,-2.99753
22143,3.99896,211.22921,3.75995,182.87715,0.02056,220.0275,113.96663,-2.97007
22144,3.999,216.92737,3.54049,188.24624,0.01881,220.0275,111.96638,-2.94613
22145,3.99879,206.25246,3.90497,202.58568,0.01928,220.0275,109.96612,-2.93371
22146,3.99894,202.99711,4.05588,196.22104,0.02067,220.0275,107.96588,-2.92867
22147,3.99904,202.51644,4.06873,199.15101,0.02043,220.0275,105.96563,-2.92776
22148,3.99958,143.29032,8.5267,236.81733,0.03601,220.0275,103.96538,-2.9122
22149,3.99921,218.8121,3.43923,207.84035,0.01655,220.0275,101.96512,-2.89163
22150,3.99937,202.12985,4.04184,217.4293,0.01859,220.0275,99.96488,-2.89938
22151,3.99938,195.6166,4.30741,227.86344,0.0189,220.0275,97.96463,-2.88658
22152,3.99915,192.79153,4.49804,206.92868,0.02174,220.0275,95.96438,-2.8706
22153,3.99897,193.9838,4.43731,207.38143,0.0214,220.0275,93.96413,-2.85394
22154,3.99892,196.41133,4.36424,192.81827,0.02263,220.0275,91.96388,-2.84015
22155,3.99931,201.88079,4.0368,224.80806,0.01796,220.0275,89.96363,-2.82819
22156,3.99926,207.04935,3.83384,221.85287,0.01728,220.0275,87.96337,-2.80566
22157,3.99906,201.80589,4.10125,198.46642,0.02066,220.0275,85.96313,-2.78601
22158,3.99912,209.51317,3.79032,197.06439,0.01923,220.0275,83.96288,-2.79194
22159,3.999,212.58733,3.72395,177.27715,0.02101,220.0275,81.96263,-2.79222
22160,3.99897,214.3554,3.63868,185.02997,0.01967,220.0275,79.96237,-2.76786
22161,3.99929,208.03928,3.81712,210.83841,0.0181,220.0275,77.96213,-2.76523
22162,3.99926,213.10802,3.66276,194.21451,0.01886,220.0275,75.96188,-2.75224
22163,3.99922,203.29184,3.99379,217.10557,0.0184,220.0275,73.96163,-2.74657
22164,3.99922,201.5531,4.05518,222.5408,0.01822,220.0275,71.96137,-2.73923
22165,3.9995,202.56302,4.01801,220.14582,0.01825,220.0275,69.96113,-2.72823
22166,3.99913,202.98727,3.99664,221.75002,0.01802,220.0275,67.96088,-2.70931
22167,3.9992,209.79268,3.75808,206.96851,0.01816,220.0275,65.96063,-2.68603
22168,3.99943,200.5341,4.08843,227.60603,0.01796,220.0275,63.96038,-2.67307
22169,3.99942,202.18432,4.0388,217.79799,0.01854,220.0275,61.96013,-2.64354
22170,3.99929,208.89515,3.78405,210.96346,0.01794,220.0275,59.95988,-2.60538
22171,3.99916,198.32941,4.21741,213.15891,0.01979,220.0275,57.95962,-2.58559
22172,3.99898,202.96916,4.07369,190.30342,0.02141,220.0275,55.95938,-2.55585
22173,3.9992,202.07405,4.07865,202.72196,0.02012,220.0275,53.95913,-2.53212
22174,3.99904,202.86011,4.05297,199.56316,0.02031,220.0275,51.95888,-2.51255
22175,3.99896,198.94295,4.18384,215.54673,0.01941,220.0275,49.95862,-2.49526
22176,3.99914,196.26334,4.32424,208.70356,0.02072,220.0275,47.95838,-2.48102
22177,3.99898,198.73641,4.18641,218.39434,0.01917,220.0275,45.95813,-2.46774
22178,3.99918,200.73518,4.13549,203.22791,0.02035,220.0275,43.95788,-2.44528
22179,3.99892,197.96916,4.25753,203.97186,0.02087,220.0275,41.95763,-2.43054
22180,3.99879,196.24338,4.35302,198.87184,0.02189,220.0275,39.95738,-2.41465
22181,3.99888,215.86323,3.58369,185.5118,0.01932,220.0275,37.95713,-2.37878
22182,3.999,195.38728,4.34464,216.60229,0.02006,220.0275,35.95687,-2.37482
22183,3.99907,201.36343,4.09688,207.60938,0.01973,220.0275,33.95663,-2.35967
22184,3.99898,220.84805,3.42799,179.5325,0.01909,220.0275,31.95638,-2.33034
22185,3.99913,199.87726,4.18574,198.71907,0.02106,220.0275,29.95613,-2.33095
22186,3.99893,206.93619,3.87888,202.13767,0.01919,220.0275,27.95587,-2.31079
22187,3.99888,209.84223,3.79493,189.82745,0.01999,220.0275,25.95563,-2.2905
22188,3.99904,202.94132,4.03266,206.30341,0.01955,220.0275,23.95538,-2.27984
22189,3.9992,200.73054,4.16045,194.2615,0.02142,220.0275,21.95513,-2.26714
22190,3.99909,199.86565,4.18165,200.35706,0.02087,220.0275,19.95487,-2.25256
22191,3.99896,203.36656,4.05727,190.07403,0.02135,220.0275,17.95463,-2.21825
22192,3.99917,199.24317,4.16691,217.19134,0.01919,220.0275,15.95438,-2.19815
22193,3.99935,189.89987,4.63329,211.35475,0.02192,220.0275,13.95413,-2.19751
22194,3.99915,203.33279,4.0189,205.22699,0.01958,220.0275,11.95388,-2.18019
22195,3.99905,199.53323,4.19072,202.46976,0.0207,220.0275,9.95363,-2.15949
22196,3.99903,202.12525,4.05291,212.37284,0.01908,220.0275,7.95338,-2.14517
22197,3.99908,205.48974,3.94639,198.35697,0.0199,220.0275,5.95312,-2.12653
22198,3.99873,206.12838,3.91605,199.99866,0.01958,220.0275,3.95288,-2.11943
22199,3.99905,200.15918,4.18746,193.70573,0.02162,220.0275,1.95263,-2.11057
22200,3.99877,202.15223,4.07694,201.87833,0.0202,220.0275,0,-2.10209
22201,3.99908,207.79751,3.8202,213.82074,0.01787,222.02775,397.9545,-5.11833
22202,3.99894,211.67731,3.73976,184.09032,0.02031,222.02775,395.95425,-5.1001
22203,3.99879,206.91686,3.87165,205.5918,0.01883,222.02775,393.954,-5.08288
22204,3.99906,200.0557,4.20234,190.34139,0.02208,222.02775,391.95375,-5.06417
22205,3.99901,200.02878,4.15793,206.52069,0.02013,222.02775,389.9535,-5.04986
22206,3.99916,200.33167,4.12747,213.57491,0.01933,222.02775,387.95325,-5.03489
22207,3.9992,200.68716,4.09443,221.44292,0.01849,222.02775,385.953,-5.01433
22208,3.99899,196.92753,4.27347,216.28809,0.01976,222.02775,383.95275,-4.9996
22209,3.99925,198.03319,4.1933,229.65533,0.01826,222.02775,381.9525,-4.98028
22210,3.9992,216.45137,3.49805,219.75563,0.01592,222.02775,379.99988,-4.94277
22211,3.9992,209.05178,3.7686,215.76122,0.01747,222.02775,377.99963,-4.92958
22212,3.99912,208.55476,3.85664,185.55182,0.02078,222.02775,375.99938,-4.91138
22213,3.99922,223.78408,3.35029,172.22728,0.01945,222.02775,373.99913,-4.89438
22214,3.9988,212.15151,3.72834,181.59426,0.02053,222.02775,371.99888,-4.88238
22215,3.99893,205.15509,3.9315,210.47273,0.01868,222.02775,369.99863,-4.87152
22216,3.99894,198.37443,4.23883,204.02337,0.02078,222.02775,367.99838,-4.87404
22217,3.99878,224.41192,3.31743,177.78893,0.01866,222.02775,365.99813,-4.8464
22218,3.99891,206.82832,3.88781,200.15027,0.01942,222.02775,363.99788,-4.86108
22219,3.99911,202.64351,4.09241,188.77869,0.02168,222.02775,361.99762,-4.84454
22220,3.99906,197.66856,4.25094,211.72639,0.02008,222.02775,359.99738,-4.8249
22221,3.99915,199.25635,4.16393,218.21818,0.01908,222.02775,357.99713,-4.80599
22222,3.99918,196.65161,4.2608,227.2387,0.01875,222.02775,355.99688,-4.78976
22223,3.99923,199.44682,4.21634,194.89905,0.02163,222.02775,353.99663,-4.75978
22224,3.9991,199.03979,4.18991,211.33572,0.01983,222.02775,351.99638,-4.7525
22225,3.99926,202.64986,4.04051,208.27069,0.0194,222.02775,349.99613,-4.74062
22226,3.99929,200.67402,4.08722,225.18061,0.01815,222.02775,347.99588,-4.73051
22227,3.99928,215.59373,3.56443,198.93384,0.01792,222.02775,345.99563,-4.70032
22228,3.99934,200.26984,4.11696,219.4531,0.01876,222.02775,343.99538,-4.70602
22229,3.99908,198.43233,4.23266,205.38713,0.02061,222.02775,341.99513,-4.68824
22230,3.99904,192.39189,4.53993,199.98775,0.0227,222.02775,339.99487,-4.69677
22231,3.99914,197.15855,4.30948,199.0877,0.02165,222.02775,337.99463,-4.6796
22232,3.99927,201.94404,4.05197,216.33371,0.01873,222.02775,335.99438,-4.64547
22233,3.99913,199.73934,4.16013,210.8043,0.01973,222.02775,333.99413,-4.62415
22234,3.99901,219.86744,3.43238,192.61876,0.01782,222.02775,331.99387,-4.58992
22235,3.99881,204.39121,4.00062,194.80815,0.02054,222.02775,329.99363,-4.59898
22236,3.99904,216.01245,3.59841,177.46062,0.02028,222.02775,327.99338,-4.57185
22237,3.9992,197.30765,4.26109,214.33173,0.01988,222.02775,325.99313,-4.57043
22238,3.99931,200.57047,4.08662,227.66212,0.01795,222.02775,323.99288,-4.54309
22239,3.99928,198.37306,4.18688,225.57797,0.01856,222.02775,321.99263,-4.53258
22240,3.9991,203.73211,4.00834,202.67605,0.01978,222.02775,319.99238,-4.51177
22241,3.99898,196.39412,4.348,198.2433,0.02193,222.02775,317.99213,-4.50056
22242,3.99944,205.82886,3.91541,205.75793,0.01903,222.02775,315.99188,-4.47582
22243,3.99914,204.88833,3.95747,203.94768,0.0194,222.02775,313.99163,-4.46042
22244,3.99911,211.84957,3.69822,198.96451,0.01859,222.02775,311.99138,-4.44271
22245,3.99925,198.63045,4.21438,209.00469,0.02016,222.02775,309.99112,-4.44336
22246,3.99934,204.87373,3.936,213.87884,0.0184,222.02775,307.99088,-4.41623
22247,3.99948,201.45701,4.06166,221.53473,0.01833,222.02775,305.99063,-4.40565
22248,3.99952,203.22829,4.00767,212.11314,0.01889,222.02775,303.99038,-4.39896
22249,3.99902,197.854,4.24181,211.96644,0.02001,222.02775,301.99013,-4.3867
22250,3.99894,206.75394,3.91521,190.46481,0.02056,222.02775,299.98988,-4.3666
22251,3.99911,207.19696,3.8716,200.9081,0.01927,222.02775,297.98963,-4.36076
22252,3.99885,198.5243,4.21067,212.18217,0.01984,222.02775,295.98938,-4.34298
22253,3.99877,195.97709,4.34816,204.80905,0.02123,222.02775,293.98913,-4.32478
22254,3.99914,210.48543,3.77219,189.17666,0.01994,222.02775,291.98888,-4.29863
22255,3.99886,196.29431,4.34347,201.27553,0.02158,222.02775,289.98863,-4.30397
22256,3.99886,198.74767,4.22578,202.54906,0.02086,222.02775,287.98837,-4.29952
22257,3.9991,184.60867,4.90944,215.84546,0.02275,222.02775,285.98813,-4.31588
22258,3.99913,219.31435,3.46248,186.95009,0.01852,222.02775,283.98788,-4.26776
22259,3.99894,203.09875,4.01188,212.34923,0.01889,222.02775,281.98763,-4.2681
22260,3.99925,203.00438,4.00526,217.33318,0.01843,222.02775,279.98737,-4.25961
22261,3.99895,203.58066,3.97454,220.48856,0.01803,222.02775,277.98713,-4.25057
22262,3.99925,200.14621,4.10073,229.67068,0.01785,222.02775,275.98688,-4.23522
22263,3.99931,201.20538,4.06943,222.83206,0.01826,222.02775,273.98663,-4.21865
22264,3.9992,220.69689,3.37536,209.63581,0.0161,222.02775,271.98638,-4.17724
22265,3.99928,198.54763,4.18822,221.44439,0.01891,222.02775,269.98613,-4.17608
22266,3.99915,201.29467,4.16253,185.32911,0.02246,222.02775,267.98588,-4.14914
22267,3.99935,210.4027,3.77598,189.01529,0.01998,222.02775,265.98563,-4.11938
22268,3.99906,201.21994,4.1436,192.54391,0.02152,222.02775,263.98538,-4.09801
22269,3.99915,189.40928,4.68395,203.60765,0.023,222.02775,261.98513,-4.0778
22270,3.99897,193.72897,4.4857,195.91909,0.0229,222.02775,259.98488,-4.05478
22271,3.99916,216.93837,3.54121,187.82314,0.01885,222.02775,257.98462,-4.01716
22272,3.99937,191.79153,4.527,214.36342,0.02112,222.02775,255.98438,-3.99588
22273,3.99909,229.26836,3.14181,194.19816,0.01618,222.02775,253.98413,-3.89231
22274,3.9987,379.56666,1.19696,78.08381,0.01533,222.02775,251.98388,-3.63036
22275,3.99908,238.47164,2.93464,169.58381,0.0173,222.02775,249.98363,-3.80722
22276,3.999,197.4211,4.26624,210.168,0.0203,222.02775,247.98338,-3.93055
22277,3.99892,203.91465,4.01377,197.44014,0.02033,222.02775,245.98313,-3.93281
22278,3.99893,205.25321,3.96393,195.21428,0.02031,222.02775,243.98288,-3.92586
22279,3.99929,199.79912,4.1955,196.59565,0.02134,222.02775,241.98263,-3.91872
22280,3.99905,201.55996,4.10273,201.92437,0.02032,222.02775,239.98238,-3.90626
22281,3.9991,201.00953,4.12827,201.36558,0.0205,222.02775,237.98213,-3.89099
22282,3.99904,196.84308,4.34481,192.48639,0.02257,222.02775,235.98187,-3.87956
22283,3.99906,197.55646,4.25056,213.91536,0.01987,222.02775,233.98163,-3.86676
22284,3.9993,197.65275,4.2547,210.65703,0.0202,222.02775,231.98138,-3.84778
22285,3.99912,199.11229,4.22472,197.17604,0.02143,222.02775,229.98113,-3.83726
22286,3.9989,204.34219,3.99203,198.93577,0.02007,222.02775,227.98087,-3.82972
22287,3.99912,200.316,4.1508,204.41242,0.02031,222.02775,225.98063,-3.81569
22288,3.99915,200.65422,4.15628,196.88443,0.02111,222.02775,223.98038,-3.80354
22289,3.99911,205.73491,3.93354,199.52863,0.01971,222.02775,221.98013,-3.78066
22290,3.99918,195.67017,4.36986,202.56816,0.02157,222.02775,219.97988,-3.77691
22291,3.99914,211.7038,3.7225,190.69309,0.01952,222.02775,217.97963,-3.74968
22292,3.99929,201.02908,4.11599,205.86829,0.01999,222.02775,215.97938,-3.74804
22293,3.99928,201.25909,4.08235,215.80861,0.01892,222.02775,213.97913,-3.72656
22294,3.99923,204.35979,3.95871,212.98299,0.01859,222.02775,211.97888,-3.71299
22295,3.99936,199.06547,4.18572,212.69902,0.01968,222.02775,209.97863,-3.70022
22296,3.99917,199.47343,4.14228,223.67512,0.01852,222.02775,207.97838,-3.68079
22297,3.99913,198.64744,4.16855,228.39084,0.01825,222.02775,205.97812,-3.66523
22298,3.99929,203.78645,3.97113,218.22793,0.0182,222.02775,203.97788,-3.65129
22299,3.99922,210.8453,3.73345,199.96319,0.01867,222.02775,201.97763,-3.63654
22300,3.99903,205.32055,3.97562,189.87184,0.02094,222.02775,199.97738,-3.62774
22301,3.99909,222.19374,3.38178,180.66608,0.01872,222.02775,197.97713,-3.59948
22302,3.99919,203.11246,4.04731,197.69562,0.02047,222.02775,195.97688,-3.59934
22303,3.99888,213.0187,3.64518,203.88222,0.01788,222.02775,193.97663,-3.57495
22304,3.99902,201.11559,4.1053,208.52621,0.01969,222.02775,191.97638,-3.57781
22305,3.9989,201.89495,4.06822,209.94178,0.01938,222.02775,189.97613,-3.55916
22306,3.99899,203.26952,4.03553,199.56265,0.02022,222.02775,187.97588,-3.54332
22307,3.99913,201.94727,4.09663,197.93365,0.0207,222.02775,185.97563,-3.53052
22308,3.99884,202.56167,4.03397,212.49236,0.01898,222.02775,183.97537,-3.51418
22309,3.99902,199.66998,4.16093,211.68152,0.01966,222.02775,181.97513,-3.50004
22310,3.99909,198.63164,4.20919,210.95041,0.01995,222.02775,179.97488,-3.48404
22311,3.99898,199.10577,4.19292,208.90661,0.02007,222.02775,177.97463,-3.46643
22312,3.99918,210.15245,3.75343,202.72809,0.01851,222.02775,175.97437,-3.44044
22313,3.99922,205.4489,3.94261,200.63403,0.01965,222.02775,173.97413,-3.42679
22314,3.99908,203.37127,4.08303,181.60023,0.02248,222.02775,171.97388,-3.40191
22315,3.99918,197.14305,4.31189,198.5429,0.02172,222.02775,169.97363,-3.40459
22316,3.99903,199.00938,4.23093,196.61776,0.02152,222.02775,167.97338,-3.39467
22317,3.99926,198.27009,4.28186,191.22196,0.02239,222.02775,165.97313,-3.3786
22318,3.99905,201.72412,4.07672,209.51576,0.01946,222.02775,163.97288,-3.3639
22319,3.99904,197.45221,4.2836,203.24867,0.02108,222.02775,161.97262,-3.35413
22320,3.99903,200.7917,4.15689,194.48125,0.02137,222.02775,159.97238,-3.33682
22321,3.99911,199.74081,4.19595,197.27596,0.02127,222.02775,157.97213,-3.32148
22322,3.99905,201.90107,4.11469,192.18122,0.02141,222.02775,155.97188,-3.30568
22323,3.9991,197.69246,4.30366,192.80221,0.02232,222.02775,153.97162,-3.29197
22324,3.99892,202.79109,4.05756,198.88231,0.0204,222.02775,151.97138,-3.27278
22325,3.9987,202.95178,4.04681,200.28273,0.02021,222.02775,149.97113,-3.25374
22326,3.99917,200.85651,4.16054,192.31188,0.02163,222.02775,147.97088,-3.23587
22327,3.99917,197.31045,4.30146,199.40488,0.02157,222.02775,145.97063,-3.22951
22328,3.99903,203.21874,4.07271,187.01894,0.02178,222.02775,143.97038,-3.21541
22329,3.99917,207.59158,3.85347,202.0456,0.01907,222.02775,141.97013,-3.19755
22330,3.99943,202.84543,4.04256,204.09282,0.01981,222.02775,139.96988,-3.1922
22331,3.99904,201.55196,4.0625,219.01327,0.01855,222.02775,137.96963,-3.18586
22332,3.99911,201.64413,4.05396,221.21833,0.01833,222.02775,135.96938,-3.18706
22333,3.99898,202.52756,4.08736,192.17651,0.02127,222.02775,133.96913,-3.18527
22334,3.9992,205.36196,3.92685,208.92905,0.0188,222.02775,131.96887,-3.17943
22335,3.99921,206.09851,3.90348,206.13214,0.01894,222.02775,129.96863,-3.16825
22336,3.99931,207.00442,3.87164,204.31042,0.01895,222.02775,127.96838,-3.14003
22337,3.99931,199.23303,4.14216,228.80765,0.0181,222.02775,125.96813,-3.13241
22338,3.9992,197.75396,4.21818,223.91134,0.01884,222.02775,123.96787,-3.11476
22339,3.99934,199.32336,4.16293,217.46185,0.01914,222.02775,121.96763,-3.0924
22340,3.99943,219.63812,3.41828,204.46944,0.01672,222.02775,119.96738,-3.04819
22341,3.9992,196.05205,4.28432,229.0792,0.0187,222.02775,117.96713,-3.04239
22342,3.99916,201.27185,4.05648,227.71678,0.01781,222.02775,115.96688,-3.01219
22343,3.99887,193.3108,4.52608,190.35329,0.02378,222.02775,113.96663,-2.98674
22344,3.99915,207.93325,3.88065,185.81423,0.02088,222.02775,111.96638,-2.96067
22345,3.99888,212.84753,3.67336,193.545,0.01898,222.02775,109.96612,-2.94123
22346,3.99919,212.57193,3.68856,191.46632,0.01926,222.02775,107.96588,-2.92384
22347,3.99917,199.34555,4.21268,197.69553,0.02131,222.02775,105.96563,-2.93932
22348,3.9993,210.06728,3.75651,202.84842,0.01852,222.02775,103.96538,-2.91673
22349,3.99931,203.74135,3.96745,220.93833,0.01796,222.02775,101.96512,-2.9166
22350,3.99936,201.82969,4.04619,221.31928,0.01828,222.02775,99.96488,-2.90932
22351,3.9991,203.42164,3.96406,229.28401,0.01729,222.02775,97.96463,-2.89122
22352,3.99911,198.14049,4.23602,209.17203,0.02025,222.02775,95.96438,-2.88345
22353,3.99926,200.89282,4.16841,189.21286,0.02203,222.02775,93.96413,-2.86927
22354,3.99916,195.35108,4.36793,208.56414,0.02094,222.02775,91.96388,-2.84007
22355,3.9994,146.82527,8.05143,237.06419,0.03396,222.02775,89.96363,-2.8324
22356,3.99913,207.96807,3.80797,216.72593,0.01757,222.02775,87.96337,-2.81659
22357,3.99922,196.43116,4.2933,217.67827,0.01972,222.02775,85.96313,-2.81346
22358,3.99908,207.82247,3.88542,185.66503,0.02093,222.02775,83.96288,-2.80377
22359,3.99895,210.15652,3.80448,181.64046,0.02095,222.02775,81.96263,-2.7984
22360,3.99893,227.27363,3.24657,170.1486,0.01908,222.02775,79.96237,-2.77132
22361,3.99934,208.47843,3.80467,208.70433,0.01823,222.02775,77.96213,-2.77531
22362,3.99941,204.84616,3.94111,212.05734,0.01859,222.02775,75.96188,-2.77058
22363,3.99922,204.48444,3.97096,205.29371,0.01934,222.02775,73.96163,-2.75885
22364,3.99923,200.05611,4.12906,218.14448,0.01893,222.02775,71.96137,-2.75479
22365,3.99898,202.46106,4.0265,217.87107,0.01848,222.02775,69.96113,-2.74424
22366,3.99925,202.45933,4.03879,212.47715,0.01901,222.02775,67.96088,-2.7268
22367,3.99902,211.98344,3.67742,206.59442,0.0178,222.02775,65.96063,-2.70132
22368,3.99921,201.9788,4.0278,227.20473,0.01773,222.02775,63.96038,-2.69017
22369,3.99929,204.19066,3.96963,211.19481,0.0188,222.02775,61.96013,-2.65815
22370,3.99928,200.77981,4.09239,220.58883,0.01855,222.02775,59.95988,-2.63105
22371,3.99917,198.88228,4.23545,197.11697,0.02149,222.02775,57.95962,-2.60549
22372,3.99923,202.26066,4.131,181.85604,0.02272,222.02775,55.95938,-2.57068
22373,3.9988,189.80639,4.63942,210.71697,0.02202,222.02775,53.95913,-2.55149
22374,3.99899,192.61491,4.53392,198.34561,0.02286,222.02775,51.95888,-2.5325
22375,3.99914,195.74799,4.397,192.6887,0.02282,222.02775,49.95862,-2.50996
22376,3.99894,196.32808,4.35106,198.25226,0.02195,222.02775,47.95838,-2.49508
22377,3.99902,200.75278,4.14224,200.32697,0.02068,222.02775,45.95813,-2.48236
22378,3.99908,198.39761,4.21998,210.85799,0.02001,222.02775,43.95788,-2.46503
22379,3.99887,197.21357,4.2938,203.49117,0.0211,222.02775,41.95763,-2.44753
22380,3.9992,190.40703,4.64357,199.90308,0.02323,222.02775,39.95738,-2.43212
22381,3.99891,208.01406,3.89916,178.2011,0.02188,222.02775,37.95713,-2.41183
22382,3.99889,209.90309,3.76496,201.60831,0.01867,222.02775,35.95687,-2.38423
22383,3.99892,207.78736,3.8352,206.69929,0.01855,222.02775,33.95663,-2.37397
22384,3.99886,210.1001,3.79073,187.56862,0.02021,222.02775,31.95638,-2.35695
22385,3.99913,203.89468,4.0093,199.5964,0.02009,222.02775,29.95613,-2.34376
22386,3.9989,202.98032,4.04296,201.40352,0.02007,222.02775,27.95587,-2.33041
22387,3.99914,207.68014,3.85773,198.7042,0.01941,222.02775,25.95563,-2.30757
22388,3.99892,198.88808,4.22516,200.50162,0.02107,222.02775,23.95538,-2.29914
22389,3.99924,197.80612,4.27658,200.0404,0.02138,222.02775,21.95513,-2.2831
22390,3.99865,204.08591,4.0144,194.37242,0.02065,222.02775,19.95487,-2.26886
22391,3.99903,206.91815,3.86116,210.53356,0.01834,222.02775,17.95463,-2.24652
22392,3.99884,204.29046,3.97186,208.15951,0.01908,222.02775,15.95438,-2.21694
22393,3.99896,213.16288,3.64747,200.25499,0.01821,222.02775,13.95413,-2.19463
22394,3.99918,203.43715,4.03427,197.41262,0.02044,222.02775,11.95388,-2.1934
22395,3.99895,203.93729,4.02337,193.50119,0.02079,222.02775,9.95363,-2.17777
22396,3.99911,205.5857,3.96776,188.78009,0.02102,222.02775,7.95338,-2.15986
22397,3.99897,204.75788,3.95758,206.09375,0.0192,222.02775,5.95312,-2.1473
22398,3.99894,209.48771,3.82539,183.49286,0.02085,222.02775,3.95288,-2.13189
22399,3.99923,198.66989,4.23268,201.49959,0.02101,222.02775,1.95263,-2.12491
22400,3.99919,208.15819,3.82321,205.71642,0.01858,222.02775,0,-2.09959
22401,3.99924,203.09543,4.01034,213.25567,0.01881,224.028,397.9545,-5.14071
22402,3.99865,198.18541,4.22388,212.9277,0.01984,224.028,395.95425,-5.1259
22403,3.99894,196.81931,4.33237,196.73264,0.02202,224.028,393.954,-5.10505
22404,3.99892,198.74811,4.20976,208.58201,0.02018,224.028,391.95375,-5.08716
22405,3.99898,200.54663,4.13078,208.23312,0.01984,224.028,389.9535,-5.06628
22406,3.99904,202.34758,4.04609,211.24467,0.01915,224.028,387.95325,-5.05156
22407,3.99921,201.16467,4.09462,212.19802,0.0193,224.028,385.953,-5.02906
22408,3.99885,202.08838,4.05662,211.35163,0.01919,224.028,383.95275,-5.019
22409,3.9992,201.53051,4.06384,218.8993,0.01856,224.028,381.9525,-4.99704
22410,3.99924,207.19293,3.85081,210.4329,0.0183,224.028,379.99988,-4.97054
22411,3.99913,202.84462,3.97907,233.9719,0.01701,224.028,377.99963,-4.95442
22412,3.99896,194.97573,4.38875,207.48412,0.02115,224.028,375.99938,-4.94111
22413,3.99916,200.69397,4.15599,196.36862,0.02116,224.028,373.99913,-4.93541
22414,3.99923,202.41917,4.05883,204.73887,0.01982,224.028,371.99888,-4.92134
22415,3.99892,212.91927,3.63555,210.76006,0.01725,224.028,369.99863,-4.88309
22416,3.99902,220.28844,3.43176,186.18432,0.01843,224.028,367.99838,-4.87528
22417,3.99916,204.99049,3.98763,190.5363,0.02093,224.028,365.99813,-4.87984
22418,3.99897,203.66743,4.0353,193.32255,0.02087,224.028,363.99788,-4.87659
22419,3.99887,201.72859,4.11418,194.91729,0.02111,224.028,361.99762,-4.86226
22420,3.9991,213.31565,3.65067,196.21322,0.01861,224.028,359.99738,-4.82659
22421,3.99941,200.26119,4.12147,217.64454,0.01894,224.028,357.99713,-4.82027
22422,3.99903,194.56958,4.37714,219.1516,0.01997,224.028,355.99688,-4.80451
22423,3.99908,195.42206,4.35811,210.87338,0.02067,224.028,353.99663,-4.78128
22424,3.99898,199.30983,4.20501,200.90048,0.02093,224.028,351.99638,-4.76764
22425,3.99904,200.91474,4.12136,205.59656,0.02005,224.028,349.99613,-4.761
22426,3.99914,201.94147,4.074,206.82712,0.0197,224.028,347.99588,-4.74615
22427,3.99922,203.39988,3.98431,219.50239,0.01815,224.028,345.99563,-4.72691
22428,3.99927,203.03518,3.99023,224.03324,0.01781,224.028,343.99538,-4.72065
22429,3.99925,196.43931,4.32872,204.15952,0.0212,224.028,341.99513,-4.7062
22430,3.99914,188.88564,4.71828,201.83205,0.02338,224.028,339.99487,-4.71412
22431,3.99903,197.54443,4.24427,216.68509,0.01959,224.028,337.99463,-4.70053
22432,3.99891,196.79397,4.27889,216.54892,0.01976,224.028,335.99438,-4.66421
22433,3.99926,200.86008,4.09055,219.83214,0.01861,224.028,333.99413,-4.64965
22434,3.99906,208.20664,3.81626,208.02661,0.01835,224.028,331.99387,-4.62161
22435,3.99904,199.26945,4.18436,209.42144,0.01998,224.028,329.99363,-4.616
22436,3.99914,204.80998,3.96445,202.37393,0.01959,224.028,327.99338,-4.60176
22437,3.999,202.96742,4.037,204.04904,0.01978,224.028,325.99313,-4.58659
22438,3.99918,220.82967,3.38906,199.09036,0.01702,224.028,323.99288,-4.53817
22439,3.99959,174.40629,5.6465,197.53653,0.02858,224.028,321.99263,-4.53259
22440,3.99981,117.1858,14.15843,239.16571,0.0592,224.028,319.99238,-4.53084
22441,3.99915,195.3249,4.38914,201.66814,0.02176,224.028,317.99213,-4.52241
22442,3.99908,211.93269,3.68202,205.25028,0.01794,224.028,315.99188,-4.48877
22443,3.99918,199.5349,4.17991,206.5893,0.02023,224.028,313.99163,-4.49664
22444,3.99918,215.23958,3.59346,191.00846,0.01881,224.028,311.99138,-4.45643
22445,3.9993,209.7844,3.77928,197.4329,0.01914,224.028,309.99112,-4.44617
22446,3.9991,203.04525,3.99439,221.66171,0.01802,224.028,307.99088,-4.45465
22447,3.99912,204.45432,3.93061,224.84112,0.01748,224.028,305.99063,-4.42772
22448,3.99933,203.56802,3.98507,215.89924,0.01846,224.028,303.99038,-4.41676
22449,3.99916,212.76318,3.67113,196.06077,0.01872,224.028,301.99013,-4.39025
22450,3.99918,204.3281,4.0063,193.83832,0.02067,224.028,299.98988,-4.38468
22451,3.99877,208.71952,3.81725,198.47538,0.01923,224.028,297.98963,-4.3792
22452,3.99872,208.51638,3.82477,198.61023,0.01926,224.028,295.98938,-4.359
22453,3.99898,196.71359,4.29958,209.95335,0.02048,224.028,293.98913,-4.34188
22454,3.99908,196.8712,4.30528,205.19513,0.02098,224.028,291.98888,-4.32951
22455,3.99892,196.01442,4.34328,205.97499,0.02109,224.028,289.98863,-4.3231
22456,3.99897,213.03206,3.66511,194.2648,0.01887,224.028,287.98837,-4.29361
22457,3.99898,204.78439,3.97619,197.99252,0.02008,224.028,285.98813,-4.31411
22458,3.99892,212.1835,3.68004,201.66391,0.01825,224.028,283.98788,-4.2909
22459,3.99903,205.29332,3.95568,197.83426,0.01999,224.028,281.98763,-4.28437
22460,3.99897,204.91316,3.94452,209.05102,0.01887,224.028,279.98737,-4.27492
22461,3.99912,201.31186,4.07768,216.80132,0.01881,224.028,277.98713,-4.27096
22462,3.99927,208.04658,3.80668,215.91355,0.01763,224.028,275.98688,-4.24829
22463,3.99929,203.93523,3.93508,233.8954,0.01682,224.028,273.98663,-4.2312
22464,3.99898,209.75652,3.73815,217.77307,0.01717,224.028,271.98638,-4.20624
22465,3.99909,199.05548,4.12854,239.60163,0.01723,224.028,269.98613,-4.19182
22466,3.99883,206.27931,3.92472,194.11722,0.02022,224.028,267.98588,-4.16345
22467,3.99895,209.60611,3.81792,184.54354,0.02069,224.028,265.98563,-4.1382
22468,3.99887,205.08851,3.97344,194.15384,0.02047,224.028,263.98538,-4.11038
22469,3.99911,191.00761,4.60468,202.03643,0.02279,224.028,261.98513,-4.09384
22470,3.99918,191.9048,4.55171,204.10436,0.0223,224.028,259.98488,-4.07415
22471,3.99913,192.87417,4.49538,206.42456,0.02178,224.028,257.98462,-4.05014
22472,3.99906,200.01538,4.15911,206.31481,0.02016,224.028,255.98438,-4.01482
22473,3.99922,193.38612,4.46778,207.1559,0.02157,224.028,253.98413,-3.99384
22474,3.99911,199.89707,4.17938,200.68323,0.02083,224.028,251.98388,-3.96628
22475,3.99927,199.26034,4.23889,190.32927,0.02227,224.028,249.98363,-3.9562
22476,3.99908,204.16513,4.00779,195.79103,0.02047,224.028,247.98338,-3.95799
22477,3.99911,205.48742,3.96287,192.04544,0.02064,224.028,245.98313,-3.95199
22478,3.99918,199.09489,4.22827,196.2611,0.02154,224.028,243.98288,-3.94481
22479,3.99916,216.78156,3.56565,179.7337,0.01984,224.028,241.98263,-3.92032
22480,3.99915,202.96304,4.03809,203.75215,0.01982,224.028,239.98238,-3.92661
22481,3.99911,211.13816,3.7377,193.19548,0.01935,224.028,237.98213,-3.90168
22482,3.99922,204.15548,4.02248,190.61674,0.0211,224.028,235.98187,-3.89551
22483,3.99905,198.75298,4.2257,202.57242,0.02086,224.028,233.98163,-3.88581
22484,3.9991,197.87113,4.2288,216.97537,0.01949,224.028,231.98138,-3.86653
22485,3.99911,202.66548,4.06129,199.58863,0.02035,224.028,229.98113,-3.85583
22486,3.99882,217.88458,3.51439,185.14549,0.01898,224.028,227.98087,-3.83631
22487,3.99912,204.28526,3.99639,198.25511,0.02016,224.028,225.98063,-3.82694
22488,3.99914,197.04506,4.28926,208.10973,0.02061,224.028,223.98038,-3.81968
22489,3.99929,195.64784,4.36149,205.87223,0.02119,224.028,221.98013,-3.80942
22490,3.99909,196.33839,4.29922,216.9603,0.01982,224.028,219.97988,-3.80067
22491,3.99927,200.54826,4.07489,234.11299,0.01741,224.028,217.97963,-3.78256
22492,3.99928,208.14907,3.8114,211.56467,0.01802,224.028,215.97938,-3.76378
22493,3.99939,208.17382,3.80658,213.54449,0.01783,224.028,213.97913,-3.74695
22494,3.99928,201.13649,4.08171,218.46017,0.01868,224.028,211.97888,-3.74158
22495,3.99921,201.39324,4.04559,230.69066,0.01754,224.028,209.97863,-3.72574
22496,3.99923,200.48943,4.10863,218.86375,0.01877,224.028,207.97838,-3.70411
22497,3.99913,213.22142,3.63557,205.19217,0.01772,224.028,205.97812,-3.67299
22498,3.99925,200.947,4.09426,216.45967,0.01891,224.028,203.97788,-3.67093
22499,3.99916,203.08381,4.02952,205.16946,0.01964,224.028,201.97763,-3.6624
22500,3.99898,207.6159,3.87878,191.17689,0.02029,224.028,199.97738,-3.64494
22501,3.99889,205.8119,3.9673,185.56689,0.02138,224.028,197.97713,-3.63204
22502,3.99894,215.31608,3.58524,193.4233,0.01854,224.028,195.97688,-3.597
22503,3.99911,199.60368,4.1808,205.03388,0.02039,224.028,193.97663,-3.60631
22504,3.99908,199.93545,4.16769,204.38615,0.02039,224.028,191.97638,-3.59061
22505,3.99915,196.58052,4.2898,216.24929,0.01984,224.028,189.97613,-3.57538
22506,3.99879,203.67477,3.99955,207.18516,0.0193,224.028,187.97588,-3.56242
22507,3.99905,198.84345,4.19234,213.90452,0.0196,224.028,185.97563,-3.54702
22508,3.99908,199.68405,4.17712,205.05792,0.02037,224.028,183.97537,-3.53193
22509,3.99916,203.83232,4.00682,201.62686,0.01987,224.028,181.97513,-3.51217
22510,3.99905,203.89342,4.00885,199.75784,0.02007,224.028,179.97488,-3.49823
22511,3.99917,204.51509,3.99552,194.93858,0.0205,224.028,177.97463,-3.48179
22512,3.99903,201.48627,4.07601,214.18358,0.01903,224.028,175.97437,-3.46648
22513,3.9991,210.82298,3.75635,190.37752,0.01973,224.028,173.97413,-3.43995
22514,3.99909,192.47919,4.55761,193.52285,0.02355,224.028,171.97388,-3.42924
22515,3.99898,201.32972,4.12769,196.37492,0.02102,224.028,169.97363,-3.42029
22516,3.99904,198.13521,4.26726,197.93152,0.02156,224.028,167.97338,-3.41258
22517,3.9991,209.12734,3.82016,190.88596,0.02001,224.028,165.97313,-3.38911
22518,3.99903,199.19782,4.21092,200.61617,0.02099,224.028,163.97288,-3.38339
22519,3.99911,199.7929,4.16577,207.59175,0.02007,224.028,161.97262,-3.36624
22520,3.99898,214.85385,3.63163,180.64506,0.0201,224.028,159.97238,-3.33437
22521,3.99889,201.36935,4.12396,197.04806,0.02093,224.028,157.97213,-3.33698
22522,3.99888,199.69342,4.17853,204.27094,0.02046,224.028,155.97188,-3.32163
22523,3.99908,200.30031,4.18069,193.86551,0.02156,224.028,153.97162,-3.30616
22524,3.99901,203.34771,4.05602,190.80738,0.02126,224.028,151.97138,-3.28804
22525,3.99896,200.99843,4.14144,196.66116,0.02106,224.028,149.97113,-3.27272
22526,3.99904,204.66045,3.98368,197.09595,0.02021,224.028,147.97088,-3.25287
22527,3.99926,198.76889,4.22681,202.00265,0.02092,224.028,145.97063,-3.24594
22528,3.99892,199.40188,4.19494,203.03632,0.02066,224.028,143.97038,-3.25662
22529,3.9992,198.55929,4.22854,204.82746,0.02064,224.028,141.97013,-3.23278
22530,3.99922,176.78853,5.44435,204.36239,0.02664,224.028,139.96988,-3.20772
22531,3.99919,182.84213,5.00253,218.89132,0.02285,224.028,137.96963,-3.20446
22532,3.99891,199.73565,4.13719,220.60553,0.01875,224.028,135.96938,-3.20822
22533,3.99911,201.30521,4.05958,225.43985,0.01801,224.028,133.96913,-3.2036
22534,3.99911,199.30765,4.18713,207.69343,0.02016,224.028,131.96887,-3.19601
22535,3.9988,202.58714,4.0581,201.9805,0.02009,224.028,129.96863,-3.18216
22536,3.99931,201.25806,4.06137,225.65828,0.018,224.028,127.96838,-3.16585
22537,3.99946,196.61297,4.28056,219.57661,0.01949,224.028,125.96813,-3.14901
22538,3.9994,198.00468,4.21713,219.51324,0.01921,224.028,123.96787,-3.13035
22539,3.99919,220.63966,3.39547,198.93315,0.01707,224.028,121.96763,-3.0874
22540,3.99917,197.28001,4.28638,205.17762,0.02089,224.028,119.96738,-3.08206
22541,3.99924,203.54716,4.01081,204.90407,0.01957,224.028,117.96713,-3.05595
22542,3.99932,198.83382,4.17985,219.53708,0.01904,224.028,115.96688,-3.024
22543,3.99896,204.35673,4.02096,188.06869,0.02138,224.028,113.96663,-2.98949
22544,3.99914,197.16174,4.33748,190.13149,0.02281,224.028,111.96638,-2.97812
22545,3.99827,218.25412,3.50029,185.57614,0.01886,224.028,109.96612,-2.95314
22546,3.999,203.86522,4.03043,192.06997,0.02098,224.028,107.96588,-2.94881
22547,3.99913,204.29518,4.02476,187.72473,0.02144,224.028,105.96563,-2.94938
22548,3.99911,212.16334,3.69665,194.45342,0.01901,224.028,103.96538,-2.92753
22549,3.99906,209.14358,3.77303,211.62962,0.01783,224.028,101.96512,-2.92485
22550,3.99907,204.33504,3.9432,220.83125,0.01786,224.028,99.96488,-2.92236
22551,3.99942,197.78444,4.24271,213.0634,0.01991,224.028,97.96463,-2.91943
22552,3.99918,208.16411,3.83494,200.35554,0.01914,224.028,95.96438,-2.88762
22553,3.99911,214.96784,3.60157,191.6541,0.01879,224.028,93.96413,-2.86033
22554,3.99927,211.57455,3.76543,176.27848,0.02136,224.028,91.96388,-2.85492
