Repository: edrossi93/mecanano-ml-nanomechanics-tutorial

File: data/nanoindent_maps/Duplex Steel 2um.csv (part 44 of 77)
Index,Load,Depth,HARDNESS,MODULUS,H/E,X Position,Y Position,Z Position
Integer,mN,nm,GPa,GPa,None,µm,µm,µm
22555,3.99894,186.51453,4.81455,211.81254,0.02273,224.028,89.96363,-2.84834
22556,3.99921,201.97604,4.05877,212.6717,0.01908,224.028,87.96337,-2.83392
22557,3.99908,196.74224,4.27906,217.53602,0.01967,224.028,85.96313,-2.82508
22558,3.99902,206.14407,3.92029,198.13322,0.01979,224.028,83.96288,-2.80922
22559,3.99902,195.11578,4.37736,209.16858,0.02093,224.028,81.96263,-2.81166
22560,3.99882,233.62497,3.09208,156.93086,0.0197,224.028,79.96237,-2.77089
22561,3.99903,209.2938,3.7664,212.0932,0.01776,224.028,77.96213,-2.78591
22562,3.99902,213.98736,3.65114,185.39975,0.01969,224.028,75.96188,-2.77823
22563,3.99936,199.98959,4.14268,213.57923,0.0194,224.028,73.96163,-2.77527
22564,3.99912,205.43875,3.91426,213.2734,0.01835,224.028,71.96137,-2.76627
22565,3.99903,203.80489,3.95935,223.5443,0.01771,224.028,69.96113,-2.75828
22566,3.99925,201.83296,4.04246,222.9863,0.01813,224.028,67.96088,-2.74184
22567,3.99934,208.72454,3.77698,217.96364,0.01733,224.028,65.96063,-2.71578
22568,3.99935,216.48996,3.50235,216.35501,0.01619,224.028,63.96038,-2.69101
22569,3.99918,202.94858,3.99142,225.18656,0.01772,224.028,61.96013,-2.67581
22570,3.99915,205.73852,3.87794,225.63962,0.01719,224.028,59.95988,-2.64382
22571,3.99912,200.05318,4.17931,198.20004,0.02109,224.028,57.95962,-2.62114
22572,3.99902,196.00369,4.37118,196.80885,0.02221,224.028,55.95938,-2.59223
22573,3.99901,192.41472,4.5235,204.74716,0.02209,224.028,53.95913,-2.56834
22574,3.99907,191.58203,4.61491,190.6037,0.02421,224.028,51.95888,-2.54719
22575,3.99916,193.86465,4.47851,196.11163,0.02284,224.028,49.95862,-2.52742
22576,3.9988,207.07448,3.88717,196.31085,0.0198,224.028,47.95838,-2.5108
22577,3.99892,200.69139,4.13255,204.98318,0.02016,224.028,45.95813,-2.49862
22578,3.99905,196.2205,4.33075,207.02607,0.02092,224.028,43.95788,-2.48228
22579,3.99907,213.33434,3.68726,180.59198,0.02042,224.028,41.95763,-2.44997
22580,3.99897,199.27678,4.23823,190.18117,0.02229,224.028,39.95738,-2.44514
22581,3.99903,200.88058,4.17375,187.58474,0.02225,224.028,37.95713,-2.42843
22582,3.99895,210.88611,3.74049,196.0011,0.01908,224.028,35.95687,-2.40353
22583,3.99919,200.67303,4.13843,203.15129,0.02037,224.028,33.95663,-2.39155
22584,3.99891,204.07837,4.02455,190.91151,0.02108,224.028,31.95638,-2.38117
22585,3.99917,200.81774,4.16658,190.87507,0.02183,224.028,29.95613,-2.36396
22586,3.99916,205.39146,3.92593,208.7847,0.0188,224.028,27.95587,-2.33916
22587,3.99872,213.13358,3.68023,186.11538,0.01977,224.028,25.95563,-2.31502
22588,3.99891,215.7254,3.59585,182.47968,0.01971,224.028,23.95538,-2.29756
22589,3.99931,197.81116,4.29432,194.08806,0.02213,224.028,21.95513,-2.2969
22590,3.9989,203.22704,4.06706,188.74212,0.02155,224.028,19.95487,-2.28114
22591,3.999,202.02637,4.06527,208.86991,0.01946,224.028,17.95463,-2.26452
22592,3.99899,204.76175,3.92044,223.62009,0.01753,224.028,15.95438,-2.23094
22593,3.99911,203.4795,4.00846,207.00891,0.01936,224.028,13.95413,-2.22726
22594,3.99917,204.30962,4.00783,193.55329,0.02071,224.028,11.95388,-2.20784
22595,3.999,205.91657,3.93439,196.17705,0.02006,224.028,9.95363,-2.1919
22596,3.99895,200.73318,4.14894,198.16963,0.02094,224.028,7.95338,-2.17821
22597,3.99913,203.45738,4.01226,205.8114,0.01949,224.028,5.95312,-2.16137
22598,3.99899,200.66451,4.12629,207.96695,0.01984,224.028,3.95288,-2.13
22599,3.99916,201.10252,4.1226,201.9957,0.02041,224.028,1.95263,-2.12323
22600,3.99917,200.22297,4.15615,203.96214,0.02038,224.028,0,-2.1125
22601,3.99943,203.49754,3.98791,215.98184,0.01846,226.02825,397.9545,-5.15857
22602,3.99886,219.89594,3.46868,175.64931,0.01975,226.02825,395.95425,-5.11891
22603,3.99889,208.73147,3.80857,202.14065,0.01884,226.02825,393.954,-5.11028
22604,3.999,208.13107,3.83259,201.86476,0.01899,226.02825,391.95375,-5.09496
22605,3.99888,203.90453,4.01543,196.95177,0.02039,226.02825,389.9535,-5.07935
22606,3.99907,201.23751,4.11587,202.27484,0.02035,226.02825,387.95325,-5.06728
22607,3.99897,214.4656,3.61101,195.43518,0.01848,226.02825,385.953,-5.03119
22608,3.99915,200.08282,4.12695,218.5227,0.01889,226.02825,383.95275,-5.02651
22609,3.99919,201.14069,4.07533,221.28104,0.01842,226.02825,381.9525,-5.01135
22610,3.9993,198.67389,4.18471,220.52394,0.01898,226.02825,379.99988,-4.99167
22611,3.99928,202.78451,4.00232,223.17476,0.01793,226.02825,377.99963,-4.96794
22612,3.99917,196.03771,4.3392,207.1468,0.02095,226.02825,375.99938,-4.95371
22613,3.99901,194.18464,4.42942,206.72559,0.02143,226.02825,373.99913,-4.94468
22614,3.99901,209.76972,3.77448,199.65788,0.0189,226.02825,371.99888,-4.92829
22615,3.99917,224.18213,3.2857,198.10724,0.01659,226.02825,369.99863,-4.88725
22616,3.99892,210.15154,3.77083,194.8826,0.01935,226.02825,367.99838,-4.90284
22617,3.99888,216.99349,3.5397,187.52094,0.01888,226.02825,365.99813,-4.88619
22618,3.99897,201.94169,4.08392,202.77851,0.02014,226.02825,363.99788,-4.8851
22619,3.99905,200.13623,4.15651,205.24408,0.02025,226.02825,361.99762,-4.87427
22620,3.99922,200.04891,4.11603,224.25092,0.01835,226.02825,359.99738,-4.85545
22621,3.99926,198.77399,4.18958,216.46541,0.01935,226.02825,357.99713,-4.83621
22622,3.99928,211.49586,3.73246,189.85239,0.01966,226.02825,355.99688,-4.80018
22623,3.99911,191.42509,4.56357,208.16202,0.02192,226.02825,353.99663,-4.79748
22624,3.99898,201.59029,4.10349,201.10057,0.02041,226.02825,351.99638,-4.77433
22625,3.99918,200.59187,4.13293,206.67592,0.02,226.02825,349.99613,-4.77402
22626,3.99933,210.22927,3.7678,195.09783,0.01931,226.02825,347.99588,-4.75161
22627,3.99922,204.78278,3.93026,218.35005,0.018,226.02825,345.99563,-4.74311
22628,3.99922,200.493,4.1181,214.60954,0.01919,226.02825,343.99538,-4.73869
22629,3.99906,193.65798,4.45643,206.37355,0.02159,226.02825,341.99513,-4.72911
22630,3.99905,186.63406,4.80355,213.1863,0.02253,226.02825,339.99487,-4.73363
22631,3.99914,203.53142,4.02758,198.42637,0.0203,226.02825,337.99463,-4.70046
22632,3.99928,203.03394,4.03196,205.08926,0.01966,226.02825,335.99438,-4.67881
22633,3.99922,200.81991,4.11559,209.67484,0.01963,226.02825,333.99413,-4.67559
22634,3.99881,205.91948,3.94079,193.55842,0.02036,226.02825,331.99387,-4.63403
22635,3.99919,199.46912,4.21932,193.54645,0.0218,226.02825,329.99363,-4.62806
22636,3.99907,203.30629,4.03173,200.47442,0.02011,226.02825,327.99338,-4.6161
22637,3.99895,202.30771,4.07312,200.85724,0.02028,226.02825,325.99313,-4.59999
22638,3.999,204.13159,3.95455,219.26784,0.01804,226.02825,323.99288,-4.57023
22639,3.9994,198.67066,4.18092,222.32647,0.01881,226.02825,321.99263,-4.55685
22640,3.99936,166.0022,6.19359,217.68617,0.02845,226.02825,319.99238,-4.55155
22641,3.99916,204.75598,3.99503,191.3971,0.02087,226.02825,317.99213,-4.53486
22642,3.99892,209.3151,3.76428,212.70292,0.0177,226.02825,315.99188,-4.50778
22643,3.99918,216.19812,3.53385,203.89749,0.01733,226.02825,313.99163,-4.48418
22644,3.99941,205.26039,3.92498,211.76274,0.01853,226.02825,311.99138,-4.47821
22645,3.99922,228.58371,3.16651,191.2485,0.01656,226.02825,309.99112,-4.44155
22646,3.99928,205.65336,3.88815,222.08082,0.01751,226.02825,307.99088,-4.44942
22647,3.99928,207.05116,3.84377,216.64521,0.01774,226.02825,305.99063,-4.43471
22648,3.99937,205.69968,3.90077,214.86192,0.01815,226.02825,303.99038,-4.43131
22649,3.99914,203.16087,3.99962,216.87788,0.01844,226.02825,301.99013,-4.4195
22650,3.99913,192.83561,4.5304,196.11343,0.0231,226.02825,299.98988,-4.40683
22651,3.99908,205.97406,3.93584,194.72691,0.02021,226.02825,297.98963,-4.39094
22652,3.99904,207.07121,3.88403,197.75017,0.01964,226.02825,295.98938,-4.37238
22653,3.9989,196.5355,4.30774,209.97776,0.02052,226.02825,293.98913,-4.35497
22654,3.99846,216.17635,3.56484,188.76768,0.01888,226.02825,291.98888,-4.32753
22655,3.99887,202.59864,4.06233,200.17394,0.02029,226.02825,289.98863,-4.33414
22656,3.99887,216.14771,3.56429,189.65194,0.01879,226.02825,287.98837,-4.3012
22657,3.99907,206.69833,3.90221,196.43759,0.01986,226.02825,285.98813,-4.32763
22658,3.99907,197.01515,4.30378,203.33057,0.02117,226.02825,283.98788,-4.32229
22659,3.99895,199.07074,4.21958,199.55154,0.02115,226.02825,281.98763,-4.30318
22660,3.99909,201.58425,4.07269,213.83086,0.01905,226.02825,279.98737,-4.29605
22661,3.999,203.75773,3.97923,214.80071,0.01853,226.02825,277.98713,-4.28412
22662,3.99932,200.66903,4.10811,215.6814,0.01905,226.02825,275.98688,-4.26761
22663,3.99931,191.53118,4.48943,234.07368,0.01918,226.02825,273.98663,-4.249
22664,3.9992,200.40672,4.0934,227.7192,0.01798,226.02825,271.98638,-4.22577
22665,3.99918,204.74778,3.94719,210.98178,0.01871,226.02825,269.98613,-4.19738
22666,3.99909,202.42266,4.10427,188.02534,0.02183,226.02825,267.98588,-4.17726
22667,3.99897,211.72579,3.74559,181.21096,0.02067,226.02825,265.98563,-4.14823
22668,3.99892,207.88611,3.8598,194.40197,0.01985,226.02825,263.98538,-4.12883
22669,3.99928,188.86016,4.76034,191.0087,0.02492,226.02825,261.98513,-4.1101
22670,3.9991,195.00716,4.36323,216.44214,0.02016,226.02825,259.98488,-4.09233
22671,3.99908,206.94569,3.89479,195.44093,0.01993,226.02825,257.98462,-4.05759
22672,3.9991,196.0427,4.36522,198.15357,0.02203,226.02825,255.98438,-4.04653
22673,3.9991,195.79688,4.3591,204.14064,0.02135,226.02825,253.98413,-4.02575
22674,3.99909,196.33971,4.32701,206.36233,0.02097,226.02825,251.98388,-4.00896
22675,3.99916,193.48604,4.48157,200.99845,0.0223,226.02825,249.98363,-3.99281
22676,3.99927,202.02857,4.05165,214.86496,0.01886,226.02825,247.98338,-3.9816
22677,3.9992,208.53153,3.86882,181.56396,0.02131,226.02825,245.98313,-3.96385
22678,3.99897,201.22083,4.11259,203.77218,0.02018,226.02825,243.98288,-3.96099
22679,3.99908,198.62232,4.25264,195.30972,0.02177,226.02825,241.98263,-3.954
22680,3.99916,202.3125,4.06952,202.26772,0.02012,226.02825,239.98238,-3.94063
22681,3.99906,205.60747,3.9528,193.95841,0.02038,226.02825,237.98213,-3.91838
22682,3.99904,202.5979,4.06677,198.5718,0.02048,226.02825,235.98187,-3.91147
22683,3.9991,213.3213,3.66347,190.42473,0.01924,226.02825,233.98163,-3.88724
22684,3.99908,189.26073,4.61885,228.19519,0.02024,226.02825,231.98138,-3.88414
22685,3.99908,201.69616,4.10098,200.35209,0.02047,226.02825,229.98113,-3.87384
22686,3.99887,208.0252,3.8408,200.02146,0.0192,226.02825,227.98087,-3.86088
22687,3.99908,198.77576,4.20369,210.55146,0.01997,226.02825,225.98063,-3.84581
22688,3.99923,194.41186,4.39514,215.20564,0.02042,226.02825,223.98038,-3.83579
22689,3.99922,192.99362,4.46692,214.27639,0.02085,226.02825,221.98013,-3.82837
22690,3.9991,184.68583,4.92248,210.70248,0.02336,226.02825,219.97988,-3.8176
22691,3.99921,196.77864,4.27004,220.66526,0.01935,226.02825,217.97963,-3.80525
22692,3.99917,207.14797,3.86193,206.05197,0.01874,226.02825,215.97938,-3.78656
22693,3.99922,220.75616,3.38935,200.26884,0.01692,226.02825,213.97913,-3.76141
22694,3.9993,203.29569,3.99465,216.67124,0.01844,226.02825,211.97888,-3.76609
22695,3.99897,189.3638,4.63942,218.6147,0.02122,226.02825,209.97863,-3.75452
22696,3.99937,200.7593,4.09457,220.03894,0.01861,226.02825,207.97838,-3.7226
22697,3.99924,203.73233,3.98704,211.83935,0.01882,226.02825,205.97812,-3.69822
22698,3.99926,196.58815,4.29519,214.02486,0.02007,226.02825,203.97788,-3.69441
22699,3.99908,209.41338,3.81846,187.21309,0.0204,226.02825,201.97763,-3.66545
22700,3.99903,203.78801,4.02733,194.39747,0.02072,226.02825,199.97738,-3.65943
22701,3.99862,226.38683,3.2562,177.91467,0.0183,226.02825,197.97713,-3.62706
22702,3.99939,203.15039,4.05723,193.52764,0.02096,226.02825,195.97688,-3.62169
22703,3.99896,199.92779,4.15879,207.91526,0.02,226.02825,193.97663,-3.61823
22704,3.99901,198.38411,4.22,211.05715,0.01999,226.02825,191.97638,-3.60686
22705,3.99915,195.59946,4.3508,210.48709,0.02067,226.02825,189.97613,-3.58717
22706,3.99904,210.18557,3.76729,195.89985,0.01923,226.02825,187.97588,-3.56645
22707,3.99912,197.15753,4.27494,211.55913,0.02021,226.02825,185.97563,-3.56332
22708,3.99893,199.2937,4.19633,204.33174,0.02054,226.02825,183.97537,-3.54687
22709,3.99905,200.94336,4.11643,207.0656,0.01988,226.02825,181.97513,-3.53136
22710,3.99908,202.78374,4.01816,215.52923,0.01864,226.02825,179.97488,-3.51617
22711,3.99911,196.78502,4.28674,213.68111,0.02006,226.02825,177.97463,-3.49929
22712,3.99921,195.71202,4.34939,209.07072,0.0208,226.02825,175.97437,-3.47742
22713,3.99911,205.52649,3.92426,207.06757,0.01895,226.02825,173.97413,-3.44248
22714,3.99888,200.43856,4.16321,197.70841,0.02106,226.02825,171.97388,-3.44562
22715,3.99883,204.16751,4.00868,195.30595,0.02053,226.02825,169.97363,-3.42943
22716,3.99905,205.01166,3.99783,186.58814,0.02143,226.02825,167.97338,-3.4186
22717,3.99904,201.17797,4.15813,188.33699,0.02208,226.02825,165.97313,-3.40779
22718,3.99922,203.59423,4.0359,194.34172,0.02077,226.02825,163.97288,-3.39126
22719,3.99915,198.06782,4.27712,195.72264,0.02185,226.02825,161.97262,-3.38131
22720,3.99904,204.19746,3.99913,198.57871,0.02014,226.02825,159.97238,-3.36375
22721,3.99898,199.84222,4.18541,199.3351,0.021,226.02825,157.97213,-3.35345
22722,3.9991,196.89687,4.32189,199.04402,0.02171,226.02825,155.97188,-3.33796
22723,3.99908,205.1267,3.9787,191.69541,0.02076,226.02825,153.97162,-3.31344
22724,3.99906,202.66684,4.0649,198.17494,0.02051,226.02825,151.97138,-3.30069
22725,3.99896,203.8423,3.99898,204.57001,0.01955,226.02825,149.97113,-3.28214
22726,3.99907,199.85858,4.1806,200.84777,0.02081,226.02825,147.97088,-3.26731
22727,3.99905,219.45545,3.43831,196.54971,0.01749,226.02825,145.97063,-3.23863
22728,3.99929,202.76357,4.04859,202.99723,0.01994,226.02825,143.97038,-3.25346
22729,3.99911,206.15678,3.88976,211.28629,0.01841,226.02825,141.97013,-3.2327
22730,3.99912,201.17182,4.07868,219.06946,0.01862,226.02825,139.96988,-3.22321
22731,3.99905,190.7208,4.5996,208.24332,0.02209,226.02825,137.96963,-3.21809
22732,3.99904,202.58459,4.03862,210.1409,0.01922,226.02825,135.96938,-3.22089
22733,3.99919,198.40959,4.20496,216.82806,0.01939,226.02825,133.96913,-3.21955
22734,3.99907,196.77145,4.29917,209.13374,0.02056,226.02825,131.96887,-3.21014
22735,3.999,197.2445,4.25784,216.72207,0.01965,226.02825,129.96863,-3.20043
22736,3.99926,197.6704,4.19955,234.49843,0.01791,226.02825,127.96838,-3.17901
22737,3.99924,198.82225,4.14126,238.3213,0.01738,226.02825,125.96813,-3.15627
22738,3.99919,198.90872,4.15006,231.83573,0.0179,226.02825,123.96787,-3.14046
22739,3.99913,201.93822,4.03838,222.75336,0.01813,226.02825,121.96763,-3.11699
22740,3.99913,197.44319,4.26221,211.3975,0.02016,226.02825,119.96738,-3.09238
22741,3.99896,202.84205,4.04782,201.82966,0.02006,226.02825,117.96713,-3.06506
22742,3.99926,205.87197,3.92707,199.97036,0.01964,226.02825,115.96688,-3.03109
22743,3.9992,204.06975,3.99702,201.60487,0.01983,226.02825,113.96663,-3.01381
22744,3.99897,205.56409,3.91213,211.83016,0.01847,226.02825,111.96638,-2.99045
22745,3.99918,204.07454,3.99332,203.02166,0.01967,226.02825,109.96612,-2.97242
22746,3.9987,209.64178,3.81518,184.94497,0.02063,226.02825,107.96588,-2.96277
22747,3.99908,205.73292,3.95693,190.49294,0.02077,226.02825,105.96563,-2.96154
22748,3.99929,195.16533,4.38554,205.55867,0.02133,226.02825,103.96538,-2.95327
22749,3.99935,203.81186,3.98669,210.58005,0.01893,226.02825,101.96512,-2.93629
22750,3.99905,206.94564,3.87185,205.12074,0.01888,226.02825,99.96488,-2.92974
22751,3.99936,197.71934,4.21786,224.84014,0.01876,226.02825,97.96463,-2.92824
22752,3.99938,212.86502,3.64856,205.22956,0.01778,226.02825,95.96438,-2.89393
22753,3.99913,202.81322,4.04038,205.39313,0.01967,226.02825,93.96413,-2.88563
22754,3.99908,196.92072,4.30716,203.70244,0.02114,226.02825,91.96388,-2.88492
22755,3.99907,208.84169,3.77152,218.35864,0.01727,226.02825,89.96363,-2.85717
22756,3.9993,200.85645,4.10726,212.53231,0.01933,226.02825,87.96337,-2.83852
22757,3.99927,200.12263,4.16484,202.4064,0.02058,226.02825,85.96313,-2.82212
22758,3.99921,201.71652,4.10308,199.29085,0.02059,226.02825,83.96288,-2.82025
22759,3.9991,198.45137,4.22652,207.38614,0.02038,226.02825,81.96263,-2.8143
22760,3.99909,200.75834,4.0982,218.25222,0.01878,226.02825,79.96237,-2.81172
22761,3.99927,208.31405,3.80386,212.15019,0.01793,226.02825,77.96213,-2.79299
22762,3.9993,220.81193,3.42832,180.04589,0.01904,226.02825,75.96188,-2.77673
22763,3.99918,205.22686,3.93419,208.07796,0.01891,226.02825,73.96163,-2.78007
22764,3.99934,201.62793,4.08658,207.28549,0.01971,226.02825,71.96137,-2.77941
22765,3.99916,201.68933,4.05844,218.25392,0.0186,226.02825,69.96113,-2.76949
22766,3.99929,201.78081,4.05664,217.36852,0.01866,226.02825,67.96088,-2.75465
22767,3.99902,200.91906,4.06823,229.25481,0.01775,226.02825,65.96063,-2.73857
22768,3.99932,204.72129,3.93364,217.9693,0.01805,226.02825,63.96038,-2.7151
22769,3.99912,207.08999,3.85675,209.47223,0.01841,226.02825,61.96013,-2.68341
22770,3.99913,201.86392,4.0588,214.72212,0.0189,226.02825,59.95988,-2.6592
22771,3.99895,203.08163,4.05426,195.489,0.02074,226.02825,57.95962,-2.63946
22772,3.99896,217.74863,3.51848,185.45139,0.01897,226.02825,55.95938,-2.59814
22773,3.99902,200.49013,4.15315,200.58564,0.02071,226.02825,53.95913,-2.58189
22774,3.99907,201.11579,4.15246,191.11943,0.02173,226.02825,51.95888,-2.5592
22775,3.99929,202.19989,4.11297,188.44688,0.02183,226.02825,49.95862,-2.53261
22776,3.99895,208.56435,3.84796,188.57907,0.02041,226.02825,47.95838,-2.52223
22777,3.99858,204.23255,3.98004,205.53955,0.01936,226.02825,45.95813,-2.50709
22778,3.99892,195.44577,4.36835,206.69365,0.02113,226.02825,43.95788,-2.49539
22779,3.99885,204.59128,3.98601,197.22111,0.02021,226.02825,41.95763,-2.47599
22780,3.99888,205.84985,3.92141,202.53294,0.01936,226.02825,39.95738,-2.45453
22781,3.99894,224.60979,3.35392,160.40063,0.02091,226.02825,37.95713,-2.41641
22782,3.99908,207.58726,3.88314,189.98943,0.02044,226.02825,35.95687,-2.42282
22783,3.99907,209.1797,3.83142,185.76446,0.02063,226.02825,33.95663,-2.40121
22784,3.99904,203.43653,4.02843,199.60421,0.02018,226.02825,31.95638,-2.39287
22785,3.9992,199.38079,4.22084,194.38238,0.02171,226.02825,29.95613,-2.37736
22786,3.99897,204.89791,3.99976,187.53269,0.02133,226.02825,27.95587,-2.35516
22787,3.99901,205.39809,3.94225,201.53562,0.01956,226.02825,25.95563,-2.3403
22788,3.99918,203.24137,4.05294,193.58462,0.02094,226.02825,23.95538,-2.32482
22789,3.99914,200.55523,4.15724,198.10279,0.02099,226.02825,21.95513,-2.31094
22790,3.99898,200.91247,4.15707,192.56625,0.02159,226.02825,19.95487,-2.2959
22791,3.99883,207.18332,3.88828,194.13949,0.02003,226.02825,17.95463,-2.27874
22792,3.99908,207.39741,3.86561,200.06719,0.01932,226.02825,15.95438,-2.24912
22793,3.99926,203.68705,4.03541,193.10465,0.0209,226.02825,13.95413,-2.24259
22794,3.99919,216.19684,3.59055,178.02997,0.02017,226.02825,11.95388,-2.20705
22795,3.99903,202.58828,4.09114,189.98844,0.02153,226.02825,9.95363,-2.20528
22796,3.99908,204.60922,3.99409,193.96422,0.02059,226.02825,7.95338,-2.19025
22797,3.99904,207.59299,3.88334,189.80837,0.02046,226.02825,5.95312,-2.1716
22798,3.99894,199.86209,4.13293,220.04848,0.01878,226.02825,3.95288,-2.13991
22799,3.99915,207.37409,3.82899,217.7146,0.01759,226.02825,1.95263,-2.12863
22800,3.99939,210.75312,3.71048,213.02016,0.01742,226.02825,0,-2.1152
22801,3.99933,210.06263,3.751,205.5481,0.01825,228.0285,397.9545,-5.17024
22802,3.99901,224.80718,3.32017,171.21464,0.01939,228.0285,395.95425,-5.13448
22803,3.99891,207.8514,3.84722,200.2111,0.01922,228.0285,393.954,-5.12483
22804,3.99886,207.62558,3.87585,192.10785,0.02018,228.0285,391.95375,-5.10996
22805,3.99898,203.20522,4.0211,206.4601,0.01948,228.0285,389.9535,-5.09197
22806,3.99907,204.33894,4.06609,174.12965,0.02335,228.0285,387.95325,-5.08202
22807,3.999,196.43426,4.32852,204.20286,0.0212,228.0285,385.953,-5.06516
22808,3.99929,201.1222,4.09222,214.05865,0.01912,228.0285,383.95275,-5.04013
22809,3.99924,201.93013,4.03997,222.20233,0.01818,228.0285,381.9525,-5.02313
22810,3.9994,198.95186,4.15453,228.83899,0.01815,228.0285,379.99988,-5.00397
22811,3.99917,194.28253,4.37431,226.00057,0.01936,228.0285,377.99963,-4.99238
22812,3.99902,207.47048,3.87706,194.13335,0.01997,228.0285,375.99938,-4.95707
22813,3.99907,193.79084,4.47275,198.96061,0.02248,228.0285,373.99913,-4.95517
22814,3.99926,199.90557,4.22218,186.32862,0.02266,228.0285,371.99888,-4.94075
22815,3.99898,205.27998,3.91365,216.55327,0.01807,228.0285,369.99863,-4.91735
22816,3.99907,203.57378,4.03875,193.55667,0.02087,228.0285,367.99838,-4.9162
22817,3.99878,210.3448,3.76605,193.7265,0.01944,228.0285,365.99813,-4.90488
22818,3.99904,204.15298,3.99803,199.74185,0.02002,228.0285,363.99788,-4.89596
22819,3.99913,201.73443,4.10769,197.27037,0.02082,228.0285,361.99762,-4.8891
22820,3.99919,194.1383,4.36736,232.02742,0.01882,228.0285,359.99738,-4.87346
22821,3.99939,199.29663,4.16621,216.58622,0.01924,228.0285,357.99713,-4.8475
22822,3.99922,199.42377,4.17846,209.11668,0.01998,228.0285,355.99688,-4.82472
22823,3.99913,198.27256,4.29257,187.84786,0.02285,228.0285,353.99663,-4.81212
22824,3.99926,193.89455,4.4552,202.98524,0.02195,228.0285,351.99638,-4.79087
22825,3.99932,185.55068,4.81206,230.54631,0.02087,228.0285,349.99613,-4.79111
22826,3.99902,200.49592,4.1196,213.80758,0.01927,228.0285,347.99588,-4.77869
22827,3.99917,202.27599,4.04164,214.60955,0.01883,228.0285,345.99563,-4.75862
22828,3.99925,196.82859,4.28184,214.89056,0.01993,228.0285,343.99538,-4.75728
22829,3.99915,193.459,4.4941,197.53829,0.02275,228.0285,341.99513,-4.74649
22830,3.99916,202.694,4.06613,197.32351,0.02061,228.0285,339.99487,-4.74186
22831,3.99931,196.60612,4.3197,204.59309,0.02111,228.0285,337.99463,-4.72071
22832,3.99919,202.48297,4.04355,209.9448,0.01926,228.0285,335.99438,-4.69589
22833,3.99909,206.33336,3.90291,202.22352,0.0193,228.0285,333.99413,-4.67881
22834,3.99922,201.33396,4.10973,203.08634,0.02024,228.0285,331.99387,-4.65302
22835,3.99881,154.23026,7.42028,205.65943,0.03608,228.0285,329.99363,-4.64624
22836,3.99934,166.91124,6.11286,218.74051,0.02795,228.0285,327.99338,-4.63342
22837,3.99914,197.82575,4.23628,214.76012,0.01973,228.0285,325.99313,-4.61424
22838,3.99949,202.85437,4.01192,217.27222,0.01846,228.0285,323.99288,-4.58278
22839,3.9995,205.11244,3.91627,218.86821,0.01789,228.0285,321.99263,-4.56652
22840,3.99917,201.13271,4.12899,199.12181,0.02074,228.0285,319.99238,-4.56629
22841,3.99943,196.58109,4.33102,201.13147,0.02153,228.0285,317.99213,-4.55227
22842,3.99945,202.54415,4.0416,209.80046,0.01926,228.0285,315.99188,-4.5251
22843,3.9992,217.20743,3.50181,202.67735,0.01728,228.0285,313.99163,-4.49846
22844,3.99908,204.54079,3.94351,216.59332,0.01821,228.0285,311.99138,-4.49392
22845,3.99923,204.16197,3.94799,222.04511,0.01778,228.0285,309.99112,-4.48175
22846,3.99909,208.49344,3.79793,211.57746,0.01795,228.0285,307.99088,-4.46507
22847,3.99924,207.23937,3.84407,212.81358,0.01806,228.0285,305.99063,-4.45151
22848,3.99917,203.44565,3.9798,220.75382,0.01803,228.0285,303.99038,-4.44571
22849,3.99927,204.65274,3.95083,211.13626,0.01871,228.0285,301.99013,-4.43154
22850,3.99912,205.17127,3.96379,196.66184,0.02016,228.0285,299.98988,-4.41164
22851,3.99919,190.29773,4.72132,181.39722,0.02603,228.0285,297.98963,-4.38217
22852,3.99926,188.37711,4.72537,207.91429,0.02273,228.0285,295.98938,-4.38133
22853,3.99914,193.95981,4.42054,213.85465,0.02067,228.0285,293.98913,-4.37023
22854,3.99912,193.94445,4.45948,200.75302,0.02221,228.0285,291.98888,-4.36022
22855,3.99921,194.48408,4.38569,217.49037,0.02016,228.0285,289.98863,-4.35362
22856,3.99887,204.05638,4.0004,200.32434,0.01997,228.0285,287.98837,-4.34151
22857,3.99932,201.36672,4.06161,223.3017,0.01819,228.0285,285.98813,-4.34349
22858,3.99899,213.48848,3.6799,181.20396,0.02031,228.0285,283.98788,-4.31713
22859,3.99895,201.05287,4.11808,204.4743,0.02014,228.0285,281.98763,-4.3205
22860,3.99912,199.7354,4.17739,204.10176,0.02047,228.0285,279.98737,-4.30998
22861,3.9989,201.44322,4.06288,220.91551,0.01839,228.0285,277.98713,-4.30083
22862,3.9993,199.93133,4.11238,228.51532,0.018,228.0285,275.98688,-4.28798
22863,3.99938,192.96243,4.40513,240.63431,0.01831,228.0285,273.98663,-4.26684
22864,3.99924,197.26258,4.22622,230.42957,0.01834,228.0285,271.98638,-4.24223
22865,3.99925,203.55769,3.98558,215.81919,0.01847,228.0285,269.98613,-4.21357
22866,3.99916,203.37662,4.06784,186.43006,0.02182,228.0285,267.98588,-4.19221
22867,3.99894,208.60711,3.83545,192.80685,0.01989,228.0285,265.98563,-4.16705
22868,3.99908,206.60225,3.91912,191.36418,0.02048,228.0285,263.98538,-4.14745
22869,3.99911,189.54277,4.67686,203.57999,0.02297,228.0285,261.98513,-4.12751
22870,3.99899,192.03545,4.52967,209.02767,0.02167,228.0285,259.98488,-4.10826
22871,3.99922,201.84213,4.09698,199.54296,0.02053,228.0285,257.98462,-4.08117
22872,3.99916,193.01244,4.51342,198.51325,0.02274,228.0285,255.98438,-4.07086
22873,3.99907,211.61708,3.74245,183.98374,0.02034,228.0285,253.98413,-4.03469
22874,3.99916,204.12262,4.01268,194.65975,0.02061,228.0285,251.98388,-4.02867
22875,3.99902,201.54052,4.13621,190.24587,0.02174,228.0285,249.98363,-4.01825
22876,3.99911,220.51229,3.44549,176.83994,0.01948,228.0285,247.98338,-3.97335
22877,3.99884,199.49785,4.19974,199.68349,0.02103,228.0285,245.98313,-3.99078
22878,3.99915,198.88213,4.20064,209.90016,0.02001,228.0285,243.98288,-3.9743
22879,3.99909,205.05884,3.95186,203.34617,0.01943,228.0285,241.98263,-3.95849
22880,3.99925,201.70035,4.09164,203.96503,0.02006,228.0285,239.98238,-3.95778
22881,3.99907,199.72252,4.18103,202.93391,0.0206,228.0285,237.98213,-3.94278
22882,3.99898,204.38391,3.99536,197.00013,0.02028,228.0285,235.98187,-3.9313
22883,3.99911,209.98443,3.76944,198.31881,0.01901,228.0285,233.98163,-3.90774
22884,3.99936,138.32429,9.42841,223.34173,0.04222,228.0285,231.98138,-3.90558
22885,3.99905,195.57219,4.37105,203.70523,0.02146,228.0285,229.98113,-3.8945
22886,3.99906,194.93203,4.38994,207.84848,0.02112,228.0285,227.98087,-3.87732
22887,3.99922,198.40397,4.24881,200.09564,0.02123,228.0285,225.98063,-3.85811
22888,3.99923,194.53706,4.39711,212.21757,0.02072,228.0285,223.98038,-3.85559
22889,3.99927,196.05495,4.31784,214.9101,0.02009,228.0285,221.98013,-3.84794
22890,3.9991,191.04372,4.53187,226.51172,0.02001,228.0285,219.97988,-3.83613
22891,3.9991,195.3087,4.31711,229.79454,0.01879,228.0285,217.97963,-3.82987
22892,3.99931,195.54355,4.31961,223.9987,0.01928,228.0285,215.97938,-3.82121
22893,3.99927,201.17433,4.08295,217.15907,0.0188,228.0285,213.97913,-3.80262
22894,3.99919,203.64899,3.96646,223.25761,0.01777,228.0285,211.97888,-3.78917
22895,3.99924,201.70194,4.04793,223.00757,0.01815,228.0285,209.97863,-3.76857
22896,3.99934,197.65815,4.23947,216.68213,0.01957,228.0285,207.97838,-3.74659
22897,3.99923,199.78465,4.14219,217.59498,0.01904,228.0285,205.97812,-3.72706
22898,3.9993,215.54919,3.55019,207.18342,0.01714,228.0285,203.97788,-3.69686
22899,3.99904,207.1493,3.88836,194.73972,0.01997,228.0285,201.97763,-3.68722
22900,3.99895,206.52449,3.91949,192.36054,0.02038,228.0285,199.97738,-3.67469
22901,3.99878,206.47021,3.92978,189.262,0.02076,228.0285,197.97713,-3.66221
22902,3.99912,200.13336,4.17359,198.96283,0.02098,228.0285,195.97688,-3.64402
22903,3.99901,201.47173,4.10637,201.97967,0.02033,228.0285,193.97663,-3.63418
22904,3.99901,198.31159,4.19315,223.81754,0.01873,228.0285,191.97638,-3.62452
22905,3.999,200.51731,4.1478,202.12281,0.02052,228.0285,189.97613,-3.60701
22906,3.99899,196.56387,4.30487,210.59578,0.02044,228.0285,187.97588,-3.59393
22907,3.99933,202.41605,4.08675,194.23888,0.02104,228.0285,185.97563,-3.57935
22908,3.99902,202.47852,4.04577,208.99838,0.01936,228.0285,183.97537,-3.56542
22909,3.99906,198.99248,4.15269,228.66677,0.01816,228.0285,181.97513,-3.55039
22910,3.99912,200.02919,4.13531,215.86426,0.01916,228.0285,179.97488,-3.53392
22911,3.9992,199.22045,4.1807,211.84712,0.01973,228.0285,177.97463,-3.51475
22912,3.99916,197.16217,4.27345,212.07306,0.02015,228.0285,175.97437,-3.49231
22913,3.99907,203.58892,4.03251,195.61394,0.02061,228.0285,173.97413,-3.45992
22914,3.99909,201.49543,4.13701,190.67083,0.0217,228.0285,171.97388,-3.46273
22915,3.99907,199.09504,4.20831,203.26962,0.0207,228.0285,169.97363,-3.45302
22916,3.99925,201.39172,4.13836,191.82327,0.02157,228.0285,167.97338,-3.44182
22917,3.99915,199.46484,4.20415,198.78578,0.02115,228.0285,165.97313,-3.42737
22918,3.99906,205.69824,3.9857,181.04704,0.02201,228.0285,163.97288,-3.40396
22919,3.99923,199.60712,4.22183,190.69486,0.02214,228.0285,161.97262,-3.39454
22920,3.99884,201.65436,4.09348,203.83123,0.02008,228.0285,159.97238,-3.38518
22921,3.99883,201.68901,4.11662,194.65063,0.02115,228.0285,157.97213,-3.3695
22922,3.99895,198.79335,4.24588,194.88603,0.02179,228.0285,155.97188,-3.35501
22923,3.99905,201.36807,4.11143,201.78778,0.02038,228.0285,153.97162,-3.3343
22924,3.99922,198.70754,4.24995,194.95533,0.0218,228.0285,151.97138,-3.31885
22925,3.99899,200.31835,4.16502,199.02393,0.02093,228.0285,149.97113,-3.30106
22926,3.99929,194.78019,4.4073,204.48946,0.02155,228.0285,147.97088,-3.2885
22927,3.99934,161.34704,6.4691,243.0401,0.02662,228.0285,145.97063,-3.27949
22928,3.9992,199.46572,4.1672,212.91201,0.01957,228.0285,143.97038,-3.26464
22929,3.99943,203.99452,3.96726,216.07673,0.01836,228.0285,141.97013,-3.24928
22930,3.99919,201.51722,4.07153,215.66106,0.01888,228.0285,139.96988,-3.24312
22931,3.99901,210.12556,3.78788,188.36194,0.02011,228.0285,137.96963,-3.23179
22932,3.99893,199.11765,4.19009,209.79054,0.01997,228.0285,135.96938,-3.24087
22933,3.99901,214.98191,3.57204,205.83604,0.01735,228.0285,133.96913,-3.22163
22934,3.99916,204.21112,3.95348,218.30119,0.01811,228.0285,131.96887,-3.22121
22935,3.99941,196.87149,4.27513,216.87247,0.01971,228.0285,129.96863,-3.21615
22936,3.99915,199.59028,4.13533,224.52241,0.01842,228.0285,127.96838,-3.19222
22937,3.99936,196.76739,4.24223,233.5575,0.01816,228.0285,125.96813,-3.17356
22938,3.99911,199.07118,4.14848,229.06416,0.01811,228.0285,123.96787,-3.15407
22939,3.99931,197.4223,4.23893,221.43538,0.01914,228.0285,121.96763,-3.13264
22940,3.99905,197.13137,4.22755,232.5124,0.01818,228.0285,119.96738,-3.10745
22941,3.99931,203.25273,4.03881,198.71739,0.02032,228.0285,117.96713,-3.07911
22942,3.99919,197.30964,4.23884,223.65625,0.01895,228.0285,115.96688,-3.0566
22943,3.99895,217.91157,3.576,161.56463,0.02213,228.0285,113.96663,-3.01131
22944,3.99891,203.09555,4.03623,202.14003,0.01997,228.0285,111.96638,-3.01164
22945,3.99908,206.07113,3.92541,197.28418,0.0199,228.0285,109.96612,-2.98846
22946,3.99912,206.4042,3.91602,195.67422,0.02001,228.0285,107.96588,-2.97875
22947,3.99894,205.12014,3.98543,189.29627,0.02105,228.0285,105.96563,-2.97971
22948,3.99911,200.01145,4.15853,206.628,0.02013,228.0285,103.96538,-2.97062
22949,3.99913,202.473,4.00966,225.90287,0.01775,228.0285,101.96512,-2.95358
22950,3.99929,204.56633,3.94684,214.62378,0.01839,228.0285,99.96488,-2.94632
22951,3.9994,215.77021,3.58899,184.87839,0.01941,228.0285,97.96463,-2.9234
22952,3.9994,202.00939,4.0543,214.11469,0.01894,228.0285,95.96438,-2.91892
22953,3.99936,197.62346,4.32368,187.78371,0.02302,228.0285,93.96413,-2.91836
22954,3.99906,201.84191,4.13076,187.6818,0.02201,228.0285,91.96388,-2.88559
22955,3.99901,203.58238,3.98842,213.90559,0.01865,228.0285,89.96363,-2.87104
22956,3.99932,218.35199,3.46018,204.5812,0.01691,228.0285,87.96337,-2.83739
22957,3.99923,199.17752,4.23201,193.76453,0.02184,228.0285,85.96313,-2.8379
22958,3.99915,203.6906,4.04861,188.36501,0.02149,228.0285,83.96288,-2.82949
22959,3.99877,208.94057,3.84585,183.79256,0.02092,228.0285,81.96263,-2.8247
22960,3.999,200.78293,4.18161,186.47858,0.02242,228.0285,79.96237,-2.82249
22961,3.99921,208.17821,3.80181,215.78803,0.01762,228.0285,77.96213,-2.80602
22962,3.99918,203.3292,4.00148,212.82848,0.0188,228.0285,75.96188,-2.81072
22963,3.99946,202.32405,4.05393,208.5347,0.01944,228.0285,73.96163,-2.8004
22964,3.99933,203.29338,3.99713,215.5745,0.01854,228.0285,71.96137,-2.79554
22965,3.99933,200.84731,4.08868,220.98447,0.0185,228.0285,69.96113,-2.78804
22966,3.99952,199.20566,4.15752,222.26881,0.0187,228.0285,67.96088,-2.77255
22967,3.99924,200.08295,4.13709,214.15476,0.01932,228.0285,65.96063,-2.75531
22968,3.99919,203.65332,3.98519,214.13454,0.01861,228.0285,63.96038,-2.73379
22969,3.99913,206.84154,3.85494,215.0646,0.01792,228.0285,61.96013,-2.70124
22970,3.99887,208.77365,3.80041,205.12048,0.01853,228.0285,59.95988,-2.66982
22971,3.99907,202.11009,4.06486,207.5853,0.01958,228.0285,57.95962,-2.65874
22972,3.9989,208.37328,3.82853,199.47215,0.01919,228.0285,55.95938,-2.62685
22973,3.99862,211.26765,3.71448,201.16656,0.01846,228.0285,53.95913,-2.59998
22974,3.99862,209.63788,3.78388,197.54943,0.01915,228.0285,51.95888,-2.5756
22975,3.99896,192.36302,4.54096,200.09021,0.02269,228.0285,49.95862,-2.55666
22976,3.99909,206.34287,3.95407,182.67665,0.02165,228.0285,47.95838,-2.53947
22977,3.99903,198.88023,4.20379,208.63849,0.02015,228.0285,45.95813,-2.52831
22978,3.99923,197.57008,4.29277,198.26559,0.02165,228.0285,43.95788,-2.51043
22979,3.99909,204.41795,3.99109,198.15679,0.02014,228.0285,41.95763,-2.49474
22980,3.9991,200.32715,4.16094,200.41019,0.02076,228.0285,39.95738,-2.47839
22981,3.99916,200.52217,4.14981,201.36183,0.02061,228.0285,37.95713,-2.46028
22982,3.99922,199.20953,4.24433,189.33015,0.02242,228.0285,35.95687,-2.44236
22983,3.99888,192.7879,4.48973,209.67668,0.02141,228.0285,33.95663,-2.4313
22984,3.99904,200.86864,4.11123,210.51149,0.01953,228.0285,31.95638,-2.41085
22985,3.99922,200.02159,4.15235,208.95339,0.01987,228.0285,29.95613,-2.39465
22986,3.99889,200.46225,4.14664,203.42602,0.02038,228.0285,27.95587,-2.37777
22987,3.99908,201.81208,4.10308,197.70003,0.02075,228.0285,25.95563,-2.36173
22988,3.99894,204.17564,3.99339,201.16858,0.01985,228.0285,23.95538,-2.34357
22989,3.99907,203.26312,4.04474,196.20471,0.02061,228.0285,21.95513,-2.32856
22990,3.99915,207.44276,3.89391,188.14834,0.0207,228.0285,19.95487,-2.30291
22991,3.99925,198.77237,4.24023,197.23423,0.0215,228.0285,17.95463,-2.28514
22992,3.99902,213.30444,3.62204,210.69159,0.01719,228.0285,15.95438,-2.25372
22993,3.99924,205.27902,3.98993,185.53917,0.0215,228.0285,13.95413,-2.25154
22994,3.99928,206.58518,3.92625,189.05259,0.02077,228.0285,11.95388,-2.236
22995,3.99891,213.17635,3.65649,195.7623,0.01868,228.0285,9.95363,-2.21056
22996,3.99906,204.2081,3.99594,199.66791,0.02001,228.0285,7.95338,-2.21031
22997,3.99892,195.73305,4.35045,208.18906,0.0209,228.0285,5.95312,-2.19199
22998,3.9991,202.92804,4.02598,209.38726,0.01923,228.0285,3.95288,-2.15836
22999,3.99915,202.78889,4.01901,215.08401,0.01869,228.0285,1.95263,-2.16207
23000,3.99926,200.93158,4.10786,210.88688,0.01948,228.0285,0,-2.14279
23001,3.99931,202.98503,4.00725,216.81826,0.01848,230.02875,397.9545,-5.19979
23002,3.99899,215.51354,3.59658,185.33216,0.01941,230.02875,395.95425,-5.16001
23003,3.99884,201.22718,4.14097,193.24557,0.02143,230.02875,393.954,-5.15138
23004,3.99912,196.50784,4.31302,208.59103,0.02068,230.02875,391.95375,-5.14115
23005,3.99899,204.93221,3.95011,206.25853,0.01915,230.02875,389.9535,-5.11678
23006,3.99895,206.3457,3.89335,206.11484,0.01889,230.02875,387.95325,-5.10178
23007,3.99905,204.00032,4.00244,200.52357,0.01996,230.02875,385.953,-5.07015
23008,3.99919,212.20457,3.68105,200.94758,0.01832,230.02875,383.95275,-5.04958
23009,3.99926,204.20371,3.95668,216.95261,0.01824,230.02875,381.9525,-5.03962
23010,3.99924,204.01142,3.94986,224.21888,0.01762,230.02875,379.99988,-5.02376
23011,3.99907,206.18887,3.89995,206.02054,0.01893,230.02875,377.99963,-5.00917
23012,3.99912,210.52729,3.75354,196.28167,0.01912,230.02875,375.99938,-4.98439
23013,3.99879,199.55705,4.16786,210.7831,0.01977,230.02875,373.99913,-4.97254
23014,3.99926,168.51902,6.03083,209.54714,0.02878,230.02875,371.99888,-4.95411
23015,3.99938,144.29882,8.33721,242.8099,0.03434,230.02875,369.99863,-4.94993
23016,3.99893,210.37021,3.78632,185.30348,0.02043,230.02875,367.99838,-4.93476
23017,3.99915,202.8029,4.02869,210.51419,0.01914,230.02875,365.99813,-4.92597
23018,3.9989,196.84542,4.30279,206.44821,0.02084,230.02875,363.99788,-4.92531
23019,3.99924,201.14265,4.04604,236.07878,0.01714,230.02875,361.99762,-4.90758
23020,3.99918,200.82882,4.07112,229.8325,0.01771,230.02875,359.99738,-4.88822
23021,3.99919,198.30805,4.18621,227.18777,0.01843,230.02875,357.99713,-4.87023
23022,3.99923,210.92731,3.73738,196.81676,0.01899,230.02875,355.99688,-4.83758
23023,3.99908,197.06066,4.29807,204.60328,0.02101,230.02875,353.99663,-4.83267
23024,3.99931,172.78081,5.64348,222.99188,0.02531,230.02875,351.99638,-4.82
23025,3.99914,204.84637,3.92722,218.54288,0.01797,230.02875,349.99613,-4.79742
23026,3.99909,205.14529,3.92324,214.59634,0.01828,230.02875,347.99588,-4.79246
23027,3.99915,201.43857,4.09253,208.09966,0.01967,230.02875,345.99563,-4.78371
23028,3.99915,197.61599,4.2298,221.50456,0.0191,230.02875,343.99538,-4.78139
23029,3.99914,192.77244,4.52458,198.80737,0.02276,230.02875,341.99513,-4.77142
23030,3.999,217.80694,3.46891,209.77018,0.01654,230.02875,339.99487,-4.74549
23031,3.99906,202.21371,4.04609,213.73987,0.01893,230.02875,337.99463,-4.74653
23032,3.99903,220.27945,3.42948,187.41047,0.0183,230.02875,335.99438,-4.7032
23033,3.9992,200.08263,4.12027,221.57919,0.0186,230.02875,333.99413,-4.70114
23034,3.99909,201.15964,4.08813,215.0412,0.01901,230.02875,331.99387,-4.67333
23035,3.99905,199.42607,4.20621,198.63311,0.02118,230.02875,329.99363,-4.66724
23036,3.999,205.68037,3.94844,194.45725,0.0203,230.02875,327.99338,-4.64841
23037,3.99906,217.77331,3.4803,203.9583,0.01706,230.02875,325.99313,-4.61703
23038,3.99912,202.914,4.01032,216.66457,0.01851,230.02875,323.99288,-4.61086
23039,3.99903,222.1484,3.36127,191.32634,0.01757,230.02875,321.99263,-4.57514
23040,3.99908,219.21065,3.48803,177.27187,0.01968,230.02875,319.99238,-4.56693
23041,3.99922,207.66668,3.91108,179.01959,0.02185,230.02875,317.99213,-4.56206
23042,3.99917,218.66367,3.48046,188.74556,0.01844,230.02875,315.99188,-4.53908
23043,3.99934,207.02435,3.85949,209.51186,0.01842,230.02875,313.99163,-4.5274
23044,3.99915,207.224,3.85298,208.79047,0.01845,230.02875,311.99138,-4.51166
23045,3.99931,206.38924,3.87609,213.52257,0.01815,230.02875,309.99112,-4.49847
23046,3.99919,208.66905,3.77039,222.61758,0.01694,230.02875,307.99088,-4.48327
23047,3.99917,207.58506,3.80242,227.79724,0.01669,230.02875,305.99063,-4.46462
23048,3.9991,207.08729,3.8391,218.21799,0.01759,230.02875,303.99038,-4.45688
23049,3.99926,204.94917,3.93028,215.10089,0.01827,230.02875,301.99013,-4.44884
23050,3.99922,203.05222,4.03196,204.74488,0.01969,230.02875,299.98988,-4.42979
23051,3.99916,185.82057,4.90072,198.87628,0.02464,230.02875,297.98963,-4.42025
23052,3.99924,189.37461,4.69597,200.6958,0.0234,230.02875,295.98938,-4.40542
23053,3.99911,210.38792,3.77363,190.07778,0.01985,230.02875,293.98913,-4.37217
23054,3.99915,195.50847,4.36466,207.03745,0.02108,230.02875,291.98888,-4.37817
23055,3.99899,204.88176,3.96957,199.02427,0.01995,230.02875,289.98863,-4.36818
23056,3.99888,203.77445,3.99631,206.84064,0.01932,230.02875,287.98837,-4.36028
23057,3.99908,209.1082,3.8154,193.08443,0.01976,230.02875,285.98813,-4.35083
23058,3.99917,201.84498,4.05239,218.01006,0.01859,230.02875,283.98788,-4.34473
23059,3.99897,219.98341,3.42473,194.56323,0.0176,230.02875,281.98763,-4.31869
23060,3.99902,201.32935,4.08069,215.07474,0.01897,230.02875,279.98737,-4.32941
23061,3.99915,205.22081,3.90167,223.9316,0.01742,230.02875,277.98713,-4.31761
23062,3.99909,204.1642,3.94608,222.89409,0.0177,230.02875,275.98688,-4.30251
23063,3.99923,200.05652,4.1097,227.13801,0.01809,230.02875,273.98663,-4.28218
23064,3.99906,204.59317,3.91188,231.9526,0.01686,230.02875,271.98638,-4.25482
23065,3.9992,200.49507,4.09408,225.53417,0.01815,230.02875,269.98613,-4.23245
23066,3.99899,214.11243,3.65336,182.66104,0.02,230.02875,267.98588,-4.19612
23067,3.99891,213.78963,3.64912,189.20018,0.01929,230.02875,265.98563,-4.18005
23068,3.99899,206.74473,3.87939,205.28174,0.0189,230.02875,263.98538,-4.16144
23069,3.99911,189.28961,4.68777,204.36488,0.02294,230.02875,261.98513,-4.14666
23070,3.99918,193.22769,4.45638,213.88446,0.02084,230.02875,259.98488,-4.12841
