Repository: edrossi93/mecanano-ml-nanomechanics-tutorial

File: data/nanoindent_maps/Duplex Steel 2um.csv (part 45 of 77)
Index,Load,Depth,HARDNESS,MODULUS,H/E,X Position,Y Position,Z Position
Integer,mN,nm,GPa,GPa,None,µm,µm,µm
23071,3.9992,197.54004,4.26828,207.41487,0.02058,230.02875,257.98462,-4.10402
23072,3.99914,194.8005,4.43134,196.34054,0.02257,230.02875,255.98438,-4.09165
23073,3.99896,194.59816,4.40087,209.65576,0.02099,230.02875,253.98413,-4.07895
23074,3.99912,200.70755,4.16584,192.74227,0.02161,230.02875,251.98388,-4.06215
23075,3.99909,198.86742,4.22571,200.71816,0.02105,230.02875,249.98363,-4.04565
23076,3.99916,194.32788,4.41825,208.24082,0.02122,230.02875,247.98338,-4.0296
23077,3.9992,199.66508,4.14956,216.65592,0.01915,230.02875,245.98313,-4.0077
23078,3.99907,194.63054,4.37845,217.50305,0.02013,230.02875,243.98288,-3.99998
23079,3.99913,203.13239,4.00997,212.67042,0.01886,230.02875,241.98263,-3.9816
23080,3.99916,197.83493,4.2388,213.5816,0.01985,230.02875,239.98238,-3.98028
23081,3.99904,204.70209,3.99179,193.36002,0.02064,230.02875,237.98213,-3.96258
23082,3.99904,203.42759,4.02969,199.25864,0.02022,230.02875,235.98187,-3.95157
23083,3.99918,197.30041,4.26411,213.25096,0.02,230.02875,233.98163,-3.93873
23084,3.99903,197.45537,4.27075,207.87385,0.02054,230.02875,231.98138,-3.9269
23085,3.99894,200.68104,4.16158,194.52466,0.02139,230.02875,229.98113,-3.90996
23086,3.99902,215.08809,3.61311,184.75372,0.01956,230.02875,227.98087,-3.87888
23087,3.99913,212.94089,3.6472,204.40356,0.01784,230.02875,225.98063,-3.86402
23088,3.99931,201.46704,4.07187,216.5292,0.01881,230.02875,223.98038,-3.86401
23089,3.99931,215.74847,3.5499,203.65306,0.01743,230.02875,221.98013,-3.84554
23090,3.99915,195.07526,4.34104,224.15224,0.01937,230.02875,219.97988,-3.85836
23091,3.99911,194.29121,4.37052,227.40354,0.01922,230.02875,217.97963,-3.85633
23092,3.99914,186.30061,4.80732,217.87774,0.02206,230.02875,215.97938,-3.85143
23093,3.99937,202.85352,4.03072,208.83706,0.0193,230.02875,213.97913,-3.82193
23094,3.99914,200.57161,4.1063,218.25973,0.01881,230.02875,211.97888,-3.81228
23095,3.99914,203.94147,3.98765,207.70928,0.0192,230.02875,209.97863,-3.79031
23096,3.99927,198.89782,4.16457,225.13282,0.0185,230.02875,207.97838,-3.77115
23097,3.99921,201.2908,4.05857,226.30255,0.01793,230.02875,205.97812,-3.74926
23098,3.99924,200.67839,4.10698,215.96339,0.01902,230.02875,203.97788,-3.72948
23099,3.99924,208.58348,3.84991,187.67997,0.02051,230.02875,201.97763,-3.69502
23100,3.99916,198.02215,4.21835,218.53053,0.0193,230.02875,199.97738,-3.6904
23101,3.99868,228.93693,3.20014,168.55557,0.01899,230.02875,197.97713,-3.65884
23102,3.99897,217.54739,3.52326,186.39256,0.0189,230.02875,195.97688,-3.64284
23103,3.99903,201.38524,4.11392,200.55275,0.02051,230.02875,193.97663,-3.64736
23104,3.99901,199.23793,4.231,193.09798,0.02191,230.02875,191.97638,-3.63603
23105,3.999,205.43602,3.94986,197.81076,0.01997,230.02875,189.97613,-3.62074
23106,3.99897,205.48535,3.92901,205.64471,0.01911,230.02875,187.97588,-3.60987
23107,3.99888,198.40034,4.20794,215.59755,0.01952,230.02875,185.97563,-3.59584
23108,3.99887,202.72091,4.04163,206.35786,0.01959,230.02875,183.97537,-3.57648
23109,3.9991,198.46897,4.21438,211.81003,0.0199,230.02875,181.97513,-3.56297
23110,3.99897,200.14868,4.1429,210.39252,0.01969,230.02875,179.97488,-3.54719
23111,3.99919,194.95952,4.36843,215.34715,0.02029,230.02875,177.97463,-3.5292
23112,3.9992,205.86772,3.92776,199.73214,0.01967,230.02875,175.97437,-3.49726
23113,3.99895,204.588,3.9976,192.93574,0.02072,230.02875,173.97413,-3.47228
23114,3.9991,219.15796,3.4936,175.74239,0.01988,230.02875,171.97388,-3.45708
23115,3.99904,200.37012,4.14332,206.35143,0.02008,230.02875,169.97363,-3.46898
23116,3.99908,202.48842,4.07359,197.79416,0.0206,230.02875,167.97338,-3.45273
23117,3.99905,199.83394,4.18418,199.94072,0.02093,230.02875,165.97313,-3.44057
23118,3.99895,200.22207,4.17913,195.54362,0.02137,230.02875,163.97288,-3.42677
23119,3.99931,197.98558,4.26831,200.05498,0.02134,230.02875,161.97262,-3.41558
23120,3.99891,207.22679,3.88856,193.38189,0.02011,230.02875,159.97238,-3.39541
23121,3.9992,196.68034,4.30982,206.84042,0.02084,230.02875,157.97213,-3.38738
23122,3.99906,197.52384,4.26999,206.9964,0.02063,230.02875,155.97188,-3.37091
23123,3.99918,197.09978,4.29462,205.23691,0.02093,230.02875,153.97162,-3.35166
23124,3.99927,196.96997,4.31007,201.96142,0.02134,230.02875,151.97138,-3.33556
23125,3.99938,202.62085,4.05522,202.81612,0.01999,230.02875,149.97113,-3.31585
23126,3.99921,195.22986,4.40399,198.35809,0.0222,230.02875,147.97088,-3.30346
23127,3.99938,167.48624,6.09808,212.62407,0.02868,230.02875,145.97063,-3.28275
23128,3.9993,211.45715,3.71072,199.98095,0.01856,230.02875,143.97038,-3.26175
23129,3.99924,202.04115,4.04234,218.85895,0.01847,230.02875,141.97013,-3.26588
23130,3.9992,212.85768,3.64182,208.74926,0.01745,230.02875,139.96988,-3.24701
23131,3.99876,204.51947,4.0016,192.43527,0.02079,230.02875,137.96963,-3.26595
23132,3.99919,205.72624,3.94193,196.34233,0.02008,230.02875,135.96938,-3.25455
23133,3.99913,203.24061,4.00985,210.72255,0.01903,230.02875,133.96913,-3.24279
23134,3.99916,203.42959,4.00406,209.82567,0.01908,230.02875,131.96887,-3.23171
23135,3.99916,202.12583,4.02566,225.15275,0.01788,230.02875,129.96863,-3.22024
23136,3.99938,196.85897,4.2583,224.23607,0.01899,230.02875,127.96838,-3.20403
23137,3.99919,197.58853,4.22293,225.12285,0.01876,230.02875,125.96813,-3.18358
23138,3.99947,202.52926,4.02195,218.9265,0.01837,230.02875,123.96787,-3.16245
23139,3.99934,198.69367,4.1728,225.53855,0.0185,230.02875,121.96763,-3.14314
23140,3.99934,197.45851,4.24264,219.16226,0.01936,230.02875,119.96738,-3.11756
23141,3.99934,198.1076,4.215,218.40909,0.0193,230.02875,117.96713,-3.08343
23142,3.99921,199.83765,4.18913,198.18121,0.02114,230.02875,115.96688,-3.06376
23143,3.99906,204.58177,3.98211,198.99958,0.02001,230.02875,113.96663,-3.03622
23144,3.99908,205.4957,3.93827,201.57768,0.01954,230.02875,111.96638,-3.01832
23145,3.99903,205.55668,3.92167,207.63795,0.01889,230.02875,109.96612,-2.9995
23146,3.99905,202.6984,4.04577,205.1359,0.01972,230.02875,107.96588,-2.99315
23147,3.99892,205.45715,3.94248,200.40952,0.01967,230.02875,105.96563,-2.98797
23148,3.99886,197.62335,4.24083,216.53246,0.01959,230.02875,103.96538,-2.9838
23149,3.99915,203.3415,3.99847,213.94822,0.01869,230.02875,101.96512,-2.96039
23150,3.99943,203.54836,3.97848,219.47967,0.01813,230.02875,99.96488,-2.95499
23151,3.99916,194.42169,4.37709,222.07805,0.01971,230.02875,97.96463,-2.9532
23152,3.99895,202.10766,4.04806,214.80861,0.01884,230.02875,95.96438,-2.93096
23153,3.99916,207.70535,3.85509,199.41165,0.01933,230.02875,93.96413,-2.91346
23154,3.99912,204.58416,4.03394,180.66228,0.02233,230.02875,91.96388,-2.89692
23155,3.99919,200.3117,4.15423,203.21138,0.02044,230.02875,89.96363,-2.8837
23156,3.9993,195.38252,4.35933,211.22193,0.02064,230.02875,87.96337,-2.8695
23157,3.99904,203.90628,4.03395,190.21917,0.02121,230.02875,85.96313,-2.84696
23158,3.99906,204.84522,3.96424,201.82457,0.01964,230.02875,83.96288,-2.83506
23159,3.99914,202.12694,4.0715,204.6233,0.0199,230.02875,81.96263,-2.83013
23160,3.99883,203.21188,4.06127,190.93623,0.02127,230.02875,79.96237,-2.82971
23161,3.99886,204.13656,3.96689,213.23381,0.0186,230.02875,77.96213,-2.82166
23162,3.99909,204.35866,3.96791,208.78684,0.019,230.02875,75.96188,-2.81933
23163,3.99929,201.84654,4.05855,215.24361,0.01886,230.02875,73.96163,-2.8123
23164,3.99937,209.0044,3.78328,209.33697,0.01807,230.02875,71.96137,-2.7996
23165,3.99914,203.11344,4.02248,207.57717,0.01938,230.02875,69.96113,-2.79807
23166,3.99932,200.85236,4.13477,201.61351,0.02051,230.02875,67.96088,-2.78291
23167,3.99953,200.93449,4.09937,214.5944,0.0191,230.02875,65.96063,-2.76851
23168,3.99916,207.19494,3.85514,208.31683,0.01851,230.02875,63.96038,-2.73998
23169,3.99928,215.88155,3.55583,198.24289,0.01794,230.02875,61.96013,-2.70386
23170,3.99942,195.55631,4.36687,205.57837,0.02124,230.02875,59.95988,-2.69059
23171,3.99916,203.64821,4.02626,197.05881,0.02043,230.02875,57.95962,-2.67347
23172,3.99879,213.27926,3.63414,204.68972,0.01775,230.02875,55.95938,-2.63629
23173,3.99909,208.35518,3.80948,208.54227,0.01827,230.02875,53.95913,-2.6145
23174,3.99875,210.12107,3.75593,201.89965,0.0186,230.02875,51.95888,-2.59319
23175,3.99915,216.05969,3.55209,196.97664,0.01803,230.02875,49.95862,-2.56032
23176,3.99914,208.17111,3.88024,182.5701,0.02125,230.02875,47.95838,-2.55256
23177,3.99914,200.1755,4.17872,196.48917,0.02127,230.02875,45.95813,-2.5424
23178,3.99907,200.02989,4.17211,201.15405,0.02074,230.02875,43.95788,-2.5254
23179,3.99914,201.68055,4.10762,198.15888,0.02073,230.02875,41.95763,-2.50869
23180,3.99896,203.31718,4.0686,186.9466,0.02176,230.02875,39.95738,-2.49038
23181,3.99911,214.6852,3.63615,181.31361,0.02005,230.02875,37.95713,-2.46168
23182,3.99899,201.55516,4.1006,202.80007,0.02022,230.02875,35.95687,-2.45879
23183,3.99927,196.43556,4.30218,214.07279,0.0201,230.02875,33.95663,-2.44075
23184,3.99912,212.33848,3.69287,193.28497,0.01911,230.02875,31.95638,-2.41703
23185,3.99926,207.85708,3.81967,213.02997,0.01793,230.02875,29.95613,-2.38693
23186,3.99904,202.6039,4.05639,202.48139,0.02003,230.02875,27.95587,-2.39242
23187,3.99901,207.12166,3.88502,196.51481,0.01977,230.02875,25.95563,-2.37129
23188,3.99883,210.22588,3.79037,185.83252,0.0204,230.02875,23.95538,-2.35361
23189,3.99878,205.9525,3.93271,196.16326,0.02005,230.02875,21.95513,-2.34476
23190,3.99906,202.29663,4.08033,198.35207,0.02057,230.02875,19.95487,-2.32975
23191,3.99918,201.55657,4.09941,203.32205,0.02016,230.02875,17.95463,-2.29319
23192,3.99937,208.22834,3.83343,200.01251,0.01917,230.02875,15.95438,-2.28014
23193,3.99903,195.17155,4.39427,202.37472,0.02171,230.02875,13.95413,-2.27439
23194,3.99895,202.72547,4.04121,206.48949,0.01957,230.02875,11.95388,-2.25317
23195,3.99903,202.57505,4.04491,207.64103,0.01948,230.02875,9.95363,-2.23561
23196,3.99899,193.91518,4.46876,198.24717,0.02254,230.02875,7.95338,-2.22327
23197,3.99911,200.03195,4.15748,206.68609,0.02011,230.02875,5.95312,-2.19469
23198,3.99899,207.68856,3.82212,214.91848,0.01778,230.02875,3.95288,-2.17264
23199,3.99906,204.89365,3.93972,211.62941,0.01862,230.02875,1.95263,-2.17479
23200,3.99912,199.23055,4.21718,197.92483,0.02131,230.02875,0,-2.16303
23201,3.99933,204.0557,3.96224,217.22203,0.01824,232.029,397.9545,-5.21436
23202,3.99899,198.2784,4.23586,206.77608,0.02049,232.029,395.95425,-5.19322
23203,3.99897,201.39393,4.10757,202.80221,0.02025,232.029,393.954,-5.18328
23204,3.99911,200.12254,4.18601,194.78032,0.02149,232.029,391.95375,-5.16077
23205,3.99921,203.81328,3.99349,207.51614,0.01924,232.029,389.9535,-5.13456
23206,3.99901,214.76876,3.62349,185.18266,0.01957,232.029,387.95325,-5.11262
23207,3.99887,194.79977,4.40162,205.92076,0.02138,232.029,385.953,-5.10174
23208,3.9992,201.61165,4.05066,223.50937,0.01812,232.029,383.95275,-5.07562
23209,3.99908,218.73538,3.44265,207.23901,0.01661,232.029,381.9525,-5.03989
23210,3.99927,203.21282,3.95806,237.44657,0.01667,232.029,379.99988,-5.03685
23211,3.99918,205.27363,3.90106,223.16335,0.01748,232.029,377.99963,-5.03075
23212,3.99897,193.90897,4.43474,209.55046,0.02116,232.029,375.99938,-5.01514
23213,3.99905,198.73336,4.20674,210.08655,0.02002,232.029,373.99913,-4.98841
23214,3.99904,200.29434,4.15662,202.53064,0.02052,232.029,371.99888,-4.96909
23215,3.99911,204.03969,3.98627,206.54201,0.0193,232.029,369.99863,-4.96075
23216,3.99912,204.9815,4.00021,186.23115,0.02148,232.029,367.99838,-4.9557
23217,3.99907,204.03877,3.96163,217.70727,0.0182,232.029,365.99813,-4.93941
23218,3.99891,206.0947,3.92017,198.9393,0.01971,232.029,363.99788,-4.93165
23219,3.99909,202.96609,4.06609,193.05774,0.02106,232.029,361.99762,-4.92283
23220,3.99934,197.18765,4.2251,232.64157,0.01816,232.029,359.99738,-4.90518
23221,3.99927,200.02267,4.09523,235.23392,0.01741,232.029,357.99713,-4.88233
23222,3.99904,216.92658,3.50868,204.01457,0.0172,232.029,355.99688,-4.84953
23223,3.99916,200.88291,4.15775,192.85774,0.02156,232.029,353.99663,-4.83443
23224,3.99931,209.24039,3.78329,204.99133,0.01846,232.029,351.99638,-4.81968
23225,3.99909,202.73053,4.00796,221.40627,0.0181,232.029,349.99613,-4.81836
23226,3.99931,204.67796,3.94577,213.0141,0.01852,232.029,347.99588,-4.80744
23227,3.99919,200.96713,4.09512,215.66457,0.01899,232.029,345.99563,-4.80695
23228,3.99924,181.63996,5.08149,216.91314,0.02343,232.029,343.99538,-4.81147
23229,3.99915,186.92006,4.77536,217.1445,0.02199,232.029,341.99513,-4.8024
23230,3.99935,209.29254,3.77289,209.04999,0.01805,232.029,339.99487,-4.77262
23231,3.99918,199.36012,4.17769,210.53344,0.01984,232.029,337.99463,-4.76345
23232,3.99913,200.28953,4.13785,210.00331,0.0197,232.029,335.99438,-4.73835
23233,3.99922,203.48482,3.97819,220.78328,0.01802,232.029,333.99413,-4.71262
23234,3.99889,207.19517,3.90118,189.03371,0.02064,232.029,331.99387,-4.69662
23235,3.99916,204.247,3.99041,201.27731,0.01983,232.029,329.99363,-4.68544
23236,3.99881,208.63417,3.82875,195.0449,0.01963,232.029,327.99338,-4.66735
23237,3.99918,210.93162,3.7167,206.37333,0.01801,232.029,325.99313,-4.64009
23238,3.99936,202.81477,4.01622,215.97796,0.0186,232.029,323.99288,-4.62798
23239,3.99919,208.27985,3.76872,232.1606,0.01623,232.029,321.99263,-4.60685
23240,3.99919,195.52048,4.39266,197.46394,0.02225,232.029,319.99238,-4.60221
23241,3.9991,195.27344,4.41121,195.38689,0.02258,232.029,317.99213,-4.58303
23242,3.99924,197.79284,4.27655,200.26339,0.02135,232.029,315.99188,-4.57146
23243,3.99931,199.19326,4.16961,217.0528,0.01921,232.029,313.99163,-4.55188
23244,3.99936,207.31164,3.85405,206.80607,0.01864,232.029,311.99138,-4.52284
23245,3.99929,209.54726,3.7489,216.37646,0.01733,232.029,309.99112,-4.50697
23246,3.99938,210.24931,3.72932,212.92585,0.01751,232.029,307.99088,-4.49627
23247,3.99923,207.79086,3.83743,205.76572,0.01865,232.029,305.99063,-4.48859
23248,3.99899,219.72291,3.44211,190.13977,0.0181,232.029,303.99038,-4.45769
23249,3.99915,208.12693,3.81576,209.7839,0.01819,232.029,301.99013,-4.45472
23250,3.99924,203.85632,4.00437,202.24854,0.0198,232.029,299.98988,-4.43914
23251,3.9989,207.73576,3.88707,186.25232,0.02087,232.029,297.98963,-4.42049
23252,3.99909,200.34587,4.15183,203.50054,0.0204,232.029,295.98938,-4.41344
23253,3.9991,200.1387,4.14741,208.80493,0.01986,232.029,293.98913,-4.40212
23254,3.99903,196.29947,4.3348,204.24777,0.02122,232.029,291.98888,-4.38902
23255,3.99906,196.58422,4.30117,211.6752,0.02032,232.029,289.98863,-4.37492
23256,3.99908,210.55527,3.7293,207.00277,0.01802,232.029,287.98837,-4.35644
23257,3.99911,206.52865,3.92186,191.46733,0.02048,232.029,285.98813,-4.35703
23258,3.999,199.68804,4.14243,219.23763,0.01889,232.029,283.98788,-4.35863
23259,3.99888,209.14843,3.77202,211.94765,0.0178,232.029,281.98763,-4.3451
23260,3.99915,203.33621,4.00081,212.98827,0.01878,232.029,279.98737,-4.34094
23261,3.99909,217.17822,3.4967,205.95725,0.01698,232.029,277.98713,-4.31749
23262,3.99908,203.04882,4.00505,216.48027,0.0185,232.029,275.98688,-4.31603
23263,3.99921,203.58032,3.99379,211.61623,0.01887,232.029,273.98663,-4.29607
23264,3.99924,209.54282,3.76686,207.30754,0.01817,232.029,271.98638,-4.26248
23265,3.9992,200.35292,4.09758,226.80051,0.01807,232.029,269.98613,-4.24557
23266,3.999,197.41702,4.27608,206.54122,0.0207,232.029,267.98588,-4.22373
23267,3.99914,202.83448,4.0334,207.9284,0.0194,232.029,265.98563,-4.19789
23268,3.99919,207.95197,3.86366,191.95369,0.02013,232.029,263.98538,-4.17192
23269,3.99907,190.3647,4.64282,200.71784,0.02313,232.029,261.98513,-4.16008
23270,3.99908,196.3006,4.33154,205.4009,0.02109,232.029,259.98488,-4.13793
23271,3.99897,191.38028,4.54885,213.83664,0.02127,232.029,257.98462,-4.1243
23272,3.99911,195.69696,4.36291,204.47527,0.02134,232.029,255.98438,-4.10775
23273,3.99912,196.9951,4.32421,196.75781,0.02198,232.029,253.98413,-4.09441
23274,3.99898,212.13821,3.74662,175.25016,0.02138,232.029,251.98388,-4.07245
23275,3.99912,210.76879,3.75392,192.2344,0.01953,232.029,249.98363,-4.05401
23276,3.99908,195.33254,4.39207,200.55027,0.0219,232.029,247.98338,-4.0415
23277,3.99925,186.58285,4.84786,201.34126,0.02408,232.029,245.98313,-4.04518
23278,3.99919,204.44223,3.96061,210.56255,0.01881,232.029,243.98288,-4.01024
23279,3.99917,194.92669,4.34984,223.41775,0.01947,232.029,241.98263,-4.00793
23280,3.99914,197.60294,4.24668,214.66144,0.01978,232.029,239.98238,-3.99784
23281,3.99924,199.19109,4.21304,200.0618,0.02106,232.029,237.98213,-3.98002
23282,3.99921,213.2155,3.67524,187.13996,0.01964,232.029,235.98187,-3.96316
23283,3.99917,198.08718,4.23688,209.80355,0.02019,232.029,233.98163,-3.9557
23284,3.99894,199.13445,4.17599,215.25641,0.0194,232.029,231.98138,-3.93583
23285,3.999,203.33137,4.01655,206.15745,0.01948,232.029,229.98113,-3.91261
23286,3.99917,211.47028,3.70714,201.36866,0.01841,232.029,227.98087,-3.90399
23287,3.99935,201.30608,4.06129,224.71776,0.01807,232.029,225.98063,-3.89254
23288,3.9992,201.93997,4.0543,215.32337,0.01883,232.029,223.98038,-3.88637
23289,3.99924,200.23473,4.11739,219.90324,0.01872,232.029,221.98013,-3.88474
23290,3.99926,199.23541,4.16138,219.80406,0.01893,232.029,219.97988,-3.87837
23291,3.99924,200.71115,4.1103,213.9005,0.01922,232.029,217.97963,-3.87231
23292,3.99906,205.36175,3.9363,204.7039,0.01923,232.029,215.97938,-3.8549
23293,3.99915,198.14429,4.23486,209.56757,0.02021,232.029,213.97913,-3.8468
23294,3.99892,200.89905,4.1197,206.4683,0.01995,232.029,211.97888,-3.83337
23295,3.99898,202.12205,4.05325,212.25987,0.0191,232.029,209.97863,-3.81203
23296,3.99917,199.46717,4.13832,225.65514,0.01834,232.029,207.97838,-3.78815
23297,3.99948,196.87603,4.24948,227.89943,0.01865,232.029,205.97812,-3.76683
23298,3.99914,206.00837,3.90075,208.95051,0.01867,232.029,203.97788,-3.74047
23299,3.99917,197.97689,4.23504,212.5039,0.01993,232.029,201.97763,-3.72102
23300,3.99887,201.89096,4.13605,185.21984,0.02233,232.029,199.97738,-3.70164
23301,3.99883,207.80398,3.86218,194.71192,0.01984,232.029,197.97713,-3.68905
23302,3.99894,212.82384,3.72823,172.66109,0.02159,232.029,195.97688,-3.66261
23303,3.99885,204.44866,3.99879,194.61456,0.02055,232.029,193.97663,-3.66152
23304,3.99908,203.22846,4.02517,204.41708,0.01969,232.029,191.97638,-3.65163
23305,3.9989,200.25699,4.14989,205.66724,0.02018,232.029,189.97613,-3.63476
23306,3.9991,200.71857,4.12021,209.52932,0.01966,232.029,187.97588,-3.62255
23307,3.99893,199.06945,4.19845,207.36201,0.02025,232.029,185.97563,-3.60798
23308,3.99927,200.81266,4.1324,203.15255,0.02034,232.029,183.97537,-3.58901
23309,3.99897,204.58572,3.95609,209.84637,0.01885,232.029,181.97513,-3.57156
23310,3.99907,204.33735,3.97432,206.37592,0.01926,232.029,179.97488,-3.55612
23311,3.99923,197.03926,4.25268,223.00642,0.01907,232.029,177.97463,-3.53877
23312,3.99911,201.07359,4.09885,212.0185,0.01933,232.029,175.97437,-3.50813
23313,3.99893,206.01431,3.94118,191.99531,0.02053,232.029,173.97413,-3.48833
23314,3.9991,200.34009,4.18722,191.09863,0.02191,232.029,171.97388,-3.49357
23315,3.99899,214.16671,3.64873,183.72674,0.01986,232.029,169.97363,-3.46682
23316,3.99891,201.61145,4.11204,197.5396,0.02082,232.029,167.97338,-3.46991
23317,3.99893,200.52207,4.15006,201.16627,0.02063,232.029,165.97313,-3.45497
23318,3.99905,200.32076,4.19626,188.44802,0.02227,232.029,163.97288,-3.43993
23319,3.99917,199.51135,4.21289,195.04679,0.0216,232.029,161.97262,-3.42835
23320,3.99913,199.29424,4.21017,199.37374,0.02112,232.029,159.97238,-3.41391
23321,3.99911,201.69999,4.11899,193.76732,0.02126,232.029,157.97213,-3.3958
23322,3.99916,197.51629,4.28738,200.93045,0.02134,232.029,155.97188,-3.38373
23323,3.99907,202.85713,4.03352,207.43985,0.01944,232.029,153.97162,-3.36358
23324,3.99909,201.76408,4.08781,204.31736,0.02001,232.029,151.97138,-3.3487
23325,3.99893,199.44905,4.17662,209.26063,0.01996,232.029,149.97113,-3.33409
23326,3.99911,206.86966,3.85984,212.11438,0.0182,232.029,147.97088,-3.30942
23327,3.99898,201.53739,4.06735,217.0392,0.01874,232.029,145.97063,-3.29781
23328,3.99906,204.24985,4.00033,197.27546,0.02028,232.029,143.97038,-3.29115
23329,3.99918,204.85906,3.96488,201.3841,0.01969,232.029,141.97013,-3.27945
23330,3.99923,199.31859,4.18861,206.98592,0.02024,232.029,139.96988,-3.27803
23331,3.99907,201.46497,4.09735,205.65001,0.01992,232.029,137.96963,-3.27513
23332,3.99885,203.42606,4.02452,201.22525,0.02,232.029,135.96938,-3.27064
23333,3.99903,201.91629,4.12212,189.43263,0.02176,232.029,133.96913,-3.25172
23334,3.99929,203.93082,3.9809,210.93632,0.01887,232.029,131.96887,-3.24141
23335,3.99917,208.85985,3.78817,209.53158,0.01808,232.029,129.96863,-3.22446
23336,3.99923,200.70196,4.09412,221.31088,0.0185,232.029,127.96838,-3.21248
23337,3.99937,213.49575,3.62592,205.24454,0.01767,232.029,125.96813,-3.17935
23338,3.99932,199.49863,4.1312,228.50627,0.01808,232.029,123.96787,-3.17674
23339,3.99935,199.95767,4.10052,233.96761,0.01753,232.029,121.96763,-3.15219
23340,3.99952,189.24126,4.58886,241.16683,0.01903,232.029,119.96738,-3.12643
23341,3.99918,220.3432,3.41045,196.01581,0.0174,232.029,117.96713,-3.07238
23342,3.99922,202.07919,4.06283,209.06009,0.01943,232.029,115.96688,-3.07242
23343,3.9991,212.63659,3.70242,184.73575,0.02004,232.029,113.96663,-3.03842
23344,3.99914,202.78635,4.04608,203.54458,0.01988,232.029,111.96638,-3.03524
23345,3.99906,204.62696,3.98271,198.02385,0.02011,232.029,109.96612,-3.01723
23346,3.99912,202.611,4.07599,194.99757,0.0209,232.029,107.96588,-3.00719
23347,3.99916,202.52739,4.05871,202.91064,0.02,232.029,105.96563,-3.00135
23348,3.99934,208.60536,3.80935,204.21903,0.01865,232.029,103.96538,-2.98167
23349,3.99927,200.09326,4.13367,215.43828,0.01919,232.029,101.96512,-2.97229
23350,3.99918,201.64632,4.09244,204.53299,0.02001,232.029,99.96488,-2.97261
23351,3.99906,195.34241,4.36382,210.16252,0.02076,232.029,97.96463,-2.96231
23352,3.99939,199.42132,4.16533,214.60919,0.01941,232.029,95.96438,-2.93365
23353,3.99912,200.15043,4.15574,205.32684,0.02024,232.029,93.96413,-2.93752
23354,3.999,202.53039,4.09132,190.77202,0.02145,232.029,91.96388,-2.91686
23355,3.99897,196.26791,4.29978,218.00159,0.01972,232.029,89.96363,-2.89108
23356,3.99894,194.12255,4.42561,209.07124,0.02117,232.029,87.96337,-2.87078
23357,3.9991,216.16098,3.57271,185.83495,0.01923,232.029,85.96313,-2.83871
23358,3.99903,205.54466,3.96578,190.07553,0.02086,232.029,83.96288,-2.83665
23359,3.99899,201.28586,4.11845,200.46061,0.02054,232.029,81.96263,-2.83715
23360,3.999,207.21059,3.88006,197.08776,0.01969,232.029,79.96237,-2.83193
23361,3.9993,208.19757,3.78941,222.04894,0.01707,232.029,77.96213,-2.82354
23362,3.99921,201.80958,4.08588,204.35622,0.01999,232.029,75.96188,-2.83053
23363,3.99912,204.21065,3.96715,211.86148,0.01873,232.029,73.96163,-2.82088
23364,3.9993,201.29936,4.0824,215.02727,0.01899,232.029,71.96137,-2.81881
23365,3.99937,208.68349,3.78908,212.52305,0.01783,232.029,69.96113,-2.80205
23366,3.99922,207.07856,3.84273,216.59624,0.01774,232.029,67.96088,-2.78923
23367,3.99938,202.45428,4.03281,215.31226,0.01873,232.029,65.96063,-2.7775
23368,3.99924,203.48448,3.9825,218.70183,0.01821,232.029,63.96038,-2.75727
23369,3.99933,202.93262,4.01022,216.45988,0.01853,232.029,61.96013,-2.73069
23370,3.99922,200.8075,4.1156,209.89297,0.01961,232.029,59.95988,-2.70363
23371,3.999,203.07321,4.05203,196.46605,0.02062,232.029,57.95962,-2.68998
23372,3.99912,212.73285,3.69078,188.00672,0.01963,232.029,55.95938,-2.65266
23373,3.99893,218.68238,3.46623,195.27963,0.01775,232.029,53.95913,-2.62057
23374,3.99895,211.02405,3.71764,204.12839,0.01821,232.029,51.95888,-2.60653
23375,3.99901,209.38071,3.77663,205.46023,0.01838,232.029,49.95862,-2.58592
23376,3.99893,216.68549,3.55973,183.47091,0.0194,232.029,47.95838,-2.55137
23377,3.99901,197.99575,4.25023,206.24642,0.02061,232.029,45.95813,-2.55979
23378,3.99875,201.00473,4.15853,190.61546,0.02182,232.029,43.95788,-2.53816
23379,3.99912,203.44737,4.04008,195.04963,0.02071,232.029,41.95763,-2.52289
23380,3.99891,208.39436,3.84315,193.05149,0.01991,232.029,39.95738,-2.50406
23381,3.9988,204.04627,4.00341,199.26497,0.02009,232.029,37.95713,-2.48742
23382,3.99889,200.94909,4.15778,191.74477,0.02168,232.029,35.95687,-2.47227
23383,3.99906,211.98939,3.73178,182.70566,0.02043,232.029,33.95663,-2.44188
23384,3.99894,201.11026,4.11754,203.70779,0.02021,232.029,31.95638,-2.43931
23385,3.99893,206.71896,3.94321,181.07418,0.02178,232.029,29.95613,-2.41967
23386,3.99884,203.40769,4.01884,203.81241,0.01972,232.029,27.95587,-2.40555
23387,3.99896,207.25299,3.88385,194.85082,0.01993,232.029,25.95563,-2.38908
23388,3.99896,203.79194,4.01525,198.87235,0.02019,232.029,23.95538,-2.37594
23389,3.99912,199.67229,4.18142,203.64808,0.02053,232.029,21.95513,-2.36296
23390,3.99907,198.37875,4.24483,201.84315,0.02103,232.029,19.95487,-2.34255
23391,3.99902,199.18759,4.20049,204.60463,0.02053,232.029,17.95463,-2.31049
23392,3.99906,205.97185,3.90487,207.70304,0.0188,232.029,15.95438,-2.29145
23393,3.99932,198.88192,4.23999,195.64921,0.02167,232.029,13.95413,-2.29042
23394,3.99901,199.64069,4.16915,208.87664,0.01996,232.029,11.95388,-2.27363
23395,3.99912,198.86103,4.23301,198.26755,0.02135,232.029,9.95363,-2.25694
23396,3.99895,196.25708,4.35399,198.40557,0.02194,232.029,7.95338,-2.23015
23397,3.99896,210.24704,3.75918,198.3833,0.01895,232.029,5.95312,-2.19626
23398,3.99917,204.12016,3.99228,202.6625,0.0197,232.029,3.95288,-2.20288
23399,3.99922,192.89345,4.4815,210.85712,0.02125,232.029,1.95263,-2.19226
23400,3.99891,200.19023,4.1791,196.03053,0.02132,232.029,0,-2.17804
23401,3.99907,221.15545,3.39798,188.86525,0.01799,234.02925,397.9545,-5.21213
23402,3.99938,203.00338,3.99742,221.1815,0.01807,234.02925,395.95425,-5.20641
23403,3.99929,200.15374,4.16051,203.52442,0.02044,234.02925,393.954,-5.18896
23404,3.99895,200.37223,4.16425,198.42172,0.02099,234.02925,391.95375,-5.16697
23405,3.99916,195.46953,4.34488,215.06259,0.0202,234.02925,389.9535,-5.15562
23406,3.99903,202.29836,4.09838,191.82348,0.02137,234.02925,387.95325,-5.13512
23407,3.99908,218.89369,3.5122,171.97794,0.02042,234.02925,385.953,-5.09988
23408,3.9989,199.82887,4.14393,215.82168,0.0192,234.02925,383.95275,-5.08715
23409,3.99916,204.78587,3.92932,218.72291,0.01796,234.02925,381.9525,-5.06395
23410,3.99924,204.43864,3.9632,209.49595,0.01892,234.02925,379.99988,-5.04661
23411,3.99933,203.17466,4.04422,197.92363,0.02043,234.02925,377.99963,-5.03289
23412,3.99921,190.66613,4.59647,210.25312,0.02186,234.02925,375.99938,-5.01909
23413,3.99921,196.86175,4.30091,206.99979,0.02078,234.02925,373.99913,-4.99776
23414,3.99915,196.89832,4.3008,206.38745,0.02084,234.02925,371.99888,-4.98187
23415,3.99909,197.40476,4.26765,209.96282,0.02033,234.02925,369.99863,-4.97173
23416,3.99905,200.72602,4.15668,195.57936,0.02125,234.02925,367.99838,-4.9686
23417,3.99885,207.37955,3.89309,189.274,0.02057,234.02925,365.99813,-4.95165
23418,3.99918,202.54759,4.04639,207.58132,0.01949,234.02925,363.99788,-4.94828
23419,3.99905,200.26403,4.07937,238.06756,0.01714,234.02925,361.99762,-4.93541
23420,3.99937,209.22514,3.79514,199.89948,0.01899,234.02925,359.99738,-4.90012
23421,3.99938,192.21913,4.4664,229.45304,0.01947,234.02925,357.99713,-4.9012
23422,3.99926,199.19254,4.17962,212.8279,0.01964,234.02925,355.99688,-4.88163
23423,3.99903,203.6895,4.01282,201.55775,0.01991,234.02925,353.99663,-4.84754
23424,3.99922,204.3632,3.95574,214.29547,0.01846,234.02925,351.99638,-4.84208
23425,3.99918,200.11268,4.11715,222.41337,0.01851,234.02925,349.99613,-4.84093
23426,3.99926,206.11557,3.89631,209.08172,0.01864,234.02925,347.99588,-4.8273
23427,3.9993,195.92687,4.33214,211.7396,0.02046,234.02925,345.99563,-4.82866
23428,3.99914,188.10979,4.7428,206.99472,0.02291,234.02925,343.99538,-4.82996
23429,3.99911,193.5818,4.45902,206.79474,0.02156,234.02925,341.99513,-4.80983
23430,3.99922,197.18805,4.24935,221.50178,0.01918,234.02925,339.99487,-4.79858
23431,3.99927,190.03666,4.60493,218.53913,0.02107,234.02925,337.99463,-4.79384
23432,3.99899,201.98868,4.09712,197.03544,0.02079,234.02925,335.99438,-4.75894
23433,3.99927,202.44953,4.06981,199.93658,0.02036,234.02925,333.99413,-4.73176
23434,3.99899,216.74111,3.54548,188.89327,0.01877,234.02925,331.99387,-4.71276
23435,3.99904,210.9056,3.74573,193.4716,0.01936,234.02925,329.99363,-4.69772
23436,3.99888,199.06151,4.22302,198.46036,0.02128,234.02925,327.99338,-4.69178
23437,3.99926,203.33087,3.9879,219.16256,0.0182,234.02925,325.99313,-4.66558
23438,3.99905,202.26605,4.01846,225.76356,0.0178,234.02925,323.99288,-4.64558
23439,3.99939,201.43844,4.09404,207.59993,0.01972,234.02925,321.99263,-4.62661
23440,3.99894,195.1483,4.40755,198.37873,0.02222,234.02925,319.99238,-4.61703
23441,3.99917,200.46235,4.16374,197.27002,0.02111,234.02925,317.99213,-4.59379
23442,3.99907,214.79338,3.61724,187.47197,0.01929,234.02925,315.99188,-4.56594
23443,3.9991,199.87643,4.17147,203.95348,0.02045,234.02925,313.99163,-4.57463
23444,3.9992,198.78489,4.18878,216.5653,0.01934,234.02925,311.99138,-4.56138
23445,3.99914,213.44057,3.61902,209.77528,0.01725,234.02925,309.99112,-4.51698
23446,3.99945,203.66617,4.00108,207.00425,0.01933,234.02925,307.99088,-4.52879
23447,3.99916,203.35302,4.02387,202.85986,0.01984,234.02925,305.99063,-4.509
23448,3.99911,208.23623,3.82628,202.90578,0.01886,234.02925,303.99038,-4.48144
23449,3.99939,199.90526,4.1311,220.26834,0.01875,234.02925,301.99013,-4.47189
23450,3.99923,194.8823,4.39177,208.12607,0.0211,234.02925,299.98988,-4.46652
23451,3.99904,199.27182,4.16758,216.28765,0.01927,234.02925,297.98963,-4.45235
23452,3.99905,204.14515,3.95605,218.29615,0.01812,234.02925,295.98938,-4.43586
23453,3.99859,209.00528,3.80687,198.10236,0.01922,234.02925,293.98913,-4.41861
23454,3.99887,198.28358,4.26783,195.37257,0.02184,234.02925,291.98888,-4.40351
23455,3.99876,203.70189,4.02112,197.98181,0.02031,234.02925,289.98863,-4.39333
23456,3.99884,199.46261,4.19106,203.42484,0.0206,234.02925,287.98837,-4.38642
23457,3.99925,206.38123,3.87935,212.07519,0.01829,234.02925,285.98813,-4.37099
23458,3.9991,207.82395,3.84251,202.83221,0.01894,234.02925,283.98788,-4.36596
23459,3.9991,204.71465,3.96012,205.83156,0.01924,234.02925,281.98763,-4.36021
23460,3.9992,220.08361,3.42242,194.18566,0.01762,234.02925,279.98737,-4.33582
23461,3.99919,219.14373,3.46045,190.6489,0.01815,234.02925,277.98713,-4.32795
23462,3.999,203.06149,3.98605,225.4454,0.01768,234.02925,275.98688,-4.3309
23463,3.99923,218.05347,3.48709,195.52179,0.01783,234.02925,273.98663,-4.29381
23464,3.9991,201.88061,4.01586,235.62005,0.01704,234.02925,271.98638,-4.28537
23465,3.99922,195.26098,4.41275,195.15031,0.02261,234.02925,269.98613,-4.26687
23466,3.99928,191.38731,4.59347,199.54949,0.02302,234.02925,267.98588,-4.23718
23467,3.99908,198.06507,4.26783,198.85529,0.02146,234.02925,265.98563,-4.21245
23468,3.99902,199.38026,4.24337,187.12488,0.02268,234.02925,263.98538,-4.18939
23469,3.99899,205.82677,3.97276,183.53353,0.02165,234.02925,261.98513,-4.1619
23470,3.99918,195.21845,4.36838,210.71624,0.02073,234.02925,259.98488,-4.15953
23471,3.99908,196.23048,4.34043,203.44976,0.02133,234.02925,257.98462,-4.13833
23472,3.99896,206.56767,3.92919,188.10315,0.02089,234.02925,255.98438,-4.1139
23473,3.99909,196.54635,4.34488,196.9445,0.02206,234.02925,253.98413,-4.11414
23474,3.99916,202.07498,4.09897,195.08381,0.02101,234.02925,251.98388,-4.09909
23475,3.999,201.90344,4.08937,201.32534,0.02031,234.02925,249.98363,-4.08364
23476,3.99911,193.50325,4.44592,212.72466,0.0209,234.02925,247.98338,-4.06168
23477,3.99919,194.73793,4.38855,211.78015,0.02072,234.02925,245.98313,-4.04741
23478,3.99928,194.99831,4.36798,214.85649,0.02033,234.02925,243.98288,-4.03542
23479,3.99918,197.10387,4.27473,212.63705,0.0201,234.02925,241.98263,-4.02262
23480,3.99918,199.05172,4.19277,210.01605,0.01996,234.02925,239.98238,-4.01132
23481,3.9991,211.4438,3.73547,189.33988,0.01973,234.02925,237.98213,-3.98687
23482,3.99926,205.42667,3.92269,209.65573,0.01871,234.02925,235.98187,-3.98736
23483,3.99912,203.26172,4.01826,206.72676,0.01944,234.02925,233.98163,-3.97172
23484,3.9992,198.64784,4.21506,208.41571,0.02022,234.02925,231.98138,-3.9545
23485,3.9992,206.41281,3.88028,211.01293,0.01839,234.02925,229.98113,-3.93318
23486,3.99918,215.18042,3.57098,202.85945,0.0176,234.02925,227.98087,-3.91229
23487,3.99917,195.82591,4.2978,227.70029,0.01887,234.02925,225.98063,-3.91626
23488,3.99922,197.46501,4.22185,228.18968,0.0185,234.02925,223.98038,-3.91266
23489,3.99938,201.10632,4.08993,215.40739,0.01899,234.02925,221.98013,-3.90481
23490,3.9994,209.27812,3.79075,200.95925,0.01886,234.02925,219.97988,-3.88408
23491,3.99839,202.34561,4.01976,223.09134,0.01802,234.02925,217.97963,-3.89432
23492,3.9992,198.06401,4.20552,223.33463,0.01883,234.02925,215.97938,-3.88317
23493,3.9992,196.60806,4.33115,200.55726,0.0216,234.02925,213.97913,-3.86536
23494,3.99912,198.26676,4.24333,204.25914,0.02077,234.02925,211.97888,-3.85172
23495,3.99905,198.44716,4.19186,221.70334,0.01891,234.02925,209.97863,-3.83125
23496,3.99931,199.48412,4.17058,211.24354,0.01974,234.02925,207.97838,-3.80453
23497,3.99915,197.2293,4.23769,225.77851,0.01877,234.02925,205.97812,-3.78572
23498,3.9993,203.13909,3.99677,218.73309,0.01827,234.02925,203.97788,-3.75902
23499,3.99915,196.7707,4.29261,211.67069,0.02028,234.02925,201.97763,-3.73707
23500,3.99903,201.50139,4.0788,212.68415,0.01918,234.02925,199.97738,-3.719
23501,3.99918,201.13975,4.16643,186.29033,0.02237,234.02925,197.97713,-3.70462
23502,3.99895,210.45097,3.78246,185.60022,0.02038,234.02925,195.97688,-3.68705
23503,3.99903,204.56367,3.96859,204.82894,0.01938,234.02925,193.97663,-3.67739
23504,3.99901,202.39747,4.06869,201.10969,0.02023,234.02925,191.97638,-3.66514
23505,3.99907,199.68958,4.15987,211.78457,0.01964,234.02925,189.97613,-3.64733
23506,3.99908,202.0279,4.0749,204.93566,0.01988,234.02925,187.97588,-3.63025
23507,3.99912,197.67916,4.26476,206.30347,0.02067,234.02925,185.97563,-3.61995
23508,3.99912,200.47454,4.13573,207.57795,0.01992,234.02925,183.97537,-3.60066
23509,3.99917,199.21353,4.17696,213.49552,0.01956,234.02925,181.97513,-3.5887
23510,3.9992,208.74287,3.80347,204.4135,0.01861,234.02925,179.97488,-3.57548
23511,3.9992,210.45441,3.72191,212.7199,0.0175,234.02925,177.97463,-3.5359
23512,3.99916,200.49564,4.10266,221.43255,0.01853,234.02925,175.97437,-3.5188
23513,3.9991,196.46051,4.32547,204.88815,0.02111,234.02925,173.97413,-3.5199
23514,3.99893,205.28258,3.98862,185.81344,0.02147,234.02925,171.97388,-3.5033
23515,3.99871,205.61324,3.93645,200.17647,0.01966,234.02925,169.97363,-3.49659
23516,3.99886,202.55158,4.08938,191.06462,0.0214,234.02925,167.97338,-3.48189
23517,3.99916,193.56583,4.48224,199.53813,0.02246,234.02925,165.97313,-3.47344
23518,3.9988,201.56829,4.09401,205.071,0.01996,234.02925,163.97288,-3.45802
23519,3.99904,196.17586,4.35799,198.40745,0.02196,234.02925,161.97262,-3.44528
23520,3.99906,197.9656,4.27272,198.75229,0.0215,234.02925,159.97238,-3.4285
23521,3.99932,193.28317,4.52834,190.28181,0.0238,234.02925,157.97213,-3.4147
23522,3.99909,208.45689,3.84178,192.69584,0.01994,234.02925,155.97188,-3.38953
23523,3.99914,194.24644,4.43097,205.22493,0.02159,234.02925,153.97162,-3.38312
23524,3.99909,220.51958,3.42347,186.55301,0.01835,234.02925,151.97138,-3.34681
23525,3.99906,198.40957,4.19914,219.24799,0.01915,234.02925,149.97113,-3.35245
23526,3.99894,191.30171,4.53823,219.04402,0.02072,234.02925,147.97088,-3.33009
23527,3.99916,199.41656,4.20929,197.74947,0.02129,234.02925,145.97063,-3.3267
23528,3.99891,211.18493,3.75139,186.79086,0.02008,234.02925,143.97038,-3.30977
23529,3.99909,202.0119,4.07387,205.63259,0.01981,234.02925,141.97013,-3.29998
23530,3.99909,202.85758,4.01149,217.19969,0.01847,234.02925,139.96988,-3.29559
23531,3.99909,201.50587,4.09589,205.53471,0.01993,234.02925,137.96963,-3.2845
23532,3.9987,204.13686,3.98527,205.05962,0.01943,234.02925,135.96938,-3.27531
23533,3.99891,210.65665,3.7656,189.10609,0.01991,234.02925,133.96913,-3.24834
23534,3.99916,193.78681,4.48427,195.55683,0.02293,234.02925,131.96887,-3.25719
23535,3.99925,200.10106,4.10044,230.78909,0.01777,234.02925,129.96863,-3.2408
23536,3.9993,209.77582,3.7452,213.81494,0.01752,234.02925,127.96838,-3.21204
23537,3.99921,198.33945,4.18074,229.12906,0.01825,234.02925,125.96813,-3.20444
23538,3.99939,198.61496,4.18455,221.80324,0.01887,234.02925,123.96787,-3.18598
23539,3.99912,213.78692,3.61523,205.2809,0.01761,234.02925,121.96763,-3.14917
23540,3.99938,172.226,5.66175,228.34193,0.0248,234.02925,119.96738,-3.1468
23541,3.99936,200.21127,4.11964,219.40501,0.01878,234.02925,117.96713,-3.10097
23542,3.99917,200.81472,4.1299,204.03181,0.02024,234.02925,115.96688,-3.08681
23543,3.99904,201.22489,4.13247,196.33426,0.02105,234.02925,113.96663,-3.0628
23544,3.99887,213.01442,3.66959,192.51493,0.01906,234.02925,111.96638,-3.04068
23545,3.99896,201.8,4.10362,197.64317,0.02076,234.02925,109.96612,-3.03235
23546,3.99902,212.12945,3.71179,188.5092,0.01969,234.02925,107.96588,-3.01388
23547,3.99913,198.8066,4.22737,201.12664,0.02102,234.02925,105.96563,-3.01972
23548,3.99924,206.06273,3.92758,196.62854,0.01997,234.02925,103.96538,-2.99425
23549,3.99911,203.44641,3.97701,222.08169,0.01791,234.02925,101.96512,-2.988
23550,3.99909,201.39742,4.12149,197.587,0.02086,234.02925,99.96488,-2.99291
23551,3.99928,199.83928,4.17852,202.02085,0.02068,234.02925,97.96463,-2.97199
23552,3.99922,200.23853,4.16044,202.10392,0.02059,234.02925,95.96438,-2.95724
23553,3.99901,204.09798,3.97268,211.39915,0.01879,234.02925,93.96413,-2.9443
23554,3.99899,201.55651,4.11274,198.1993,0.02075,234.02925,91.96388,-2.91985
23555,3.99879,201.30397,4.09677,208.57299,0.01964,234.02925,89.96363,-2.89724
23556,3.99911,195.54155,4.36319,206.98119,0.02108,234.02925,87.96337,-2.87638
23557,3.99909,204.03045,4.00037,200.86737,0.01992,234.02925,85.96313,-2.85455
23558,3.99893,208.09739,3.87479,185.47796,0.02089,234.02925,83.96288,-2.84413
23559,3.9989,211.41946,3.74971,183.99513,0.02038,234.02925,81.96263,-2.83776
23560,3.99898,201.06146,4.12169,202.94922,0.02031,234.02925,79.96237,-2.84451
23561,3.99909,205.29496,3.91807,214.1957,0.01829,234.02925,77.96213,-2.83682
23562,3.99918,209.84515,3.75795,206.06736,0.01824,234.02925,75.96188,-2.83154
23563,3.99933,202.51189,4.02068,219.7999,0.01829,234.02925,73.96163,-2.83555
23564,3.99927,204.01203,3.99093,205.13471,0.01946,234.02925,71.96137,-2.83129
23565,3.99947,193.84059,4.40277,223.14068,0.01973,234.02925,69.96113,-2.83604
23566,3.99922,204.67446,3.92798,221.67765,0.01772,234.02925,67.96088,-2.80655
23567,3.99932,203.44066,3.99985,211.55244,0.01891,234.02925,65.96063,-2.79208
23568,3.99916,201.94121,4.05403,215.40031,0.01882,234.02925,63.96038,-2.77343
23569,3.99931,202.27525,4.05478,208.97504,0.0194,234.02925,61.96013,-2.74672
23570,3.99924,210.89991,3.73389,198.84547,0.01878,234.02925,59.95988,-2.70958
23571,3.99918,192.8658,4.50915,202.1333,0.02231,234.02925,57.95962,-2.70547
23572,3.99916,205.23039,3.91794,215.53258,0.01818,234.02925,55.95938,-2.6693
23573,3.99885,205.89258,3.89448,213.90805,0.01821,234.02925,53.95913,-2.64507
23574,3.99892,207.80937,3.84855,200.34988,0.01921,234.02925,51.95888,-2.62309
23575,3.99901,222.41412,3.35421,190.60613,0.0176,234.02925,49.95862,-2.58634
23576,3.99885,197.85456,4.25492,206.83647,0.02057,234.02925,47.95838,-2.58608
23577,3.99898,197.29751,4.3009,199.71562,0.02154,234.02925,45.95813,-2.57318
23578,3.99878,202.9232,4.08307,187.71884,0.02175,234.02925,43.95788,-2.5536
23579,3.99924,199.53385,4.23495,187.62755,0.02257,234.02925,41.95763,-2.53961
23580,3.99858,204.10505,4.02466,190.33882,0.02114,234.02925,39.95738,-2.52163
23581,3.99887,204.86971,4.00549,185.93329,0.02154,234.02925,37.95713,-2.50266
23582,3.99891,202.49859,4.09919,188.53971,0.02174,234.02925,35.95687,-2.48927
23583,3.99892,199.864,4.17016,204.5782,0.02038,234.02925,33.95663,-2.47189
23584,3.99907,197.4062,4.29501,200.0293,0.02147,234.02925,31.95638,-2.45387
23585,3.99894,223.82351,3.33985,176.08207,0.01897,234.02925,29.95613,-2.402
23586,3.99903,198.04901,4.26148,201.29658,0.02117,234.02925,27.95587,-2.42117
23587,3.999,197.86922,4.25596,206.26969,0.02063,234.02925,25.95563,-2.40888
23588,3.99911,199.71104,4.18291,202.44008,0.02066,234.02925,23.95538,-2.39154
