Repository: edrossi93/mecanano-ml-nanomechanics-tutorial

File: data/nanoindent_maps/Duplex Steel 2um.csv (part 46 of 77)
Index,Load,Depth,HARDNESS,MODULUS,H/E,X Position,Y Position,Z Position
Integer,mN,nm,GPa,GPa,None,µm,µm,µm
23589,3.99891,201.86149,4.09683,199.14248,0.02057,234.02925,21.95513,-2.37656
23590,3.99898,207.0147,3.90346,190.94619,0.02044,234.02925,19.95487,-2.34855
23591,3.99895,200.33651,4.13099,211.89786,0.0195,234.02925,17.95463,-2.32359
23592,3.99906,200.35159,4.12119,215.85506,0.01909,234.02925,15.95438,-2.30778
23593,3.99914,203.32555,4.0416,196.41693,0.02058,234.02925,13.95413,-2.30399
23594,3.99906,212.28285,3.70354,189.58641,0.01953,234.02925,11.95388,-2.27592
23595,3.99899,199.68769,4.21341,192.14267,0.02193,234.02925,9.95363,-2.27189
23596,3.99894,204.39218,3.98625,200.42558,0.01989,234.02925,7.95338,-2.25383
23597,3.99924,206.4818,3.92136,192.43037,0.02038,234.02925,5.95312,-2.21498
23598,3.99905,197.21956,4.27579,210.09524,0.02035,234.02925,3.95288,-2.2193
23599,3.99906,197.51991,4.26731,208.06044,0.02051,234.02925,1.95263,-2.20399
23600,3.99892,204.32617,4.01824,189.45269,0.02121,234.02925,0,-2.19238
23601,3.99918,204.42383,3.9499,215.86322,0.0183,236.0295,397.9545,-5.24754
23602,3.99931,204.66896,3.94764,212.31374,0.01859,236.0295,395.95425,-5.22516
23603,3.99925,200.5698,4.11994,212.41326,0.0194,236.0295,393.954,-5.20646
23604,3.99939,200.22719,4.07878,239.46346,0.01703,236.0295,391.95375,-5.18711
23605,3.99902,201.19353,4.11193,204.5175,0.02011,236.0295,389.9535,-5.1609
23606,3.99898,196.03209,4.32006,214.32133,0.02016,236.0295,387.95325,-5.15599
23607,3.99903,200.80514,4.13801,201.04861,0.02058,236.0295,385.953,-5.13453
23608,3.99903,201.94163,4.05978,212.77906,0.01908,236.0295,383.95275,-5.09855
23609,3.99933,203.06604,3.99633,220.41997,0.01813,236.0295,381.9525,-5.0799
23610,3.99905,203.45747,3.97714,221.75726,0.01793,236.0295,379.99988,-5.0583
23611,3.9992,202.70532,4.01153,220.24455,0.01821,236.0295,377.99963,-5.03749
23612,3.99923,194.10957,4.42134,210.94503,0.02096,236.0295,375.99938,-5.02748
23613,3.99898,196.46265,4.32244,205.87424,0.021,236.0295,373.99913,-5.01367
23614,3.99895,197.23455,4.30617,198.92074,0.02165,236.0295,371.99888,-4.99665
23615,3.99919,205.87926,3.94697,192.00934,0.02056,236.0295,369.99863,-4.97987
23616,3.99926,193.48145,4.50085,195.22698,0.02305,236.0295,367.99838,-4.98237
23617,3.9992,207.94249,3.85804,194.34007,0.01985,236.0295,365.99813,-4.95919
23618,3.99928,197.00586,4.23115,233.64626,0.01811,236.0295,363.99788,-4.96574
23619,3.99923,190.83027,4.54303,226.43799,0.02006,236.0295,361.99762,-4.94984
23620,3.99976,117.45378,14.06003,239.48896,0.05871,236.0295,359.99738,-4.92624
23621,3.99928,219.78798,3.42426,198.34058,0.01726,236.0295,357.99713,-4.89467
23622,3.99916,208.36002,3.82681,200.56726,0.01908,236.0295,355.99688,-4.88919
23623,3.99921,211.25625,3.72784,195.59535,0.01906,236.0295,353.99663,-4.86712
23624,3.9991,199.37466,4.14436,224.68159,0.01845,236.0295,351.99638,-4.87265
23625,3.9992,202.99504,4.0213,210.24189,0.01913,236.0295,349.99613,-4.86084
23626,3.99902,198.72232,4.19982,213.04906,0.01971,236.0295,347.99588,-4.85478
23627,3.99892,192.23964,4.48301,222.11427,0.02018,236.0295,345.99563,-4.84719
23628,3.99908,185.77,4.86032,210.71173,0.02307,236.0295,343.99538,-4.85169
23629,3.99924,205.1474,3.97926,191.24232,0.02081,236.0295,341.99513,-4.8224
23630,3.99913,209.28302,3.81873,189.08283,0.0202,236.0295,339.99487,-4.7971
23631,3.99917,192.91296,4.47029,214.47806,0.02084,236.0295,337.99463,-4.813
23632,3.99909,198.61447,4.18693,220.59647,0.01898,236.0295,335.99438,-4.77363
23633,3.99908,204.41657,4.01172,190.47429,0.02106,236.0295,333.99413,-4.7479
23634,3.99891,205.52121,3.96664,190.06103,0.02087,236.0295,331.99387,-4.74209
23635,3.99896,212.03464,3.71904,186.97424,0.01989,236.0295,329.99363,-4.71333
23636,3.99864,203.06578,4.05145,196.6471,0.0206,236.0295,327.99338,-4.70604
23637,3.99913,204.48929,3.93977,219.46231,0.01795,236.0295,325.99313,-4.68056
23638,3.99911,202.30469,4.0005,234.40459,0.01707,236.0295,323.99288,-4.66224
23639,3.99924,200.7917,4.07451,228.95379,0.0178,236.0295,321.99263,-4.64227
23640,3.99919,195.48981,4.3763,203.32479,0.02152,236.0295,319.99238,-4.63239
23641,3.99901,190.16327,4.61227,213.6044,0.02159,236.0295,317.99213,-4.61531
23642,3.99939,191.99453,4.54831,203.81636,0.02232,236.0295,315.99188,-4.59721
23643,3.99907,199.31003,4.23043,192.23215,0.02201,236.0295,313.99163,-4.59434
23644,3.99939,201.27411,4.1152,202.06472,0.02037,236.0295,311.99138,-4.59289
23645,3.99918,205.1619,3.95481,200.41973,0.01973,236.0295,309.99112,-4.56657
23646,3.999,203.24012,4.02196,205.49934,0.01957,236.0295,307.99088,-4.54645
23647,3.99916,203.89249,3.98532,209.61663,0.01901,236.0295,305.99063,-4.52426
23648,3.99914,196.18422,4.28163,227.50502,0.01882,236.0295,303.99038,-4.50784
23649,3.99935,217.90496,3.49225,195.50367,0.01786,236.0295,301.99013,-4.47672
23650,3.99903,201.70375,4.07805,209.3159,0.01948,236.0295,299.98988,-4.48222
23651,3.99895,210.01294,3.74832,207.55087,0.01806,236.0295,297.98963,-4.46446
23652,3.99893,210.61993,3.72913,205.83016,0.01812,236.0295,295.98938,-4.44779
23653,3.99899,209.50078,3.7956,194.96295,0.01947,236.0295,293.98913,-4.42994
23654,3.999,197.68174,4.26876,204.73807,0.02085,236.0295,291.98888,-4.41833
23655,3.99882,212.64006,3.66453,201.07493,0.01822,236.0295,289.98863,-4.39627
23656,3.99898,199.69852,4.21568,191.23653,0.02204,236.0295,287.98837,-4.3985
23657,3.99901,205.493,3.89583,221.24576,0.01761,236.0295,285.98813,-4.38381
23658,3.99913,200.67902,4.13665,203.70957,0.02031,236.0295,283.98788,-4.38785
23659,3.99906,212.17416,3.68418,199.92759,0.01843,236.0295,281.98763,-4.36187
23660,3.9991,200.86385,4.08997,219.93991,0.0186,236.0295,279.98737,-4.36892
23661,3.99928,200.97149,4.07076,227.01716,0.01793,236.0295,277.98713,-4.36106
23662,3.9991,200.06977,4.12878,217.93685,0.01894,236.0295,275.98688,-4.34534
23663,3.99926,199.25762,4.17803,212.29119,0.01968,236.0295,273.98663,-4.32335
23664,3.9992,199.93264,4.14485,213.64316,0.0194,236.0295,271.98638,-4.2986
23665,3.9992,204.53585,4.00253,192.0295,0.02084,236.0295,269.98613,-4.27469
23666,3.99879,198.90228,4.21178,205.09239,0.02054,236.0295,267.98588,-4.24649
23667,3.99886,198.42312,4.22808,207.16753,0.02041,236.0295,265.98563,-4.228
23668,3.99917,193.23267,4.52549,191.73798,0.0236,236.0295,263.98538,-4.21069
23669,3.99911,202.55839,4.09737,188.35873,0.02175,236.0295,261.98513,-4.18371
23670,3.99923,195.70554,4.34692,210.09896,0.02069,236.0295,259.98488,-4.16678
23671,3.99894,195.57902,4.35624,208.75774,0.02087,236.0295,257.98462,-4.15888
23672,3.99906,194.82676,4.39714,207.10953,0.02123,236.0295,255.98438,-4.14322
23673,3.99917,202.84937,4.07139,192.99202,0.0211,236.0295,253.98413,-4.12399
23674,3.99883,208.77886,3.81805,197.17736,0.01936,236.0295,251.98388,-4.11459
23675,3.99905,199.13064,4.21089,201.73255,0.02087,236.0295,249.98363,-4.09919
23676,3.99925,189.75136,4.63497,213.32544,0.02173,236.0295,247.98338,-4.07806
23677,3.99904,193.2512,4.44114,219.08182,0.02027,236.0295,245.98313,-4.06396
23678,3.99911,199.46941,4.21326,195.54358,0.02155,236.0295,243.98288,-4.04864
23679,3.99924,197.66182,4.27159,204.1585,0.02092,236.0295,241.98263,-4.03704
23680,3.99916,197.74747,4.23013,218.80656,0.01933,236.0295,239.98238,-4.02341
23681,3.99911,200.59242,4.14171,203.22196,0.02038,236.0295,237.98213,-4.00862
23682,3.99904,206.83987,3.89294,197.88875,0.01967,236.0295,235.98187,-3.99974
23683,3.99903,209.69189,3.79476,192.28651,0.01973,236.0295,233.98163,-3.981
23684,3.99921,203.04771,3.9964,220.68925,0.01811,236.0295,231.98138,-3.96087
23685,3.99906,197.00152,4.3058,202.84057,0.02123,236.0295,229.98113,-3.95883
23686,3.99949,201.12456,4.08485,217.38043,0.01879,236.0295,227.98087,-3.94714
23687,3.99915,198.89978,4.16239,226.03962,0.01841,236.0295,225.98063,-3.93425
23688,3.99936,207.43955,3.84818,207.20031,0.01857,236.0295,223.98038,-3.92406
23689,3.99931,196.72294,4.24928,231.12617,0.01839,236.0295,221.98013,-3.92943
23690,3.99922,197.22608,4.25389,218.82841,0.01944,236.0295,219.97988,-3.91727
23691,3.99913,179.05509,5.37996,186.48762,0.02885,236.0295,217.97963,-3.90229
23692,3.99937,203.36324,4.00279,211.70726,0.01891,236.0295,215.97938,-3.90195
23693,3.99905,200.9883,4.13156,200.46401,0.02061,236.0295,213.97913,-3.8813
23694,3.99934,196.50376,4.27592,223.63447,0.01912,236.0295,211.97888,-3.86654
23695,3.99925,268.86144,2.3021,157.71875,0.0146,236.0295,209.97863,-3.77916
23696,3.99942,196.27934,4.29567,219.70482,0.01955,236.0295,207.97838,-3.82331
23697,3.99897,199.20733,4.15894,221.28987,0.01879,236.0295,205.97812,-3.79922
23698,3.99912,204.32096,3.95969,213.21065,0.01857,236.0295,203.97788,-3.77284
23699,3.99885,197.70629,4.25074,211.0256,0.02014,236.0295,201.97763,-3.75032
23700,3.999,203.80514,4.03245,192.25671,0.02097,236.0295,199.97738,-3.72968
23701,3.99899,205.79724,3.92925,200.1987,0.01963,236.0295,197.97713,-3.71642
23702,3.99908,200.44229,4.11199,218.18898,0.01885,236.0295,195.97688,-3.70321
23703,3.99916,202.51905,4.04475,208.77221,0.01937,236.0295,193.97663,-3.69188
23704,3.99895,203.81105,3.99768,205.64739,0.01944,236.0295,191.97638,-3.6766
23705,3.99913,200.73033,4.09983,218.08285,0.0188,236.0295,189.97613,-3.66153
23706,3.99914,198.63552,4.19635,216.15721,0.01941,236.0295,187.97588,-3.6475
23707,3.99909,199.14052,4.19306,208.29031,0.02013,236.0295,185.97563,-3.63275
23708,3.99896,198.97996,4.19873,208.82941,0.02011,236.0295,183.97537,-3.61756
23709,3.99904,199.56006,4.16313,212.78874,0.01956,236.0295,181.97513,-3.60223
23710,3.99932,219.35477,3.44937,192.7231,0.0179,236.0295,179.97488,-3.56772
23711,3.99931,204.58147,3.94154,216.87175,0.01817,236.0295,177.97463,-3.55631
23712,3.99885,208.1649,3.83596,199.74569,0.0192,236.0295,175.97437,-3.53298
23713,3.99912,204.6279,3.98962,195.36859,0.02042,236.0295,173.97413,-3.53726
23714,3.99909,202.23078,4.07176,202.73217,0.02008,236.0295,171.97388,-3.52837
23715,3.9989,205.23689,3.95036,200.85675,0.01967,236.0295,169.97363,-3.51175
23716,3.99926,204.24094,4.00354,196.27591,0.0204,236.0295,167.97338,-3.49399
23717,3.99905,199.48588,4.17602,208.90459,0.01999,236.0295,165.97313,-3.48569
23718,3.99917,201.79857,4.08589,204.52494,0.01998,236.0295,163.97288,-3.47193
23719,3.99913,197.98816,4.24978,206.597,0.02057,236.0295,161.97262,-3.45692
23720,3.99909,194.42181,4.38679,218.16737,0.02011,236.0295,159.97238,-3.44335
23721,3.99888,198.69168,4.2457,196.48024,0.02161,236.0295,157.97213,-3.42554
23722,3.99927,212.93637,3.68395,187.79571,0.01962,236.0295,155.97188,-3.40089
23723,3.99924,198.36864,4.26449,195.32843,0.02183,236.0295,153.97162,-3.397
23724,3.99916,197.22679,4.29632,202.51835,0.02121,236.0295,151.97138,-3.38223
23725,3.99935,197.99912,4.22291,217.14258,0.01945,236.0295,149.97113,-3.36909
23726,3.99882,169.16766,6.18664,177.85984,0.03478,236.0295,147.97088,-3.34428
23727,3.9992,194.00359,4.45817,200.27156,0.02226,236.0295,145.97063,-3.3459
23728,3.99895,211.27971,3.73568,191.73486,0.01948,236.0295,143.97038,-3.31759
23729,3.99908,207.6578,3.86041,197.91885,0.01951,236.0295,141.97013,-3.31443
23730,3.999,207.86269,3.87696,188.14794,0.02061,236.0295,139.96988,-3.30392
23731,3.99883,213.66185,3.67505,180.55435,0.02035,236.0295,137.96963,-3.279
23732,3.99892,205.37374,3.97882,187.8954,0.02118,236.0295,135.96938,-3.27977
23733,3.99901,202.80994,4.04921,201.84041,0.02006,236.0295,133.96913,-3.27755
23734,3.99894,212.58201,3.69265,189.4659,0.01949,236.0295,131.96887,-3.2491
23735,3.99933,198.81424,4.17734,221.03337,0.0189,236.0295,129.96863,-3.24886
23736,3.99914,202.02728,4.01686,231.79965,0.01733,236.0295,127.96838,-3.23192
23737,3.99923,197.37662,4.23918,222.18988,0.01908,236.0295,125.96813,-3.21632
23738,3.99931,198.87153,4.16276,226.5434,0.01838,236.0295,123.96787,-3.19841
23739,3.99925,200.65352,4.08551,226.42094,0.01804,236.0295,121.96763,-3.17366
23740,3.99904,193.71457,4.43086,214.41163,0.02067,236.0295,119.96738,-3.15619
23741,3.99917,206.84121,3.89049,198.93593,0.01956,236.0295,117.96713,-3.11022
23742,3.99934,198.30021,4.25923,198.19591,0.02149,236.0295,115.96688,-3.10006
23743,3.99894,203.87236,4.03474,190.40295,0.02119,236.0295,113.96663,-3.07696
23744,3.9991,201.47024,4.1231,195.86477,0.02105,236.0295,111.96638,-3.06328
23745,3.9991,217.66889,3.53971,177.71998,0.01992,236.0295,109.96612,-3.03423
23746,3.99901,201.38859,4.12289,197.18491,0.02091,236.0295,107.96588,-3.04069
23747,3.99908,197.78785,4.28749,196.5756,0.02181,236.0295,105.96563,-3.03592
23748,3.9991,205.66802,3.92704,203.37048,0.01931,236.0295,103.96538,-3.00994
23749,3.99913,204.82066,3.92112,222.13351,0.01765,236.0295,101.96512,-3.00118
23750,3.99917,205.17843,3.94027,206.25874,0.0191,236.0295,99.96488,-2.99512
23751,3.99928,200.63898,4.13695,204.34179,0.02025,236.0295,97.96463,-2.97729
23752,3.99907,199.97728,4.1351,216.91852,0.01906,236.0295,95.96438,-2.94951
23753,3.99914,198.52155,4.23611,202.6613,0.0209,236.0295,93.96413,-2.95135
23754,3.99884,203.83685,4.00504,202.12277,0.01981,236.0295,91.96388,-2.92753
23755,3.99873,210.23458,3.77418,192.07108,0.01965,236.0295,89.96363,-2.89872
23756,3.99921,206.15497,3.91475,200.31272,0.01954,236.0295,87.96337,-2.87548
23757,3.99905,212.2144,3.7242,182.3682,0.02042,236.0295,85.96313,-2.85652
23758,3.9992,208.05652,3.86247,190.81366,0.02024,236.0295,83.96288,-2.85434
23759,3.99893,210.42557,3.75572,196.9198,0.01907,236.0295,81.96263,-2.85161
23760,3.99914,205.9014,3.95437,188.93141,0.02093,236.0295,79.96237,-2.85335
23761,3.999,208.24384,3.826,202.84195,0.01886,236.0295,77.96213,-2.84552
23762,3.99909,203.69837,3.99815,207.50786,0.01927,236.0295,75.96188,-2.85171
23763,3.9993,201.39527,4.0848,212.20036,0.01925,236.0295,73.96163,-2.8449
23764,3.99937,204.3085,3.96421,211.50533,0.01874,236.0295,71.96137,-2.84204
23765,3.99929,201.29945,4.0886,212.32928,0.01926,236.0295,69.96113,-2.8349
23766,3.99926,220.43234,3.42239,188.52094,0.01815,236.0295,67.96088,-2.80088
23767,3.9993,201.53579,4.05447,223.27748,0.01816,236.0295,65.96063,-2.80702
23768,3.9992,201.15845,4.0803,218.63092,0.01866,236.0295,63.96038,-2.78561
23769,3.99917,200.51741,4.1058,219.56488,0.0187,236.0295,61.96013,-2.76199
23770,3.99926,214.647,3.60363,196.02283,0.01838,236.0295,59.95988,-2.72218
23771,3.99914,195.47496,4.38271,201.38914,0.02176,236.0295,57.95962,-2.72018
23772,3.99905,194.89626,4.39256,207.53046,0.02117,236.0295,55.95938,-2.68404
23773,3.99912,202.77114,4.03578,208.03557,0.0194,236.0295,53.95913,-2.65581
23774,3.99902,205.03799,3.9412,208.29106,0.01892,236.0295,51.95888,-2.6351
23775,3.99892,221.67366,3.37959,189.65144,0.01782,236.0295,49.95862,-2.59933
23776,3.99919,199.57282,4.20094,198.21308,0.02119,236.0295,47.95838,-2.60173
23777,3.99897,200.81054,4.13617,201.62115,0.02051,236.0295,45.95813,-2.58741
23778,3.99891,201.43903,4.14807,187.78687,0.02209,236.0295,43.95788,-2.56801
23779,3.9989,203.90952,4.0302,191.44115,0.02105,236.0295,41.95763,-2.55343
23780,3.99893,204.55359,3.99478,194.50586,0.02054,236.0295,39.95738,-2.53837
23781,3.99913,206.61555,3.91857,191.38808,0.02047,236.0295,37.95713,-2.51792
23782,3.99902,220.82575,3.45912,167.29674,0.02068,236.0295,35.95687,-2.48266
23783,3.99867,202.47963,4.08058,195.19005,0.02091,236.0295,33.95663,-2.48801
23784,3.99902,201.06453,4.14507,194.38556,0.02132,236.0295,31.95638,-2.46985
23785,3.99906,204.98985,3.97978,193.38847,0.02058,236.0295,29.95613,-2.4434
23786,3.99892,203.92023,4.01727,196.02412,0.02049,236.0295,27.95587,-2.43447
23787,3.99908,201.09919,4.13857,196.15227,0.0211,236.0295,25.95563,-2.42075
23788,3.99909,199.55546,4.1876,203.27755,0.0206,236.0295,23.95538,-2.40716
23789,3.99891,201.63725,4.07995,209.65291,0.01946,236.0295,21.95513,-2.39219
23790,3.99872,198.21175,4.25748,199.93918,0.02129,236.0295,19.95487,-2.37443
23791,3.99881,218.95629,3.48478,182.17197,0.01913,236.0295,17.95463,-2.32149
23792,3.99909,218.56872,3.47649,192.13412,0.01809,236.0295,15.95438,-2.30844
23793,3.99905,204.01155,4.00948,197.58376,0.02029,236.0295,13.95413,-2.31636
23794,3.99924,197.40181,4.28587,203.35963,0.02108,236.0295,11.95388,-2.30313
23795,3.99907,206.27852,3.921,195.69063,0.02004,236.0295,9.95363,-2.26696
23796,3.99931,199.06595,4.21271,202.24621,0.02083,236.0295,7.95338,-2.26128
23797,3.99934,204.88724,3.94317,210.31644,0.01875,236.0295,5.95312,-2.22825
23798,3.99899,193.41982,4.46311,208.07777,0.02145,236.0295,3.95288,-2.23285
23799,3.99907,205.28376,3.97199,191.76493,0.02071,236.0295,1.95263,-2.20963
23800,3.99895,207.584,3.89929,184.07707,0.02118,236.0295,0,-2.2
23801,3.99941,203.01259,4.02223,209.62659,0.01919,238.02975,397.9545,-5.26196
23802,3.99933,201.73403,4.06328,215.292,0.01887,238.02975,395.95425,-5.24346
23803,3.99922,207.88223,3.84083,202.6238,0.01896,238.02975,393.954,-5.21895
23804,3.99917,202.03231,4.03515,222.41733,0.01814,238.02975,391.95375,-5.20538
23805,3.99908,203.08492,4.03426,203.18841,0.01985,238.02975,389.9535,-5.18057
23806,3.99904,198.16675,4.22348,213.62223,0.01977,238.02975,387.95325,-5.17227
23807,3.99914,193.42024,4.43269,219.20114,0.02022,238.02975,385.953,-5.14862
23808,3.9991,203.22567,3.99062,219.86315,0.01815,238.02975,383.95275,-5.1138
23809,3.99919,206.47954,3.83746,232.16554,0.01653,238.02975,381.9525,-5.08899
23810,3.99904,205.8685,3.88837,217.47492,0.01788,238.02975,379.99988,-5.07026
23811,3.99925,203.39169,4.03027,199.7194,0.02018,238.02975,377.99963,-5.05464
23812,3.9992,212.89798,3.66518,196.55325,0.01865,238.02975,375.99938,-5.02549
23813,3.99918,192.94188,4.50371,202.63676,0.02223,238.02975,373.99913,-5.02687
23814,3.99903,197.54038,4.28249,202.18517,0.02118,238.02975,371.99888,-5.00952
23815,3.99901,204.1728,4.0252,189.31597,0.02126,238.02975,369.99863,-4.98982
23816,3.99894,196.07563,4.33826,206.73472,0.02098,238.02975,367.99838,-4.99355
23817,3.99933,202.83094,4.0178,214.92274,0.01869,238.02975,365.99813,-4.9811
23818,3.99909,207.50653,3.82532,216.93132,0.01763,238.02975,363.99788,-4.96602
23819,3.99924,199.72818,4.12951,224.48004,0.0184,238.02975,361.99762,-4.96484
23820,3.99913,196.6687,4.27635,220.09483,0.01943,238.02975,359.99738,-4.94546
23821,3.99917,199.62186,4.14647,218.82312,0.01895,238.02975,357.99713,-4.92872
23822,3.9992,197.79982,4.2479,210.63338,0.02017,238.02975,355.99688,-4.91329
23823,3.999,210.21063,3.76923,194.64139,0.01936,238.02975,353.99663,-4.88904
23824,3.99933,192.51493,4.49141,214.07747,0.02098,238.02975,351.99638,-4.89767
23825,3.99911,203.21062,3.99332,218.86741,0.01825,238.02975,349.99613,-4.87983
23826,3.99916,191.92403,4.48824,226.36522,0.01983,238.02975,347.99588,-4.87313
23827,3.99922,196.80625,4.34539,192.91901,0.02252,238.02975,345.99563,-4.86622
23828,3.99921,189.87857,4.64091,209.19411,0.02218,238.02975,343.99538,-4.86599
23829,3.99907,193.30607,4.48672,202.18213,0.02219,238.02975,341.99513,-4.84718
23830,3.99916,198.37246,4.21321,214.07709,0.01968,238.02975,339.99487,-4.82183
23831,3.99909,201.55117,4.09257,206.08097,0.01986,238.02975,337.99463,-4.81055
23832,3.99906,196.3625,4.30337,214.84093,0.02003,238.02975,335.99438,-4.78916
23833,3.99911,200.8314,4.14007,199.888,0.02071,238.02975,333.99413,-4.76709
23834,3.99886,201.68563,4.10411,199.25511,0.0206,238.02975,331.99387,-4.76248
23835,3.99909,204.21035,4.00938,194.48412,0.02062,238.02975,329.99363,-4.73757
23836,3.9988,214.07301,3.65467,182.63205,0.02001,238.02975,327.99338,-4.70408
23837,3.9994,216.43372,3.53356,199.93712,0.01767,238.02975,325.99313,-4.68479
23838,3.99919,211.06654,3.70562,209.43371,0.01769,238.02975,323.99288,-4.66519
23839,3.99926,202.0028,4.03318,224.03727,0.018,238.02975,321.99263,-4.65676
23840,3.99922,194.71593,4.4041,206.621,0.02131,238.02975,319.99238,-4.64869
23841,3.99916,201.70859,4.11678,194.42874,0.02117,238.02975,317.99213,-4.61651
23842,3.99924,195.4725,4.395,197.48286,0.02226,238.02975,315.99188,-4.61207
23843,3.99913,210.55545,3.75627,194.65118,0.0193,238.02975,313.99163,-4.59653
23844,3.99929,218.41016,3.47661,194.80794,0.01785,238.02975,311.99138,-4.57283
23845,3.99916,208.39974,3.78522,220.05723,0.0172,238.02975,309.99112,-4.56824
23846,3.99921,200.83366,4.14135,199.42656,0.02077,238.02975,307.99088,-4.55926
23847,3.9993,220.55951,3.42205,186.70332,0.01833,238.02975,305.99063,-4.52446
23848,3.99934,197.75312,4.21016,227.66465,0.01849,238.02975,303.99038,-4.52204
23849,3.99913,204.22034,3.97531,208.06124,0.01911,238.02975,301.99013,-4.50703
23850,3.99901,204.18624,3.98832,203.08491,0.01964,238.02975,299.98988,-4.49506
23851,3.99902,207.26259,3.86341,203.29861,0.019,238.02975,297.98963,-4.47818
23852,3.99885,208.12789,3.83377,201.32847,0.01904,238.02975,295.98938,-4.46164
23853,3.99873,215.87109,3.61176,174.20343,0.02073,238.02975,293.98913,-4.43022
23854,3.99903,195.37468,4.38603,201.85016,0.02173,238.02975,291.98888,-4.43026
23855,3.99906,204.80014,3.94428,211.28119,0.01867,238.02975,289.98863,-4.4174
23856,3.99907,196.70148,4.31055,206.15809,0.02091,238.02975,287.98837,-4.40623
23857,3.99882,222.43381,3.35062,192.06304,0.01745,238.02975,285.98813,-4.38353
23858,3.9991,203.92159,3.99108,206.57494,0.01932,238.02975,283.98788,-4.40044
23859,3.99936,200.56293,4.11278,215.67273,0.01907,238.02975,281.98763,-4.38715
23860,3.99922,198.22998,4.18058,231.55554,0.01805,238.02975,279.98737,-4.38476
23861,3.99933,201.98429,4.04933,216.7909,0.01868,238.02975,277.98713,-4.37489
23862,3.99904,206.0908,3.88664,213.99134,0.01816,238.02975,275.98688,-4.35342
23863,3.99938,199.67487,4.14483,218.6281,0.01896,238.02975,273.98663,-4.33722
23864,3.99925,198.44063,4.19618,220.02884,0.01907,238.02975,271.98638,-4.31491
23865,3.99919,215.75072,3.56072,198.01991,0.01798,238.02975,269.98613,-4.2724
23866,3.9991,188.5987,4.66989,222.16765,0.02102,238.02975,267.98588,-4.26977
23867,3.99916,201.03329,4.14377,195.37654,0.02121,238.02975,265.98563,-4.23834
23868,3.99919,186.92219,4.83555,199.47966,0.02424,238.02975,263.98538,-4.22983
23869,3.99916,193.96252,4.46316,199.32379,0.02239,238.02975,261.98513,-4.20923
23870,3.99903,208.63353,3.82655,196.06985,0.01952,238.02975,259.98488,-4.17191
23871,3.99919,191.30845,4.58986,201.81623,0.02274,238.02975,257.98462,-4.17741
23872,3.99911,190.18722,4.625,209.05378,0.02212,238.02975,255.98438,-4.16045
23873,3.99901,201.87808,4.1223,189.92176,0.02171,238.02975,253.98413,-4.14136
23874,3.9989,221.64807,3.40793,176.83213,0.01927,238.02975,251.98388,-4.11808
23875,3.99903,207.96633,3.83564,203.37612,0.01886,238.02975,249.98363,-4.10536
23876,3.99901,201.15309,4.14928,191.6055,0.02166,238.02975,247.98338,-4.07916
23877,3.99923,202.3636,4.05181,208.60351,0.01942,238.02975,245.98313,-4.0716
23878,3.99933,193.11396,4.45079,218.11149,0.02041,238.02975,243.98288,-4.05361
23879,3.99924,195.01536,4.38159,209.48071,0.02092,238.02975,241.98263,-4.04388
23880,3.99926,214.53057,3.58631,206.7695,0.01734,238.02975,239.98238,-4.01992
23881,3.9992,210.8397,3.75336,191.38712,0.01961,238.02975,237.98213,-4.01302
23882,3.99917,208.21563,3.84558,195.01794,0.01972,238.02975,235.98187,-4.01147
23883,3.9993,203.51285,3.98513,216.92514,0.01837,238.02975,233.98163,-4.00016
23884,3.99917,201.49522,4.05315,224.68355,0.01804,238.02975,231.98138,-3.9831
23885,3.99914,196.95078,4.27936,213.57721,0.02004,238.02975,229.98113,-3.97712
23886,3.99916,199.69382,4.13845,220.99914,0.01873,238.02975,227.98087,-3.96213
23887,3.99929,194.29454,4.38238,222.47079,0.0197,238.02975,225.98063,-3.95521
23888,3.99918,198.91138,4.18999,213.6847,0.01961,238.02975,223.98038,-3.95066
23889,3.99928,198.79637,4.17935,220.47197,0.01896,238.02975,221.98013,-3.94787
23890,3.99924,197.27978,4.23477,226.11302,0.01873,238.02975,219.97988,-3.93672
23891,3.9992,178.93001,5.23378,221.4447,0.02363,238.02975,217.97963,-3.93055
23892,3.99918,217.89704,3.47301,205.78835,0.01688,238.02975,215.97938,-3.90231
23893,3.99938,198.92621,4.16846,222.82459,0.01871,238.02975,213.97913,-3.90407
23894,3.99928,200.31665,4.14484,206.79367,0.02004,238.02975,211.97888,-3.88119
23895,3.99928,209.49481,3.76371,209.76418,0.01794,238.02975,209.97863,-3.85582
23896,3.99903,196.45485,4.29867,214.98269,0.02,238.02975,207.97838,-3.84329
23897,3.99896,196.71801,4.26137,225.50471,0.0189,238.02975,205.97812,-3.81918
23898,3.99924,202.64568,4.01358,220.4772,0.0182,238.02975,203.97788,-3.78966
23899,3.99905,197.03783,4.27089,215.30338,0.01984,238.02975,201.97763,-3.76671
23900,3.99899,203.37028,4.00674,209.64679,0.01911,238.02975,199.97738,-3.74733
23901,3.999,202.27939,4.06438,204.79579,0.01985,238.02975,197.97713,-3.73413
23902,3.99897,212.52237,3.65832,206.33233,0.01773,238.02975,195.97688,-3.70313
23903,3.99895,205.14579,3.95409,200.87598,0.01968,238.02975,193.97663,-3.70452
23904,3.99882,202.60835,4.03009,213.33076,0.01889,238.02975,191.97638,-3.69428
23905,3.99899,213.90857,3.63846,192.01778,0.01895,238.02975,189.97613,-3.66231
23906,3.9991,196.45971,4.30118,213.94207,0.0201,238.02975,187.97588,-3.66678
23907,3.99916,198.36984,4.21132,214.9032,0.0196,238.02975,185.97563,-3.64893
23908,3.99923,193.58564,4.43313,216.00463,0.02052,238.02975,183.97537,-3.63497
23909,3.99907,199.2362,4.16342,218.79009,0.01903,238.02975,181.97513,-3.61501
23910,3.99902,197.68977,4.25553,209.54572,0.02031,238.02975,179.97488,-3.60266
23911,3.99906,198.94615,4.1811,216.70276,0.01929,238.02975,177.97463,-3.58454
23912,3.99909,214.43388,3.60171,200.51667,0.01796,238.02975,175.97437,-3.55206
23913,3.99897,204.0498,3.9931,203.43132,0.01963,238.02975,173.97413,-3.55561
23914,3.99902,203.59171,4.01199,203.5462,0.01971,238.02975,171.97388,-3.54232
23915,3.99905,194.27753,4.41162,211.42116,0.02087,238.02975,169.97363,-3.52736
23916,3.999,197.83187,4.26565,203.36232,0.02098,238.02975,167.97338,-3.51722
23917,3.99907,211.69021,3.70506,198.50583,0.01866,238.02975,165.97313,-3.49277
23918,3.99911,195.50284,4.37032,205.13361,0.0213,238.02975,163.97288,-3.48811
23919,3.9994,197.53771,4.29473,198.18845,0.02167,238.02975,161.97262,-3.47098
23920,3.99922,198.05164,4.24374,207.82235,0.02042,238.02975,159.97238,-3.45753
23921,3.99918,205.17237,3.98966,187.14312,0.02132,238.02975,157.97213,-3.43783
23922,3.9992,198.39305,4.24718,200.83244,0.02115,238.02975,155.97188,-3.43335
23923,3.99912,200.33808,4.1645,198.9524,0.02093,238.02975,153.97162,-3.41555
23924,3.99914,200.13504,4.16782,201.03816,0.02073,238.02975,151.97138,-3.4019
23925,3.9993,198.24294,4.18671,228.37702,0.01833,238.02975,149.97113,-3.38409
23926,3.9991,196.87726,4.26716,219.90942,0.0194,238.02975,147.97088,-3.3702
23927,3.9992,197.69945,4.25334,210.309,0.02022,238.02975,145.97063,-3.35919
23928,3.99933,195.35507,4.38814,201.59001,0.02177,238.02975,143.97038,-3.35149
23929,3.9988,206.79765,3.91188,190.99205,0.02048,238.02975,141.97013,-3.33241
23930,3.99915,206.00916,3.94731,189.89378,0.02079,238.02975,139.96988,-3.31835
23931,3.99894,205.33703,3.95632,196.83811,0.0201,238.02975,137.96963,-3.30101
23932,3.99914,205.49559,3.97373,187.9949,0.02114,238.02975,135.96938,-3.28652
23933,3.99903,204.09364,4.03158,188.27875,0.02141,238.02975,133.96913,-3.27773
23934,3.99873,205.29301,3.94727,201.10225,0.01963,238.02975,131.96887,-3.2728
23935,3.99907,197.46779,4.24423,218.17221,0.01945,238.02975,129.96863,-3.26474
23936,3.99932,208.19757,3.8125,210.13147,0.01814,238.02975,127.96838,-3.23449
23937,3.99929,195.02089,4.34568,223.35651,0.01946,238.02975,125.96813,-3.23153
23938,3.99903,206.51887,3.85997,218.86126,0.01764,238.02975,123.96787,-3.20501
23939,3.99917,200.29804,4.09701,228.21936,0.01795,238.02975,121.96763,-3.18715
23940,3.99916,197.20849,4.29363,203.76475,0.02107,238.02975,119.96738,-3.1673
23941,3.99899,208.74484,3.80195,204.97849,0.01855,238.02975,117.96713,-3.13013
23942,3.99911,200.42888,4.15034,202.68487,0.02048,238.02975,115.96688,-3.1172
23943,3.99903,217.22598,3.55467,177.86123,0.01999,238.02975,113.96663,-3.08016
23944,3.99928,199.38658,4.19141,204.77323,0.02047,238.02975,111.96638,-3.08107
23945,3.99893,202.11405,4.09857,194.52624,0.02107,238.02975,109.96612,-3.06677
23946,3.99896,201.8291,4.10457,196.83423,0.02085,238.02975,107.96588,-3.06023
23947,3.99905,199.34456,4.17058,213.66678,0.01952,238.02975,105.96563,-3.05561
23948,3.99923,201.11576,4.05969,229.47664,0.01769,238.02975,103.96538,-3.03164
23949,3.99922,203.90253,3.94634,228.37596,0.01728,238.02975,101.96512,-3.02034
23950,3.99928,203.85057,3.96066,222.08397,0.01783,238.02975,99.96488,-3.00656
23951,3.99925,202.05492,4.0277,225.66831,0.01785,238.02975,97.96463,-2.99432
23952,3.99939,206.75428,3.90057,196.33658,0.01987,238.02975,95.96438,-2.96274
23953,3.99899,199.31569,4.19208,205.59163,0.02039,238.02975,93.96413,-2.96171
23954,3.99889,210.94994,3.7616,186.27143,0.02019,238.02975,91.96388,-2.93741
23955,3.99872,209.47935,3.80074,193.05358,0.01969,238.02975,89.96363,-2.92019
23956,3.99913,202.62019,4.04699,206.03336,0.01964,238.02975,87.96337,-2.89913
23957,3.99905,205.57644,3.93207,202.78447,0.01939,238.02975,85.96313,-2.87916
23958,3.99911,213.46243,3.66435,187.8743,0.0195,238.02975,83.96288,-2.86022
23959,3.99896,206.94524,3.89087,196.972,0.01975,238.02975,81.96263,-2.86722
23960,3.99908,218.35311,3.52592,173.84195,0.02028,238.02975,79.96237,-2.8529
23961,3.99911,208.83248,3.81498,197.73247,0.01929,238.02975,77.96213,-2.8587
23962,3.99916,201.81807,4.07935,206.81478,0.01972,238.02975,75.96188,-2.86311
23963,3.99944,202.25058,4.03629,217.68019,0.01854,238.02975,73.96163,-2.85848
23964,3.99919,201.43925,4.07371,216.17275,0.01884,238.02975,71.96137,-2.85963
23965,3.99943,203.92222,3.97597,213.40251,0.01863,238.02975,69.96113,-2.85065
23966,3.99931,200.86675,4.11021,211.10915,0.01947,238.02975,67.96088,-2.83549
23967,3.9993,204.41786,3.96567,208.80798,0.01899,238.02975,65.96063,-2.8168
23968,3.99933,202.23167,4.06807,204.29226,0.01991,238.02975,63.96038,-2.79868
23969,3.9991,201.65159,4.05642,219.90474,0.01845,238.02975,61.96013,-2.77737
23970,3.99925,204.07823,3.96462,215.61016,0.01839,238.02975,59.95988,-2.75061
23971,3.99914,196.20317,4.34662,201.79767,0.02154,238.02975,57.95962,-2.73459
23972,3.9992,189.4,4.62894,221.77771,0.02087,238.02975,55.95938,-2.70075
23973,3.99896,193.24143,4.48923,202.37115,0.02218,238.02975,53.95913,-2.67149
23974,3.999,196.83903,4.31556,202.07678,0.02136,238.02975,51.95888,-2.64941
23975,3.99915,201.13184,4.1091,206.76305,0.01987,238.02975,49.95862,-2.62653
23976,3.99912,199.62971,4.19029,201.0756,0.02084,238.02975,47.95838,-2.61913
23977,3.99908,198.15653,4.26403,198.7114,0.02146,238.02975,45.95813,-2.60544
23978,3.99881,203.20701,4.06477,189.78106,0.02142,238.02975,43.95788,-2.58685
23979,3.99868,204.28919,4.01958,189.42726,0.02122,238.02975,41.95763,-2.57167
23980,3.99898,203.13152,4.07106,188.81323,0.02156,238.02975,39.95738,-2.5534
23981,3.99894,205.05282,3.976,193.77449,0.02052,238.02975,37.95713,-2.53438
23982,3.9991,202.19746,4.11986,186.16208,0.02213,238.02975,35.95687,-2.5188
23983,3.99898,198.32798,4.27331,192.96608,0.02215,238.02975,33.95663,-2.50673
23984,3.99897,195.94594,4.35293,203.76111,0.02136,238.02975,31.95638,-2.48728
23985,3.99921,195.15082,4.36839,211.9244,0.02061,238.02975,29.95613,-2.47212
23986,3.99902,205.81788,3.91256,207.00643,0.0189,238.02975,27.95587,-2.44512
23987,3.99868,200.81508,4.14175,199.35006,0.02078,238.02975,25.95563,-2.43913
23988,3.99902,205.47865,3.95281,195.97188,0.02017,238.02975,23.95538,-2.41969
23989,3.99901,198.21866,4.24257,205.29909,0.02067,238.02975,21.95513,-2.40821
23990,3.99865,200.10079,4.15623,205.77378,0.0202,238.02975,19.95487,-2.39161
23991,3.99889,209.43841,3.81127,189.53937,0.02011,238.02975,17.95463,-2.35043
23992,3.99915,202.55839,4.0572,202.98002,0.01999,238.02975,15.95438,-2.34528
23993,3.99921,197.28266,4.27727,208.50565,0.02051,238.02975,13.95413,-2.33772
23994,3.99925,198.31131,4.24588,202.65306,0.02095,238.02975,11.95388,-2.31952
23995,3.99902,205.75897,3.95567,190.53994,0.02076,238.02975,9.95363,-2.29873
23996,3.9992,199.94607,4.15486,209.27184,0.01985,238.02975,7.95338,-2.27733
23997,3.99916,214.7125,3.57652,208.56264,0.01715,238.02975,5.95312,-2.23856
23998,3.99912,197.40552,4.25123,216.4727,0.01964,238.02975,3.95288,-2.25271
23999,3.999,192.61744,4.50402,207.78127,0.02168,238.02975,1.95263,-2.23865
24000,3.99905,198.40627,4.24835,200.14462,0.02123,238.02975,0,-2.22408
24001,3.99942,204.27011,3.95988,214.24527,0.01848,240.03,397.9545,-5.27844
24002,3.99944,199.36087,4.17166,213.11231,0.01957,240.03,395.95425,-5.26138
24003,3.99943,198.15993,4.21142,218.97658,0.01923,240.03,393.954,-5.24659
24004,3.99922,200.14956,4.11204,224.07567,0.01835,240.03,391.95375,-5.22332
24005,3.99929,197.59232,4.23899,218.10971,0.01944,240.03,389.9535,-5.20048
24006,3.99909,196.8588,4.30771,204.54033,0.02106,240.03,387.95325,-5.18864
24007,3.99901,219.20899,3.46168,188.92899,0.01832,240.03,385.953,-5.13583
24008,3.99944,200.92861,4.06655,230.15094,0.01767,240.03,383.95275,-5.12695
24009,3.99936,206.27806,3.89947,204.80299,0.01904,240.03,381.9525,-5.10102
24010,3.99935,198.56282,4.18244,223.78344,0.01869,240.03,379.99988,-5.09326
24011,3.99899,202.57138,4.08208,193.36806,0.02111,240.03,377.99963,-5.07084
24012,3.99904,205.45959,3.94973,197.49948,0.02,240.03,375.99938,-5.05796
24013,3.99923,195.61862,4.3518,209.82162,0.02074,240.03,373.99913,-5.04107
24014,3.99913,199.66773,4.20885,194.00362,0.02169,240.03,371.99888,-5.02511
24015,3.9991,210.17485,3.80728,180.44404,0.0211,240.03,369.99863,-5.00355
24016,3.99923,195.59893,4.39077,196.87896,0.0223,240.03,367.99838,-5.00969
24017,3.99926,200.50022,4.11987,213.73264,0.01928,240.03,365.99813,-4.99675
24018,3.99921,195.90451,4.29707,226.42604,0.01898,240.03,363.99788,-4.99183
24019,3.99927,199.38903,4.16664,214.59893,0.01942,240.03,361.99762,-4.97944
24020,3.99925,200.44742,4.13899,206.81849,0.02001,240.03,359.99738,-4.96021
24021,3.99909,196.17214,4.30424,218.06083,0.01974,240.03,357.99713,-4.94896
24022,3.99907,195.22088,4.37412,208.54072,0.02097,240.03,355.99688,-4.93006
24023,3.99924,204.15367,4.00816,195.89896,0.02046,240.03,353.99663,-4.91104
24024,3.99928,200.58979,4.10151,220.15244,0.01863,240.03,351.99638,-4.90364
24025,3.99944,215.37071,3.57446,197.89561,0.01806,240.03,349.99613,-4.88478
24026,3.99915,193.57999,4.42289,219.98897,0.02011,240.03,347.99588,-4.89086
24027,3.99906,203.68691,4.04437,189.84521,0.0213,240.03,345.99563,-4.87325
24028,3.9993,190.06635,4.66822,198.07538,0.02357,240.03,343.99538,-4.87598
24029,3.99923,195.38827,4.38842,200.92667,0.02184,240.03,341.99513,-4.85694
24030,3.99916,195.22364,4.35184,216.89659,0.02006,240.03,339.99487,-4.84678
24031,3.99921,200.54801,4.13477,206.72195,0.02,240.03,337.99463,-4.82268
24032,3.99917,198.63057,4.21631,208.22044,0.02025,240.03,335.99438,-4.8052
24033,3.99892,194.91243,4.39568,206.11053,0.02133,240.03,333.99413,-4.79972
24034,3.99909,201.44787,4.11893,197.7136,0.02083,240.03,331.99387,-4.77761
24035,3.99905,209.00646,3.83263,187.85495,0.0204,240.03,329.99363,-4.747
24036,3.99906,218.12946,3.52866,175.77072,0.02008,240.03,327.99338,-4.72203
24037,3.99926,200.72579,4.10367,216.52582,0.01895,240.03,325.99313,-4.71466
24038,3.99923,199.41296,4.1411,225.49936,0.01836,240.03,323.99288,-4.69415
24039,3.99911,199.98185,4.10572,230.63286,0.0178,240.03,321.99263,-4.67586
24040,3.99913,193.01803,4.46473,214.58612,0.02081,240.03,319.99238,-4.66448
24041,3.99913,203.34248,4.04992,193.09777,0.02097,240.03,317.99213,-4.63297
24042,3.99947,200.76288,4.14125,200.72789,0.02063,240.03,315.99188,-4.62388
24043,3.99901,208.4091,3.84073,193.84017,0.01981,240.03,313.99163,-4.60879
24044,3.99926,211.63657,3.6992,202.26496,0.01829,240.03,311.99138,-4.57996
24045,3.99922,207.30884,3.83626,215.33877,0.01781,240.03,309.99112,-4.5712
24046,3.99928,205.74203,3.93709,198.05248,0.01988,240.03,307.99088,-4.57174
24047,3.99926,205.31029,3.9697,192.28536,0.02064,240.03,305.99063,-4.55367
24048,3.99909,198.58133,4.21153,210.9236,0.01997,240.03,303.99038,-4.5423
24049,3.99907,214.49678,3.61707,192.19394,0.01882,240.03,301.99013,-4.51844
24050,3.99895,204.91122,3.95032,206.51743,0.01913,240.03,299.98988,-4.50975
24051,3.99899,207.46237,3.83963,210.62194,0.01823,240.03,297.98963,-4.49508
24052,3.99888,204.69024,3.95625,207.82992,0.01904,240.03,295.98938,-4.47974
24053,3.99899,199.37277,4.19051,205.21728,0.02042,240.03,293.98913,-4.46336
24054,3.99915,202.13122,4.09682,194.97429,0.02101,240.03,291.98888,-4.4403
24055,3.99916,201.80339,4.07474,208.97345,0.0195,240.03,289.98863,-4.43464
24056,3.99921,200.22944,4.13044,214.23963,0.01928,240.03,287.98837,-4.41492
24057,3.9991,200.50879,4.11431,215.89782,0.01906,240.03,285.98813,-4.41901
24058,3.9991,198.82612,4.1903,215.10171,0.01948,240.03,283.98788,-4.41619
24059,3.99922,198.69589,4.1612,230.96853,0.01802,240.03,281.98763,-4.40715
24060,3.99913,197.35087,4.24208,221.38992,0.01916,240.03,279.98737,-4.401
24061,3.99939,200.16986,4.14017,211.33944,0.01959,240.03,277.98713,-4.39234
24062,3.99932,213.5327,3.62606,204.47253,0.01773,240.03,275.98688,-4.36289
24063,3.99927,197.05849,4.24367,226.64474,0.01872,240.03,273.98663,-4.35764
24064,3.99927,202.83883,4.01432,216.34331,0.01856,240.03,271.98638,-4.32631
24065,3.99921,199.32597,4.17146,213.72493,0.01952,240.03,269.98613,-4.30934
24066,3.99916,189.40768,4.68188,204.2554,0.02292,240.03,267.98588,-4.28777
24067,3.9991,186.34072,4.84674,205.34682,0.0236,240.03,265.98563,-4.26642
24068,3.99911,194.7281,4.44273,193.95513,0.02291,240.03,263.98538,-4.23719
24069,3.99905,210.95151,3.7534,189.57418,0.0198,240.03,261.98513,-4.20927
24070,3.99922,196.00204,4.32794,211.9491,0.02042,240.03,259.98488,-4.20311
24071,3.99927,208.11621,3.89055,179.83623,0.02163,240.03,257.98462,-4.17697
24072,3.99917,191.8437,4.55043,205.50044,0.02214,240.03,255.98438,-4.17702
24073,3.99909,199.05986,4.22164,199.05916,0.02121,240.03,253.98413,-4.16047
24074,3.99898,205.79963,3.93088,199.48231,0.01971,240.03,251.98388,-4.14972
24075,3.9991,218.20157,3.50283,185.60669,0.01887,240.03,249.98363,-4.11993
24076,3.99925,199.20026,4.20569,202.56868,0.02076,240.03,247.98338,-4.10784
24077,3.99921,195.19284,4.35184,217.49892,0.02001,240.03,245.98313,-4.09533
24078,3.99924,193.49978,4.4507,211.13747,0.02108,240.03,243.98288,-4.06987
24079,3.99909,201.68518,4.11492,195.42253,0.02106,240.03,241.98263,-4.05651
24080,3.99928,197.2325,4.24751,221.44756,0.01918,240.03,239.98238,-4.05652
24081,3.99904,196.72142,4.26663,223.16395,0.01912,240.03,237.98213,-4.04136
24082,3.99911,201.56985,4.09797,203.62869,0.02012,240.03,235.98187,-4.02686
24083,3.99908,215.37943,3.58466,192.7269,0.0186,240.03,233.98163,-4.00273
24084,3.99898,201.70993,4.08526,206.22058,0.01981,240.03,231.98138,-3.99942
24085,3.99922,196.76898,4.26486,223.07953,0.01912,240.03,229.98113,-3.99417
24086,3.9992,214.639,3.57653,209.98629,0.01703,240.03,227.98087,-3.96706
24087,3.9993,200.12532,4.11383,223.77307,0.01838,240.03,225.98063,-3.9721
24088,3.99941,198.04093,4.21666,219.02006,0.01925,240.03,223.98038,-3.97124
24089,3.99938,201.49465,4.08475,210.44219,0.01941,240.03,221.98013,-3.96283
24090,3.99947,198.11473,4.22251,215.19232,0.01962,240.03,219.97988,-3.95319
24091,3.99908,200.52948,4.1001,221.90022,0.01848,240.03,217.97963,-3.95017
24092,3.99932,200.12099,4.08464,238.68461,0.01711,240.03,215.97938,-3.93938
24093,3.99929,198.79808,4.15309,232.80731,0.01784,240.03,213.97913,-3.92034
24094,3.99936,194.42112,4.37479,223.13263,0.01961,240.03,211.97888,-3.90468
24095,3.9994,196.9248,4.25852,222.8283,0.01911,240.03,209.97863,-3.88239
24096,3.99898,198.34845,4.23946,204.24517,0.02076,240.03,207.97838,-3.86212
24097,3.99902,199.94796,4.15347,209.71194,0.01981,240.03,205.97812,-3.8358
24098,3.99916,206.79398,3.84392,221.71146,0.01734,240.03,203.97788,-3.80299
24099,3.99898,199.27614,4.16596,216.8709,0.01921,240.03,201.97763,-3.78347
24100,3.99904,200.49387,4.12928,209.80237,0.01968,240.03,199.97738,-3.76298
24101,3.99921,201.12956,4.10433,208.77076,0.01966,240.03,197.97713,-3.75088
24102,3.99876,202.99243,4.01817,211.43767,0.019,240.03,195.97688,-3.73043
24103,3.99883,203.33928,4.01569,206.29982,0.01947,240.03,193.97663,-3.72168
24104,3.99887,203.71787,3.9967,207.66975,0.01925,240.03,191.97638,-3.70839
24105,3.99917,199.10325,4.18942,210.42759,0.01991,240.03,189.97613,-3.69445
24106,3.99896,197.33666,4.2686,210.73943,0.02026,240.03,187.97588,-3.68183
24107,3.99907,199.34967,4.19143,205.29658,0.02042,240.03,185.97563,-3.66138
