Repository: edrossi93/mecanano-ml-nanomechanics-tutorial

File: data/nanoindent_maps/Duplex Steel 2um.csv (part 47 of 77)
Index,Load,Depth,HARDNESS,MODULUS,H/E,X Position,Y Position,Z Position
Integer,mN,nm,GPa,GPa,None,µm,µm,µm
24108,3.99897,210.69493,3.74878,195.53554,0.01917,240.03,183.97537,-3.63356
24109,3.99921,199.15053,4.17316,216.28906,0.01929,240.03,181.97513,-3.62909
24110,3.9992,200.90514,4.11655,207.76298,0.01981,240.03,179.97488,-3.6157
24111,3.99934,204.72656,3.93528,217.07032,0.01813,240.03,177.97463,-3.59309
24112,3.99914,201.46236,4.07473,215.2539,0.01893,240.03,175.97437,-3.57101
24113,3.999,195.99084,4.35906,200.95837,0.02169,240.03,173.97413,-3.56961
24114,3.99883,199.14837,4.24104,191.10856,0.02219,240.03,171.97388,-3.55587
24115,3.99914,193.41754,4.46308,208.19476,0.02144,240.03,169.97363,-3.54427
24116,3.99883,197.52119,4.28941,200.00639,0.02145,240.03,167.97338,-3.53264
24117,3.99905,193.25054,4.46672,209.74897,0.0213,240.03,165.97313,-3.51845
24118,3.99928,195.23781,4.37748,207.14906,0.02113,240.03,163.97288,-3.50238
24119,3.99921,197.50935,4.31193,192.95387,0.02235,240.03,161.97262,-3.4868
24120,3.99918,206.07551,3.95467,186.29293,0.02123,240.03,159.97238,-3.46256
24121,3.99906,207.73401,3.87566,190.60049,0.02033,240.03,157.97213,-3.44906
24122,3.99909,198.85549,4.23091,199.07193,0.02125,240.03,155.97188,-3.44649
24123,3.99922,197.5475,4.27479,204.90224,0.02086,240.03,153.97162,-3.43228
24124,3.99909,213.24258,3.68837,181.46697,0.02033,240.03,151.97138,-3.40802
24125,3.99916,203.67668,3.9753,218.31832,0.01821,240.03,149.97113,-3.3958
24126,3.99921,199.50376,4.1341,226.9283,0.01822,240.03,147.97088,-3.38818
24127,3.999,200.3187,4.13448,210.79994,0.01961,240.03,145.97063,-3.38067
24128,3.99925,200.20219,4.11248,222.81445,0.01846,240.03,143.97038,-3.36886
24129,3.99907,198.86109,4.23691,196.90785,0.02152,240.03,141.97013,-3.35821
24130,3.99876,203.63254,4.03425,194.15616,0.02078,240.03,139.96988,-3.33727
24131,3.99909,205.37746,3.96695,192.20536,0.02064,240.03,137.96963,-3.31137
24132,3.99873,207.50335,3.8797,192.44982,0.02016,240.03,135.96938,-3.29648
24133,3.99911,202.10896,4.10542,192.27027,0.02135,240.03,133.96913,-3.28458
24134,3.99922,202.48847,4.07593,196.98593,0.02069,240.03,131.96887,-3.28158
24135,3.99934,206.69314,3.88096,205.66513,0.01887,240.03,129.96863,-3.26056
24136,3.99924,214.42994,3.58273,210.61567,0.01701,240.03,127.96838,-3.23723
24137,3.99915,200.09828,4.12958,217.06407,0.01902,240.03,125.96813,-3.23914
24138,3.99925,201.04351,4.06978,225.96974,0.01801,240.03,123.96787,-3.22173
24139,3.99927,201.52163,4.0669,217.70294,0.01868,240.03,121.96763,-3.19832
24140,3.9993,195.12098,4.38335,207.06856,0.02117,240.03,119.96738,-3.17887
24141,3.99904,205.329,3.94799,200.34893,0.01971,240.03,117.96713,-3.1483
24142,3.99891,203.31835,4.03362,199.46454,0.02022,240.03,115.96688,-3.12911
24143,3.99888,201.82098,4.11154,194.42962,0.02115,240.03,113.96663,-3.11029
24144,3.9991,203.8782,4.02231,194.87372,0.02064,240.03,111.96638,-3.09537
24145,3.99922,202.29325,4.07641,199.95858,0.02039,240.03,109.96612,-3.08386
24146,3.99901,210.32411,3.77506,190.44089,0.01982,240.03,107.96588,-3.06766
24147,3.99924,195.09624,4.39282,204.1801,0.02151,240.03,105.96563,-3.06848
24148,3.99915,197.56565,4.20976,231.73128,0.01817,240.03,103.96538,-3.0456
24149,3.99931,200.21396,4.13094,214.36713,0.01927,240.03,101.96512,-3.03412
24150,3.99922,199.49303,4.14697,221.15749,0.01875,240.03,99.96488,-3.02246
24151,3.99933,202.8711,4.01234,216.66317,0.01852,240.03,97.96463,-2.99576
24152,3.99902,197.87572,4.22753,217.37817,0.01945,240.03,95.96438,-2.99145
24153,3.999,205.59428,3.94727,196.28059,0.02011,240.03,93.96413,-2.97379
24154,3.99886,209.00062,3.82057,192.58878,0.01984,240.03,91.96388,-2.95024
24155,3.99907,224.2911,3.33566,171.55437,0.01944,240.03,89.96363,-2.91405
24156,3.99891,198.38036,4.18639,225.44872,0.01857,240.03,87.96337,-2.91238
24157,3.99909,203.86448,3.99216,207.11902,0.01927,240.03,85.96313,-2.89247
24158,3.99893,202.66089,4.05515,201.96235,0.02008,240.03,83.96288,-2.88204
24159,3.99914,205.41856,3.9554,195.97523,0.02018,240.03,81.96263,-2.8786
24160,3.99909,218.7216,3.49569,181.009,0.01931,240.03,79.96237,-2.86057
24161,3.9989,200.34169,4.16154,199.86782,0.02082,240.03,77.96213,-2.88425
24162,3.99921,200.79791,4.0725,229.81121,0.01772,240.03,75.96188,-2.87616
24163,3.99927,216.60953,3.53061,198.30729,0.0178,240.03,73.96163,-2.85558
24164,3.99939,199.17563,4.16378,219.98056,0.01893,240.03,71.96137,-2.87224
24165,3.99949,197.24797,4.22693,230.54839,0.01833,240.03,69.96113,-2.86399
24166,3.99901,207.6751,3.83724,207.83362,0.01846,240.03,67.96088,-2.84209
24167,3.99916,199.11205,4.19622,207.59288,0.02021,240.03,65.96063,-2.83271
24168,3.99939,202.33251,4.06006,205.8147,0.01973,240.03,63.96038,-2.8097
24169,3.99925,202.27766,4.04413,213.50808,0.01894,240.03,61.96013,-2.78862
24170,3.9994,202.69943,4.03883,208.16685,0.0194,240.03,59.95988,-2.76387
24171,3.99925,195.0243,4.40407,201.58516,0.02185,240.03,57.95962,-2.74236
24172,3.99928,191.34646,4.5489,214.56247,0.0212,240.03,55.95938,-2.70912
24173,3.99915,197.00749,4.32697,195.68433,0.02211,240.03,53.95913,-2.68229
24174,3.99916,191.69865,4.56582,202.99145,0.02249,240.03,51.95888,-2.6615
24175,3.99905,199.82363,4.20245,193.75462,0.02169,240.03,49.95862,-2.64012
24176,3.99912,201.03403,4.13782,197.4619,0.02096,240.03,47.95838,-2.62926
24177,3.99905,208.81264,3.85077,183.95218,0.02093,240.03,45.95813,-2.60893
24178,3.99904,203.24923,4.06164,190.33279,0.02134,240.03,43.95788,-2.60146
24179,3.99896,204.40576,4.00534,192.89575,0.02076,240.03,41.95763,-2.58517
24180,3.99898,199.06888,4.25676,187.41009,0.02271,240.03,39.95738,-2.57008
24181,3.99885,198.70656,4.2129,208.05918,0.02025,240.03,37.95713,-2.55135
24182,3.99915,198.56117,4.23081,203.9373,0.02075,240.03,35.95687,-2.53324
24183,3.99871,201.59898,4.11873,195.24661,0.0211,240.03,33.95663,-2.51977
24184,3.9992,197.67223,4.28386,199.65824,0.02146,240.03,31.95638,-2.50339
24185,3.99923,195.68638,4.34592,210.80671,0.02062,240.03,29.95613,-2.48576
24186,3.99901,204.41979,4.00105,194.2881,0.02059,240.03,27.95587,-2.46837
24187,3.9993,206.87207,3.9059,192.34233,0.02031,240.03,25.95563,-2.44694
24188,3.99884,207.16962,3.89523,191.6485,0.02032,240.03,23.95538,-2.43112
24189,3.99896,198.15975,4.23879,207.70075,0.02041,240.03,21.95513,-2.42121
24190,3.99902,209.05357,3.82562,189.83322,0.02015,240.03,19.95487,-2.39467
24191,3.99921,189.54087,4.77505,178.76147,0.02671,240.03,17.95463,-2.36735
24192,3.99929,164.84348,6.23214,229.22619,0.02719,240.03,15.95438,-2.3677
24193,3.99906,198.78655,4.18495,218.1013,0.01919,240.03,13.95413,-2.35225
24194,3.99898,198.00988,4.24112,209.43476,0.02025,240.03,11.95388,-2.33459
24195,3.99916,196.91861,4.31982,199.41471,0.02166,240.03,9.95363,-2.31756
24196,3.99912,200.12204,4.16371,202.77281,0.02053,240.03,7.95338,-2.29642
24197,3.99931,194.9005,4.35531,221.73628,0.01964,240.03,5.95312,-2.27633
24198,3.99913,192.38321,4.50885,210.18907,0.02145,240.03,3.95288,-2.2679
24199,3.99927,190.41923,4.61438,208.63621,0.02212,240.03,1.95263,-2.25517
24200,3.99903,204.3624,4.0059,193.38963,0.02071,240.03,0,-2.23203
24201,3.99912,202.98053,4.00861,216.16963,0.01854,242.03025,397.9545,-5.2958
24202,3.99926,200.037,4.11413,225.42522,0.01825,242.03025,395.95425,-5.27921
24203,3.99941,201.57568,4.06759,216.42354,0.01879,242.03025,393.954,-5.26113
24204,3.99933,206.7746,3.84017,224.23278,0.01713,242.03025,391.95375,-5.23426
24205,3.99928,202.82503,4.00778,219.69577,0.01824,242.03025,389.9535,-5.21592
24206,3.99889,203.47376,4.03202,197.55086,0.02041,242.03025,387.95325,-5.19106
24207,3.99933,211.01921,3.69469,216.22213,0.01709,242.03025,385.953,-5.15883
24208,3.99936,206.90332,3.85867,212.17551,0.01819,242.03025,383.95275,-5.1374
24209,3.9994,200.85891,4.11442,209.54218,0.01964,242.03025,381.9525,-5.12181
24210,3.99904,202.32779,4.05925,206.05948,0.0197,242.03025,379.99988,-5.10477
24211,3.99919,208.39117,3.84594,192.10946,0.02002,242.03025,377.99963,-5.0866
24212,3.99917,221.09328,3.42747,176.36786,0.01943,242.03025,375.99938,-5.06449
24213,3.99927,195.3628,4.3841,202.7931,0.02162,242.03025,373.99913,-5.05755
24214,3.99902,195.2448,4.38956,202.76037,0.02165,242.03025,371.99888,-5.04281
24215,3.99888,198.1218,4.28495,192.27426,0.02229,242.03025,369.99863,-5.03387
24216,3.99906,200.7516,4.20414,180.16798,0.02333,242.03025,367.99838,-5.02883
24217,3.99938,199.47996,4.13309,228.01594,0.01813,242.03025,365.99813,-5.01358
24218,3.99908,203.43487,3.97908,221.27569,0.01798,242.03025,363.99788,-5.00619
24219,3.99923,197.64131,4.22779,221.92413,0.01905,242.03025,361.99762,-4.99688
24220,3.99924,205.91212,3.88392,218.95924,0.01774,242.03025,359.99738,-4.97215
24221,3.99927,196.15484,4.34248,204.06684,0.02128,242.03025,357.99713,-4.96536
24222,3.99896,196.92964,4.30052,205.8715,0.02089,242.03025,355.99688,-4.94791
24223,3.99891,197.90584,4.24952,208.01063,0.02043,242.03025,353.99663,-4.93852
24224,3.99914,198.25194,4.2373,206.7576,0.02049,242.03025,351.99638,-4.91903
24225,3.99941,207.01697,3.87961,200.68098,0.01933,242.03025,349.99613,-4.90929
24226,3.99921,194.08152,4.42136,211.42462,0.02091,242.03025,347.99588,-4.9051
24227,3.9993,194.33236,4.43912,201.21369,0.02206,242.03025,345.99563,-4.89329
24228,3.99924,192.8244,4.52383,198.27639,0.02282,242.03025,343.99538,-4.8888
24229,3.99917,191.9248,4.54575,205.67324,0.0221,242.03025,341.99513,-4.87271
24230,3.99922,212.2611,3.68643,197.48075,0.01867,242.03025,339.99487,-4.85305
24231,3.99902,202.96835,4.03864,203.37933,0.01986,242.03025,337.99463,-4.83225
24232,3.99919,198.90749,4.21634,203.48933,0.02072,242.03025,335.99438,-4.81692
24233,3.99921,196.92798,4.34546,191.11338,0.02274,242.03025,333.99413,-4.81262
24234,3.99901,211.19858,3.75634,184.70799,0.02034,242.03025,331.99387,-4.79077
24235,3.99907,208.97361,3.80815,198.30142,0.0192,242.03025,329.99363,-4.74968
24236,3.99905,209.1297,3.85857,176.90548,0.02181,242.03025,327.99338,-4.74515
24237,3.99933,201.96955,4.04365,219.70944,0.0184,242.03025,325.99313,-4.72912
24238,3.99924,205.26051,3.89614,226.08936,0.01723,242.03025,323.99288,-4.70637
24239,3.99943,203.26793,3.97865,225.13856,0.01767,242.03025,321.99263,-4.68986
24240,3.99917,213.46002,3.67546,183.41716,0.02004,242.03025,319.99238,-4.66456
24241,3.99906,192.34039,4.51938,207.34322,0.0218,242.03025,317.99213,-4.66253
24242,3.99928,212.68313,3.6637,200.95108,0.01823,242.03025,315.99188,-4.62827
24243,3.99952,206.13148,3.88435,214.57538,0.0181,242.03025,313.99163,-4.60928
24244,3.99942,201.84871,4.03474,226.57194,0.01781,242.03025,311.99138,-4.59473
24245,3.99906,199.71541,4.14548,217.39436,0.01907,242.03025,309.99112,-4.60057
24246,3.99921,199.39268,4.21634,195.7186,0.02154,242.03025,307.99088,-4.58967
24247,3.99911,201.99529,4.1038,194.57717,0.02109,242.03025,305.99063,-4.56953
24248,3.99901,199.99922,4.16506,204.27533,0.02039,242.03025,303.99038,-4.55925
24249,3.99906,207.05702,3.84827,214.15845,0.01797,242.03025,301.99013,-4.54124
24250,3.9989,207.55843,3.84473,206.41632,0.01863,242.03025,299.98988,-4.52612
24251,3.99925,207.40238,3.85866,203.07614,0.019,242.03025,297.98963,-4.51099
24252,3.99878,201.68133,4.10375,199.42639,0.02058,242.03025,295.98938,-4.49381
24253,3.99908,198.97181,4.20834,205.33586,0.02049,242.03025,293.98913,-4.48112
24254,3.99893,195.69605,4.36634,203.23375,0.02148,242.03025,291.98888,-4.46307
24255,3.99887,205.0492,3.93666,210.04949,0.01874,242.03025,289.98863,-4.45392
24256,3.99909,205.06818,3.94248,207.22024,0.01903,242.03025,287.98837,-4.43975
24257,3.99928,198.28742,4.22098,212.54531,0.01986,242.03025,285.98813,-4.43703
24258,3.99919,198.4438,4.20546,215.97147,0.01947,242.03025,283.98788,-4.43439
24259,3.99938,199.19248,4.14191,229.83349,0.01802,242.03025,281.98763,-4.42279
24260,3.99915,199.35082,4.15606,219.84491,0.0189,242.03025,279.98737,-4.4178
24261,3.99912,198.64928,4.17644,224.64275,0.01859,242.03025,277.98713,-4.41063
24262,3.99899,200.44832,4.11198,218.03196,0.01886,242.03025,275.98688,-4.39462
24263,3.99918,197.39945,4.25527,214.96734,0.01979,242.03025,273.98663,-4.37512
24264,3.99937,198.18197,4.20092,223.11834,0.01883,242.03025,271.98638,-4.35134
24265,3.99924,217.13245,3.51654,196.38907,0.01791,242.03025,269.98613,-4.31015
24266,3.99903,208.00131,3.87132,188.20417,0.02057,242.03025,267.98588,-4.29232
24267,3.99903,195.56816,4.41252,190.64597,0.02315,242.03025,265.98563,-4.27615
24268,3.99907,204.90832,3.99911,187.65174,0.02131,242.03025,263.98538,-4.24798
24269,3.9993,192.84586,4.52244,198.39179,0.0228,242.03025,261.98513,-4.2427
24270,3.99927,201.10482,4.10405,209.35513,0.0196,242.03025,259.98488,-4.2172
24271,3.99917,191.66994,4.60331,192.52391,0.02391,242.03025,257.98462,-4.20953
24272,3.99908,194.64288,4.39123,212.43122,0.02067,242.03025,255.98438,-4.19404
24273,3.99891,197.3114,4.29539,201.35591,0.02133,242.03025,253.98413,-4.17865
24274,3.99904,207.21598,3.87043,201.05486,0.01925,242.03025,251.98388,-4.16698
24275,3.99902,206.71877,3.91414,191.43647,0.02045,242.03025,249.98363,-4.14841
24276,3.99909,209.58055,3.80999,187.97786,0.02027,242.03025,247.98338,-4.13294
24277,3.99913,205.38951,3.93171,206.23694,0.01906,242.03025,245.98313,-4.10456
24278,3.99933,197.52945,4.2734,205.76114,0.02077,242.03025,243.98288,-4.0879
24279,3.99904,192.90028,4.46424,216.87285,0.02058,242.03025,241.98263,-4.08837
24280,3.99906,201.2683,4.0682,222.00649,0.01832,242.03025,239.98238,-4.0702
24281,3.99907,199.99882,4.1548,208.3024,0.01995,242.03025,237.98213,-4.05607
24282,3.99895,198.8052,4.21408,205.94948,0.02046,242.03025,235.98187,-4.04439
24283,3.9991,201.34806,4.11475,200.88528,0.02048,242.03025,233.98163,-4.03165
24284,3.99931,198.70292,4.18978,217.76063,0.01924,242.03025,231.98138,-4.01923
24285,3.99912,191.17393,4.55169,216.60781,0.02101,242.03025,229.98113,-4.01265
24286,3.99924,200.35451,4.10932,221.21249,0.01858,242.03025,227.98087,-3.99983
24287,3.9992,209.25105,3.76729,212.55125,0.01772,242.03025,225.98063,-3.98406
24288,3.99937,199.06925,4.17827,215.73533,0.01937,242.03025,223.98038,-3.98914
24289,3.99907,199.78282,4.13992,218.54448,0.01894,242.03025,221.98013,-3.98789
24290,3.99924,199.96591,4.12774,220.50835,0.01872,242.03025,219.97988,-3.97686
24291,3.99937,197.86244,4.21457,223.42898,0.01886,242.03025,217.97963,-3.97056
24292,3.9993,199.14193,4.15457,224.79549,0.01848,242.03025,215.97938,-3.95809
24293,3.99933,197.26534,4.22555,230.74087,0.01831,242.03025,213.97913,-3.93988
24294,3.99914,201.0859,4.09783,212.24486,0.01931,242.03025,211.97888,-3.92404
24295,3.99928,197.37979,4.22797,227.17199,0.01861,242.03025,209.97863,-3.90607
24296,3.99903,196.9343,4.26748,218.63889,0.01952,242.03025,207.97838,-3.88101
24297,3.99914,198.15582,4.20611,221.21411,0.01901,242.03025,205.97812,-3.85578
24298,3.999,204.98907,3.90208,228.58582,0.01707,242.03025,203.97788,-3.82118
24299,3.99914,198.98505,4.19156,211.67907,0.0198,242.03025,201.97763,-3.80076
24300,3.99914,198.26375,4.2371,206.63311,0.02051,242.03025,199.97738,-3.78182
24301,3.9992,202.28238,4.05152,210.1794,0.01928,242.03025,197.97713,-3.76595
24302,3.99895,204.29445,3.96145,212.80862,0.01862,242.03025,195.97688,-3.74646
24303,3.99902,213.591,3.65622,189.29576,0.01931,242.03025,193.97663,-3.72798
24304,3.99885,202.93776,4.0158,213.56208,0.0188,242.03025,191.97638,-3.72585
24305,3.99903,201.74147,4.07597,209.5109,0.01945,242.03025,189.97613,-3.70786
24306,3.99902,199.68778,4.14485,218.18061,0.019,242.03025,187.97588,-3.69579
24307,3.99911,195.53724,4.33066,219.41618,0.01974,242.03025,185.97563,-3.68079
24308,3.99922,207.20301,3.87413,199.78112,0.01939,242.03025,183.97537,-3.65241
24309,3.99913,197.8052,4.23576,215.34933,0.01967,242.03025,181.97513,-3.65146
24310,3.9993,197.13084,4.25131,221.817,0.01917,242.03025,179.97488,-3.63442
24311,3.99901,208.81349,3.79407,207.45587,0.01829,242.03025,177.97463,-3.59997
24312,3.9993,203.32261,4.02517,202.91397,0.01984,242.03025,175.97437,-3.5884
24313,3.99907,210.96185,3.7606,186.56498,0.02016,242.03025,173.97413,-3.57229
24314,3.99889,198.31321,4.2526,200.08267,0.02125,242.03025,171.97388,-3.57173
24315,3.999,204.4688,4.00239,193.02938,0.02073,242.03025,169.97363,-3.56208
24316,3.99927,199.55355,4.16095,213.93256,0.01945,242.03025,167.97338,-3.55057
24317,3.99906,197.43011,4.28245,204.02901,0.02099,242.03025,165.97313,-3.53499
24318,3.99903,219.94793,3.45225,181.97324,0.01897,242.03025,163.97288,-3.49555
24319,3.99921,202.86055,4.05258,199.77993,0.02029,242.03025,161.97262,-3.49974
24320,3.99907,200.86183,4.13363,201.7733,0.02049,242.03025,159.97238,-3.48387
24321,3.99912,201.49724,4.07981,212.36803,0.01921,242.03025,157.97213,-3.47369
24322,3.99883,195.51484,4.34202,215.1849,0.02018,242.03025,155.97188,-3.46467
24323,3.99931,198.91195,4.20276,208.61484,0.02015,242.03025,153.97162,-3.44895
24324,3.99904,201.96622,4.08873,200.5497,0.02039,242.03025,151.97138,-3.43753
24325,3.99928,194.65663,4.4013,208.64022,0.0211,242.03025,149.97113,-3.42749
24326,3.99915,202.27194,4.04067,215.11122,0.01878,242.03025,147.97088,-3.40791
24327,3.99925,192.87932,4.47773,212.44349,0.02108,242.03025,145.97063,-3.39986
24328,3.99934,198.60208,4.16068,233.34859,0.01783,242.03025,143.97038,-3.38821
24329,3.99896,201.88562,4.07097,208.98075,0.01948,242.03025,141.97013,-3.3711
24330,3.99891,204.65763,4.00884,187.85858,0.02134,242.03025,139.96988,-3.35212
24331,3.99905,205.71288,3.96785,186.86451,0.02123,242.03025,137.96963,-3.32918
24332,3.99919,202.82387,4.0608,197.25123,0.02059,242.03025,135.96938,-3.31378
24333,3.99892,205.48207,3.95108,196.54856,0.0201,242.03025,133.96913,-3.29825
24334,3.99901,207.14721,3.89614,191.72078,0.02032,242.03025,131.96887,-3.29035
24335,3.99937,198.87608,4.17569,220.56854,0.01893,242.03025,129.96863,-3.27987
24336,3.99924,199.80158,4.12807,223.65662,0.01846,242.03025,127.96838,-3.26615
24337,3.99923,218.08654,3.49296,192.07651,0.01819,242.03025,125.96813,-3.23836
24338,3.99919,197.9274,4.19212,232.47033,0.01803,242.03025,123.96787,-3.24061
24339,3.9991,200.97868,4.06102,231.70831,0.01753,242.03025,121.96763,-3.21754
24340,3.9993,192.26487,4.51059,211.7198,0.0213,242.03025,119.96738,-3.19861
24341,3.99908,202.07442,4.09537,196.35503,0.02086,242.03025,117.96713,-3.17412
24342,3.99883,215.85898,3.57275,190.37016,0.01877,242.03025,115.96688,-3.13582
24343,3.9989,200.29926,4.19,190.71216,0.02197,242.03025,113.96663,-3.12847
24344,3.99906,208.80362,3.80725,201.57061,0.01889,242.03025,111.96638,-3.11204
24345,3.9991,204.84522,3.97551,197.3221,0.02015,242.03025,109.96612,-3.10298
24346,3.9991,200.44,4.17636,193.2231,0.02161,242.03025,107.96588,-3.09734
24347,3.99911,201.31955,4.07922,215.95706,0.01889,242.03025,105.96563,-3.07214
24348,3.99901,204.78322,3.93768,214.64223,0.01835,242.03025,103.96538,-3.05393
24349,3.9991,198.39976,4.23235,206.06987,0.02054,242.03025,101.96512,-3.06216
24350,3.99931,204.12505,3.95526,219.22433,0.01804,242.03025,99.96488,-3.04142
24351,3.99921,202.39626,4.03873,213.65837,0.0189,242.03025,97.96463,-3.01643
24352,3.99878,208.08098,3.87861,184.28018,0.02105,242.03025,95.96438,-3.00209
24353,3.99905,209.0822,3.83289,186.63236,0.02054,242.03025,93.96413,-2.98986
24354,3.99896,212.21916,3.7049,189.95791,0.0195,242.03025,91.96388,-2.96764
24355,3.99888,205.80814,3.93937,195.89617,0.02011,242.03025,89.96363,-2.94329
24356,3.99893,225.68733,3.25591,188.98621,0.01723,242.03025,87.96337,-2.89561
24357,3.99934,200.34024,4.13263,211.34288,0.01955,242.03025,85.96313,-2.90929
24358,3.99876,203.20628,4.02924,202.99737,0.01985,242.03025,83.96288,-2.89845
24359,3.99908,207.14584,3.89608,191.79273,0.02031,242.03025,81.96263,-2.89444
24360,3.99914,204.74265,3.99646,191.07362,0.02092,242.03025,79.96237,-2.89334
24361,3.99895,201.04086,4.10917,208.23735,0.01973,242.03025,77.96213,-2.89945
24362,3.99925,201.84046,4.07185,209.56746,0.01943,242.03025,75.96188,-2.88748
24363,3.99921,198.01942,4.23711,210.9418,0.02009,242.03025,73.96163,-2.88683
24364,3.99913,202.59004,4.02382,216.68567,0.01857,242.03025,71.96137,-2.88375
24365,3.99936,209.46939,3.77274,205.88461,0.01832,242.03025,69.96113,-2.86408
24366,3.99935,197.40201,4.22313,228.98904,0.01844,242.03025,67.96088,-2.86374
24367,3.99921,201.43259,4.06757,219.10771,0.01856,242.03025,65.96063,-2.84807
24368,3.99934,202.60599,4.04193,208.49539,0.01939,242.03025,63.96038,-2.81968
24369,3.99932,200.99589,4.08524,219.62632,0.0186,242.03025,61.96013,-2.80144
24370,3.99928,203.13625,4.02523,206.09083,0.01953,242.03025,59.95988,-2.77374
24371,3.99905,200.72812,4.11399,211.91553,0.01941,242.03025,57.95962,-2.75121
24372,3.99936,192.10295,4.52787,208.64381,0.0217,242.03025,55.95938,-2.72119
24373,3.99906,196.91368,4.30795,203.53306,0.02117,242.03025,53.95913,-2.70024
24374,3.99909,194.75681,4.43521,195.79282,0.02265,242.03025,51.95888,-2.67727
24375,3.99903,197.22343,4.27403,210.69295,0.02029,242.03025,49.95862,-2.65939
24376,3.99897,203.09593,4.03635,202.11644,0.01997,242.03025,47.95838,-2.64611
24377,3.99898,199.95897,4.18387,198.01938,0.02113,242.03025,45.95813,-2.63573
24378,3.99882,207.66242,3.89894,183.04384,0.0213,242.03025,43.95788,-2.61644
24379,3.99909,205.9393,3.95181,189.2716,0.02088,242.03025,41.95763,-2.60282
24380,3.99883,203.25421,4.0546,192.64602,0.02105,242.03025,39.95738,-2.58744
24381,3.99891,202.2532,4.08318,197.92189,0.02063,242.03025,37.95713,-2.57011
24382,3.99907,200.06938,4.15516,206.92815,0.02008,242.03025,35.95687,-2.55473
24383,3.99911,198.67254,4.23339,201.14735,0.02105,242.03025,33.95663,-2.53891
24384,3.99905,195.10163,4.36974,212.21838,0.02059,242.03025,31.95638,-2.52008
24385,3.99874,197.64179,4.24801,213.21644,0.01992,242.03025,29.95613,-2.5044
24386,3.99923,201.31853,4.1353,193.97051,0.02132,242.03025,27.95587,-2.48725
24387,3.99907,204.10992,4.01233,194.9486,0.02058,242.03025,25.95563,-2.46957
24388,3.99898,208.14567,3.88182,182.31392,0.02129,242.03025,23.95538,-2.44609
24389,3.99878,220.07281,3.44217,184.54471,0.01865,242.03025,21.95513,-2.41759
24390,3.99895,202.91849,4.0533,198.44503,0.02043,242.03025,19.95487,-2.41716
24391,3.99901,197.72563,4.31481,188.8541,0.02285,242.03025,17.95463,-2.3867
24392,3.99937,200.00347,4.17111,202.09303,0.02064,242.03025,15.95438,-2.36412
24393,3.99908,214.19293,3.60188,204.73168,0.01759,242.03025,13.95413,-2.34338
24394,3.9992,206.0862,3.89521,210.1021,0.01854,242.03025,11.95388,-2.34181
24395,3.99927,202.26135,4.06535,204.84314,0.01985,242.03025,9.95363,-2.334
24396,3.99911,201.80522,4.10685,196.44382,0.02091,242.03025,7.95338,-2.31837
24397,3.99902,198.5333,4.25194,196.88889,0.0216,242.03025,5.95312,-2.2995
24398,3.99909,197.24325,4.26702,213.09635,0.02002,242.03025,3.95288,-2.28785
24399,3.99905,198.05943,4.2645,200.08073,0.02131,242.03025,1.95263,-2.27154
24400,3.99923,202.65165,4.07055,196.38896,0.02073,242.03025,0,-2.25818
24401,3.99931,202.36271,4.04752,210.48686,0.01923,244.0305,397.9545,-5.30994
24402,3.99939,200.34241,4.11662,218.21922,0.01886,244.0305,395.95425,-5.29065
24403,3.99925,199.14285,4.13626,233.66414,0.0177,244.0305,393.954,-5.27874
24404,3.99929,201.21812,4.08936,213.512,0.01915,244.0305,391.95375,-5.25467
24405,3.99936,202.63445,4.0305,212.93444,0.01893,244.0305,389.9535,-5.22735
24406,3.99946,205.66263,3.9128,209.93655,0.01864,244.0305,387.95325,-5.19781
24407,3.99926,175.3784,5.41531,235.84865,0.02296,244.0305,385.953,-5.18453
24408,3.99899,224.36842,3.30087,186.57261,0.01769,244.0305,383.95275,-5.13725
24409,3.99907,206.06436,3.94349,190.43079,0.02071,244.0305,381.9525,-5.13466
24410,3.99901,203.04032,4.0516,197.15771,0.02055,244.0305,379.99988,-5.11564
24411,3.99896,212.93269,3.67999,189.37371,0.01943,244.0305,377.99963,-5.10044
24412,3.99921,212.06417,3.72788,183.1807,0.02035,244.0305,375.99938,-5.08891
24413,3.99855,207.6763,3.91018,178.938,0.02185,244.0305,373.99913,-5.07737
24414,3.99895,204.60538,3.99572,193.36063,0.02066,244.0305,371.99888,-5.05616
24415,3.9991,214.51915,3.61846,191.2254,0.01892,244.0305,369.99863,-5.03933
24416,3.99916,202.58901,4.05219,204.46868,0.01982,244.0305,367.99838,-5.0459
24417,3.99939,202.2229,4.04465,214.37744,0.01887,244.0305,365.99813,-5.02813
24418,3.99923,202.05607,4.02789,225.53862,0.01786,244.0305,363.99788,-5.02173
24419,3.99937,197.4971,4.21863,229.09957,0.01841,244.0305,361.99762,-5.014
24420,3.99913,200.83027,4.0874,221.82017,0.01843,244.0305,359.99738,-4.99401
24421,3.9993,194.54681,4.39063,214.48532,0.02047,244.0305,357.99713,-4.97957
24422,3.99922,204.00901,4.02658,191.36232,0.02104,244.0305,355.99688,-4.95313
24423,3.99919,189.53395,4.66084,208.64087,0.02234,244.0305,353.99663,-4.95626
24424,3.99901,200.58379,4.15718,197.61355,0.02104,244.0305,351.99638,-4.93809
24425,3.99899,198.90897,4.2272,199.47381,0.02119,244.0305,349.99613,-4.93283
24426,3.99909,191.48602,4.55451,210.11185,0.02168,244.0305,347.99588,-4.92161
24427,3.99945,178.52518,5.30814,209.0687,0.02539,244.0305,345.99563,-4.92091
24428,3.99913,190.53872,4.62587,203.05304,0.02278,244.0305,343.99538,-4.90127
24429,3.9991,196.77733,4.29887,209.15807,0.02055,244.0305,341.99513,-4.88283
24430,3.99912,204.85179,3.94509,209.9898,0.01879,244.0305,339.99487,-4.87524
24431,3.99911,203.67742,3.98086,215.643,0.01846,244.0305,337.99463,-4.84685
24432,3.99903,194.10799,4.38297,225.78923,0.01941,244.0305,335.99438,-4.83336
24433,3.99918,197.44849,4.28463,203.00443,0.02111,244.0305,333.99413,-4.81018
24434,3.9991,202.81026,4.05336,200.25755,0.02024,244.0305,331.99387,-4.81451
24435,3.9988,202.17799,4.06642,205.63385,0.01978,244.0305,329.99363,-4.78564
24436,3.99909,195.82426,4.34905,207.2118,0.02099,244.0305,327.99338,-4.77061
24437,3.99913,204.18273,3.9601,215.66633,0.01836,244.0305,325.99313,-4.74488
24438,3.99933,201.8141,4.02206,233.89086,0.0172,244.0305,323.99288,-4.72473
24439,3.99917,203.72754,3.93864,236.56628,0.01665,244.0305,321.99263,-4.70822
24440,3.99899,191.44988,4.55519,210.46051,0.02164,244.0305,319.99238,-4.70094
24441,3.99903,197.45886,4.30708,195.18491,0.02207,244.0305,317.99213,-4.67872
24442,3.99922,172.13799,5.74467,210.83829,0.02725,244.0305,315.99188,-4.66151
24443,3.99941,207.33662,3.84783,209.27123,0.01839,244.0305,313.99163,-4.62344
24444,3.9993,203.67067,3.99354,210.10919,0.01901,244.0305,311.99138,-4.6143
24445,3.99914,202.77288,4.05094,201.84241,0.02007,244.0305,309.99112,-4.61409
24446,3.99911,198.86236,4.23731,196.77023,0.02153,244.0305,307.99088,-4.60385
24447,3.99901,195.08765,4.39762,202.60144,0.02171,244.0305,305.99063,-4.58816
24448,3.99929,207.79614,3.8734,190.61784,0.02032,244.0305,303.99038,-4.57027
24449,3.99905,217.71312,3.50566,191.96114,0.01826,244.0305,301.99013,-4.54856
24450,3.99897,217.60234,3.4848,204.58753,0.01703,244.0305,299.98988,-4.53936
24451,3.99913,213.80584,3.64574,190.5046,0.01914,244.0305,297.98963,-4.52374
24452,3.99877,202.04447,4.078,203.27396,0.02006,244.0305,295.98938,-4.51409
24453,3.99881,200.20165,4.14588,208.16412,0.01992,244.0305,293.98913,-4.49886
24454,3.99912,194.41705,4.39951,213.41741,0.02061,244.0305,291.98888,-4.47671
24455,3.99892,222.31944,3.37582,181.4722,0.0186,244.0305,289.98863,-4.44102
24456,3.99904,198.22395,4.23392,208.48189,0.02031,244.0305,287.98837,-4.45824
24457,3.99913,195.82033,4.35152,206.4171,0.02108,244.0305,285.98813,-4.45117
24458,3.99917,198.81567,4.17822,220.53441,0.01895,244.0305,283.98788,-4.44203
24459,3.99922,199.47779,4.14995,220.1179,0.01885,244.0305,281.98763,-4.43788
24460,3.99929,199.33026,4.13559,229.93427,0.01799,244.0305,279.98737,-4.43351
24461,3.99913,200.43403,4.12315,213.50109,0.01931,244.0305,277.98713,-4.42441
24462,3.99938,200.96515,4.10174,212.91878,0.01926,244.0305,275.98688,-4.40989
24463,3.99937,204.75123,3.9344,217.03227,0.01813,244.0305,273.98663,-4.38551
24464,3.99915,199.13568,4.15944,222.59377,0.01869,244.0305,271.98638,-4.36857
24465,3.99913,200.54818,4.12189,211.93055,0.01945,244.0305,269.98613,-4.34014
24466,3.99902,208.92097,3.86436,177.73134,0.02174,244.0305,267.98588,-4.30698
24467,3.99907,192.04432,4.5425,204.71829,0.02219,244.0305,265.98563,-4.29735
24468,3.99901,190.26457,4.64369,201.99741,0.02299,244.0305,263.98538,-4.28157
24469,3.99916,196.68365,4.36227,189.56267,0.02301,244.0305,261.98513,-4.25825
24470,3.99932,199.57239,4.14762,219.35795,0.01891,244.0305,259.98488,-4.23666
24471,3.99914,191.5936,4.55899,206.85047,0.02204,244.0305,257.98462,-4.2258
24472,3.999,197.60494,4.26356,207.97065,0.0205,244.0305,255.98438,-4.20938
24473,3.99904,196.18054,4.31851,212.25727,0.02035,244.0305,253.98413,-4.19521
24474,3.99903,200.48232,4.15424,200.31706,0.02074,244.0305,251.98388,-4.17971
24475,3.99887,203.08146,4.0304,204.71268,0.01969,244.0305,249.98363,-4.1641
24476,3.99891,203.43795,4.01617,204.42124,0.01965,244.0305,247.98338,-4.14413
24477,3.9992,192.54923,4.48062,217.32228,0.02062,244.0305,245.98313,-4.13172
24478,3.99923,191.28907,4.59008,202.06948,0.02272,244.0305,243.98288,-4.10961
24479,3.99898,196.13606,4.32636,210.05951,0.0206,244.0305,241.98263,-4.0999
24480,3.99904,201.73286,4.07662,209.39611,0.01947,244.0305,239.98238,-4.08856
24481,3.9992,199.66939,4.19648,198.25632,0.02117,244.0305,237.98213,-4.07413
24482,3.99904,203.78865,4.01453,199.2456,0.02015,244.0305,235.98187,-4.05957
24483,3.99892,221.27822,3.4034,184.2722,0.01847,244.0305,233.98163,-4.03139
24484,3.99928,216.308,3.54406,196.77628,0.01801,244.0305,231.98138,-4.01636
24485,3.99903,193.82127,4.43153,212.25481,0.02088,244.0305,229.98113,-4.02784
24486,3.99932,195.69548,4.32292,219.64797,0.01968,244.0305,227.98087,-4.02187
24487,3.99931,200.80788,4.09109,220.6412,0.01854,244.0305,225.98063,-4.00862
24488,3.99944,199.91183,4.13653,217.73983,0.019,244.0305,223.98038,-4.00675
24489,3.99902,200.46901,4.12268,212.99748,0.01936,244.0305,221.98013,-4.00464
24490,3.99932,198.2727,4.20341,220.19485,0.01909,244.0305,219.97988,-3.99478
24491,3.9992,197.49789,4.20433,235.92792,0.01782,244.0305,217.97963,-3.98709
24492,3.99918,211.87785,3.67883,207.91731,0.01769,244.0305,215.97938,-3.96113
24493,3.99889,190.79571,4.55742,221.4363,0.02058,244.0305,213.97913,-3.95707
24494,3.9994,194.23478,4.38915,220.94431,0.01987,244.0305,211.97888,-3.94249
24495,3.99949,195.90145,4.27926,234.84022,0.01822,244.0305,209.97863,-3.92201
24496,3.99909,202.76272,3.99555,226.94629,0.01761,244.0305,207.97838,-3.89047
24497,3.99933,198.95298,4.16224,225.11252,0.01849,244.0305,205.97812,-3.87109
24498,3.99906,200.77297,4.0824,225.33659,0.01812,244.0305,203.97788,-3.84117
24499,3.99919,202.05629,4.03761,220.76333,0.01829,244.0305,201.97763,-3.81691
24500,3.99904,203.75761,4.01798,198.4157,0.02025,244.0305,199.97738,-3.79773
24501,3.99898,204.15476,3.97769,208.12443,0.01911,244.0305,197.97713,-3.78068
24502,3.9989,200.65441,4.09217,223.0024,0.01835,244.0305,195.97688,-3.76241
24503,3.99887,203.37408,4.00359,210.90036,0.01898,244.0305,193.97663,-3.75388
24504,3.99889,206.58495,3.87873,208.39928,0.01861,244.0305,191.97638,-3.7402
24505,3.999,201.99839,4.07485,205.42399,0.01984,244.0305,189.97613,-3.72472
24506,3.99908,200.33918,4.1453,206.13032,0.02011,244.0305,187.97588,-3.71041
24507,3.99891,200.7027,4.11062,213.75032,0.01923,244.0305,185.97563,-3.69546
24508,3.99918,198.34747,4.22258,210.77663,0.02003,244.0305,183.97537,-3.68008
24509,3.99929,194.40525,4.39033,217.19723,0.02021,244.0305,181.97513,-3.68173
24510,3.99915,202.95788,3.99237,224.49489,0.01778,244.0305,179.97488,-3.6537
24511,3.9989,200.65895,4.1018,218.46122,0.01878,244.0305,177.97463,-3.62551
24512,3.99914,207.93277,3.8568,194.97398,0.01978,244.0305,175.97437,-3.60307
24513,3.99907,201.11824,4.17826,182.90742,0.02284,244.0305,173.97413,-3.60181
24514,3.99922,201.76326,4.12054,192.31532,0.02143,244.0305,171.97388,-3.58516
24515,3.99904,204.71628,3.9968,191.30525,0.02089,244.0305,169.97363,-3.57842
24516,3.99904,216.53052,3.57991,177.52673,0.02017,244.0305,167.97338,-3.54589
24517,3.999,200.54571,4.14523,202.61445,0.02046,244.0305,165.97313,-3.54436
24518,3.99908,202.72139,4.05984,199.21904,0.02038,244.0305,163.97288,-3.53228
24519,3.99925,200.28845,4.11346,220.63455,0.01864,244.0305,161.97262,-3.51876
24520,3.99937,204.52217,3.95166,213.25472,0.01853,244.0305,159.97238,-3.4993
24521,3.99914,216.14953,3.57863,183.50627,0.0195,244.0305,157.97213,-3.47182
24522,3.9992,203.44144,4.02994,199.00842,0.02025,244.0305,155.97188,-3.46735
24523,3.99922,202.14879,4.11348,188.98923,0.02177,244.0305,153.97162,-3.4661
24524,3.99907,219.01015,3.48849,179.90647,0.01939,244.0305,151.97138,-3.43803
24525,3.99911,197.54395,4.25958,210.61109,0.02022,244.0305,149.97113,-3.44495
24526,3.99937,199.72286,4.14212,218.8959,0.01892,244.0305,147.97088,-3.42652
24527,3.99921,198.24563,4.19717,223.43751,0.01878,244.0305,145.97063,-3.41657
24528,3.99903,200.65327,4.12224,209.8303,0.01965,244.0305,143.97038,-3.40319
24529,3.99921,196.76697,4.2775,217.77986,0.01964,244.0305,141.97013,-3.38384
24530,3.99871,214.75422,3.61075,190.75394,0.01893,244.0305,139.96988,-3.35801
24531,3.99901,203.68094,4.01333,201.49239,0.01992,244.0305,137.96963,-3.3455
24532,3.99911,204.41463,4.03203,183.58652,0.02196,244.0305,135.96938,-3.32717
24533,3.99872,205.74514,3.9486,193.2628,0.02043,244.0305,133.96913,-3.314
24534,3.99902,214.31679,3.63577,186.83811,0.01946,244.0305,131.96887,-3.29819
24535,3.99929,198.86804,4.15847,228.65157,0.01819,244.0305,129.96863,-3.2946
24536,3.99931,198.94935,4.16393,224.39642,0.01856,244.0305,127.96838,-3.28336
24537,3.99907,200.25876,4.10546,224.87543,0.01826,244.0305,125.96813,-3.27229
24538,3.99925,202.03144,4.04988,215.59718,0.01878,244.0305,123.96787,-3.25477
24539,3.99926,201.83275,4.05086,219.00422,0.0185,244.0305,121.96763,-3.23365
24540,3.99923,203.29236,3.97628,225.72607,0.01762,244.0305,119.96738,-3.2013
24541,3.99898,199.95795,4.1643,205.25305,0.02029,244.0305,117.96713,-3.19067
24542,3.99931,219.75612,3.46411,179.70996,0.01928,244.0305,115.96688,-3.15024
24543,3.99915,199.59405,4.2042,196.72748,0.02137,244.0305,113.96663,-3.14572
24544,3.99908,211.06319,3.77165,180.94252,0.02084,244.0305,111.96638,-3.12332
24545,3.99906,210.24961,3.77751,190.61994,0.01982,244.0305,109.96612,-3.11063
24546,3.99906,200.40017,4.16731,196.93541,0.02116,244.0305,107.96588,-3.11482
24547,3.9989,199.96475,4.13842,215.62727,0.01919,244.0305,105.96563,-3.09133
24548,3.99924,202.52758,4.07915,195.20268,0.0209,244.0305,103.96538,-3.08188
24549,3.99902,201.37022,4.10183,205.47527,0.01996,244.0305,101.96512,-3.07814
24550,3.99917,201.52279,4.06138,220.18253,0.01845,244.0305,99.96488,-3.05953
24551,3.99915,197.75605,4.21623,224.71768,0.01876,244.0305,97.96463,-3.0384
24552,3.9988,205.82269,3.96803,185.12627,0.02143,244.0305,95.96438,-3.02559
24553,3.99894,209.01218,3.85879,178.35511,0.02164,244.0305,93.96413,-3.0029
24554,3.99873,221.79295,3.39224,181.63057,0.01868,244.0305,91.96388,-2.97156
24555,3.99904,208.33149,3.81589,205.92641,0.01853,244.0305,89.96363,-2.9632
24556,3.99894,203.49293,3.96816,225.50877,0.0176,244.0305,87.96337,-2.94794
24557,3.99918,203.11825,3.99915,217.95014,0.01835,244.0305,85.96313,-2.92736
24558,3.99901,202.33192,4.08333,196.65581,0.02076,244.0305,83.96288,-2.91637
24559,3.99907,204.12555,4.04661,182.83743,0.02213,244.0305,81.96263,-2.90807
24560,3.99918,202.02988,4.08743,200.06261,0.02043,244.0305,79.96237,-2.90489
24561,3.99911,206.35338,3.91289,197.74482,0.01979,244.0305,77.96213,-2.90524
24562,3.9993,201.87477,4.06521,211.79684,0.01919,244.0305,75.96188,-2.90055
24563,3.99908,201.96546,4.05214,215.74498,0.01878,244.0305,73.96163,-2.89736
24564,3.99926,220.30397,3.41833,192.62828,0.01775,244.0305,71.96137,-2.8767
24565,3.99916,194.98224,4.35075,221.9455,0.0196,244.0305,69.96113,-2.8863
24566,3.99908,199.52775,4.14794,219.96347,0.01886,244.0305,67.96088,-2.87645
24567,3.99933,198.6981,4.18864,218.3475,0.01918,244.0305,65.96063,-2.86067
24568,3.99945,201.25317,4.08694,213.98716,0.0191,244.0305,63.96038,-2.83359
24569,3.99927,197.50188,4.22343,226.71679,0.01863,244.0305,61.96013,-2.81404
24570,3.99939,205.31241,3.9225,211.93218,0.01851,244.0305,59.95988,-2.78437
24571,3.99903,198.29149,4.25291,200.38291,0.02122,244.0305,57.95962,-2.76059
24572,3.99908,192.8983,4.47581,212.7137,0.02104,244.0305,55.95938,-2.73242
24573,3.99905,192.59372,4.52417,201.68079,0.02243,244.0305,53.95913,-2.70937
24574,3.99901,195.47061,4.36056,209.09933,0.02085,244.0305,51.95888,-2.69065
24575,3.99895,198.36852,4.23887,204.11366,0.02077,244.0305,49.95862,-2.67601
24576,3.99908,206.3554,3.93747,188.28787,0.02091,244.0305,47.95838,-2.65637
24577,3.99901,197.57099,4.30092,195.46488,0.022,244.0305,45.95813,-2.65191
24578,3.99905,203.50645,4.0276,198.78357,0.02026,244.0305,43.95788,-2.63177
24579,3.99868,218.07114,3.51023,184.11033,0.01907,244.0305,41.95763,-2.60496
24580,3.99904,205.23188,3.97713,190.65725,0.02086,244.0305,39.95738,-2.59911
24581,3.99871,205.51147,3.93233,203.63064,0.01931,244.0305,37.95713,-2.58469
24582,3.99906,203.13662,4.04948,196.44231,0.02061,244.0305,35.95687,-2.5689
24583,3.99944,195.57115,4.39771,195.21425,0.02253,244.0305,33.95663,-2.55252
24584,3.99907,214.41524,3.61978,192.28163,0.01883,244.0305,31.95638,-2.51577
24585,3.99915,199.22516,4.16876,216.72664,0.01924,244.0305,29.95613,-2.51819
24586,3.99901,200.66063,4.13566,204.34658,0.02024,244.0305,27.95587,-2.50324
24587,3.99902,203.05687,4.03995,201.36575,0.02006,244.0305,25.95563,-2.48635
24588,3.99884,210.64774,3.7769,184.79814,0.02044,244.0305,23.95538,-2.46081
24589,3.99896,206.27169,3.92841,192.87379,0.02037,244.0305,21.95513,-2.44859
24590,3.99894,200.39457,4.14974,203.40728,0.0204,244.0305,19.95487,-2.43967
24591,3.99902,207.46887,3.92152,178.16147,0.02201,244.0305,17.95463,-2.41683
24592,3.99892,204.96106,4.03873,174.25547,0.02318,244.0305,15.95438,-2.38984
24593,3.99904,221.38043,3.37623,196.38177,0.01719,244.0305,13.95413,-2.35749
24594,3.99947,206.29555,3.89422,206.87923,0.01882,244.0305,11.95388,-2.34944
24595,3.99918,201.29468,4.11552,201.50811,0.02042,244.0305,9.95363,-2.35207
24596,3.99901,228.1685,3.2067,176.19748,0.0182,244.0305,7.95338,-2.29909
24597,3.99897,201.06718,4.11964,203.63584,0.02023,244.0305,5.95312,-2.31461
24598,3.99906,195.17615,4.40897,197.54765,0.02232,244.0305,3.95288,-2.30421
24599,3.99895,203.14309,4.03214,202.99132,0.01986,244.0305,1.95263,-2.28996
24600,3.99897,204.82341,3.97073,199.51362,0.0199,244.0305,0,-2.27501
24601,3.99932,205.2527,3.91978,214.30886,0.01829,246.03075,397.9545,-5.32163
24602,3.99927,203.13532,4.00116,216.72229,0.01846,246.03075,395.95425,-5.30508
24603,3.99917,199.02007,4.16253,223.5239,0.01862,246.03075,393.954,-5.28723
24604,3.99929,200.7695,4.0843,224.62089,0.01818,246.03075,391.95375,-5.26557
24605,3.99915,204.27251,3.94527,221.11518,0.01784,246.03075,389.9535,-5.23611
24606,3.99931,203.68886,3.98977,211.45676,0.01887,246.03075,387.95325,-5.2118
24607,3.99923,196.54002,4.35515,193.84146,0.02247,246.03075,385.953,-5.18599
24608,3.99917,204.7348,3.95898,206.00058,0.01922,246.03075,383.95275,-5.16642
24609,3.99924,209.49632,3.82556,183.42899,0.02086,246.03075,381.9525,-5.13431
24610,3.99912,188.28192,4.77473,195.44837,0.02443,246.03075,379.99988,-5.12653
24611,3.99882,208.29816,3.81438,207.12517,0.01842,246.03075,377.99963,-5.11417
24612,3.99904,214.64238,3.59216,201.5924,0.01782,246.03075,375.99938,-5.09388
24613,3.99896,203.24911,4.07599,185.48023,0.02198,246.03075,373.99913,-5.09027
24614,3.99899,201.15811,4.11996,201.99689,0.0204,246.03075,371.99888,-5.07628
24615,3.99917,205.35087,3.93942,203.60721,0.01935,246.03075,369.99863,-5.06063
24616,3.99913,202.99839,4.03332,205.07876,0.01967,246.03075,367.99838,-5.06015
24617,3.99933,201.04273,4.08644,218.16415,0.01873,246.03075,365.99813,-5.0412
24618,3.99916,220.10293,3.39496,209.23929,0.01623,246.03075,363.99788,-5.01687
24619,3.99944,199.77405,4.13902,219.31286,0.01887,246.03075,361.99762,-5.02431
24620,3.99944,198.67935,4.17491,224.90924,0.01856,246.03075,359.99738,-5.00706
24621,3.99902,195.75226,4.3407,211.49277,0.02052,246.03075,357.99713,-4.9943
24622,3.99908,196.24017,4.32503,208.7821,0.02072,246.03075,355.99688,-4.97568
24623,3.99947,196.04609,4.32801,211.26072,0.02049,246.03075,353.99663,-4.96803
24624,3.99901,207.14161,3.89985,190.39397,0.02048,246.03075,351.99638,-4.94585
24625,3.99903,199.38877,4.22265,193.58966,0.02181,246.03075,349.99613,-4.94885
24626,3.99903,208.80544,3.83563,189.71453,0.02022,246.03075,347.99588,-4.91736
