Repository: edrossi93/mecanano-ml-nanomechanics-tutorial

File: data/nanoindent_maps/Duplex Steel 2um.csv (part 48 of 77)
Index,Load,Depth,HARDNESS,MODULUS,H/E,X Position,Y Position,Z Position
Integer,mN,nm,GPa,GPa,None,µm,µm,µm
24627,3.99925,181.36205,5.14836,203.84804,0.02526,246.03075,345.99563,-4.93036
24628,3.99917,185.90048,4.84988,211.65298,0.02291,246.03075,343.99538,-4.91469
24629,3.99906,210.41345,3.77933,187.41169,0.02017,246.03075,341.99513,-4.87779
24630,3.99924,195.4001,4.35693,211.77281,0.02057,246.03075,339.99487,-4.88461
24631,3.99931,200.26922,4.16086,201.48277,0.02065,246.03075,337.99463,-4.85352
24632,3.99913,201.07235,4.0996,211.73588,0.01936,246.03075,335.99438,-4.83442
24633,3.99929,200.87458,4.1319,202.31888,0.02042,246.03075,333.99413,-4.82071
24634,3.99912,201.32602,4.1063,204.51367,0.02008,246.03075,331.99387,-4.82282
24635,3.99903,200.03986,4.17896,198.50056,0.02105,246.03075,329.99363,-4.79984
24636,3.99911,198.11486,4.23525,209.91751,0.02018,246.03075,327.99338,-4.77892
24637,3.99926,202.28705,4.00663,231.5691,0.0173,246.03075,325.99313,-4.75677
24638,3.99923,202.18717,4.03849,217.78598,0.01854,246.03075,323.99288,-4.7369
24639,3.99934,201.23704,4.07719,218.59293,0.01865,246.03075,321.99263,-4.7209
24640,3.99918,192.34933,4.51682,208.09589,0.02171,246.03075,319.99238,-4.71154
24641,3.99909,194.4122,4.41982,206.24192,0.02143,246.03075,317.99213,-4.69151
24642,3.99905,177.18127,5.44794,197.92326,0.02753,246.03075,315.99188,-4.67099
24643,3.99941,207.23057,3.83639,216.92213,0.01769,246.03075,313.99163,-4.63313
24644,3.99954,205.61921,3.89769,218.04579,0.01788,246.03075,311.99138,-4.61906
24645,3.99925,201.60234,4.08889,206.75424,0.01978,246.03075,309.99112,-4.63084
24646,3.99905,203.67662,4.04391,190.15173,0.02127,246.03075,307.99088,-4.61265
24647,3.99914,192.18908,4.56273,196.34536,0.02324,246.03075,305.99063,-4.60469
24648,3.99931,204.74041,3.9646,203.57693,0.01947,246.03075,303.99038,-4.58901
24649,3.9991,197.67518,4.22727,221.41001,0.01909,246.03075,301.99013,-4.57491
24650,3.99861,216.09951,3.57211,186.81415,0.01912,246.03075,299.98988,-4.54892
24651,3.99873,204.17476,4.0139,193.21422,0.02077,246.03075,297.98963,-4.53929
24652,3.99909,201.21557,4.12029,200.9702,0.0205,246.03075,295.98938,-4.5266
24653,3.99908,198.99189,4.21431,202.78744,0.02078,246.03075,293.98913,-4.51121
24654,3.99924,205.53094,3.923,207.61539,0.0189,246.03075,291.98888,-4.48865
24655,3.99899,200.84176,4.14717,197.10113,0.02104,246.03075,289.98863,-4.48412
24656,3.99886,197.99541,4.2246,216.25776,0.01954,246.03075,287.98837,-4.4754
24657,3.9992,196.56292,4.32387,203.79278,0.02122,246.03075,285.98813,-4.46741
24658,3.99918,198.22223,4.24627,203.95646,0.02082,246.03075,283.98788,-4.46012
24659,3.99906,202.33945,4.01673,225.09546,0.01784,246.03075,281.98763,-4.45061
24660,3.99909,199.94405,4.11061,228.99601,0.01795,246.03075,279.98737,-4.44353
24661,3.99913,198.59785,4.20001,215.32948,0.01951,246.03075,277.98713,-4.43831
24662,3.99916,201.57465,4.07033,215.08515,0.01892,246.03075,275.98688,-4.42552
24663,3.99942,199.89078,4.13004,221.04656,0.01868,246.03075,273.98663,-4.40635
24664,3.99934,200.59265,4.09421,223.53734,0.01832,246.03075,271.98638,-4.38196
24665,3.99922,196.96109,4.28291,212.04262,0.0202,246.03075,269.98613,-4.3564
24666,3.99893,192.7889,4.5272,197.68423,0.0229,246.03075,267.98588,-4.33792
24667,3.99918,192.9222,4.5084,201.47121,0.02238,246.03075,265.98563,-4.30886
24668,3.99923,190.58026,4.64655,196.45669,0.02365,246.03075,263.98538,-4.29277
24669,3.99899,199.00931,4.25041,190.22546,0.02234,246.03075,261.98513,-4.27267
24670,3.99912,196.2704,4.32069,209.8819,0.02059,246.03075,259.98488,-4.2539
24671,3.99907,190.87251,4.59396,207.53398,0.02214,246.03075,257.98462,-4.24145
24672,3.99895,199.42508,4.19969,200.92935,0.0209,246.03075,255.98438,-4.22156
24673,3.99888,198.83792,4.1895,215.10302,0.01948,246.03075,253.98413,-4.21035
24674,3.99921,198.61623,4.21748,208.03657,0.02027,246.03075,251.98388,-4.19665
24675,3.99898,203.26646,4.04016,197.83369,0.02042,246.03075,249.98363,-4.17774
24676,3.99915,196.11114,4.34399,204.21207,0.02127,246.03075,247.98338,-4.16398
24677,3.99929,192.46594,4.54509,197.40724,0.02302,246.03075,245.98313,-4.14185
24678,3.99917,193.42921,4.47794,203.06794,0.02205,246.03075,243.98288,-4.11463
24679,3.99923,201.29549,4.07465,218.5508,0.01864,246.03075,241.98263,-4.1035
24680,3.9992,196.27515,4.32894,206.81139,0.02093,246.03075,239.98238,-4.10565
24681,3.99908,201.32353,4.10296,205.86019,0.01993,246.03075,237.98213,-4.08681
24682,3.99917,196.46015,4.3238,205.5171,0.02104,246.03075,235.98187,-4.07803
24683,3.99924,203.85192,4.0225,195.2793,0.0206,246.03075,233.98163,-4.05936
24684,3.99904,199.75632,4.18935,199.32676,0.02102,246.03075,231.98138,-4.04869
24685,3.99912,193.66654,4.42353,218.09491,0.02028,246.03075,229.98113,-4.0444
24686,3.99932,200.82656,4.08926,221.12687,0.01849,246.03075,227.98087,-4.03161
24687,3.99923,199.0813,4.15273,226.87431,0.0183,246.03075,225.98063,-4.02313
24688,3.99932,196.10717,4.31873,213.63467,0.02022,246.03075,223.98038,-4.02371
24689,3.9994,212.41481,3.70197,188.36091,0.01965,246.03075,221.98013,-4.00349
24690,3.99926,199.64252,4.12806,226.95741,0.01819,246.03075,219.97988,-4.00878
24691,3.99926,196.13727,4.30574,218.19745,0.01973,246.03075,217.97963,-4.00082
24692,3.99925,206.64803,3.88988,202.48964,0.01921,246.03075,215.97938,-3.97861
24693,3.99925,201.92532,4.04268,221.01231,0.01829,246.03075,213.97913,-3.96868
24694,3.9987,200.18469,4.12022,219.3128,0.01879,246.03075,211.97888,-3.95376
24695,3.9994,193.1383,4.42924,226.20378,0.01958,246.03075,209.97863,-3.93694
24696,3.99917,198.10341,4.23123,211.73127,0.01998,246.03075,207.97838,-3.91026
24697,3.99929,206.51252,3.8619,218.14554,0.0177,246.03075,205.97812,-3.87719
24698,3.99928,199.82727,4.12288,225.59926,0.01828,246.03075,203.97788,-3.85778
24699,3.99918,196.35529,4.29827,217.0724,0.0198,246.03075,201.97763,-3.83965
24700,3.99913,207.02053,3.9094,188.69734,0.02072,246.03075,199.97738,-3.80976
24701,3.99892,206.80701,3.91241,190.70263,0.02052,246.03075,197.97713,-3.79562
24702,3.99883,198.22215,4.21548,215.77462,0.01954,246.03075,195.97688,-3.77899
24703,3.99883,212.74276,3.67446,194.73635,0.01887,246.03075,193.97663,-3.75639
24704,3.999,203.33319,3.99877,213.88891,0.0187,246.03075,191.97638,-3.75443
24705,3.99907,204.0787,3.99564,201.95248,0.01979,246.03075,189.97613,-3.73641
24706,3.99907,196.67342,4.305,208.67047,0.02063,246.03075,187.97588,-3.72649
24707,3.99894,196.66419,4.2965,211.98397,0.02027,246.03075,185.97563,-3.71013
24708,3.99895,197.67213,4.23445,218.31614,0.0194,246.03075,183.97537,-3.69323
24709,3.999,195.34881,4.34245,218.1928,0.0199,246.03075,181.97513,-3.68601
24710,3.99926,210.50386,3.70733,219.67187,0.01688,246.03075,179.97488,-3.65338
24711,3.99934,223.07525,3.3197,198.27601,0.01674,246.03075,177.97463,-3.61889
24712,3.99909,202.08817,4.07623,203.38277,0.02004,246.03075,175.97437,-3.63093
24713,3.999,204.32993,4.00166,195.46429,0.02047,246.03075,173.97413,-3.60678
24714,3.99907,199.6251,4.17588,206.53645,0.02022,246.03075,171.97388,-3.60815
24715,3.99905,201.24333,4.10906,204.80599,0.02006,246.03075,169.97363,-3.59196
24716,3.99929,196.64252,4.30204,210.42093,0.02044,246.03075,167.97338,-3.58311
24717,3.99932,200.2415,4.1406,209.83255,0.01973,246.03075,165.97313,-3.56221
24718,3.9992,200.19977,4.1122,222.96708,0.01844,246.03075,163.97288,-3.5415
24719,3.99925,200.20932,4.14441,208.83398,0.01985,246.03075,161.97262,-3.52788
24720,3.99943,202.2556,4.0497,211.56616,0.01914,246.03075,159.97238,-3.51022
24721,3.99912,209.94845,3.75916,203.61068,0.01846,246.03075,157.97213,-3.49225
24722,3.99929,193.69735,4.44437,209.96029,0.02117,246.03075,155.97188,-3.49303
24723,3.99897,203.1837,4.03177,202.46024,0.01991,246.03075,153.97162,-3.4773
24724,3.99904,199.35443,4.18397,208.07964,0.02011,246.03075,151.97138,-3.47033
24725,3.99895,198.00847,4.21952,218.18822,0.01934,246.03075,149.97113,-3.46238
24726,3.99895,201.6561,4.06182,217.244,0.0187,246.03075,147.97088,-3.44085
24727,3.99886,219.78407,3.44417,188.11082,0.01831,246.03075,145.97063,-3.41536
24728,3.99913,193.75837,4.47991,197.2853,0.02271,246.03075,143.97038,-3.4308
24729,3.999,198.08934,4.30053,187.99157,0.02288,246.03075,141.97013,-3.41143
24730,3.99877,206.25614,3.92488,194.39201,0.02019,246.03075,139.96988,-3.37604
24731,3.99896,203.57733,4.01196,203.77784,0.01969,246.03075,137.96963,-3.36198
24732,3.99876,200.53805,4.15505,198.99872,0.02088,246.03075,135.96938,-3.34249
24733,3.99905,203.57133,4.02334,199.37733,0.02018,246.03075,133.96913,-3.32517
24734,3.99895,204.52786,3.97247,203.77368,0.01949,246.03075,131.96887,-3.32209
24735,3.99933,200.68681,4.09028,223.47922,0.0183,246.03075,129.96863,-3.3095
24736,3.99923,197.63315,4.20022,234.97953,0.01787,246.03075,127.96838,-3.2996
24737,3.99905,201.62761,4.06514,216.3393,0.01879,246.03075,125.96813,-3.28563
24738,3.99925,197.40278,4.22135,229.75298,0.01837,246.03075,123.96787,-3.27558
24739,3.99934,204.65563,3.93588,218.17835,0.01804,246.03075,121.96763,-3.24602
24740,3.99927,209.89045,3.74361,212.39317,0.01763,246.03075,119.96738,-3.20857
24741,3.99922,194.01431,4.4232,211.94914,0.02087,246.03075,117.96713,-3.20869
24742,3.99904,200.84511,4.12128,206.833,0.01993,246.03075,115.96688,-3.18288
24743,3.99913,212.86205,3.7112,178.22164,0.02082,246.03075,113.96663,-3.14763
24744,3.99913,202.30626,4.07297,201.02009,0.02026,246.03075,111.96638,-3.15171
24745,3.99915,199.4887,4.16855,211.91448,0.01967,246.03075,109.96612,-3.1411
24746,3.99919,196.6533,4.31057,207.02016,0.02082,246.03075,107.96588,-3.13172
24747,3.99912,189.21175,4.68287,207.10603,0.02261,246.03075,105.96563,-3.12511
24748,3.99909,193.50843,4.47192,203.70972,0.02195,246.03075,103.96538,-3.11758
24749,3.99921,200.29396,4.1257,215.06891,0.01918,246.03075,101.96512,-3.09321
24750,3.99936,199.82572,4.13188,221.4762,0.01866,246.03075,99.96488,-3.07507
24751,3.99896,201.20308,4.10936,205.33608,0.02001,246.03075,97.96463,-3.05516
24752,3.99888,192.59422,4.52474,201.42485,0.02246,246.03075,95.96438,-3.03754
24753,3.99906,210.4051,3.77082,190.92959,0.01975,246.03075,93.96413,-3.01616
24754,3.99895,211.97404,3.7235,186.094,0.02001,246.03075,91.96388,-2.99426
24755,3.99888,215.36146,3.57718,196.45957,0.01821,246.03075,89.96363,-2.95864
24756,3.99891,197.40515,4.26745,209.94404,0.02033,246.03075,87.96337,-2.95634
24757,3.99918,202.84197,4.02096,213.21284,0.01886,246.03075,85.96313,-2.93866
24758,3.99922,216.78874,3.55405,184.48707,0.01926,246.03075,83.96288,-2.9141
24759,3.99914,204.44607,3.97398,204.64739,0.01942,246.03075,81.96263,-2.9234
24760,3.99912,217.82489,3.52945,179.70782,0.01964,246.03075,79.96237,-2.90296
24761,3.99913,216.87348,3.54316,187.94292,0.01885,246.03075,77.96213,-2.90559
24762,3.99945,201.72784,4.09516,202.21961,0.02025,246.03075,75.96188,-2.91323
24763,3.9994,204.56743,3.9522,212.1689,0.01863,246.03075,73.96163,-2.90503
24764,3.99932,202.33216,4.04024,214.2488,0.01886,246.03075,71.96137,-2.90503
24765,3.99927,198.76904,4.19123,215.86729,0.01942,246.03075,69.96113,-2.89836
24766,3.99929,197.95767,4.21426,221.62833,0.01901,246.03075,67.96088,-2.88755
24767,3.99935,193.91371,4.41146,218.23631,0.02021,246.03075,65.96063,-2.8771
24768,3.99952,198.32349,4.21064,216.23444,0.01947,246.03075,63.96038,-2.8466
24769,3.99952,207.02035,3.85571,211.47429,0.01823,246.03075,61.96013,-2.81736
24770,3.99943,201.44048,4.1036,203.76984,0.02014,246.03075,59.95988,-2.79336
24771,3.99916,190.29479,4.63527,204.10687,0.02271,246.03075,57.95962,-2.78165
24772,3.99901,190.55284,4.60318,209.89516,0.02193,246.03075,55.95938,-2.74218
24773,3.99921,190.40572,4.60409,212.20531,0.0217,246.03075,53.95913,-2.72383
24774,3.99896,198.16453,4.24974,203.561,0.02088,246.03075,51.95888,-2.70468
24775,3.99914,200.73482,4.1415,200.94987,0.02061,246.03075,49.95862,-2.68831
24776,3.9989,201.63764,4.09879,202.07341,0.02028,246.03075,47.95838,-2.67535
24777,3.99899,212.79938,3.70701,180.58409,0.02053,246.03075,45.95813,-2.65421
24778,3.99907,201.64852,4.12354,192.9509,0.02137,246.03075,43.95788,-2.64955
24779,3.99871,212.31022,3.71118,185.90453,0.01996,246.03075,41.95763,-2.62382
24780,3.99901,203.71923,4.02683,195.65199,0.02058,246.03075,39.95738,-2.6164
24781,3.99883,219.04843,3.48387,181.22744,0.01922,246.03075,37.95713,-2.58225
24782,3.99928,197.53588,4.30445,194.96766,0.02208,246.03075,35.95687,-2.58481
24783,3.999,201.43377,4.10983,201.28614,0.02042,246.03075,33.95663,-2.56321
24784,3.99881,196.447,4.32327,205.76854,0.02101,246.03075,31.95638,-2.54947
24785,3.99913,210.04041,3.78638,190.30405,0.0199,246.03075,29.95613,-2.51882
24786,3.99883,200.83942,4.11299,210.20882,0.01957,246.03075,27.95587,-2.5144
24787,3.99899,200.29617,4.16945,197.78909,0.02108,246.03075,25.95563,-2.50117
24788,3.99903,200.17585,4.17662,197.17676,0.02118,246.03075,23.95538,-2.48493
24789,3.99898,200.62667,4.15461,197.8412,0.021,246.03075,21.95513,-2.47005
24790,3.99898,204.84491,4.01738,182.3708,0.02203,246.03075,19.95487,-2.45393
24791,3.99886,208.97371,3.82758,190.21628,0.02012,246.03075,17.95463,-2.43844
24792,3.99936,204.62476,3.98662,196.67252,0.02027,246.03075,15.95438,-2.42113
24793,3.99928,201.18466,4.08906,214.26045,0.01908,246.03075,13.95413,-2.39296
24794,3.99937,206.39419,3.8887,207.54787,0.01874,246.03075,11.95388,-2.37396
24795,3.99925,203.09799,4.02032,208.82973,0.01925,246.03075,9.95363,-2.35777
24796,3.99935,195.44074,4.35402,212.19391,0.02052,246.03075,7.95338,-2.35307
24797,3.99917,201.25527,4.12572,198.34647,0.0208,246.03075,5.95312,-2.33014
24798,3.99922,203.52766,4.05032,190.20051,0.0213,246.03075,3.95288,-2.31835
24799,3.99899,204.0039,4.01925,194.00341,0.02072,246.03075,1.95263,-2.30359
24800,3.99891,203.25822,4.02602,203.48377,0.01979,246.03075,0,-2.28769
24801,3.99924,205.33675,3.90546,219.6426,0.01778,248.031,397.9545,-5.33214
24802,3.99928,199.40066,4.14615,223.41802,0.01856,248.031,395.95425,-5.3158
24803,3.99929,201.50584,4.08168,211.49551,0.0193,248.031,393.954,-5.2951
24804,3.99939,201.33353,4.07396,218.20795,0.01867,248.031,391.95375,-5.27179
24805,3.99942,202.24715,4.03749,217.17888,0.01859,248.031,389.9535,-5.24448
24806,3.99913,200.69516,4.11228,213.29419,0.01928,248.031,387.95325,-5.22508
24807,3.99924,194.07054,4.45805,199.28086,0.02237,248.031,385.953,-5.20255
24808,3.99927,198.39048,4.22307,209.85894,0.02012,248.031,383.95275,-5.18217
24809,3.99924,200.26402,4.14603,207.21996,0.02001,248.031,381.9525,-5.15977
24810,3.99926,190.15021,4.62419,210.00244,0.02202,248.031,379.99988,-5.14483
24811,3.99892,204.63939,3.95951,207.33721,0.0191,248.031,377.99963,-5.12849
24812,3.99905,204.46775,3.95929,210.6182,0.0188,248.031,375.99938,-5.1167
24813,3.99893,205.18817,3.95589,199.42944,0.01984,248.031,373.99913,-5.10376
24814,3.99903,202.32135,4.0561,207.46891,0.01955,248.031,371.99888,-5.08964
24815,3.99909,202.97026,4.0269,208.23205,0.01934,248.031,369.99863,-5.07476
24816,3.99906,198.32945,4.23179,207.47205,0.0204,248.031,367.99838,-5.07362
24817,3.99938,203.21012,3.97751,226.92171,0.01753,248.031,365.99813,-5.05627
24818,3.99937,198.76136,4.163,228.77701,0.0182,248.031,363.99788,-5.05177
24819,3.99914,200.76808,4.06899,232.23205,0.01752,248.031,361.99762,-5.03981
24820,3.99921,199.89427,4.13621,218.10155,0.01896,248.031,359.99738,-5.01986
24821,3.99905,194.62335,4.36527,222.92594,0.01958,248.031,357.99713,-5.00877
24822,3.9991,200.1375,4.17083,199.88358,0.02087,248.031,355.99688,-4.99407
24823,3.99921,197.04199,4.27454,213.84631,0.01999,248.031,353.99663,-4.9833
24824,3.99934,218.05012,3.46388,208.19362,0.01664,248.031,351.99638,-4.9537
24825,3.99903,203.57891,4.01795,201.36278,0.01995,248.031,349.99613,-4.96058
24826,3.99884,201.48325,4.11733,197.62276,0.02083,248.031,347.99588,-4.94377
24827,3.99914,190.2516,4.63585,204.61515,0.02266,248.031,345.99563,-4.94436
24828,3.99923,201.23504,4.14542,191.77083,0.02162,248.031,343.99538,-4.91657
24829,3.99905,197.84255,4.2915,194.41559,0.02207,248.031,341.99513,-4.90187
24830,3.99911,205.66791,3.92785,203.03087,0.01935,248.031,339.99487,-4.87548
24831,3.99898,196.41068,4.33408,202.64814,0.02139,248.031,337.99463,-4.86706
24832,3.99908,204.87394,3.94088,211.47365,0.01864,248.031,335.99438,-4.84245
24833,3.99922,202.63998,4.0142,220.28327,0.01822,248.031,333.99413,-4.82244
24834,3.99917,196.13735,4.31689,213.72651,0.0202,248.031,331.99387,-4.82234
24835,3.99914,207.07957,3.88437,197.52347,0.01967,248.031,329.99363,-4.7939
24836,3.99925,195.39255,4.36508,208.91901,0.02089,248.031,327.99338,-4.78961
24837,3.99938,221.03549,3.38212,199.39323,0.01696,248.031,325.99313,-4.74915
24838,3.9992,202.92446,3.98712,227.92667,0.01749,248.031,323.99288,-4.74864
24839,3.99891,228.00166,3.17443,196.46074,0.01616,248.031,321.99263,-4.70945
24840,3.99912,192.09142,4.52971,208.12463,0.02176,248.031,319.99238,-4.72417
24841,3.99929,199.46584,4.2059,198.21284,0.02122,248.031,317.99213,-4.70485
24842,3.99929,206.14328,3.92656,195.75977,0.02006,248.031,315.99188,-4.68351
24843,3.99936,202.90645,4.01115,216.55111,0.01852,248.031,313.99163,-4.66423
24844,3.99926,204.0409,3.95548,220.77591,0.01792,248.031,311.99138,-4.64136
24845,3.99921,203.87417,3.99422,206.12549,0.01938,248.031,309.99112,-4.6478
24846,3.99908,205.89613,3.94036,194.20757,0.02029,248.031,307.99088,-4.63041
24847,3.99907,200.1425,4.20259,189.00573,0.02224,248.031,305.99063,-4.61624
24848,3.99918,203.06505,4.06636,191.49772,0.02123,248.031,303.99038,-4.60261
24849,3.99903,219.39072,3.46153,186.16649,0.01859,248.031,301.99013,-4.56255
24850,3.99871,200.56797,4.14851,200.89239,0.02065,248.031,299.98988,-4.573
24851,3.99902,199.58359,4.18459,203.90215,0.02052,248.031,297.98963,-4.55864
24852,3.99896,196.26733,4.31947,210.31874,0.02054,248.031,295.98938,-4.54606
24853,3.99902,196.95614,4.30883,202.51087,0.02128,248.031,293.98913,-4.5271
24854,3.99897,209.97078,3.74349,210.75733,0.01776,248.031,291.98888,-4.49323
24855,3.99898,200.84996,4.13628,200.93821,0.02058,248.031,289.98863,-4.5045
24856,3.99903,199.95715,4.14298,213.89066,0.01937,248.031,287.98837,-4.48994
24857,3.99913,199.62526,4.16814,209.60998,0.01989,248.031,285.98813,-4.48385
24858,3.99925,206.44923,3.93344,188.43616,0.02087,248.031,283.98788,-4.46702
24859,3.99924,202.17481,4.01009,232.19765,0.01727,248.031,281.98763,-4.46768
24860,3.99923,199.19676,4.15584,223.05182,0.01863,248.031,279.98737,-4.46187
24861,3.99922,199.08874,4.17067,218.55506,0.01908,248.031,277.98713,-4.45506
24862,3.99923,202.10452,4.03845,219.42787,0.0184,248.031,275.98688,-4.43837
24863,3.99907,201.57055,4.06182,218.97522,0.01855,248.031,273.98663,-4.42267
24864,3.9993,199.57181,4.13442,225.4144,0.01834,248.031,271.98638,-4.39869
24865,3.99924,191.66658,4.53472,213.81078,0.02121,248.031,269.98613,-4.37382
24866,3.99915,191.3895,4.63045,189.21511,0.02447,248.031,267.98588,-4.35148
24867,3.9992,190.10158,4.63163,208.40694,0.02222,248.031,265.98563,-4.32761
24868,3.99894,189.43543,4.65855,210.92486,0.02209,248.031,263.98538,-4.30996
24869,3.99913,195.77898,4.38557,195.73344,0.02241,248.031,261.98513,-4.28966
24870,3.99919,195.23629,4.39443,201.34754,0.02183,248.031,259.98488,-4.2734
24871,3.999,193.37155,4.47998,203.26758,0.02204,248.031,257.98462,-4.25627
24872,3.99911,204.5974,3.98568,197.36439,0.02019,248.031,255.98438,-4.23137
24873,3.99911,198.40311,4.25021,199.57166,0.0213,248.031,253.98413,-4.22159
24874,3.99915,213.12555,3.67293,189.45687,0.01939,248.031,251.98388,-4.20144
24875,3.99893,214.79251,3.63535,180.03045,0.02019,248.031,249.98363,-4.17891
24876,3.99924,204.9607,3.98168,193.20401,0.02061,248.031,247.98338,-4.16863
24877,3.99924,190.34824,4.61141,210.78535,0.02188,248.031,245.98313,-4.14869
24878,3.99918,191.22158,4.57966,206.37779,0.02219,248.031,243.98288,-4.14365
24879,3.99926,191.3255,4.57671,205.64704,0.02226,248.031,241.98263,-4.12945
24880,3.99913,199.0626,4.16306,222.40327,0.01872,248.031,239.98238,-4.11873
24881,3.99912,193.43113,4.45988,209.05327,0.02133,248.031,237.98213,-4.10432
24882,3.9991,195.69458,4.34875,209.55346,0.02075,248.031,235.98187,-4.0925
24883,3.99918,197.74478,4.22723,220.10834,0.01921,248.031,233.98163,-4.07842
24884,3.99911,205.66302,3.9324,201.2001,0.01954,248.031,231.98138,-4.05727
24885,3.99913,194.52635,4.39205,214.24015,0.0205,248.031,229.98113,-4.06005
24886,3.99926,197.76297,4.22784,219.5327,0.01926,248.031,227.98087,-4.05452
24887,3.99919,199.49211,4.12146,233.44031,0.01766,248.031,225.98063,-4.03746
24888,3.99939,198.53573,4.18432,223.49416,0.01872,248.031,223.98038,-4.03572
24889,3.99934,196.74475,4.2694,221.67256,0.01926,248.031,221.98013,-4.03085
24890,3.99924,193.66188,4.37417,239.37518,0.01827,248.031,219.97988,-4.02619
24891,3.99918,193.69586,4.39193,230.49445,0.01905,248.031,217.97963,-4.01524
24892,3.99922,194.1021,4.38572,224.85363,0.0195,248.031,215.97938,-4.00411
24893,3.9992,198.02559,4.23869,210.20848,0.02016,248.031,213.97913,-3.98209
24894,3.99915,196.61963,4.28194,218.72273,0.01958,248.031,211.97888,-3.9667
24895,3.99927,197.09341,4.25438,221.21485,0.01923,248.031,209.97863,-3.94613
24896,3.99941,217.45758,3.48516,207.35131,0.01681,248.031,207.97838,-3.90189
24897,3.99945,198.1702,4.19809,224.6793,0.01868,248.031,205.97812,-3.89811
24898,3.99948,200.14003,4.10011,230.24599,0.01781,248.031,203.97788,-3.86962
24899,3.99912,206.47958,3.90261,199.89235,0.01952,248.031,201.97763,-3.83799
24900,3.9989,210.30765,3.7504,201.28918,0.01863,248.031,199.97738,-3.81631
24901,3.999,214.96733,3.62554,181.44587,0.01998,248.031,197.97713,-3.79908
24902,3.99903,202.37915,4.05199,208.15445,0.01947,248.031,195.97688,-3.79032
24903,3.99891,202.6308,4.0279,213.93857,0.01883,248.031,193.97663,-3.78198
24904,3.99907,217.44372,3.52881,185.55556,0.01902,248.031,191.97638,-3.75519
24905,3.99925,213.77158,3.6612,184.59751,0.01983,248.031,189.97613,-3.73847
24906,3.99917,198.41675,4.23105,206.30113,0.02051,248.031,187.97588,-3.73963
24907,3.99913,198.00956,4.24877,206.60609,0.02056,248.031,185.97563,-3.72415
24908,3.99905,198.56882,4.21403,210.1397,0.02005,248.031,183.97537,-3.7085
24909,3.99931,199.93475,4.10372,232.80426,0.01763,248.031,181.97513,-3.69949
24910,3.99909,204.92692,3.9285,216.30282,0.01816,248.031,179.97488,-3.66533
24911,3.99899,205.28929,3.94836,200.83796,0.01966,248.031,177.97463,-3.65382
24912,3.99873,202.50466,4.09758,188.91716,0.02169,248.031,175.97437,-3.64754
24913,3.99915,195.36966,4.37594,205.41738,0.0213,248.031,173.97413,-3.63645
24914,3.9992,192.2708,4.53689,202.90062,0.02236,248.031,171.97388,-3.60704
24915,3.99911,199.83106,4.15348,211.86114,0.0196,248.031,169.97363,-3.60297
24916,3.99926,202.1019,4.04064,218.46631,0.0185,248.031,167.97338,-3.58976
24917,3.99922,200.47247,4.09746,224.3808,0.01826,248.031,165.97313,-3.56536
24918,3.99927,201.62375,4.05497,221.23748,0.01833,248.031,163.97288,-3.54688
24919,3.99926,202.8569,4.00219,221.74962,0.01805,248.031,161.97262,-3.532
24920,3.99945,202.66839,4.00294,225.3764,0.01776,248.031,159.97238,-3.51806
24921,3.9993,199.21175,4.17574,214.10134,0.0195,248.031,157.97213,-3.51879
24922,3.99911,192.97885,4.46152,216.47049,0.02061,248.031,155.97188,-3.50717
24923,3.99894,191.82204,4.51011,219.74406,0.02052,248.031,153.97162,-3.49433
24924,3.99886,199.11479,4.1709,217.76463,0.01915,248.031,151.97138,-3.4824
24925,3.99899,195.41943,4.32716,223.09324,0.0194,248.031,149.97113,-3.47511
24926,3.99901,199.82422,4.13656,219.20332,0.01887,248.031,147.97088,-3.4538
24927,3.99859,198.64367,4.23858,199.56128,0.02124,248.031,145.97063,-3.44324
24928,3.99887,201.37329,4.10115,205.62372,0.01994,248.031,143.97038,-3.43534
24929,3.99893,198.53164,4.2608,193.93864,0.02197,248.031,141.97013,-3.42811
24930,3.99891,201.38694,4.08854,210.56469,0.01942,248.031,139.96988,-3.40224
24931,3.99914,204.3911,3.95307,214.97281,0.01839,248.031,137.96963,-3.37778
24932,3.99904,203.10931,4.04293,199.35187,0.02028,248.031,135.96938,-3.35803
24933,3.99911,195.97534,4.35314,203.26465,0.02142,248.031,133.96913,-3.34531
24934,3.99899,198.51507,4.23925,201.57277,0.02103,248.031,131.96887,-3.33691
24935,3.99915,212.78668,3.64533,208.21481,0.01751,248.031,129.96863,-3.31564
24936,3.9993,199.72352,4.13853,220.44671,0.01877,248.031,127.96838,-3.31491
24937,3.99923,197.76988,4.19642,233.83727,0.01795,248.031,125.96813,-3.30482
24938,3.99909,208.9801,3.79802,202.68665,0.01874,248.031,123.96787,-3.28105
24939,3.99934,199.53762,4.13275,226.9412,0.01821,248.031,121.96763,-3.26937
24940,3.99904,195.94567,4.30287,222.99438,0.0193,248.031,119.96738,-3.25177
24941,3.99928,201.63068,4.05171,222.66013,0.0182,248.031,117.96713,-3.22064
24942,3.99905,209.45232,3.80973,190.00012,0.02005,248.031,115.96688,-3.18788
24943,3.999,202.81788,4.06144,197.02492,0.02061,248.031,113.96663,-3.18001
24944,3.99921,199.82527,4.1841,200.18121,0.0209,248.031,111.96638,-3.1773
24945,3.99892,203.80177,4.01762,197.78493,0.02031,248.031,109.96612,-3.15767
24946,3.9992,198.59753,4.23451,202.01242,0.02096,248.031,107.96588,-3.14833
24947,3.99915,184.83488,4.88069,220.78924,0.02211,248.031,105.96563,-3.15159
24948,3.99905,192.31918,4.52614,205.47462,0.02203,248.031,103.96538,-3.13713
24949,3.99925,195.62581,4.33144,217.49726,0.01991,248.031,101.96512,-3.11737
24950,3.99921,203.72531,3.97423,217.90353,0.01824,248.031,99.96488,-3.08638
24951,3.99918,202.77225,4.02663,211.99351,0.01899,248.031,97.96463,-3.06716
24952,3.99895,205.88339,3.99244,176.43129,0.02263,248.031,95.96438,-3.04354
24953,3.99881,204.14364,4.04644,182.54545,0.02217,248.031,93.96413,-3.03357
24954,3.99901,211.11393,3.76216,183.7165,0.02048,248.031,91.96388,-3.00928
24955,3.9993,209.78848,3.79741,189.84545,0.02,248.031,89.96363,-2.99013
24956,3.99879,204.78527,3.94017,213.31785,0.01847,248.031,87.96337,-2.96285
24957,3.99942,212.68133,3.65921,203.24051,0.018,248.031,85.96313,-2.9414
24958,3.99901,202.2471,4.08234,198.37581,0.02058,248.031,83.96288,-2.94794
24959,3.99892,205.34232,3.9605,195.11798,0.0203,248.031,81.96263,-2.94073
24960,3.99903,202.67379,4.07849,193.09404,0.02112,248.031,79.96237,-2.9359
24961,3.99918,198.91555,4.21501,203.84325,0.02068,248.031,77.96213,-2.93756
24962,3.99931,204.03329,3.97964,209.63026,0.01898,248.031,75.96188,-2.92567
24963,3.99932,202.1854,4.06313,207.09659,0.01962,248.031,73.96163,-2.92127
24964,3.99909,197.92962,4.26155,203.25272,0.02097,248.031,71.96137,-2.92351
24965,3.99849,200.79764,4.0818,224.80118,0.01816,248.031,69.96113,-2.91826
24966,3.99926,201.78765,4.07206,210.43839,0.01935,248.031,67.96088,-2.89671
24967,3.99935,200.26253,4.10374,225.78487,0.01818,248.031,65.96063,-2.8803
24968,3.99912,208.81852,3.77592,216.50852,0.01744,248.031,63.96038,-2.85334
24969,3.99939,201.90379,4.06374,211.93883,0.01917,248.031,61.96013,-2.83675
24970,3.99929,203.9502,4.00754,199.44306,0.02009,248.031,59.95988,-2.81912
24971,3.99899,199.35643,4.22341,193.80966,0.02179,248.031,57.95962,-2.79709
24972,3.99908,206.71929,3.91989,189.30602,0.02071,248.031,55.95938,-2.75164
24973,3.99903,201.43493,4.14613,188.52088,0.02199,248.031,53.95913,-2.73115
24974,3.99916,211.24184,3.7537,185.15099,0.02027,248.031,51.95888,-2.70638
24975,3.99904,198.44837,4.24604,200.27323,0.0212,248.031,49.95862,-2.7055
24976,3.99915,199.77939,4.19006,198.75501,0.02108,248.031,47.95838,-2.69215
24977,3.99901,199.06037,4.20471,205.1692,0.02049,248.031,45.95813,-2.68304
24978,3.999,201.79212,4.12744,189.46705,0.02178,248.031,43.95788,-2.6648
24979,3.99898,203.6267,4.04334,191.07158,0.02116,248.031,41.95763,-2.64632
24980,3.99889,203.63474,4.03334,194.51254,0.02074,248.031,39.95738,-2.63295
24981,3.99881,202.12527,4.11915,187.3052,0.02199,248.031,37.95713,-2.61569
24982,3.99918,195.15452,4.40092,200.51475,0.02195,248.031,35.95687,-2.6004
24983,3.99907,201.8884,4.06343,212.19375,0.01915,248.031,33.95663,-2.5776
24984,3.99907,204.33171,4.01923,189.08108,0.02126,248.031,31.95638,-2.5557
24985,3.99896,210.191,3.76036,198.79967,0.01892,248.031,29.95613,-2.53107
24986,3.99889,220.09616,3.44873,181.28998,0.01902,248.031,27.95587,-2.5153
24987,3.99908,199.21304,4.20276,203.36066,0.02067,248.031,25.95563,-2.51785
24988,3.99883,203.80475,4.0199,196.82487,0.02042,248.031,23.95538,-2.4988
24989,3.9989,196.5214,4.37878,186.94106,0.02342,248.031,21.95513,-2.48704
24990,3.99886,206.33115,3.94358,186.37131,0.02116,248.031,19.95487,-2.47066
24991,3.99898,206.65987,3.91606,191.59504,0.02044,248.031,17.95463,-2.45563
24992,3.999,197.66534,4.29467,196.06319,0.0219,248.031,15.95438,-2.44185
24993,3.99904,205.26395,3.96939,193.0243,0.02056,248.031,13.95413,-2.41973
24994,3.9989,203.95917,4.0113,197.66299,0.02029,248.031,11.95388,-2.39857
24995,3.99948,175.54288,5.42425,230.2034,0.02356,248.031,9.95363,-2.37672
24996,3.99919,193.6261,4.47907,199.60042,0.02244,248.031,7.95338,-2.37669
24997,3.99911,195.95407,4.36127,200.8575,0.02171,248.031,5.95312,-2.35685
24998,3.99909,203.80296,4.03162,192.62884,0.02093,248.031,3.95288,-2.34085
24999,3.9989,206.35531,3.93368,189.59853,0.02075,248.031,1.95263,-2.32447
25000,3.99907,203.73633,4.03301,193.1359,0.02088,248.031,0,-2.30938
25001,3.99919,210.0036,3.74001,212.02735,0.01764,250.03125,397.9545,-5.33701
25002,3.99924,198.45672,4.16491,234.37901,0.01777,250.03125,395.95425,-5.32729
25003,3.99909,214.09403,3.60667,204.06796,0.01767,250.03125,393.954,-5.29304
25004,3.99926,209.9076,3.75711,205.38091,0.01829,250.03125,391.95375,-5.27275
25005,3.99932,205.93721,3.88681,217.04976,0.01791,250.03125,389.9535,-5.2522
25006,3.99935,203.29265,3.99892,214.77029,0.01862,250.03125,387.95325,-5.23489
25007,3.99918,201.72342,4.11964,193.20914,0.02132,250.03125,385.953,-5.20609
25008,3.99921,208.29109,3.83854,196.72483,0.01951,250.03125,383.95275,-5.18678
25009,3.99899,202.75397,4.02859,211.37906,0.01906,250.03125,381.9525,-5.17502
25010,3.99914,199.35911,4.21018,198.34018,0.02123,250.03125,379.99988,-5.156
25011,3.99904,208.9621,3.81903,193.89916,0.0197,250.03125,377.99963,-5.14144
25012,3.99899,209.23812,3.78272,205.14058,0.01844,250.03125,375.99938,-5.13132
25013,3.99911,205.41477,3.96288,193.16214,0.02052,250.03125,373.99913,-5.12213
25014,3.99901,205.52325,3.9647,190.78185,0.02078,250.03125,371.99888,-5.10675
25015,3.99922,210.34755,3.80805,177.87374,0.02141,250.03125,369.99863,-5.07974
25016,3.99929,191.4031,4.5643,208.36768,0.02191,250.03125,367.99838,-5.09199
25017,3.99942,196.41547,4.24781,238.7157,0.01779,250.03125,365.99813,-5.07552
25018,3.99922,197.38843,4.21978,230.78409,0.01828,250.03125,363.99788,-5.06968
25019,3.99925,198.34271,4.17598,231.38059,0.01805,250.03125,361.99762,-5.05844
25020,3.99951,199.99829,4.12187,222.70336,0.01851,250.03125,359.99738,-5.03598
25021,3.9993,194.12446,4.419,211.56362,0.02089,250.03125,357.99713,-5.02667
25022,3.99951,198.30976,4.23084,208.38699,0.0203,250.03125,355.99688,-5.00844
25023,3.99913,198.23808,4.19856,222.92132,0.01883,250.03125,353.99663,-4.99533
25024,3.99915,204.98196,3.94573,207.3566,0.01903,250.03125,351.99638,-4.97542
25025,3.99927,201.41298,4.03286,237.11274,0.01701,250.03125,349.99613,-4.9732
25026,3.99927,207.25016,3.85134,209.14092,0.01842,250.03125,347.99588,-4.95006
25027,3.99888,194.59649,4.41253,205.56664,0.02147,250.03125,345.99563,-4.95091
25028,3.99914,201.2936,4.11548,201.5211,0.02042,250.03125,343.99538,-4.93417
25029,3.99933,212.0375,3.70797,191.67141,0.01935,250.03125,341.99513,-4.88589
25030,3.99914,202.79841,4.06481,196.14441,0.02072,250.03125,339.99487,-4.89346
25031,3.99903,196.60498,4.29286,214.52099,0.02001,250.03125,337.99463,-4.89322
25032,3.99929,200.18378,4.12367,218.10035,0.01891,250.03125,335.99438,-4.85241
25033,3.99913,222.52012,3.34605,193.19901,0.01732,250.03125,333.99413,-4.82096
25034,3.99905,197.31642,4.2722,209.75662,0.02037,250.03125,331.99387,-4.83308
25035,3.99917,197.46852,4.24853,216.42189,0.01963,250.03125,329.99363,-4.81479
25036,3.99938,198.94636,4.19766,210.04732,0.01998,250.03125,327.99338,-4.80065
25037,3.99925,203.3055,3.99627,215.69484,0.01853,250.03125,325.99313,-4.78168
25038,3.99922,204.70909,3.94296,213.6864,0.01845,250.03125,323.99288,-4.76279
25039,3.9994,201.16788,4.0623,227.14669,0.01788,250.03125,321.99263,-4.75005
25040,3.99923,193.23024,4.48924,202.65771,0.02215,250.03125,319.99238,-4.74314
25041,3.99902,200.42516,4.1603,199.02433,0.0209,250.03125,317.99213,-4.72263
25042,3.99927,200.76744,4.14455,199.35287,0.02079,250.03125,315.99188,-4.70383
25043,3.99907,210.14973,3.75409,202.41225,0.01855,250.03125,313.99163,-4.67449
25044,3.99918,210.27331,3.76431,195.80904,0.01922,250.03125,311.99138,-4.6559
25045,3.99886,203.2136,4.03754,199.64488,0.02022,250.03125,309.99112,-4.66224
25046,3.99924,202.6834,4.06279,198.78465,0.02044,250.03125,307.99088,-4.64844
25047,3.999,197.58673,4.30901,192.64332,0.02237,250.03125,305.99063,-4.62984
25048,3.9993,208.53738,3.83781,193.11499,0.01987,250.03125,303.99038,-4.61235
25049,3.99915,211.5826,3.71358,196.49224,0.0189,250.03125,301.99013,-4.58641
25050,3.99874,196.64472,4.34398,195.58775,0.02221,250.03125,299.98988,-4.59085
25051,3.99889,200.65636,4.14079,202.3989,0.02046,250.03125,297.98963,-4.57197
25052,3.99923,209.24703,3.8533,177.17709,0.02175,250.03125,295.98938,-4.54155
25053,3.99908,196.69479,4.34083,195.97109,0.02215,250.03125,293.98913,-4.5439
25054,3.99886,199.83182,4.18224,200.59459,0.02085,250.03125,291.98888,-4.52735
25055,3.99882,205.40856,3.95799,194.99172,0.0203,250.03125,289.98863,-4.51751
25056,3.99909,198.23916,4.21892,214.17208,0.0197,250.03125,287.98837,-4.50804
25057,3.99894,198.69556,4.21783,206.40505,0.02043,250.03125,285.98813,-4.49921
25058,3.999,205.78372,3.97042,184.93998,0.02147,250.03125,283.98788,-4.49461
25059,3.99923,204.14466,3.95041,221.18589,0.01786,250.03125,281.98763,-4.48319
25060,3.99919,203.12222,3.9965,219.14207,0.01824,250.03125,279.98737,-4.47429
25061,3.99899,200.57254,4.07834,231.61375,0.01761,250.03125,277.98713,-4.47231
25062,3.99927,199.63588,4.13762,222.594,0.01859,250.03125,275.98688,-4.45939
25063,3.99917,199.78687,4.11984,227.85106,0.01808,250.03125,273.98663,-4.439
25064,3.99932,200.74823,4.08558,224.4634,0.0182,250.03125,271.98638,-4.41527
25065,3.9992,190.55876,4.58779,215.04677,0.02133,250.03125,269.98613,-4.39014
25066,3.9991,192.94349,4.54928,189.2351,0.02404,250.03125,267.98588,-4.36718
25067,3.99924,189.67523,4.66609,204.74029,0.02279,250.03125,265.98563,-4.34339
25068,3.99902,199.49191,4.22076,192.66388,0.02191,250.03125,263.98538,-4.31899
25069,3.999,204.66481,4.02157,183.49707,0.02192,250.03125,261.98513,-4.30484
25070,3.99896,197.68764,4.28552,198.74683,0.02156,250.03125,259.98488,-4.28803
25071,3.99906,199.49196,4.2105,196.11558,0.02147,250.03125,257.98462,-4.26282
25072,3.99911,193.7583,4.43228,213.13548,0.0208,250.03125,255.98438,-4.25538
25073,3.99899,199.13698,4.21491,200.15579,0.02106,250.03125,253.98413,-4.23597
25074,3.99919,206.58974,3.91222,194.25451,0.02014,250.03125,251.98388,-4.22453
25075,3.99895,208.30517,3.85979,187.97701,0.02053,250.03125,249.98363,-4.2143
25076,3.99929,189.48409,4.63096,219.52552,0.0211,250.03125,247.98338,-4.20711
25077,3.99906,208.92271,3.83731,187.32776,0.02048,250.03125,245.98313,-4.15752
25078,3.99912,213.5319,3.67408,182.89937,0.02009,250.03125,243.98288,-4.13224
25079,3.9991,190.15588,4.6247,209.67277,0.02206,250.03125,241.98263,-4.14634
25080,3.99927,200.54797,4.10346,220.08103,0.01865,250.03125,239.98238,-4.13006
25081,3.99915,193.36425,4.45849,210.70619,0.02116,250.03125,237.98213,-4.11756
25082,3.99897,195.66778,4.35259,208.56011,0.02087,250.03125,235.98187,-4.10609
25083,3.99927,198.35268,4.1822,228.18509,0.01833,250.03125,233.98163,-4.09292
25084,3.99915,196.19763,4.3463,202.00062,0.02152,250.03125,231.98138,-4.07971
25085,3.99912,190.37298,4.60143,213.63008,0.02154,250.03125,229.98113,-4.07735
25086,3.99914,205.59644,3.89993,217.16362,0.01796,250.03125,227.98087,-4.05842
25087,3.99934,199.44707,4.12387,233.29382,0.01768,250.03125,225.98063,-4.05506
25088,3.99908,197.9392,4.19373,231.37151,0.01813,250.03125,223.98038,-4.05157
25089,3.99911,196.20702,4.28513,225.46602,0.01901,250.03125,221.98013,-4.04792
25090,3.9993,208.20933,3.8095,211.36832,0.01802,250.03125,219.97988,-4.02788
25091,3.99936,195.64041,4.32341,220.52722,0.0196,250.03125,217.97963,-4.0301
25092,3.99921,198.85916,4.1545,230.72463,0.01801,250.03125,215.97938,-4.01782
25093,3.99914,198.18621,4.23001,210.71477,0.02007,250.03125,213.97913,-3.99856
25094,3.99919,206.8932,3.88322,201.1329,0.01931,250.03125,211.97888,-3.96959
25095,3.99913,197.68563,4.2286,220.64348,0.01916,250.03125,209.97863,-3.95932
25096,3.99934,215.40649,3.57065,199.11273,0.01793,250.03125,207.97838,-3.91732
25097,3.99931,204.47322,3.91977,230.37222,0.01701,250.03125,205.97812,-3.90772
25098,3.99918,204.79728,3.92919,218.57198,0.01798,250.03125,203.97788,-3.88054
25099,3.99922,198.20626,4.21252,217.51094,0.01937,250.03125,201.97763,-3.86221
25100,3.99899,200.80592,4.10808,212.96182,0.01929,250.03125,199.97738,-3.84902
25101,3.99924,197.49329,4.26524,209.39287,0.02037,250.03125,197.97713,-3.82619
25102,3.99896,202.53447,4.03411,212.99684,0.01894,250.03125,195.97688,-3.81047
25103,3.99894,199.46337,4.1835,206.32376,0.02028,250.03125,193.97663,-3.79639
25104,3.99891,203.59289,4.01387,202.7096,0.0198,250.03125,191.97638,-3.78309
25105,3.99906,198.63486,4.19539,216.53493,0.01938,250.03125,189.97613,-3.76841
25106,3.9992,196.44785,4.29268,217.60586,0.01973,250.03125,187.97588,-3.75336
25107,3.99928,206.35138,3.90712,200.23324,0.01951,250.03125,185.97563,-3.72824
25108,3.99912,195.99137,4.32413,213.54912,0.02025,250.03125,183.97537,-3.72333
25109,3.99922,202.75731,4.01226,218.87306,0.01833,250.03125,181.97513,-3.7068
25110,3.99883,202.00528,4.04822,216.63152,0.01869,250.03125,179.97488,-3.68027
25111,3.99862,202.55816,4.02793,215.14706,0.01872,250.03125,177.97463,-3.67168
25112,3.99911,223.43266,3.33556,183.87941,0.01814,250.03125,175.97437,-3.64266
25113,3.99904,211.88191,3.73115,184.48624,0.02022,250.03125,173.97413,-3.64062
25114,3.99912,205.01486,3.97211,195.93169,0.02027,250.03125,171.97388,-3.62574
25115,3.9994,212.05511,3.68766,200.51273,0.01839,250.03125,169.97363,-3.60361
25116,3.99927,204.42001,3.95146,215.24289,0.01836,250.03125,167.97338,-3.59449
25117,3.99914,200.98891,4.06883,227.53022,0.01788,250.03125,165.97313,-3.58149
25118,3.99917,204.2077,3.94432,222.93741,0.01769,250.03125,163.97288,-3.56271
25119,3.99917,201.28705,4.04761,231.94595,0.01745,250.03125,161.97262,-3.55161
25120,3.99922,203.27362,3.97564,226.4449,0.01756,250.03125,159.97238,-3.54074
25121,3.99923,198.60617,4.19322,218.09493,0.01923,250.03125,157.97213,-3.54564
25122,3.9992,196.63223,4.28395,217.67985,0.01968,250.03125,155.97188,-3.52244
25123,3.99904,195.17298,4.3778,208.03543,0.02104,250.03125,153.97162,-3.50719
25124,3.99923,192.45741,4.49874,212.45266,0.02118,250.03125,151.97138,-3.4967
25125,3.99928,195.49001,4.34943,213.00638,0.02042,250.03125,149.97113,-3.48917
25126,3.99889,210.69146,3.74961,195.19396,0.01921,250.03125,147.97088,-3.45898
25127,3.99904,199.22085,4.1769,213.31745,0.01958,250.03125,145.97063,-3.46112
25128,3.99911,198.26774,4.24826,202.45317,0.02098,250.03125,143.97038,-3.44989
25129,3.99898,198.05627,4.23862,209.58302,0.02022,250.03125,141.97013,-3.44317
25130,3.99897,208.33763,3.85535,189.17784,0.02038,250.03125,139.96988,-3.41661
25131,3.9989,198.72097,4.22883,201.89718,0.02095,250.03125,137.96963,-3.39368
25132,3.99898,218.08282,3.51846,180.53757,0.01949,250.03125,135.96938,-3.35639
25133,3.99889,212.42361,3.71839,181.54203,0.02048,250.03125,133.96913,-3.34934
25134,3.99895,196.19718,4.3107,214.94123,0.02006,250.03125,131.96887,-3.35599
25135,3.99935,205.27819,3.92753,210.23143,0.01868,250.03125,129.96863,-3.33837
25136,3.9991,200.82996,4.11101,211.33784,0.01945,250.03125,127.96838,-3.32757
25137,3.99924,194.10937,4.40007,218.93072,0.0201,250.03125,125.96813,-3.3204
25138,3.99927,199.00473,4.16488,222.81288,0.01869,250.03125,123.96787,-3.3064
25139,3.99923,199.3502,4.15816,218.97485,0.01899,250.03125,121.96763,-3.28446
25140,3.99931,202.53437,4.02705,216.36967,0.01861,250.03125,119.96738,-3.25891
25141,3.99916,193.59523,4.40711,226.07482,0.01949,250.03125,117.96713,-3.2446
25142,3.99931,199.46833,4.22332,192.29215,0.02196,250.03125,115.96688,-3.21593
25143,3.99906,200.1024,4.17374,199.37865,0.02093,250.03125,113.96663,-3.19798
