Repository: edrossi93/mecanano-ml-nanomechanics-tutorial

File: data/nanoindent_maps/Duplex Steel 2um.csv (part 49 of 77)
Index,Load,Depth,HARDNESS,MODULUS,H/E,X Position,Y Position,Z Position
Integer,mN,nm,GPa,GPa,None,µm,µm,µm
25144,3.99916,198.41349,4.23834,203.65265,0.02081,250.03125,111.96638,-3.18453
25145,3.99935,197.59594,4.23557,219.51482,0.0193,250.03125,109.96612,-3.17445
25146,3.99917,195.66989,4.33877,213.77351,0.0203,250.03125,107.96588,-3.15711
25147,3.99924,190.70683,4.62233,201.51185,0.02294,250.03125,105.96563,-3.17072
25148,3.99917,195.54403,4.37468,202.98431,0.02155,250.03125,103.96538,-3.15528
25149,3.99932,200.63687,4.15341,198.2559,0.02095,250.03125,101.96512,-3.11807
25150,3.99932,201.76492,4.06476,214.0459,0.01899,250.03125,99.96488,-3.09769
25151,3.99908,204.39075,3.95618,213.49092,0.01853,250.03125,97.96463,-3.07929
25152,3.99868,211.70306,3.7037,198.7235,0.01864,250.03125,95.96438,-3.06462
25153,3.99872,208.50955,3.81701,202.11964,0.01888,250.03125,93.96413,-3.04595
25154,3.99875,208.85012,3.82511,193.07034,0.01981,250.03125,91.96388,-3.02438
25155,3.99891,220.07549,3.42684,191.92784,0.01785,250.03125,89.96363,-2.9943
25156,3.99914,202.74311,4.01832,216.2706,0.01858,250.03125,87.96337,-2.98293
25157,3.9991,199.80627,4.12986,222.64939,0.01855,250.03125,85.96313,-2.97268
25158,3.9991,199.00459,4.21658,201.75946,0.0209,250.03125,83.96288,-2.96602
25159,3.99901,202.54248,4.07614,195.96512,0.0208,250.03125,81.96263,-2.95996
25160,3.99901,204.06253,4.01528,194.566,0.02064,250.03125,79.96237,-2.94872
25161,3.99927,199.95113,4.14478,213.36039,0.01943,250.03125,77.96213,-2.94327
25162,3.99925,204.83049,3.96049,203.72642,0.01944,250.03125,75.96188,-2.93688
25163,3.99937,203.72891,4.00551,204.02079,0.01963,250.03125,73.96163,-2.92862
25164,3.9991,193.86557,4.44415,207.08416,0.02146,250.03125,71.96137,-2.94749
25165,3.99908,214.90065,3.58646,199.91615,0.01794,250.03125,69.96113,-2.91739
25166,3.99947,198.08414,4.22912,213.06474,0.01985,250.03125,67.96088,-2.90558
25167,3.99936,194.69991,4.36207,222.90449,0.01957,250.03125,65.96063,-2.89731
25168,3.99918,199.58217,4.14086,222.13532,0.01864,250.03125,63.96038,-2.87417
25169,3.99926,203.61712,4.00807,204.83456,0.01957,250.03125,61.96013,-2.84589
25170,3.99931,205.52365,3.91267,212.5161,0.01841,250.03125,59.95988,-2.81982
25171,3.99909,203.76513,3.99701,206.80811,0.01933,250.03125,57.95962,-2.81636
25172,3.99901,191.91552,4.54171,207.0662,0.02193,250.03125,55.95938,-2.78132
25173,3.99893,190.35484,4.62346,206.67803,0.02237,250.03125,53.95913,-2.75697
25174,3.99903,194.48901,4.4073,209.28234,0.02106,250.03125,51.95888,-2.73729
25175,3.99912,209.03175,3.8369,185.90003,0.02064,250.03125,49.95862,-2.70835
25176,3.99914,211.1661,3.74516,189.6676,0.01975,250.03125,47.95838,-2.69507
25177,3.99914,199.51943,4.21437,194.41474,0.02168,250.03125,45.95813,-2.69553
25178,3.99913,198.03169,4.27119,198.26057,0.02154,250.03125,43.95788,-2.67649
25179,3.99915,194.18999,4.42073,209.73332,0.02108,250.03125,41.95763,-2.66497
25180,3.99885,197.6997,4.2925,196.18525,0.02188,250.03125,39.95738,-2.64852
25181,3.99902,207.31538,3.90877,184.58477,0.02118,250.03125,37.95713,-2.62314
25182,3.99907,218.11208,3.52243,178.51546,0.01973,250.03125,35.95687,-2.59853
25183,3.99894,195.61273,4.36575,204.81546,0.02132,250.03125,33.95663,-2.60175
25184,3.99908,194.90009,4.38119,211.57129,0.02071,250.03125,31.95638,-2.58043
25185,3.99896,207.62095,3.85133,202.37902,0.01903,250.03125,29.95613,-2.53687
25186,3.99911,201.1164,4.12963,199.1209,0.02074,250.03125,27.95587,-2.5473
25187,3.99895,199.77203,4.16407,208.55123,0.01997,250.03125,25.95563,-2.53165
25188,3.99908,196.98513,4.30535,203.27792,0.02118,250.03125,23.95538,-2.5165
25189,3.9989,195.51547,4.36016,208.41546,0.02092,250.03125,21.95513,-2.50148
25190,3.99896,192.68658,4.49385,210.03553,0.0214,250.03125,19.95487,-2.48822
25191,3.9989,202.44564,4.07515,197.81787,0.0206,250.03125,17.95463,-2.4738
25192,3.99921,206.15492,3.93085,193.86906,0.02028,250.03125,15.95438,-2.45807
25193,3.99912,204.52708,4.00197,192.33541,0.02081,250.03125,13.95413,-2.44058
25194,3.99889,200.96093,4.15475,192.58621,0.02157,250.03125,11.95388,-2.41498
25195,3.99917,140.09251,9.01063,235.2165,0.03831,250.03125,9.95363,-2.40196
25196,3.99935,184.74023,4.95904,200.11849,0.02478,250.03125,7.95338,-2.3915
25197,3.9992,196.43978,4.29616,216.34542,0.01986,250.03125,5.95312,-2.37286
25198,3.99912,212.73787,3.69894,184.63256,0.02003,250.03125,3.95288,-2.34878
25199,3.99894,214.07181,3.64936,184.84244,0.01974,250.03125,1.95263,-2.33494
25200,3.99889,209.42177,3.82779,183.53759,0.02086,250.03125,0,-2.32469
25201,3.99916,207.97904,3.81179,214.57247,0.01776,252.0315,397.9545,-5.34658
25202,3.99923,205.81664,3.90215,211.90444,0.01841,252.0315,395.95425,-5.32435
25203,3.99931,203.47928,3.99491,213.04981,0.01875,252.0315,393.954,-5.30896
25204,3.99927,205.02084,3.94903,205.29664,0.01924,252.0315,391.95375,-5.28492
25205,3.99939,204.36477,3.94632,218.87,0.01803,252.0315,389.9535,-5.26233
25206,3.99918,213.41519,3.64498,197.22753,0.01848,252.0315,387.95325,-5.23836
25207,3.99904,194.53936,4.4332,199.73801,0.0222,252.0315,385.953,-5.22763
25208,3.99926,198.11224,4.25702,201.94608,0.02108,252.0315,383.95275,-5.21093
25209,3.99898,217.49301,3.52271,187.48193,0.01879,252.0315,381.9525,-5.17405
25210,3.99903,199.24223,4.16192,219.31348,0.01898,252.0315,379.99988,-5.17313
25211,3.99924,205.60593,3.91343,210.58756,0.01858,252.0315,377.99963,-5.15041
25212,3.99909,208.22182,3.85842,189.80463,0.02033,252.0315,375.99938,-5.14924
25213,3.99897,217.04636,3.53755,187.70957,0.01885,252.0315,373.99913,-5.12042
25214,3.99898,203.55121,3.99379,212.03834,0.01884,252.0315,371.99888,-5.12259
25215,3.99897,198.63272,4.26446,191.27609,0.02229,252.0315,369.99863,-5.11472
25216,3.9992,188.91362,4.66162,219.25805,0.02126,252.0315,367.99838,-5.10661
25217,3.99926,217.03291,3.49827,207.91469,0.01683,252.0315,365.99813,-5.07526
25218,3.99922,198.9558,4.16675,222.91801,0.01869,252.0315,363.99788,-5.08537
25219,3.99915,196.40446,4.25983,232.91618,0.01829,252.0315,361.99762,-5.07385
25220,3.99927,198.0849,4.18147,234.32975,0.01784,252.0315,359.99738,-5.05229
25221,3.9994,200.55103,4.12362,211.28651,0.01952,252.0315,357.99713,-5.03804
25222,3.99922,196.0052,4.33331,209.87917,0.02065,252.0315,355.99688,-5.02484
25223,3.99925,196.28183,4.31695,211.14318,0.02045,252.0315,353.99663,-5.00345
25224,3.99948,163.64963,6.35166,225.79783,0.02813,252.0315,351.99638,-4.98846
25225,3.9992,167.3809,6.14271,206.16277,0.0298,252.0315,349.99613,-4.99281
25226,3.99926,206.51995,3.85378,222.20917,0.01734,252.0315,347.99588,-4.96195
25227,3.99917,200.0512,4.18939,194.74829,0.02151,252.0315,345.99563,-4.96065
25228,3.99913,206.93668,3.90088,193.20392,0.02019,252.0315,343.99538,-4.94095
25229,3.99938,197.60197,4.27546,203.82479,0.02098,252.0315,341.99513,-4.92423
25230,3.99908,196.16312,4.32755,209.19033,0.02069,252.0315,339.99487,-4.91876
25231,3.99901,202.35855,4.07345,199.91892,0.02038,252.0315,337.99463,-4.88862
25232,3.99916,230.86607,3.11658,182.48143,0.01708,252.0315,335.99438,-4.83692
25233,3.9991,201.81309,4.05356,218.05589,0.01859,252.0315,333.99413,-4.8528
25234,3.99896,197.00332,4.29495,206.64666,0.02078,252.0315,331.99387,-4.84759
25235,3.99898,203.73083,4.01794,198.83522,0.02021,252.0315,329.99363,-4.82082
25236,3.99913,195.88937,4.34241,208.51077,0.02083,252.0315,327.99338,-4.81531
25237,3.99935,200.73023,4.0964,219.76032,0.01864,252.0315,325.99313,-4.79534
25238,3.99907,200.34853,4.10358,223.93274,0.01833,252.0315,323.99288,-4.77801
25239,3.99922,182.28564,5.13567,193.48417,0.02654,252.0315,321.99263,-4.75944
25240,3.99914,195.69808,4.38321,197.71799,0.02217,252.0315,319.99238,-4.75334
25241,3.9991,207.13233,3.90685,187.96366,0.02079,252.0315,317.99213,-4.72298
25242,3.99928,197.95609,4.28739,194.12634,0.02209,252.0315,315.99188,-4.71905
25243,3.99916,213.60725,3.63389,199.20356,0.01824,252.0315,313.99163,-4.68814
25244,3.99916,202.71942,4.06894,195.8821,0.02077,252.0315,311.99138,-4.68854
25245,3.99899,203.62132,4.01908,200.19264,0.02008,252.0315,309.99112,-4.67249
25246,3.9993,197.94619,4.27438,198.59341,0.02152,252.0315,307.99088,-4.66282
25247,3.99903,197.85157,4.27048,201.3384,0.02121,252.0315,305.99063,-4.64392
25248,3.99934,199.71611,4.15772,212.32263,0.01958,252.0315,303.99038,-4.63118
25249,3.99897,199.36572,4.15987,217.7847,0.0191,252.0315,301.99013,-4.61716
25250,3.99933,200.75007,4.15833,194.75033,0.02135,252.0315,299.98988,-4.60281
25251,3.99915,201.53044,4.10773,200.55505,0.02048,252.0315,297.98963,-4.58547
25252,3.99914,207.39341,3.85686,203.97743,0.01891,252.0315,295.98938,-4.55007
25253,3.99883,207.3887,3.92281,178.73191,0.02195,252.0315,293.98913,-4.55578
25254,3.99943,188.97079,4.73259,196.68889,0.02406,252.0315,291.98888,-4.54408
25255,3.99922,202.77983,4.053,200.95324,0.02017,252.0315,289.98863,-4.53307
25256,3.99919,200.89437,4.12693,203.84004,0.02025,252.0315,287.98837,-4.52144
25257,3.99891,204.69632,4.00094,190.06528,0.02105,252.0315,285.98813,-4.5112
25258,3.99919,207.1907,3.87806,198.32544,0.01955,252.0315,283.98788,-4.50058
25259,3.99909,200.98054,4.07372,225.26947,0.01808,252.0315,281.98763,-4.49835
25260,3.99934,203.46187,3.9831,218.91857,0.01819,252.0315,279.98737,-4.48639
25261,3.99919,198.90821,4.1588,227.59089,0.01827,252.0315,277.98713,-4.48721
25262,3.99934,197.62282,4.21822,226.64645,0.01861,252.0315,275.98688,-4.47421
25263,3.9993,200.18702,4.1219,218.83452,0.01884,252.0315,273.98663,-4.45235
25264,3.99921,201.44199,4.071,217.35406,0.01873,252.0315,271.98638,-4.42824
25265,3.99907,193.05853,4.47596,209.85869,0.02133,252.0315,269.98613,-4.40411
25266,3.99913,190.7073,4.66702,189.13993,0.02467,252.0315,267.98588,-4.38407
25267,3.99926,188.28628,4.74275,204.22963,0.02322,252.0315,265.98563,-4.36062
25268,3.99915,206.50753,3.96235,177.77329,0.02229,252.0315,263.98538,-4.33409
25269,3.99902,201.91338,4.12561,188.31575,0.02191,252.0315,261.98513,-4.32063
25270,3.99899,211.42821,3.72888,192.27535,0.01939,252.0315,259.98488,-4.29054
25271,3.99902,191.86369,4.57019,199.02869,0.02296,252.0315,257.98462,-4.2864
25272,3.99905,195.69494,4.35601,206.90243,0.02105,252.0315,255.98438,-4.26771
25273,3.99931,196.39871,4.32355,206.70573,0.02092,252.0315,253.98413,-4.25452
25274,3.99906,197.73543,4.26708,204.47834,0.02087,252.0315,251.98388,-4.23967
25275,3.99908,199.27527,4.21574,197.70136,0.02132,252.0315,249.98363,-4.22587
25276,3.99908,208.11888,3.8478,195.62745,0.01967,252.0315,247.98338,-4.19949
25277,3.99914,194.99781,4.36613,215.50891,0.02026,252.0315,245.98313,-4.19413
25278,3.99923,192.44197,4.48791,216.61748,0.02072,252.0315,243.98288,-4.16599
25279,3.99912,194.15381,4.4478,201.17567,0.02211,252.0315,241.98263,-4.16141
25280,3.99935,200.38885,4.0923,228.72918,0.01789,252.0315,239.98238,-4.14293
25281,3.99922,194.72608,4.39167,210.86586,0.02083,252.0315,237.98213,-4.1352
25282,3.99919,195.43613,4.36041,209.8327,0.02078,252.0315,235.98187,-4.11955
25283,3.99925,194.49571,4.36325,226.4267,0.01927,252.0315,233.98163,-4.11114
25284,3.99924,197.15376,4.27165,212.96871,0.02006,252.0315,231.98138,-4.09578
25285,3.99927,206.53991,3.92771,189.18834,0.02076,252.0315,229.98113,-4.07438
25286,3.9992,197.95305,4.26438,201.90996,0.02112,252.0315,227.98087,-4.08389
25287,3.99898,208.47449,3.78063,220.9058,0.01711,252.0315,225.98063,-4.05867
25288,3.99939,199.83496,4.17077,205.0541,0.02034,252.0315,223.98038,-4.06391
25289,3.99931,189.35024,4.59495,236.05013,0.01947,252.0315,221.98013,-4.06697
25290,3.99936,203.97144,3.96311,218.48296,0.01814,252.0315,219.97988,-4.04377
25291,3.99921,194.97023,4.33802,227.6115,0.01906,252.0315,217.97963,-4.04545
25292,3.99928,206.46085,3.87466,212.825,0.01821,252.0315,215.97938,-4.02333
25293,3.99926,195.07056,4.35221,219.69251,0.01981,252.0315,213.97913,-4.01366
25294,3.9991,215.17774,3.57459,201.0194,0.01778,252.0315,211.97888,-3.97619
25295,3.99908,197.88992,4.21636,221.93793,0.019,252.0315,209.97863,-3.97232
25296,3.99933,196.37456,4.28712,221.38461,0.01937,252.0315,207.97838,-3.94758
25297,3.99926,208.44625,3.79663,213.22962,0.01781,252.0315,205.97812,-3.91314
25298,3.99924,213.4686,3.61647,210.67026,0.01717,252.0315,203.97788,-3.88253
25299,3.99935,195.95919,4.33691,209.4135,0.02071,252.0315,201.97763,-3.87671
25300,3.9991,199.15362,4.19652,206.7271,0.0203,252.0315,199.97738,-3.85718
25301,3.99911,199.00057,4.21465,202.52936,0.02081,252.0315,197.97713,-3.84185
25302,3.99913,197.35309,4.26649,211.34263,0.02019,252.0315,195.97688,-3.82523
25303,3.99905,200.07557,4.13781,213.88583,0.01935,252.0315,193.97663,-3.81465
25304,3.99893,202.07043,4.06996,206.12452,0.01975,252.0315,191.97638,-3.79966
25305,3.99909,199.42704,4.16631,213.94593,0.01947,252.0315,189.97613,-3.78292
25306,3.99912,196.07809,4.3136,216.07784,0.01996,252.0315,187.97588,-3.76979
25307,3.99901,197.85836,4.25197,207.95516,0.02045,252.0315,185.97563,-3.7559
25308,3.99924,194.81785,4.37481,215.52226,0.0203,252.0315,183.97537,-3.73798
25309,3.99928,202.14481,4.02185,226.73571,0.01774,252.0315,181.97513,-3.71414
25310,3.99924,204.27971,3.95601,215.78022,0.01833,252.0315,179.97488,-3.69301
25311,3.99899,199.61425,4.17119,208.52664,0.02,252.0315,177.97463,-3.68795
25312,3.99902,202.97049,4.08158,187.63046,0.02175,252.0315,175.97437,-3.67952
25313,3.99913,194.92391,4.39238,207.1618,0.0212,252.0315,173.97413,-3.67104
25314,3.99926,191.4945,4.5353,216.70719,0.02093,252.0315,171.97388,-3.65484
25315,3.99937,207.40739,3.84951,207.17295,0.01858,252.0315,169.97363,-3.62302
25316,3.99925,198.34608,4.19706,221.50096,0.01895,252.0315,167.97338,-3.61444
25317,3.99941,199.69382,4.12431,227.77604,0.01811,252.0315,165.97313,-3.59783
25318,3.99929,199.81861,4.13371,220.74315,0.01873,252.0315,163.97288,-3.58139
25319,3.99931,199.20689,4.14373,228.59499,0.01813,252.0315,161.97262,-3.56785
25320,3.99942,198.8624,4.16546,225.52735,0.01847,252.0315,159.97238,-3.55808
25321,3.99915,201.02913,4.091,216.284,0.01891,252.0315,157.97213,-3.55023
25322,3.99927,195.73737,4.36115,204.48939,0.02133,252.0315,155.97188,-3.53581
25323,3.99918,196.12355,4.32118,212.32941,0.02035,252.0315,153.97162,-3.52288
25324,3.99909,202.60591,4.0487,205.56057,0.0197,252.0315,151.97138,-3.50299
25325,3.99927,193.86824,4.44869,205.57431,0.02164,252.0315,149.97113,-3.49605
25326,3.99941,205.85336,3.90479,210.07838,0.01859,252.0315,147.97088,-3.47541
25327,3.9992,200.29279,4.12679,214.60988,0.01923,252.0315,145.97063,-3.47536
25328,3.99864,167.28728,6.46085,166.06906,0.0389,252.0315,143.97038,-3.44779
25329,3.9991,197.30831,4.27496,208.88062,0.02047,252.0315,141.97013,-3.45427
25330,3.99908,203.69064,4.06212,183.85021,0.02209,252.0315,139.96988,-3.42316
25331,3.99908,200.20916,4.17083,198.72222,0.02099,252.0315,137.96963,-3.40314
25332,3.99904,196.82585,4.29203,210.86381,0.02035,252.0315,135.96938,-3.3876
25333,3.99881,204.42257,4.03114,183.65361,0.02195,252.0315,133.96913,-3.3726
25334,3.9991,201.56318,4.08833,207.59638,0.01969,252.0315,131.96887,-3.3694
25335,3.99932,203.38215,4.0196,204.16608,0.01969,252.0315,129.96863,-3.35456
25336,3.99923,196.30085,4.30548,215.22854,0.02,252.0315,127.96838,-3.34617
25337,3.99928,196.82214,4.2644,222.25888,0.01919,252.0315,125.96813,-3.33174
25338,3.99903,196.31524,4.27155,229.28214,0.01863,252.0315,123.96787,-3.32176
25339,3.99938,197.89083,4.2037,227.82096,0.01845,252.0315,121.96763,-3.30085
25340,3.99929,200.45839,4.10486,221.23233,0.01855,252.0315,119.96738,-3.27455
25341,3.99919,196.23906,4.31374,213.11176,0.02024,252.0315,117.96713,-3.25682
25342,3.99916,198.84167,4.18588,216.70225,0.01932,252.0315,115.96688,-3.23405
25343,3.99889,203.85793,4.02465,194.23442,0.02072,252.0315,113.96663,-3.21295
25344,3.99934,200.7247,4.11177,213.06312,0.0193,252.0315,111.96638,-3.19851
25345,3.99915,203.16222,4.02445,205.89884,0.01955,252.0315,109.96612,-3.17777
25346,3.99921,193.8343,4.40084,223.9215,0.01965,252.0315,107.96588,-3.17424
25347,3.99912,189.97679,4.62332,213.21188,0.02168,252.0315,105.96563,-3.18659
25348,3.99902,203.58603,4.03912,193.21251,0.02091,252.0315,103.96538,-3.16339
25349,3.99926,199.22464,4.16149,219.9662,0.01892,252.0315,101.96512,-3.13776
25350,3.99925,200.33589,4.11095,220.84412,0.01861,252.0315,99.96488,-3.11575
25351,3.99921,197.47568,4.2812,203.78858,0.02101,252.0315,97.96463,-3.09684
25352,3.99861,211.02287,3.72619,199.95332,0.01864,252.0315,95.96438,-3.08067
25353,3.99873,227.92083,3.22473,171.10834,0.01885,252.0315,93.96413,-3.03952
25354,3.99904,215.43863,3.61485,179.0196,0.02019,252.0315,91.96388,-3.03117
25355,3.99907,208.49137,3.87079,181.38432,0.02134,252.0315,89.96363,-3.02399
25356,3.9992,204.05035,3.96671,215.14086,0.01844,252.0315,87.96337,-2.99795
25357,3.99915,204.71531,3.93231,218.64373,0.01799,252.0315,85.96313,-2.9812
25358,3.99915,207.01532,3.89376,194.77082,0.01999,252.0315,83.96288,-2.97533
25359,3.99917,201.16896,4.12866,198.65544,0.02078,252.0315,81.96263,-2.97638
25360,3.99883,196.43318,4.33547,201.74511,0.02149,252.0315,79.96237,-2.96978
25361,3.99935,201.45321,4.08482,211.15363,0.01935,252.0315,77.96213,-2.95272
25362,3.9994,205.10688,3.91193,221.11127,0.01769,252.0315,75.96188,-2.94829
25363,3.99922,208.91229,3.80723,199.80211,0.01906,252.0315,73.96163,-2.93557
25364,3.99904,201.0267,4.10163,211.66414,0.01938,252.0315,71.96137,-2.95095
25365,3.99924,211.69816,3.68894,206.1627,0.01789,252.0315,69.96113,-2.92373
25366,3.99908,206.53365,3.89288,203.08879,0.01917,252.0315,67.96088,-2.90928
25367,3.99943,193.60608,4.44243,212.31511,0.02092,252.0315,65.96063,-2.91496
25368,3.9992,201.23951,4.10222,207.68116,0.01975,252.0315,63.96038,-2.88581
25369,3.99924,198.84679,4.16637,225.32349,0.01849,252.0315,61.96013,-2.86448
25370,3.999,202.24852,4.0572,208.28506,0.01948,252.0315,59.95988,-2.83288
25371,3.99931,194.93346,4.36806,216.0301,0.02022,252.0315,57.95962,-2.83027
25372,3.99889,197.01168,4.29138,207.78594,0.02065,252.0315,55.95938,-2.79568
25373,3.99904,189.13433,4.6778,209.93622,0.02228,252.0315,53.95913,-2.77191
25374,3.99902,195.57845,4.37751,201.41134,0.02173,252.0315,51.95888,-2.753
25375,3.99903,198.5052,4.25333,196.86399,0.02161,252.0315,49.95862,-2.73473
25376,3.99865,200.34429,4.16359,198.97658,0.02093,252.0315,47.95838,-2.72373
25377,3.99906,199.18031,4.21564,199.23239,0.02116,252.0315,45.95813,-2.7134
25378,3.99919,194.08729,4.41945,212.00376,0.02085,252.0315,43.95788,-2.69724
25379,3.99915,202.5315,4.08483,193.07583,0.02116,252.0315,41.95763,-2.67399
25380,3.99905,199.31476,4.21559,197.12081,0.02139,252.0315,39.95738,-2.66259
25381,3.99893,198.90756,4.24292,194.1238,0.02186,252.0315,37.95713,-2.64551
25382,3.99896,197.71712,4.26084,207.03592,0.02058,252.0315,35.95687,-2.63017
25383,3.99904,195.33187,4.38968,201.32859,0.0218,252.0315,33.95663,-2.61178
25384,3.99927,196.43598,4.30645,212.40863,0.02027,252.0315,31.95638,-2.59594
25385,3.99909,216.82994,3.55707,182.545,0.01949,252.0315,29.95613,-2.53803
25386,3.99873,208.72241,3.82367,195.68865,0.01954,252.0315,27.95587,-2.55606
25387,3.99883,206.75331,3.91272,191.36618,0.02045,252.0315,25.95563,-2.5376
25388,3.99904,207.32851,3.91666,181.68003,0.02156,252.0315,23.95538,-2.52016
25389,3.99912,202.2691,4.07738,199.93449,0.02039,252.0315,21.95513,-2.51928
25390,3.99895,200.99286,4.14734,194.66556,0.0213,252.0315,19.95487,-2.50607
25391,3.99902,208.48635,3.8414,192.35893,0.01997,252.0315,17.95463,-2.47929
25392,3.99874,207.63944,3.87724,191.30438,0.02027,252.0315,15.95438,-2.47594
25393,3.9989,200.52978,4.20503,182.79781,0.023,252.0315,13.95413,-2.45827
25394,3.99884,189.91537,4.63802,209.33685,0.02216,252.0315,11.95388,-2.43296
25395,3.99898,148.92831,8.1528,197.7256,0.04123,252.0315,9.95363,-2.41302
25396,3.99943,154.9096,7.20575,223.73214,0.03221,252.0315,7.95338,-2.40562
25397,3.99902,199.77773,4.18182,201.70326,0.02073,252.0315,5.95312,-2.38977
25398,3.99909,203.62956,4.06475,183.85692,0.02211,252.0315,3.95288,-2.37185
25399,3.99875,221.64561,3.4225,170.79756,0.02004,252.0315,1.95263,-2.34223
25400,3.99912,207.73752,3.90446,180.23433,0.02166,252.0315,0,-2.34084
25401,3.99925,200.64362,4.08627,226.26009,0.01806,254.03175,397.9545,-5.35575
25402,3.99922,208.24698,3.79981,215.46518,0.01764,254.03175,395.95425,-5.33231
25403,3.99908,203.52529,3.98578,216.25827,0.01843,254.03175,393.954,-5.31782
25404,3.99931,203.91644,3.96472,218.76486,0.01812,254.03175,391.95375,-5.29664
25405,3.99938,207.89454,3.82556,209.51406,0.01826,254.03175,389.9535,-5.26836
25406,3.99914,198.82165,4.24458,194.96455,0.02177,254.03175,387.95325,-5.26318
25407,3.99919,196.38094,4.34343,200.05054,0.02171,254.03175,385.953,-5.24422
25408,3.99928,199.98984,4.13227,218.02865,0.01895,254.03175,383.95275,-5.22649
25409,3.99929,200.8302,4.08023,225.32974,0.01811,254.03175,381.9525,-5.20179
25410,3.99927,200.1649,4.14906,207.76451,0.01997,254.03175,379.99988,-5.18682
25411,3.99906,207.62506,3.86959,194.68386,0.01988,254.03175,377.99963,-5.17263
25412,3.99895,206.97311,3.86937,205.69662,0.01881,254.03175,375.99938,-5.16352
25413,3.99886,205.36484,3.95179,198.14132,0.01994,254.03175,373.99913,-5.15002
25414,3.999,203.05961,4.09867,180.92805,0.02265,254.03175,371.99888,-5.13822
25415,3.99911,200.86484,4.14282,198.34711,0.02089,254.03175,369.99863,-5.1288
25416,3.9991,217.84956,3.53663,176.45301,0.02004,254.03175,367.99838,-5.1061
25417,3.99928,200.32726,4.09333,229.49516,0.01784,254.03175,365.99813,-5.1088
25418,3.99916,208.56935,3.77918,219.84473,0.01719,254.03175,363.99788,-5.09299
25419,3.99945,199.27601,4.16422,217.86683,0.01911,254.03175,361.99762,-5.08857
25420,3.99918,215.83523,3.53662,209.18879,0.01691,254.03175,359.99738,-5.05343
25421,3.99913,200.84535,4.1123,210.53593,0.01953,254.03175,357.99713,-5.05152
25422,3.99914,195.47961,4.33936,217.03127,0.01999,254.03175,355.99688,-5.0344
25423,3.99904,214.81714,3.60469,192.62686,0.01871,254.03175,353.99663,-5.00202
25424,3.99886,196.39683,4.31461,209.81546,0.02056,254.03175,351.99638,-5.01703
25425,3.99893,203.88672,4.02842,192.43544,0.02093,254.03175,349.99613,-5.00704
25426,3.99914,208.00187,3.86381,191.10577,0.02022,254.03175,347.99588,-4.98143
25427,3.99902,216.32614,3.56248,187.74588,0.01898,254.03175,345.99563,-4.95827
25428,3.99906,212.66532,3.6894,189.59158,0.01946,254.03175,343.99538,-4.94505
25429,3.99919,204.38454,4.02148,187.57929,0.02144,254.03175,341.99513,-4.93845
25430,3.99914,204.5958,3.96531,205.71356,0.01928,254.03175,339.99487,-4.91763
25431,3.99904,199.95958,4.15223,210.01729,0.01977,254.03175,337.99463,-4.89773
25432,3.99939,206.31805,3.89746,204.99424,0.01901,254.03175,335.99438,-4.87402
25433,3.99917,222.90975,3.35935,180.47254,0.01861,254.03175,333.99413,-4.85801
25434,3.99931,193.47534,4.44307,214.35769,0.02073,254.03175,331.99387,-4.85999
25435,3.9991,204.8765,3.96394,201.43841,0.01968,254.03175,329.99363,-4.83307
25436,3.99915,195.10052,4.36027,215.88581,0.0202,254.03175,327.99338,-4.82982
25437,3.99918,200.9743,4.0812,221.8629,0.0184,254.03175,325.99313,-4.80923
25438,3.99936,202.67186,4.02239,215.88606,0.01863,254.03175,323.99288,-4.78695
25439,3.99935,156.33576,7.19234,205.29672,0.03503,254.03175,321.99263,-4.77473
25440,3.99916,192.38882,4.57691,189.53098,0.02415,254.03175,319.99238,-4.77022
25441,3.99906,198.20193,4.25352,201.63348,0.0211,254.03175,317.99213,-4.74779
25442,3.9991,214.83326,3.61662,187.1409,0.01933,254.03175,315.99188,-4.72139
25443,3.99913,204.74893,3.96041,205.1194,0.01931,254.03175,313.99163,-4.72209
25444,3.99909,198.78075,4.24523,195.35374,0.02173,254.03175,311.99138,-4.70518
25445,3.99912,196.81677,4.33182,197.02505,0.02199,254.03175,309.99112,-4.68988
25446,3.99894,196.20535,4.34903,200.86201,0.02165,254.03175,307.99088,-4.6775
25447,3.99936,202.57938,4.0396,209.97953,0.01924,254.03175,305.99063,-4.6589
25448,3.99918,205.11989,3.93479,209.75513,0.01876,254.03175,303.99038,-4.62377
25449,3.99917,205.21506,3.97038,193.46427,0.02052,254.03175,301.99013,-4.63003
25450,3.99921,203.94118,4.018,195.53851,0.02055,254.03175,299.98988,-4.61462
25451,3.99912,201.61096,4.12271,193.83231,0.02127,254.03175,297.98963,-4.60027
25452,3.99907,219.09197,3.49208,177.25442,0.0197,254.03175,295.98938,-4.57034
25453,3.99874,210.39544,3.77293,190.08492,0.01985,254.03175,293.98913,-4.56798
25454,3.99907,203.76273,4.01769,198.45744,0.02024,254.03175,291.98888,-4.55494
25455,3.99886,222.86886,3.35927,180.9754,0.01856,254.03175,289.98863,-4.52981
25456,3.99898,214.8081,3.60739,191.52191,0.01884,254.03175,287.98837,-4.52692
25457,3.99911,200.08305,4.14261,211.76393,0.01956,254.03175,285.98813,-4.52908
25458,3.99923,203.46011,4.0746,183.09722,0.02225,254.03175,283.98788,-4.52087
25459,3.99935,200.35143,4.10142,225.05684,0.01822,254.03175,281.98763,-4.5108
25460,3.99922,201.81258,4.06715,212.06374,0.01918,254.03175,279.98737,-4.50523
25461,3.99933,198.58869,4.17605,226.18892,0.01846,254.03175,277.98713,-4.50052
25462,3.99921,198.46625,4.1773,228.08511,0.01831,254.03175,275.98688,-4.48757
25463,3.99929,197.60264,4.22047,226.00631,0.01867,254.03175,273.98663,-4.47031
25464,3.99933,200.19806,4.09829,229.8177,0.01783,254.03175,271.98638,-4.44489
25465,3.99916,192.51422,4.48172,217.54616,0.0206,254.03175,269.98613,-4.4226
25466,3.99914,187.28239,4.78906,206.77721,0.02316,254.03175,267.98588,-4.40138
25467,3.99903,189.35327,4.66375,210.69039,0.02214,254.03175,265.98563,-4.37816
25468,3.99917,185.7889,4.86995,207.66171,0.02345,254.03175,263.98538,-4.35918
25469,3.99907,196.36877,4.34756,198.82183,0.02187,254.03175,261.98513,-4.33761
25470,3.99915,197.66523,4.26229,207.47298,0.02054,254.03175,259.98488,-4.31776
25471,3.99921,193.29417,4.48134,204.16922,0.02195,254.03175,257.98462,-4.30148
25472,3.99917,194.25886,4.42807,206.01913,0.02149,254.03175,255.98438,-4.28317
25473,3.99929,200.11733,4.14607,209.81751,0.01976,254.03175,253.98413,-4.26721
25474,3.99891,193.89801,4.40656,220.22727,0.02001,254.03175,251.98388,-4.25301
25475,3.99919,198.9153,4.21707,203.09537,0.02076,254.03175,249.98363,-4.23895
25476,3.99907,197.23223,4.27605,209.78447,0.02038,254.03175,247.98338,-4.2243
25477,3.9992,195.42775,4.35913,210.45559,0.02071,254.03175,245.98313,-4.20929
25478,3.99918,196.93719,4.30318,204.88897,0.021,254.03175,243.98288,-4.17697
25479,3.9992,199.66282,4.19935,197.35556,0.02128,254.03175,241.98263,-4.16641
25480,3.99928,199.71804,4.1266,226.09439,0.01825,254.03175,239.98238,-4.16164
25481,3.99906,195.4779,4.35337,211.63729,0.02057,254.03175,237.98213,-4.15004
25482,3.99916,193.5023,4.46686,205.5064,0.02174,254.03175,235.98187,-4.13536
25483,3.99943,198.0373,4.22509,215.55524,0.0196,254.03175,233.98163,-4.1214
25484,3.99913,198.48591,4.25415,196.9253,0.0216,254.03175,231.98138,-4.10644
25485,3.99928,201.33112,4.10425,205.31267,0.01999,254.03175,229.98113,-4.10489
25486,3.99911,211.05067,3.73271,196.78497,0.01897,254.03175,227.98087,-4.08255
25487,3.99919,200.8395,4.08492,222.83296,0.01833,254.03175,225.98063,-4.07885
25488,3.99909,197.27564,4.22733,229.54141,0.01842,254.03175,223.98038,-4.07999
25489,3.99927,210.36037,3.72239,214.33924,0.01737,254.03175,221.98013,-4.06217
25490,3.9995,197.70882,4.25372,210.13813,0.02024,254.03175,219.97988,-4.06885
25491,3.9993,198.24639,4.20718,219.06452,0.01921,254.03175,217.97963,-4.05891
25492,3.99934,193.95439,4.37803,231.25735,0.01893,254.03175,215.97938,-4.04756
25493,3.99938,207.23128,3.86291,204.23824,0.01891,254.03175,213.97913,-4.01467
25494,3.9992,208.4622,3.80039,211.01192,0.01801,254.03175,211.97888,-3.99842
25495,3.99928,200.13511,4.11623,222.43866,0.01851,254.03175,209.97863,-3.98217
25496,3.99932,200.45853,4.09132,227.71423,0.01797,254.03175,207.97838,-3.95629
25497,3.99947,201.27017,4.05644,227.95125,0.0178,254.03175,205.97812,-3.93244
25498,3.99929,199.73041,4.11863,229.71637,0.01793,254.03175,203.97788,-3.91256
25499,3.99901,200.87076,4.08961,219.92209,0.0186,254.03175,201.97763,-3.89363
25500,3.99929,196.15424,4.33478,206.80663,0.02096,254.03175,199.97738,-3.88402
25501,3.99915,207.29301,3.88702,193.04815,0.02013,254.03175,197.97713,-3.85293
25502,3.99911,200.94814,4.09337,216.76289,0.01888,254.03175,195.97688,-3.84259
25503,3.99923,202.16631,4.06561,206.36845,0.0197,254.03175,193.97663,-3.8261
25504,3.99909,202.19492,4.0732,202.77202,0.02009,254.03175,191.97638,-3.81546
25505,3.99916,197.28926,4.26606,212.67369,0.02006,254.03175,189.97613,-3.80055
25506,3.99927,201.37333,4.13957,191.69967,0.02159,254.03175,187.97588,-3.78202
25507,3.99918,198.87216,4.21827,203.36607,0.02074,254.03175,185.97563,-3.77341
25508,3.99902,196.3967,4.30167,214.86308,0.02002,254.03175,183.97537,-3.75412
25509,3.99928,199.76847,4.13241,222.33321,0.01859,254.03175,181.97513,-3.73548
25510,3.99912,204.64693,3.90861,232.62529,0.0168,254.03175,179.97488,-3.71625
25511,3.99916,199.36098,4.20727,199.345,0.02111,254.03175,177.97463,-3.69924
25512,3.99907,195.61821,4.32684,219.39871,0.01972,254.03175,175.97437,-3.69922
25513,3.99917,195.24202,4.3758,207.62795,0.02108,254.03175,173.97413,-3.68728
25514,3.99925,192.11208,4.5143,213.08051,0.02119,254.03175,171.97388,-3.67022
25515,3.99939,199.17365,4.1639,219.96458,0.01893,254.03175,169.97363,-3.65092
25516,3.99941,201.97128,4.03628,223.24878,0.01808,254.03175,167.97338,-3.63129
25517,3.99918,200.654,4.10413,217.65484,0.01886,254.03175,165.97313,-3.61614
25518,3.99929,198.19886,4.19134,227.1126,0.01845,254.03175,163.97288,-3.60285
25519,3.99928,200.41683,4.10267,223.07974,0.01839,254.03175,161.97262,-3.58501
25520,3.99911,213.73061,3.59306,218.6708,0.01643,254.03175,159.97238,-3.55568
25521,3.9993,203.75221,3.98655,211.71949,0.01883,254.03175,157.97213,-3.56027
25522,3.99922,197.59462,4.26559,207.48949,0.02056,254.03175,155.97188,-3.55301
25523,3.99914,194.44707,4.40793,209.83272,0.02101,254.03175,153.97162,-3.53888
25524,3.99935,196.45205,4.31728,208.0901,0.02075,254.03175,151.97138,-3.52783
25525,3.99937,194.39019,4.37193,224.94217,0.01944,254.03175,149.97113,-3.51736
25526,3.99913,197.25391,4.24133,223.63845,0.01897,254.03175,147.97088,-3.50166
25527,3.99935,198.38606,4.19992,219.51634,0.01913,254.03175,145.97063,-3.49347
25528,3.99878,199.29176,4.18217,209.77115,0.01994,254.03175,143.97038,-3.47754
25529,3.99905,205.82117,3.9638,186.7166,0.02123,254.03175,141.97013,-3.46752
25530,3.99906,199.6538,4.19181,200.10467,0.02095,254.03175,139.96988,-3.44332
25531,3.99918,202.37182,4.1021,189.52358,0.02164,254.03175,137.96963,-3.41685
25532,3.99903,211.41695,3.75432,182.34461,0.02059,254.03175,135.96938,-3.3966
25533,3.99905,206.53582,3.91662,193.33053,0.02026,254.03175,133.96913,-3.38974
25534,3.99919,199.77012,4.18433,200.98538,0.02082,254.03175,131.96887,-3.38127
25535,3.99932,219.64549,3.44752,188.9156,0.01825,254.03175,129.96863,-3.35398
25536,3.99919,195.27758,4.37274,208.11562,0.02101,254.03175,127.96838,-3.36056
25537,3.99906,190.54416,4.6213,204.32757,0.02262,254.03175,125.96813,-3.35479
25538,3.99914,197.47545,4.2275,225.34007,0.01876,254.03175,123.96787,-3.33729
25539,3.99909,208.15094,3.83455,200.70734,0.01911,254.03175,121.96763,-3.30716
25540,3.99934,199.51061,4.13979,224.1649,0.01847,254.03175,119.96738,-3.29222
25541,3.99926,193.00244,4.4482,221.17989,0.02011,254.03175,117.96713,-3.27639
25542,3.99918,196.54199,4.26802,226.25859,0.01886,254.03175,115.96688,-3.2506
25543,3.99917,210.3811,3.76776,192.61609,0.01956,254.03175,113.96663,-3.22646
25544,3.99921,200.3597,4.15083,203.70241,0.02038,254.03175,111.96638,-3.21665
25545,3.99919,193.48708,4.48054,201.32177,0.02226,254.03175,109.96612,-3.207
25546,3.99923,205.79608,3.90919,209.02252,0.0187,254.03175,107.96588,-3.18093
25547,3.99911,188.73005,4.70594,207.95708,0.02263,254.03175,105.96563,-3.19921
25548,3.99902,193.50991,4.46121,207.21901,0.02153,254.03175,103.96538,-3.18723
25549,3.99929,199.37329,4.18149,208.83871,0.02002,254.03175,101.96512,-3.1567
25550,3.99944,216.4079,3.53353,200.4302,0.01763,254.03175,99.96488,-3.11882
25551,3.99916,208.73044,3.82876,193.66394,0.01977,254.03175,97.96463,-3.10435
25552,3.99924,207.99268,3.88828,182.29842,0.02133,254.03175,95.96438,-3.09182
25553,3.99906,208.79832,3.83339,190.71252,0.0201,254.03175,93.96413,-3.07725
25554,3.99909,211.45789,3.76345,178.46601,0.02109,254.03175,91.96388,-3.05287
25555,3.99915,208.37596,3.87071,183.05039,0.02115,254.03175,89.96363,-3.0403
25556,3.99918,203.71615,3.96693,221.63413,0.0179,254.03175,87.96337,-3.0174
25557,3.99926,200.65847,4.09575,221.44076,0.0185,254.03175,85.96313,-3.00226
25558,3.99926,200.86502,4.11931,207.37989,0.01986,254.03175,83.96288,-3.00243
25559,3.99904,202.18956,4.0819,199.48474,0.02046,254.03175,81.96263,-2.99471
25560,3.9991,191.68719,4.53328,213.8834,0.0212,254.03175,79.96237,-2.9884
25561,3.99912,203.92282,3.95942,221.13784,0.0179,254.03175,77.96213,-2.96599
25562,3.99949,205.66973,3.90882,211.66647,0.01847,254.03175,75.96188,-2.95863
25563,3.99933,209.30918,3.79793,197.25954,0.01925,254.03175,73.96163,-2.94695
25564,3.9991,196.97385,4.28642,210.40766,0.02037,254.03175,71.96137,-2.95894
25565,3.99883,208.44222,3.81839,202.72214,0.01884,254.03175,69.96113,-2.93918
25566,3.99932,202.49423,4.03601,213.09131,0.01894,254.03175,67.96088,-2.92632
25567,3.99928,200.47545,4.1243,212.32088,0.01942,254.03175,65.96063,-2.91653
25568,3.99938,202.3577,4.02083,222.87015,0.01804,254.03175,63.96038,-2.89797
25569,3.99917,202.07334,4.0067,236.30529,0.01696,254.03175,61.96013,-2.87511
25570,3.99938,203.71098,3.99455,208.98016,0.01911,254.03175,59.95988,-2.84711
25571,3.99911,199.07579,4.19657,208.06407,0.02017,254.03175,57.95962,-2.8371
25572,3.99911,213.62044,3.65596,188.98951,0.01934,254.03175,55.95938,-2.79566
25573,3.99922,189.23348,4.67111,210.46163,0.02219,254.03175,53.95913,-2.78767
25574,3.99902,194.97595,4.39073,206.8091,0.02123,254.03175,51.95888,-2.76928
25575,3.99904,204.69722,4.00218,189.66189,0.0211,254.03175,49.95862,-2.74635
25576,3.99904,199.91148,4.19657,194.39242,0.02159,254.03175,47.95838,-2.7391
25577,3.99903,198.67568,4.21673,207.21144,0.02035,254.03175,45.95813,-2.72986
25578,3.99916,194.90722,4.38905,208.63825,0.02104,254.03175,43.95788,-2.7123
25579,3.99905,210.96141,3.76689,184.14124,0.02046,254.03175,41.95763,-2.6806
25580,3.99906,195.99507,4.35497,202.29454,0.02153,254.03175,39.95738,-2.68029
25581,3.99876,199.65628,4.23783,184.86875,0.02292,254.03175,37.95713,-2.65848
25582,3.99915,213.01266,3.67301,191.18497,0.01921,254.03175,35.95687,-2.61951
25583,3.99889,200.18081,4.17239,198.53493,0.02102,254.03175,33.95663,-2.6262
25584,3.99932,204.35762,4.0104,191.94048,0.02089,254.03175,31.95638,-2.59904
25585,3.99883,193.06028,4.4483,219.82446,0.02024,254.03175,29.95613,-2.58552
25586,3.99912,200.99252,4.18286,183.24593,0.02283,254.03175,27.95587,-2.57362
25587,3.99905,200.65171,4.13959,203.00669,0.02039,254.03175,25.95563,-2.56162
25588,3.99919,199.89956,4.16559,205.85202,0.02024,254.03175,23.95538,-2.54814
25589,3.999,200.458,4.1438,204.64023,0.02025,254.03175,21.95513,-2.53667
25590,3.99905,201.69354,4.11292,195.98945,0.02099,254.03175,19.95487,-2.52205
25591,3.99898,202.22471,4.08102,199.21766,0.02049,254.03175,17.95463,-2.50609
25592,3.99897,197.40415,4.31158,194.54274,0.02216,254.03175,15.95438,-2.4912
25593,3.99886,200.61695,4.15128,199.1409,0.02085,254.03175,13.95413,-2.46828
25594,3.99925,199.32024,4.15751,219.85304,0.01891,254.03175,11.95388,-2.44806
25595,3.99932,206.2738,3.86472,221.55837,0.01744,254.03175,9.95363,-2.42799
25596,3.99919,212.02421,3.7261,184.4398,0.0202,254.03175,7.95338,-2.407
25597,3.99902,204.32209,3.99331,198.81694,0.02009,254.03175,5.95312,-2.40396
25598,3.99916,197.76521,4.28172,198.89592,0.02153,254.03175,3.95288,-2.39043
25599,3.99903,205.61839,3.9762,185.32163,0.02146,254.03175,1.95263,-2.37559
25600,3.99888,208.10242,3.88295,182.48171,0.02128,254.03175,0,-2.35917
25601,3.99916,205.55912,3.88698,224.60265,0.01731,256.032,397.9545,-5.36453
25602,3.99917,199.89581,4.10926,230.7538,0.01781,256.032,395.95425,-5.34948
25603,3.99948,202.43809,4.03232,215.89853,0.01868,256.032,393.954,-5.33097
25604,3.99947,202.87283,4.00544,219.96644,0.01821,256.032,391.95375,-5.30795
25605,3.99896,201.80691,4.05868,215.77217,0.01881,256.032,389.9535,-5.29623
25606,3.99915,199.76821,4.16909,206.73832,0.02017,256.032,387.95325,-5.27747
25607,3.99922,202.5069,4.02651,217.10308,0.01855,256.032,385.953,-5.26186
25608,3.99917,203.12049,4.00205,216.53835,0.01848,256.032,383.95275,-5.23652
25609,3.99926,198.03628,4.23863,210.07224,0.02018,256.032,381.9525,-5.22756
25610,3.99911,198.08279,4.20149,224.72922,0.0187,256.032,379.99988,-5.20421
25611,3.99912,205.32048,3.94513,201.70754,0.01956,256.032,377.99963,-5.18292
25612,3.99902,201.03613,4.12745,201.20229,0.02051,256.032,375.99938,-5.18073
25613,3.99908,200.13592,4.16688,201.34874,0.02069,256.032,373.99913,-5.17129
25614,3.999,202.72603,4.0432,205.68508,0.01966,256.032,371.99888,-5.15963
25615,3.99912,201.27409,4.12686,197.61194,0.02088,256.032,369.99863,-5.15084
25616,3.99923,193.88841,4.38008,231.68106,0.01891,256.032,367.99838,-5.14291
25617,3.99928,204.21697,3.96862,211.16144,0.01879,256.032,365.99813,-5.1258
25618,3.99927,198.82767,4.15783,229.80866,0.01809,256.032,363.99788,-5.12323
25619,3.99931,217.39363,3.49034,205.58012,0.01698,256.032,361.99762,-5.09153
25620,3.99946,198.53445,4.17334,228.67373,0.01825,256.032,359.99738,-5.08973
25621,3.99932,199.76049,4.11759,229.60394,0.01793,256.032,357.99713,-5.06636
25622,3.99914,206.83201,3.88213,202.62346,0.01916,256.032,355.99688,-5.0503
25623,3.99904,204.15127,3.97025,211.51877,0.01877,256.032,353.99663,-5.03848
25624,3.99896,215.93129,3.57573,187.96494,0.01902,256.032,351.99638,-5.0154
25625,3.99918,204.07388,4.02571,190.67711,0.02111,256.032,349.99613,-5.01878
25626,3.99921,202.66489,4.03212,211.58123,0.01906,256.032,347.99588,-4.99937
25627,3.99923,207.61195,3.87602,192.41469,0.02014,256.032,345.99563,-4.98547
25628,3.99912,213.08022,3.66932,191.70224,0.01914,256.032,343.99538,-4.96635
25629,3.99903,204.90608,3.99489,189.14643,0.02112,256.032,341.99513,-4.95878
25630,3.99919,200.7175,4.15747,195.4915,0.02127,256.032,339.99487,-4.9444
25631,3.99924,197.88344,4.21753,221.63408,0.01903,256.032,337.99463,-4.93417
25632,3.99911,212.29459,3.67017,204.60224,0.01794,256.032,335.99438,-4.89515
25633,3.99926,215.98623,3.59384,179.70127,0.02,256.032,333.99413,-4.88129
25634,3.99911,200.15514,4.16988,199.94599,0.02086,256.032,331.99387,-4.87696
25635,3.99904,205.201,3.99215,185.81724,0.02148,256.032,329.99363,-4.8535
25636,3.99931,193.41019,4.45586,210.90607,0.02113,256.032,327.99338,-4.84827
25637,3.99929,201.7088,4.04768,223.01763,0.01815,256.032,325.99313,-4.82809
25638,3.99931,202.01036,4.04281,219.28481,0.01844,256.032,323.99288,-4.80884
25639,3.99915,203.11289,4.0096,213.2104,0.01881,256.032,321.99263,-4.79364
25640,3.99908,197.47845,4.28146,203.58949,0.02103,256.032,319.99238,-4.78345
25641,3.99917,198.55345,4.25629,195.18877,0.02181,256.032,317.99213,-4.7691
25642,3.99912,198.78084,4.22016,204.16926,0.02067,256.032,315.99188,-4.75519
25643,3.99893,203.5021,4.01421,204.13231,0.01966,256.032,313.99163,-4.74251
25644,3.99921,196.29692,4.33336,204.87804,0.02115,256.032,311.99138,-4.72457
25645,3.99886,204.17353,4.02581,189.03147,0.0213,256.032,309.99112,-4.70957
25646,3.9992,193.72738,4.4617,203.53826,0.02192,256.032,307.99088,-4.69702
25647,3.99928,202.01848,4.05783,212.33225,0.01911,256.032,305.99063,-4.67753
25648,3.99943,196.80314,4.24824,229.97866,0.01847,256.032,303.99038,-4.65971
25649,3.99898,211.57037,3.71083,197.85465,0.01876,256.032,301.99013,-4.63252
25650,3.99922,206.88712,3.90094,193.99588,0.02011,256.032,299.98988,-4.62853
25651,3.99875,207.35971,3.87819,195.32312,0.01986,256.032,297.98963,-4.61974
25652,3.99884,203.42833,4.02441,201.22596,0.02,256.032,295.98938,-4.6086
25653,3.99907,201.78929,4.11407,194.10521,0.0212,256.032,293.98913,-4.5915
25654,3.99899,206.50823,3.87384,212.16599,0.01826,256.032,291.98888,-4.57541
25655,3.99912,205.93026,3.92361,200.35782,0.01958,256.032,289.98863,-4.5654
25656,3.99899,205.58947,3.94165,198.58564,0.01985,256.032,287.98837,-4.55237
25657,3.99927,201.81008,4.10602,196.73813,0.02087,256.032,285.98813,-4.54277
25658,3.99916,197.68602,4.26361,206.62907,0.02063,256.032,283.98788,-4.5439
25659,3.99931,202.03494,4.04776,216.51896,0.01869,256.032,281.98763,-4.52923
25660,3.99924,199.52115,4.15128,218.68986,0.01898,256.032,279.98737,-4.52654
