Repository: edrossi93/mecanano-ml-nanomechanics-tutorial

File: data/nanoindent_maps/Duplex Steel 2um.csv (part 50 of 77)
Index,Load,Depth,HARDNESS,MODULUS,H/E,X Position,Y Position,Z Position
Integer,mN,nm,GPa,GPa,None,µm,µm,µm
25661,3.99929,207.48834,3.83168,214.17535,0.01789,256.032,277.98713,-4.50905
25662,3.99928,200.02103,4.10696,229.26801,0.01791,256.032,275.98688,-4.50379
25663,3.99939,200.68284,4.11982,210.47566,0.01957,256.032,273.98663,-4.48435
25664,3.99921,215.03952,3.58182,199.87186,0.01792,256.032,271.98638,-4.44743
25665,3.99939,193.86211,4.44477,207.05942,0.02147,256.032,269.98613,-4.43884
25666,3.99927,203.18813,4.07586,186.50286,0.02185,256.032,267.98588,-4.40531
25667,3.99911,197.73615,4.27842,200.46711,0.02134,256.032,265.98563,-4.38983
25668,3.99905,191.74184,4.53286,213.04166,0.02128,256.032,263.98538,-4.37689
25669,3.99931,195.43667,4.40271,195.63854,0.0225,256.032,261.98513,-4.35396
25670,3.99925,196.82477,4.32677,198.61576,0.02178,256.032,259.98488,-4.33457
25671,3.99909,192.16619,4.53447,205.31269,0.02209,256.032,257.98462,-4.31952
25672,3.99909,190.95522,4.57877,211.11159,0.02169,256.032,255.98438,-4.30382
25673,3.99924,200.18597,4.13891,211.4888,0.01957,256.032,253.98413,-4.28508
25674,3.99913,206.13278,3.92244,197.49477,0.01986,256.032,251.98388,-4.25029
25675,3.99914,200.56985,4.15323,199.31636,0.02084,256.032,249.98363,-4.25511
25676,3.99901,193.74644,4.44417,209.06036,0.02126,256.032,247.98338,-4.243
25677,3.99894,193.60645,4.4518,208.7723,0.02132,256.032,245.98313,-4.226
25678,3.9992,189.75253,4.6546,206.97873,0.02249,256.032,243.98288,-4.21126
25679,3.99933,197.18796,4.27509,211.05461,0.02026,256.032,241.98263,-4.18479
25680,3.99918,203.6271,3.96162,226.19449,0.01751,256.032,239.98238,-4.17733
25681,3.99907,195.24633,4.36035,213.15777,0.02046,256.032,237.98213,-4.16634
25682,3.99918,198.18403,4.24448,205.25887,0.02068,256.032,235.98187,-4.15169
25683,3.9989,197.4473,4.25051,215.87553,0.01969,256.032,233.98163,-4.13872
25684,3.99899,202.73194,4.06461,197.20852,0.02061,256.032,231.98138,-4.12527
25685,3.99894,208.88793,3.81815,195.4083,0.01954,256.032,229.98113,-4.12267
25686,3.99915,204.33247,3.99962,196.26582,0.02038,256.032,227.98087,-4.11134
25687,3.99905,199.9909,4.12506,221.13445,0.01865,256.032,225.98063,-4.09993
25688,3.99936,197.81012,4.21752,223.15791,0.0189,256.032,223.98038,-4.09729
25689,3.99934,197.78263,4.22526,220.30099,0.01918,256.032,221.98013,-4.09402
25690,3.99929,196.70721,4.26515,224.23369,0.01902,256.032,219.97988,-4.0865
25691,3.99917,199.76719,4.12278,226.83647,0.01818,256.032,217.97963,-4.07553
25692,3.99921,199.11334,4.14995,227.52126,0.01824,256.032,215.97938,-4.06139
25693,3.99932,196.52163,4.24705,236.62598,0.01795,256.032,213.97913,-4.04222
25694,3.99914,201.1407,4.09409,212.82942,0.01924,256.032,211.97888,-4.02
25695,3.99943,192.43965,4.47597,221.25515,0.02023,256.032,209.97863,-3.99927
25696,3.99942,197.98881,4.2462,208.06844,0.02041,256.032,207.97838,-3.978
25697,3.99928,196.73936,4.35319,191.52839,0.02273,256.032,205.97812,-3.95158
25698,3.99892,200.18376,4.13108,214.66945,0.01924,256.032,203.97788,-3.93072
25699,3.99884,208.08869,3.80758,214.39064,0.01776,256.032,201.97763,-3.91215
25700,3.99921,201.70921,4.06709,214.00423,0.019,256.032,199.97738,-3.91031
25701,3.99895,200.1002,4.15592,206.03888,0.02017,256.032,197.97713,-3.8806
25702,3.99921,199.22659,4.18675,209.31649,0.02,256.032,195.97688,-3.85894
25703,3.99939,199.00809,4.21153,203.67615,0.02068,256.032,193.97663,-3.84586
25704,3.99901,203.07996,4.04221,200.09474,0.0202,256.032,191.97638,-3.83079
25705,3.99904,198.74501,4.21287,207.48784,0.0203,256.032,189.97613,-3.81748
25706,3.99909,199.58665,4.19051,201.68479,0.02078,256.032,187.97588,-3.80292
25707,3.99906,200.00371,4.14338,212.87343,0.01946,256.032,185.97563,-3.78846
25708,3.99931,197.05397,4.29929,204.38705,0.02104,256.032,183.97537,-3.77211
25709,3.99935,198.59352,4.20195,214.71366,0.01957,256.032,181.97513,-3.75948
25710,3.99923,199.17533,4.19783,205.91566,0.02039,256.032,179.97488,-3.73268
25711,3.999,197.9306,4.26642,201.46633,0.02118,256.032,177.97463,-3.72651
25712,3.99934,195.50567,4.34646,213.8869,0.02032,256.032,175.97437,-3.71682
25713,3.99914,201.27152,4.1177,201.04431,0.02048,256.032,173.97413,-3.69894
25714,3.99896,195.87084,4.34002,209.62924,0.0207,256.032,171.97388,-3.68817
25715,3.99918,216.53265,3.52338,203.38216,0.01732,256.032,169.97363,-3.65466
25716,3.99926,209.55906,3.75372,213.59389,0.01757,256.032,167.97338,-3.64329
25717,3.99934,204.65384,3.95335,210.01615,0.01882,256.032,165.97313,-3.63111
25718,3.99942,199.96256,4.10442,231.9001,0.0177,256.032,163.97288,-3.62076
25719,3.99919,199.45671,4.15548,218.06758,0.01906,256.032,161.97262,-3.60267
25720,3.99934,199.93692,4.11979,224.83757,0.01832,256.032,159.97238,-3.58528
25721,3.99935,208.68356,3.7868,213.66629,0.01772,256.032,157.97213,-3.56699
25722,3.99913,196.02576,4.30597,220.17251,0.01956,256.032,155.97188,-3.57231
25723,3.9991,193.74439,4.43882,211.02243,0.02103,256.032,153.97162,-3.55843
25724,3.99907,192.05141,4.48624,224.59105,0.01998,256.032,151.97138,-3.56081
25725,3.99933,197.70937,4.23824,216.22358,0.0196,256.032,149.97113,-3.53571
25726,3.99924,196.46903,4.27493,224.7161,0.01902,256.032,147.97088,-3.5177
25727,3.99908,202.21103,4.02672,222.82315,0.01807,256.032,145.97063,-3.50636
25728,3.99905,202.24797,4.0612,206.65864,0.01965,256.032,143.97038,-3.49102
25729,3.99901,193.82902,4.44389,207.75125,0.02139,256.032,141.97013,-3.48624
25730,3.99908,206.24113,3.92794,193.58432,0.02029,256.032,139.96988,-3.45268
25731,3.99893,198.64851,4.22708,203.74878,0.02075,256.032,137.96963,-3.43722
25732,3.999,199.2471,4.21297,199.08051,0.02116,256.032,135.96938,-3.42208
25733,3.99888,200.89373,4.14532,196.8909,0.02105,256.032,133.96913,-3.40958
25734,3.99924,195.19658,4.39821,200.76231,0.02191,256.032,131.96887,-3.40326
25735,3.99903,204.30819,3.96057,212.99862,0.01859,256.032,129.96863,-3.38788
25736,3.99925,198.47834,4.22456,207.73536,0.02034,256.032,127.96838,-3.37864
25737,3.9991,199.53136,4.18051,206.37954,0.02026,256.032,125.96813,-3.36787
25738,3.99919,197.80149,4.21121,226.09276,0.01863,256.032,123.96787,-3.35349
25739,3.99918,199.14723,4.14961,226.95333,0.01828,256.032,121.96763,-3.33378
25740,3.99948,176.73325,5.34884,229.17221,0.02334,256.032,119.96738,-3.30694
25741,3.99947,185.86229,4.79383,230.99469,0.02075,256.032,117.96713,-3.28298
25742,3.99903,198.24048,4.22663,211.02394,0.02003,256.032,115.96688,-3.26806
25743,3.99919,199.55996,4.17675,207.38723,0.02014,256.032,113.96663,-3.24753
25744,3.99922,200.03896,4.15842,206.25003,0.02016,256.032,111.96638,-3.23632
25745,3.99933,194.68481,4.40879,205.57708,0.02145,256.032,109.96612,-3.22273
25746,3.99914,197.6042,4.25088,212.9506,0.01996,256.032,107.96588,-3.20369
25747,3.99904,188.54523,4.67351,221.86018,0.02107,256.032,105.96563,-3.21467
25748,3.99895,191.75972,4.5699,200.69475,0.02277,256.032,103.96538,-3.19845
25749,3.9993,201.21389,4.08574,215.17549,0.01899,256.032,101.96512,-3.17229
25750,3.99909,198.49021,4.19126,221.13239,0.01895,256.032,99.96488,-3.15466
25751,3.99926,206.8004,3.88859,200.45626,0.0194,256.032,97.96463,-3.12482
25752,3.99893,222.80435,3.36778,178.07013,0.01891,256.032,95.96438,-3.10051
25753,3.9992,207.84451,3.89174,183.15012,0.02125,256.032,93.96413,-3.09511
25754,3.9989,208.71715,3.82153,196.75016,0.01942,256.032,91.96388,-3.0774
25755,3.9989,208.91088,3.82244,193.25994,0.01978,256.032,89.96363,-3.06168
25756,3.99919,203.82018,3.96593,220.02931,0.01802,256.032,87.96337,-3.03728
25757,3.99926,203.92763,3.97666,212.90244,0.01868,256.032,85.96313,-3.01924
25758,3.9991,195.35138,4.3533,213.95261,0.02035,256.032,83.96288,-3.02385
25759,3.99918,198.76787,4.16077,229.60627,0.01812,256.032,81.96263,-3.00825
25760,3.99921,195.5729,4.29092,236.3439,0.01816,256.032,79.96237,-3.00349
25761,3.99919,202.79784,4.02701,211.35948,0.01905,256.032,77.96213,-2.97912
25762,3.99924,202.39809,4.03321,216.13406,0.01866,256.032,75.96188,-2.97144
25763,3.99928,200.08108,4.17244,200.29394,0.02083,256.032,73.96163,-2.97024
25764,3.99913,225.58456,3.26893,183.89258,0.01778,256.032,71.96137,-2.94666
25765,3.99881,205.07714,3.97722,192.88355,0.02062,256.032,69.96113,-2.96033
25766,3.99907,200.01614,4.16664,203.41745,0.02048,256.032,67.96088,-2.95481
25767,3.99928,202.23381,4.05145,211.13576,0.01919,256.032,65.96063,-2.92615
25768,3.99932,204.42074,3.97261,205.76016,0.01931,256.032,63.96038,-2.91115
25769,3.99923,211.37963,3.70471,204.15496,0.01815,256.032,61.96013,-2.88034
25770,3.99912,206.57093,3.8874,204.85264,0.01898,256.032,59.95988,-2.86189
25771,3.9992,201.72663,4.10587,198.09045,0.02073,256.032,57.95962,-2.85367
25772,3.99918,195.63123,4.38226,199.08042,0.02201,256.032,55.95938,-2.82635
25773,3.99924,190.09647,4.6239,211.00563,0.02191,256.032,53.95913,-2.80718
25774,3.99912,190.95742,4.57397,212.70566,0.0215,256.032,51.95888,-2.78856
25775,3.9992,196.8274,4.3177,201.61112,0.02142,256.032,49.95862,-2.77375
25776,3.99901,198.09088,4.23119,211.89665,0.01997,256.032,47.95838,-2.75926
25777,3.99875,199.94254,4.17326,202.02593,0.02066,256.032,45.95813,-2.74773
25778,3.99902,195.11662,4.37557,209.79712,0.02086,256.032,43.95788,-2.73018
25779,3.99911,196.23099,4.31934,211.07845,0.02046,256.032,41.95763,-2.71373
25780,3.99896,213.32759,3.66349,190.25199,0.01926,256.032,39.95738,-2.68013
25781,3.99893,196.65971,4.33239,199.20775,0.02175,256.032,37.95713,-2.67427
25782,3.9991,202.78458,3.99773,225.37775,0.01774,256.032,35.95687,-2.6419
25783,3.99906,202.30103,4.07204,201.43476,0.02022,256.032,33.95663,-2.63109
25784,3.99877,202.6697,4.06707,197.18855,0.02063,256.032,31.95638,-2.62399
25785,3.99936,198.65151,4.18701,219.97818,0.01903,256.032,29.95613,-2.59804
25786,3.99899,203.13203,4.04318,198.85845,0.02033,256.032,27.95587,-2.59494
25787,3.99908,201.7245,4.11006,196.54575,0.02091,256.032,25.95563,-2.58141
25788,3.99898,202.13902,4.09803,194.35187,0.02109,256.032,23.95538,-2.56718
25789,3.99905,197.82724,4.2905,194.97181,0.02201,256.032,21.95513,-2.55424
25790,3.99887,202.57967,4.06454,199.64114,0.02036,256.032,19.95487,-2.54201
25791,3.999,198.89879,4.17952,218.25796,0.01915,256.032,17.95463,-2.52711
25792,3.99901,193.31471,4.4654,209.08469,0.02136,256.032,15.95438,-2.50867
25793,3.99882,206.35989,3.86287,220.47087,0.01752,256.032,13.95413,-2.47621
25794,3.99924,201.54647,4.0615,219.69322,0.01849,256.032,11.95388,-2.46784
25795,3.99892,204.60136,3.953,210.92396,0.01874,256.032,9.95363,-2.44794
25796,3.9992,205.05327,3.97886,192.80913,0.02064,256.032,7.95338,-2.43517
25797,3.99899,202.49408,4.054,205.29176,0.01975,256.032,5.95312,-2.42835
25798,3.99903,200.97677,4.133,200.10488,0.02065,256.032,3.95288,-2.40739
25799,3.99916,203.8107,3.99598,206.47564,0.01935,256.032,1.95263,-2.39011
25800,3.99885,205.85948,3.95094,190.68974,0.02072,256.032,0,-2.37909
25801,3.99918,204.05839,3.94742,224.45689,0.01759,258.03225,397.9545,-5.37492
25802,3.99924,204.55402,3.9411,217.58364,0.01811,258.03225,395.95425,-5.35966
25803,3.99912,214.2917,3.59483,206.62606,0.0174,258.03225,393.954,-5.33809
25804,3.9992,204.55755,3.94589,215.19298,0.01834,258.03225,391.95375,-5.3223
25805,3.9993,199.74904,4.1634,209.39065,0.01988,258.03225,389.9535,-5.31311
25806,3.99881,200.42244,4.14038,206.49165,0.02005,258.03225,387.95325,-5.2962
25807,3.99919,199.4245,4.1498,221.22419,0.01876,258.03225,385.953,-5.28027
25808,3.99901,210.34167,3.74491,203.29739,0.01842,258.03225,383.95275,-5.25427
25809,3.99916,203.49141,3.96038,229.77241,0.01724,258.03225,381.9525,-5.23971
25810,3.99911,204.31783,3.99223,199.35521,0.02003,258.03225,379.99988,-5.22096
25811,3.99923,192.56794,4.43565,235.27876,0.01885,258.03225,377.99963,-5.2083
25812,3.99903,211.52611,3.72375,192.91777,0.0193,258.03225,375.99938,-5.18546
25813,3.99896,198.99444,4.19627,209.54608,0.02003,258.03225,373.99913,-5.18637
25814,3.9993,196.81505,4.28247,214.91172,0.01993,258.03225,371.99888,-5.17837
25815,3.99904,198.56113,4.19587,217.72511,0.01927,258.03225,369.99863,-5.16808
25816,3.99901,211.46637,3.7281,192.00787,0.01942,258.03225,367.99838,-5.14492
25817,3.99936,200.11214,4.13814,213.22608,0.01941,258.03225,365.99813,-5.14455
25818,3.99927,199.45167,4.13717,226.57834,0.01826,258.03225,363.99788,-5.14161
25819,3.99928,196.9764,4.25789,222.0158,0.01918,258.03225,361.99762,-5.1297
25820,3.9994,201.24055,4.04944,232.15364,0.01744,258.03225,359.99738,-5.10406
25821,3.99942,202.99172,4.00075,219.81982,0.0182,258.03225,357.99713,-5.08152
25822,3.99892,209.03175,3.82964,188.56597,0.02031,258.03225,355.99688,-5.06911
25823,3.99908,214.27944,3.64113,185.19624,0.01966,258.03225,353.99663,-5.04085
25824,3.99906,208.03723,3.846,197.69698,0.01945,258.03225,351.99638,-5.03768
25825,3.99906,203.36434,4.03937,196.6009,0.02055,258.03225,349.99613,-5.03132
25826,3.99887,200.75457,4.1362,202.49374,0.02043,258.03225,347.99588,-5.01442
25827,3.99905,197.83372,4.28245,197.5302,0.02168,258.03225,345.99563,-5.00265
25828,3.99901,210.27472,3.78618,186.79192,0.02027,258.03225,343.99538,-4.98663
25829,3.99909,201.12294,4.10014,210.56764,0.01947,258.03225,341.99513,-4.97788
25830,3.99914,203.32196,4.00809,210.01255,0.01909,258.03225,339.99487,-4.97068
25831,3.99939,207.21624,3.84584,212.47317,0.0181,258.03225,337.99463,-4.93691
25832,3.99918,199.45419,4.15947,216.3786,0.01922,258.03225,335.99438,-4.92992
25833,3.99917,198.4899,4.24535,199.90286,0.02124,258.03225,333.99413,-4.91633
25834,3.99904,199.1216,4.21107,201.81245,0.02087,258.03225,331.99387,-4.89709
25835,3.99909,193.74791,4.43865,211.01399,0.02103,258.03225,329.99363,-4.88157
25836,3.99901,196.23896,4.32114,210.21416,0.02056,258.03225,327.99338,-4.86605
25837,3.99918,203.38127,3.99298,215.73107,0.01851,258.03225,325.99313,-4.84592
25838,3.99912,220.49482,3.40091,198.47405,0.01714,258.03225,323.99288,-4.80914
25839,3.99914,199.77926,4.1684,206.80995,0.02016,258.03225,321.99263,-4.81907
25840,3.99915,192.54861,4.51374,205.77748,0.02194,258.03225,319.99238,-4.80452
25841,3.99918,197.11855,4.28804,207.3181,0.02068,258.03225,317.99213,-4.78684
25842,3.99929,200.44586,4.15208,201.82986,0.02057,258.03225,315.99188,-4.76854
25843,3.999,201.46877,4.11231,199.77829,0.02058,258.03225,313.99163,-4.76003
25844,3.99916,199.47204,4.22288,192.31921,0.02196,258.03225,311.99138,-4.73944
25845,3.99902,205.1716,3.94743,203.23682,0.01942,258.03225,309.99112,-4.72722
25846,3.99891,195.84611,4.35636,204.18879,0.02133,258.03225,307.99088,-4.71139
25847,3.99913,198.12062,4.2438,206.56683,0.02054,258.03225,305.99063,-4.69497
25848,3.99924,204.10502,3.95641,219.01893,0.01806,258.03225,303.99038,-4.67123
25849,3.99929,196.66199,4.31484,205.37928,0.02101,258.03225,301.99013,-4.66191
25850,3.99894,200.9162,4.12977,202.27526,0.02042,258.03225,299.98988,-4.65034
25851,3.99888,204.2726,3.97114,208.81732,0.01902,258.03225,297.98963,-4.63949
25852,3.99879,201.99198,4.06801,208.239,0.01954,258.03225,295.98938,-4.62631
25853,3.99898,201.51039,4.13505,191.0652,0.02164,258.03225,293.98913,-4.60992
25854,3.99909,203.41827,4.01673,204.6151,0.01963,258.03225,291.98888,-4.59493
25855,3.99888,206.25063,3.92815,193.26578,0.02033,258.03225,289.98863,-4.58376
25856,3.99896,201.5062,4.08614,209.4497,0.01951,258.03225,287.98837,-4.57316
25857,3.99918,200.91937,4.12353,204.73252,0.02014,258.03225,285.98813,-4.56228
25858,3.99923,197.24612,4.28543,206.12074,0.02079,258.03225,283.98788,-4.56142
25859,3.99932,198.75758,4.17386,223.73632,0.01866,258.03225,281.98763,-4.54692
25860,3.99912,200.07203,4.10939,226.90261,0.01811,258.03225,279.98737,-4.54092
25861,3.99906,197.78559,4.21228,225.86061,0.01865,258.03225,277.98713,-4.53648
25862,3.99917,207.41432,3.83767,212.57139,0.01805,258.03225,275.98688,-4.51297
25863,3.99942,198.96469,4.16922,221.73622,0.0188,258.03225,273.98663,-4.50263
25864,3.99939,198.81857,4.18716,216.71374,0.01932,258.03225,271.98638,-4.47942
25865,3.99916,193.44046,4.43785,216.86649,0.02046,258.03225,269.98613,-4.45934
25866,3.99906,187.34792,4.77907,208.62183,0.02291,258.03225,267.98588,-4.4384
25867,3.99921,190.82499,4.61254,202.58022,0.02277,258.03225,265.98563,-4.41076
25868,3.9991,197.59698,4.28819,199.3348,0.02151,258.03225,263.98538,-4.39243
25869,3.99911,193.51107,4.51964,189.40549,0.02386,258.03225,261.98513,-4.37072
25870,3.99897,198.43856,4.23142,205.69708,0.02057,258.03225,259.98488,-4.35344
25871,3.99918,193.68282,4.46475,203.26016,0.02197,258.03225,257.98462,-4.3372
25872,3.999,194.46907,4.41821,205.80465,0.02147,258.03225,255.98438,-4.31616
25873,3.99909,197.43256,4.29014,201.29348,0.02131,258.03225,253.98413,-4.30248
25874,3.99903,200.24593,4.15928,202.32929,0.02056,258.03225,251.98388,-4.28409
25875,3.99905,196.31729,4.33086,205.35077,0.02109,258.03225,249.98363,-4.27138
25876,3.99895,199.63942,4.18121,204.20316,0.02048,258.03225,247.98338,-4.2479
25877,3.99889,196.49813,4.31723,207.11036,0.02085,258.03225,245.98313,-4.24378
25878,3.99932,197.72509,4.29218,196.09159,0.02189,258.03225,243.98288,-4.22579
25879,3.99898,213.18694,3.69936,178.07006,0.02077,258.03225,241.98263,-4.19748
25880,3.99911,199.01044,4.19136,211.28694,0.01984,258.03225,239.98238,-4.20031
25881,3.99906,200.56186,4.12075,212.12511,0.01943,258.03225,237.98213,-4.17655
25882,3.99913,194.18817,4.40578,215.22128,0.02047,258.03225,235.98187,-4.1678
25883,3.99918,198.91976,4.20003,209.48542,0.02005,258.03225,233.98163,-4.1534
25884,3.99914,202.55943,4.08014,194.30873,0.021,258.03225,231.98138,-4.13905
25885,3.9991,207.91233,3.84793,198.97164,0.01934,258.03225,229.98113,-4.14586
25886,3.99914,200.93837,4.12121,205.29894,0.02007,258.03225,227.98087,-4.13757
25887,3.99928,209.49902,3.771,206.13886,0.01829,258.03225,225.98063,-4.10941
25888,3.9994,214.50015,3.58922,205.86911,0.01743,258.03225,223.98038,-4.09321
25889,3.99921,211.85614,3.68201,206.7232,0.01781,258.03225,221.98013,-4.09447
25890,3.99922,265.2342,2.37327,153.87452,0.01542,258.03225,219.97988,-4.03265
25891,3.99923,199.41763,4.11073,240.85682,0.01707,258.03225,217.97963,-4.08905
25892,3.99921,198.04957,4.1691,241.51056,0.01726,258.03225,215.97938,-4.07571
25893,3.99906,191.89785,4.4854,227.99448,0.01967,258.03225,213.97913,-4.06484
25894,3.99919,195.79827,4.28595,233.7416,0.01834,258.03225,211.97888,-4.03584
25895,3.99921,196.95421,4.2433,228.95319,0.01853,258.03225,209.97863,-4.01501
25896,3.99923,177.55535,5.3573,212.52452,0.02521,258.03225,207.97838,-3.98191
25897,3.99945,172.65093,5.66634,219.85233,0.02577,258.03225,205.97812,-3.95939
25898,3.99905,202.82142,4.04266,204.28324,0.01979,258.03225,203.97788,-3.9461
25899,3.99885,207.54181,3.84536,206.39701,0.01863,258.03225,201.97763,-3.92395
25900,3.99889,206.58334,3.87799,208.76524,0.01858,258.03225,199.97738,-3.91127
25901,3.99904,195.52503,4.34019,215.81106,0.02011,258.03225,197.97713,-3.90008
25902,3.99914,200.40013,4.15737,200.55354,0.02073,258.03225,195.97688,-3.87599
25903,3.9991,197.76056,4.28484,197.88969,0.02165,258.03225,193.97663,-3.86694
25904,3.99926,209.10905,3.82488,189.37971,0.0202,258.03225,191.97638,-3.8395
25905,3.99921,206.80388,3.90984,191.84322,0.02038,258.03225,189.97613,-3.82323
25906,3.99912,193.2627,4.47438,206.95662,0.02162,258.03225,187.97588,-3.82277
25907,3.99909,197.46702,4.29742,198.26357,0.02168,258.03225,185.97563,-3.8084
25908,3.99909,203.47383,3.98968,215.43631,0.01852,258.03225,183.97537,-3.78417
25909,3.99913,196.0813,4.28121,229.84056,0.01863,258.03225,181.97513,-3.77667
25910,3.99904,216.6347,3.56337,182.73441,0.0195,258.03225,179.97488,-3.72839
25911,3.99902,196.0162,4.35287,202.65054,0.02148,258.03225,177.97463,-3.74476
25912,3.99907,199.35197,4.20195,201.35713,0.02087,258.03225,175.97437,-3.72994
25913,3.9989,198.5419,4.2161,209.72872,0.0201,258.03225,173.97413,-3.71969
25914,3.99889,202.23282,4.09931,192.42915,0.0213,258.03225,171.97388,-3.70359
25915,3.99915,197.3424,4.29515,201.04112,0.02136,258.03225,169.97363,-3.69144
25916,3.99906,199.39196,4.16425,215.45369,0.01933,258.03225,167.97338,-3.68012
25917,3.99931,197.4383,4.26092,212.07636,0.02009,258.03225,165.97313,-3.66302
25918,3.99953,201.22056,4.0872,214.52529,0.01905,258.03225,163.97288,-3.63565
25919,3.99922,197.03525,4.24723,225.49202,0.01884,258.03225,161.97262,-3.61931
25920,3.99924,201.27598,4.07133,220.48007,0.01847,258.03225,159.97238,-3.60102
25921,3.99942,204.76724,3.93778,215.1252,0.0183,258.03225,157.97213,-3.58782
25922,3.99914,201.70032,4.05248,220.81123,0.01835,258.03225,155.97188,-3.58687
25923,3.99922,193.27177,4.45097,215.08717,0.02069,258.03225,153.97162,-3.57516
25924,3.99929,194.23303,4.39135,220.04349,0.01996,258.03225,151.97138,-3.56775
25925,3.99926,196.06931,4.292,225.3295,0.01905,258.03225,149.97113,-3.54573
25926,3.99941,207.70996,3.82737,212.12074,0.01804,258.03225,147.97088,-3.52421
25927,3.9991,197.34282,4.24657,219.60462,0.01934,258.03225,145.97063,-3.52398
25928,3.99911,204.02675,3.9914,204.60604,0.01951,258.03225,143.97038,-3.5066
25929,3.99897,197.37012,4.28712,203.3189,0.02109,258.03225,141.97013,-3.49931
25930,3.99902,209.82173,3.7974,189.21917,0.02007,258.03225,139.96988,-3.46082
25931,3.9991,197.97064,4.25385,205.37358,0.02071,258.03225,137.96963,-3.45312
25932,3.99921,198.13608,4.27829,194.32743,0.02202,258.03225,135.96938,-3.43771
25933,3.99875,202.3207,4.09371,192.9985,0.02121,258.03225,133.96913,-3.42527
25934,3.9993,212.41177,3.70653,186.50467,0.01987,258.03225,131.96887,-3.4064
25935,3.99939,201.73344,4.06788,213.29837,0.01907,258.03225,129.96863,-3.40515
25936,3.99913,195.91333,4.30604,222.33841,0.01937,258.03225,127.96838,-3.39319
25937,3.99907,197.77752,4.24757,211.10059,0.02012,258.03225,125.96813,-3.38129
25938,3.99906,200.26465,4.12655,215.17269,0.01918,258.03225,123.96787,-3.36658
25939,3.99913,200.92808,4.082,222.39014,0.01836,258.03225,121.96763,-3.34621
25940,3.99969,119.20807,13.52801,238.25158,0.05678,258.03225,119.96738,-3.32006
25941,3.99933,178.35771,5.24298,229.35253,0.02286,258.03225,117.96713,-3.30772
25942,3.99934,203.52483,4.04111,193.56521,0.02088,258.03225,115.96688,-3.27992
25943,3.99911,201.22916,4.13162,196.60217,0.02102,258.03225,113.96663,-3.26393
25944,3.9992,200.95382,4.10425,211.9725,0.01936,258.03225,111.96638,-3.25507
25945,3.99894,192.22115,4.52554,207.24825,0.02184,258.03225,109.96612,-3.24046
25946,3.99914,199.16473,4.17831,213.82352,0.01954,258.03225,107.96588,-3.21975
25947,3.99922,188.58913,4.71033,208.98774,0.02254,258.03225,105.96563,-3.23486
25948,3.99908,193.1817,4.45691,214.46971,0.02078,258.03225,103.96538,-3.21446
25949,3.99917,200.14564,4.12959,216.16103,0.0191,258.03225,101.96512,-3.1903
25950,3.99913,202.26865,4.02137,224.29701,0.01793,258.03225,99.96488,-3.17036
25951,3.99921,198.50019,4.23057,205.07901,0.02063,258.03225,97.96463,-3.15938
25952,3.9988,206.34542,3.91759,195.85073,0.02,258.03225,95.96438,-3.13859
25953,3.99908,205.8461,3.93796,195.93511,0.0201,258.03225,93.96413,-3.11724
25954,3.99898,206.00186,3.923,199.35466,0.01968,258.03225,91.96388,-3.09773
25955,3.99895,225.56862,3.26892,184.05899,0.01776,258.03225,89.96363,-3.06363
25956,3.99941,198.86629,4.15538,230.25855,0.01805,258.03225,87.96337,-3.06164
25957,3.99914,200.80477,4.09772,217.5966,0.01883,258.03225,85.96313,-3.03898
25958,3.99935,214.92398,3.62153,183.83995,0.0197,258.03225,83.96288,-3.0226
25959,3.99883,201.77884,4.07743,208.1376,0.01959,258.03225,81.96263,-3.02055
25960,3.99915,203.79099,3.97615,215.67731,0.01844,258.03225,79.96237,-3.01234
25961,3.99905,202.60536,4.01921,218.49518,0.01839,258.03225,77.96213,-3.00539
25962,3.99911,204.89643,3.91166,225.47061,0.01735,258.03225,75.96188,-2.99381
25963,3.99903,202.04637,4.09908,195.43011,0.02097,258.03225,73.96163,-2.98304
25964,3.99886,204.80703,3.95967,204.2924,0.01938,258.03225,71.96137,-2.9729
25965,3.99911,205.27158,3.96288,195.4071,0.02028,258.03225,69.96113,-2.96793
25966,3.99901,200.7781,4.13343,203.22047,0.02034,258.03225,67.96088,-2.95766
25967,3.99914,199.27179,4.17877,211.67284,0.01974,258.03225,65.96063,-2.94089
25968,3.99948,200.27754,4.10833,223.36223,0.01839,258.03225,63.96038,-2.92684
25969,3.99937,201.54893,4.07281,214.58567,0.01898,258.03225,61.96013,-2.90174
25970,3.99944,205.83299,3.89746,213.9343,0.01822,258.03225,59.95988,-2.87239
25971,3.99934,206.62231,3.92265,189.8481,0.02066,258.03225,57.95962,-2.86121
25972,3.99914,199.72251,4.19986,196.22042,0.0214,258.03225,55.95938,-2.83596
25973,3.99916,198.28864,4.26531,196.24777,0.02173,258.03225,53.95913,-2.82044
25974,3.99931,188.71272,4.72995,201.2551,0.0235,258.03225,51.95888,-2.8104
25975,3.99902,205.51264,3.96107,192.28875,0.0206,258.03225,49.95862,-2.78882
25976,3.99891,204.52433,4.01071,189.16118,0.0212,258.03225,47.95838,-2.77728
25977,3.99885,205.92213,3.95244,189.2008,0.02089,258.03225,45.95813,-2.76524
25978,3.99877,202.65432,4.09163,188.75005,0.02168,258.03225,43.95788,-2.74683
25979,3.99916,199.95638,4.20146,192.13185,0.02187,258.03225,41.95763,-2.73235
25980,3.99898,199.33123,4.1875,207.07831,0.02022,258.03225,39.95738,-2.71523
25981,3.99899,199.95564,4.16003,206.95413,0.0201,258.03225,37.95713,-2.69197
25982,3.99908,201.17472,4.06979,223.15907,0.01824,258.03225,35.95687,-2.65076
25983,3.99907,206.44113,3.87814,211.42356,0.01834,258.03225,33.95663,-2.64718
25984,3.99895,200.31441,4.15071,204.39447,0.02031,258.03225,31.95638,-2.63961
25985,3.999,191.21655,4.52929,224.06072,0.02021,258.03225,29.95613,-2.61619
25986,3.9989,201.24313,4.11671,201.78309,0.0204,258.03225,27.95587,-2.61067
25987,3.99901,200.65555,4.14006,202.74246,0.02042,258.03225,25.95563,-2.59453
25988,3.99899,199.38943,4.20037,201.28206,0.02087,258.03225,23.95538,-2.5848
25989,3.99878,206.51822,3.92986,188.51817,0.02085,258.03225,21.95513,-2.56606
25990,3.99912,196.93254,4.33046,195.69302,0.02213,258.03225,19.95487,-2.54931
25991,3.99887,196.67777,4.3302,199.62555,0.02169,258.03225,17.95463,-2.54273
25992,3.99904,194.97622,4.3842,209.12687,0.02096,258.03225,15.95438,-2.52806
25993,3.99913,201.5217,4.08083,211.488,0.0193,258.03225,13.95413,-2.49967
25994,3.99928,203.97723,3.97262,213.82588,0.01858,258.03225,11.95388,-2.48639
25995,3.99908,198.4443,4.24201,201.7852,0.02102,258.03225,9.95363,-2.47565
25996,3.99919,198.01019,4.25672,203.70232,0.0209,258.03225,7.95338,-2.46179
25997,3.99912,200.82228,4.12159,207.14786,0.0199,258.03225,5.95312,-2.44879
25998,3.99894,197.6695,4.28108,200.54556,0.02135,258.03225,3.95288,-2.42961
25999,3.99893,203.88872,3.98401,210.14836,0.01896,258.03225,1.95263,-2.41029
26000,3.99879,212.23382,3.71333,186.21749,0.01994,258.03225,0,-2.38726
26001,3.99939,203.83978,3.98123,212.53602,0.01873,260.0325,397.9545,-5.38437
26002,3.99946,209.8815,3.7375,215.88553,0.01731,260.0325,395.95425,-5.36824
26003,3.99945,212.7865,3.63735,212.65671,0.0171,260.0325,393.954,-5.35319
26004,3.99948,212.32045,3.66536,206.73904,0.01773,260.0325,391.95375,-5.33008
26005,3.99921,205.18822,3.89015,230.95551,0.01684,260.0325,389.9535,-5.31499
26006,3.99912,200.23805,4.13859,210.62102,0.01965,260.0325,387.95325,-5.31024
26007,3.99897,201.26845,4.08763,213.15787,0.01918,260.0325,385.953,-5.29479
26008,3.99905,204.0867,3.94942,222.76988,0.01773,260.0325,383.95275,-5.27167
26009,3.99918,198.13906,4.20165,223.55029,0.0188,260.0325,381.9525,-5.25365
26010,3.99923,200.07279,4.1399,213.1464,0.01942,260.0325,379.99988,-5.24531
26011,3.99919,199.8775,4.1739,203.06142,0.02055,260.0325,377.99963,-5.2283
26012,3.99914,200.61953,4.14197,202.68001,0.02044,260.0325,375.99938,-5.21551
26013,3.99911,195.46854,4.35553,211.02422,0.02064,260.0325,373.99913,-5.2081
26014,3.99923,200.14729,4.12724,217.19635,0.019,260.0325,371.99888,-5.19636
26015,3.99901,202.17212,4.04134,216.64399,0.01865,260.0325,369.99863,-5.18791
26016,3.99892,204.85773,3.99167,190.97371,0.0209,260.0325,367.99838,-5.17453
26017,3.99919,199.54297,4.1517,218.05643,0.01904,260.0325,365.99813,-5.16855
26018,3.99922,203.84723,3.9819,212.00366,0.01878,260.0325,363.99788,-5.15697
26019,3.99937,199.91039,4.13493,218.44036,0.01893,260.0325,361.99762,-5.14982
26020,3.99926,204.70415,3.93661,216.82222,0.01816,260.0325,359.99738,-5.12465
26021,3.99938,199.72323,4.10189,238.61062,0.01719,260.0325,357.99713,-5.10438
26022,3.99895,226.4066,3.25628,177.73746,0.01832,260.0325,355.99688,-5.07184
26023,3.99919,205.68192,3.94564,195.59802,0.02017,260.0325,353.99663,-5.07064
26024,3.99902,195.01408,4.41192,199.10208,0.02216,260.0325,351.99638,-5.06226
26025,3.99898,224.48197,3.34616,164.8423,0.0203,260.0325,349.99613,-5.02791
26026,3.99913,200.20964,4.16354,201.39141,0.02067,260.0325,347.99588,-5.03422
26027,3.99907,200.83717,4.15793,193.44958,0.02149,260.0325,345.99563,-5.02659
26028,3.99902,206.69311,3.91079,193.11905,0.02025,260.0325,343.99538,-5.00201
26029,3.99872,202.90787,4.032,207.01176,0.01948,260.0325,341.99513,-4.98855
26030,3.99924,204.3694,3.97729,204.63822,0.01944,260.0325,339.99487,-4.97927
26031,3.99936,204.96853,3.91706,221.30318,0.0177,260.0325,337.99463,-4.96497
26032,3.99921,204.18678,3.96648,212.6572,0.01865,260.0325,335.99438,-4.94225
26033,3.99902,201.57961,4.09978,202.72003,0.02022,260.0325,333.99413,-4.93642
26034,3.99896,196.83089,4.32153,200.14753,0.02159,260.0325,331.99387,-4.91963
26035,3.99891,206.80407,3.90296,194.37844,0.02008,260.0325,329.99363,-4.89075
26036,3.99909,189.8964,4.59892,223.27483,0.0206,260.0325,327.99338,-4.8907
26037,3.99933,203.3005,3.98036,223.53502,0.01781,260.0325,325.99313,-4.86596
26038,3.99931,201.34934,4.06654,221.29746,0.01838,260.0325,323.99288,-4.84823
26039,3.99912,214.52808,3.61247,193.8015,0.01864,260.0325,321.99263,-4.82266
26040,3.99899,195.43728,4.37218,205.52629,0.02127,260.0325,319.99238,-4.82419
26041,3.99923,199.94837,4.15981,207.28061,0.02007,260.0325,317.99213,-4.80366
26042,3.99902,199.02212,4.17932,216.00044,0.01935,260.0325,315.99188,-4.78791
26043,3.99917,196.78607,4.30864,205.46119,0.02097,260.0325,313.99163,-4.77637
26044,3.99911,196.98627,4.3193,198.50192,0.02176,260.0325,311.99138,-4.75951
26045,3.99932,203.95255,4.00669,199.75404,0.02006,260.0325,309.99112,-4.74186
26046,3.99928,201.09815,4.0955,213.08676,0.01922,260.0325,307.99088,-4.72896
26047,3.9991,204.18034,3.98475,204.7172,0.01946,260.0325,305.99063,-4.70708
26048,3.99943,207.94221,3.82097,210.8656,0.01812,260.0325,303.99038,-4.66986
26049,3.99912,206.18468,3.89995,206.1188,0.01892,260.0325,301.99013,-4.6609
26050,3.99891,206.71548,3.88452,203.48837,0.01909,260.0325,299.98988,-4.66861
26051,3.9988,203.09349,4.05707,194.21468,0.02089,260.0325,297.98963,-4.65729
26052,3.99908,202.74105,4.07868,192.02875,0.02124,260.0325,295.98938,-4.64569
26053,3.99911,202.77596,4.10602,182.5248,0.0225,260.0325,293.98913,-4.62592
26054,3.99912,202.75424,4.04897,202.92529,0.01995,260.0325,291.98888,-4.61181
26055,3.99918,205.24542,3.94973,201.10049,0.01964,260.0325,289.98863,-4.60254
26056,3.999,205.40884,3.9748,188.83696,0.02105,260.0325,287.98837,-4.58867
26057,3.99903,197.73605,4.2543,209.21146,0.02033,260.0325,285.98813,-4.58504
26058,3.99919,199.67856,4.17529,205.90473,0.02028,260.0325,283.98788,-4.57834
26059,3.99928,199.00356,4.14155,234.08631,0.01769,260.0325,281.98763,-4.56595
26060,3.99936,197.66194,4.19119,238.99614,0.01754,260.0325,279.98737,-4.56022
26061,3.99931,200.22336,4.11426,221.5974,0.01857,260.0325,277.98713,-4.55358
26062,3.99926,196.38777,4.26775,229.62627,0.01859,260.0325,275.98688,-4.54292
26063,3.9995,196.10757,4.28134,229.43583,0.01866,260.0325,273.98663,-4.52392
26064,3.99946,207.65367,3.83214,210.88775,0.01817,260.0325,271.98638,-4.49065
26065,3.9988,196.96472,4.2874,210.05022,0.02041,260.0325,269.98613,-4.47475
26066,3.99916,194.25125,4.43919,202.42915,0.02193,260.0325,267.98588,-4.44811
26067,3.99896,193.96848,4.4306,209.97911,0.0211,260.0325,265.98563,-4.43196
26068,3.99888,201.14966,4.11865,202.5914,0.02033,260.0325,263.98538,-4.40802
26069,3.99905,198.04305,4.26499,200.17246,0.02131,260.0325,261.98513,-4.3899
26070,3.99909,195.51745,4.3729,203.9887,0.02144,260.0325,259.98488,-4.36917
26071,3.99914,195.48048,4.38137,201.74976,0.02172,260.0325,257.98462,-4.3579
26072,3.99912,193.28242,4.50771,196.11483,0.02299,260.0325,255.98438,-4.33623
26073,3.99909,205.86889,3.93171,198.05534,0.01985,260.0325,253.98413,-4.31976
26074,3.99931,199.48174,4.18056,207.3167,0.02017,260.0325,251.98388,-4.30225
26075,3.99895,209.33001,3.80429,194.06445,0.0196,260.0325,249.98363,-4.28162
26076,3.99912,202.86134,4.04098,204.3108,0.01978,260.0325,247.98338,-4.27601
26077,3.99915,206.52311,3.88978,204.65914,0.01901,260.0325,245.98313,-4.26106
26078,3.99911,203.28838,4.00559,211.71391,0.01892,260.0325,243.98288,-4.24745
26079,3.99908,196.29468,4.36263,195.11637,0.02236,260.0325,241.98263,-4.23472
26080,3.99916,204.58559,4.00204,191.43868,0.02091,260.0325,239.98238,-4.21734
26081,3.9993,197.42081,4.25856,213.31534,0.01996,260.0325,237.98213,-4.2012
26082,3.99927,198.94884,4.1845,215.31783,0.01943,260.0325,235.98187,-4.19016
26083,3.99895,200.40423,4.10277,223.10843,0.01839,260.0325,233.98163,-4.17954
26084,3.99889,204.92182,3.98095,193.93231,0.02053,260.0325,231.98138,-4.16166
26085,3.99891,209.6178,3.79451,193.50471,0.01961,260.0325,229.98113,-4.15831
26086,3.99912,203.33428,4.03005,200.69232,0.02008,260.0325,227.98087,-4.14921
26087,3.99919,203.62796,3.98754,213.54022,0.01867,260.0325,225.98063,-4.12924
26088,3.99943,215.85191,3.5348,210.02982,0.01683,260.0325,223.98038,-4.11002
26089,3.99934,199.56089,4.13115,227.22221,0.01818,260.0325,221.98013,-4.12543
26090,3.99938,201.72271,4.04609,223.55768,0.0181,260.0325,219.97988,-4.11249
26091,3.9993,205.31458,3.88428,231.50766,0.01678,260.0325,217.97963,-4.10015
26092,3.99929,196.72773,4.24414,233.46013,0.01818,260.0325,215.97938,-4.09329
26093,3.99925,196.81316,4.25372,227.14542,0.01873,260.0325,213.97913,-4.07407
26094,3.99963,197.69893,4.20178,232.99336,0.01803,260.0325,211.97888,-4.05463
26095,3.99917,197.46655,4.22155,228.26623,0.01849,260.0325,209.97863,-4.03254
26096,3.99945,198.014,4.19443,229.6401,0.01827,260.0325,207.97838,-4.00596
26097,3.99931,203.96903,3.98969,206.42682,0.01933,260.0325,205.97812,-3.98284
26098,3.99902,199.96215,4.1314,218.81971,0.01888,260.0325,203.97788,-3.9645
26099,3.99924,205.07949,3.94592,205.5935,0.01919,260.0325,201.97763,-3.94184
26100,3.999,217.86519,3.50503,189.79037,0.01847,260.0325,199.97738,-3.91203
26101,3.99916,208.10819,3.81716,209.46538,0.01822,260.0325,197.97713,-3.90662
26102,3.99921,195.35758,4.36872,208.19601,0.02098,260.0325,195.97688,-3.8961
26103,3.99917,195.04903,4.384,208.00691,0.02108,260.0325,193.97663,-3.89006
26104,3.99935,168.97825,5.92506,223.51744,0.02651,260.0325,191.97638,-3.88965
26105,3.99912,195.65113,4.34247,212.67516,0.02042,260.0325,189.97613,-3.85812
26106,3.99915,207.13923,3.85574,209.05842,0.01844,260.0325,187.97588,-3.83017
26107,3.99921,216.10188,3.564,190.66676,0.01869,260.0325,185.97563,-3.80968
26108,3.99896,201.24143,4.11181,203.72531,0.02018,260.0325,183.97537,-3.80205
26109,3.99936,205.14633,3.93464,209.42852,0.01879,260.0325,181.97513,-3.78272
26110,3.99909,198.28886,4.22976,208.97027,0.02024,260.0325,179.97488,-3.78408
26111,3.99904,216.78868,3.53842,191.41285,0.01849,260.0325,177.97463,-3.75118
26112,3.99916,206.44693,3.90584,199.11395,0.01962,260.0325,175.97437,-3.75138
26113,3.99914,199.8986,4.16734,205.17444,0.02031,260.0325,173.97413,-3.73881
26114,3.99903,209.47024,3.80037,193.48978,0.01964,260.0325,171.97388,-3.71605
26115,3.99917,197.59076,4.26242,208.72665,0.02042,260.0325,169.97363,-3.70986
26116,3.99911,202.14616,4.05493,211.15248,0.0192,260.0325,167.97338,-3.69578
26117,3.99902,211.81637,3.72048,189.73409,0.01961,260.0325,165.97313,-3.67089
26118,3.99922,206.21689,3.90032,205.43562,0.01899,260.0325,163.97288,-3.65968
26119,3.99928,199.58489,4.15043,217.85528,0.01905,260.0325,161.97262,-3.64176
26120,3.99924,204.50617,3.94686,215.74349,0.01829,260.0325,159.97238,-3.61563
26121,3.9993,204.32537,3.96484,210.8704,0.0188,260.0325,157.97213,-3.60457
26122,3.99921,203.08387,3.98785,224.18093,0.01779,260.0325,155.97188,-3.60463
26123,3.99926,193.83486,4.42009,216.35439,0.02043,260.0325,153.97162,-3.60026
26124,3.99939,194.50585,4.38782,216.35169,0.02028,260.0325,151.97138,-3.59746
26125,3.99936,192.45108,4.48549,217.40594,0.02063,260.0325,149.97113,-3.57751
26126,3.99913,213.78558,3.61393,205.98645,0.01754,260.0325,147.97088,-3.53951
26127,3.99942,197.26046,4.26928,212.05599,0.02013,260.0325,145.97063,-3.54385
26128,3.9993,213.93893,3.62724,196.78425,0.01843,260.0325,143.97038,-3.51291
26129,3.99895,199.05065,4.24581,191.06559,0.02222,260.0325,141.97013,-3.50421
26130,3.99911,200.65118,4.15621,196.93452,0.0211,260.0325,139.96988,-3.48673
26131,3.99899,217.43104,3.54478,178.95085,0.01981,260.0325,137.96963,-3.45033
26132,3.99913,198.61202,4.24446,198.25611,0.02141,260.0325,135.96938,-3.45278
26133,3.99916,198.50725,4.24367,200.20604,0.0212,260.0325,133.96913,-3.44691
26134,3.99902,198.09173,4.23941,208.67567,0.02032,260.0325,131.96887,-3.43899
26135,3.99928,195.25759,4.37119,209.0602,0.02091,260.0325,129.96863,-3.43125
26136,3.99934,196.44141,4.33517,201.93274,0.02147,260.0325,127.96838,-3.41061
26137,3.99921,206.68744,3.86505,213.11286,0.01814,260.0325,125.96813,-3.39247
26138,3.99918,199.70537,4.12274,228.16307,0.01807,260.0325,123.96787,-3.38451
26139,3.99928,200.20354,4.09478,231.44538,0.01769,260.0325,121.96763,-3.36413
26140,3.9994,175.03561,5.49488,220.61457,0.02491,260.0325,119.96738,-3.33988
26141,3.99924,195.40162,4.39383,198.95151,0.02208,260.0325,117.96713,-3.31572
26142,3.99912,201.26117,4.1002,208.08539,0.0197,260.0325,115.96688,-3.30005
26143,3.99903,199.27368,4.20084,203.03731,0.02069,260.0325,113.96663,-3.28532
26144,3.99903,201.6317,4.07256,212.96795,0.01912,260.0325,111.96638,-3.27571
26145,3.99906,204.14051,3.96894,212.32436,0.01869,260.0325,109.96612,-3.25926
26146,3.9989,195.98722,4.29991,223.35941,0.01925,260.0325,107.96588,-3.24292
26147,3.99905,192.76149,4.49205,209.40873,0.02145,260.0325,105.96563,-3.25541
26148,3.99914,195.72787,4.35409,207.07256,0.02103,260.0325,103.96538,-3.23403
26149,3.99951,206.83343,3.88842,200.08718,0.01943,260.0325,101.96512,-3.21072
26150,3.99927,218.70428,3.46686,194.76277,0.0178,260.0325,99.96488,-3.17622
26151,3.99915,196.4366,4.33566,201.7614,0.02149,260.0325,97.96463,-3.18593
26152,3.99906,203.45547,4.06803,185.21045,0.02196,260.0325,95.96438,-3.16397
26153,3.99907,210.08125,3.8029,183.32791,0.02074,260.0325,93.96413,-3.13736
26154,3.99906,202.9311,4.04485,201.55701,0.02007,260.0325,91.96388,-3.12284
26155,3.9988,204.209,3.97331,208.97532,0.01901,260.0325,89.96363,-3.10553
26156,3.99918,198.88384,4.18949,214.39942,0.01954,260.0325,87.96337,-3.07461
26157,3.99907,187.40825,4.70826,231.38137,0.02035,260.0325,85.96313,-3.07023
26158,3.99923,206.37262,3.88379,210.12754,0.01848,260.0325,83.96288,-3.03888
26159,3.99902,196.31979,4.31663,210.48513,0.02051,260.0325,81.96263,-3.04878
26160,3.99908,220.75833,3.39357,197.82216,0.01715,260.0325,79.96237,-3.01068
26161,3.99907,200.14174,4.11371,223.36824,0.01842,260.0325,77.96213,-3.02295
26162,3.99924,201.18283,4.08889,214.34602,0.01908,260.0325,75.96188,-3.00937
26163,3.9989,197.12475,4.28514,208.15706,0.02059,260.0325,73.96163,-2.99642
26164,3.99914,199.20984,4.19509,206.32383,0.02033,260.0325,71.96137,-2.98613
26165,3.99904,200.03123,4.17284,200.8482,0.02078,260.0325,69.96113,-2.9832
26166,3.99921,203.60789,4.04116,192.22356,0.02102,260.0325,67.96088,-2.96768
26167,3.99923,214.90755,3.58075,202.75779,0.01766,260.0325,65.96063,-2.93762
26168,3.99952,203.33396,4.00563,211.06334,0.01898,260.0325,63.96038,-2.93734
26169,3.99924,202.65631,4.01338,220.36126,0.01821,260.0325,61.96013,-2.91666
26170,3.99952,203.57321,3.98553,215.68859,0.01848,260.0325,59.95988,-2.89098
26171,3.99907,204.98101,3.98661,191.01052,0.02087,260.0325,57.95962,-2.88274
26172,3.99934,188.98478,4.66926,215.4273,0.02167,260.0325,55.95938,-2.86568
26173,3.99915,187.49201,4.7696,209.11245,0.02281,260.0325,53.95913,-2.85058
26174,3.99894,199.94213,4.17389,201.88549,0.02067,260.0325,51.95888,-2.82921
26175,3.99896,206.09337,3.91688,200.34344,0.01955,260.0325,49.95862,-2.80807
26176,3.99902,226.43704,3.29239,161.89493,0.02034,260.0325,47.95838,-2.77388
26177,3.99907,204.26082,4.02757,187.24132,0.02151,260.0325,45.95813,-2.78477
26178,3.99905,203.85163,4.05052,185.37185,0.02185,260.0325,43.95788,-2.76736
