Repository: edrossi93/mecanano-ml-nanomechanics-tutorial

File: data/nanoindent_maps/Duplex Steel 2um.csv (part 51 of 77)
Index,Load,Depth,HARDNESS,MODULUS,H/E,X Position,Y Position,Z Position
Integer,mN,nm,GPa,GPa,None,µm,µm,µm
26179,3.99892,217.14224,3.55702,178.04333,0.01998,260.0325,41.95763,-2.739
26180,3.99895,203.69612,4.04862,188.2011,0.02151,260.0325,39.95738,-2.73134
26181,3.99899,201.07808,4.12994,199.5699,0.02069,260.0325,37.95713,-2.7131
26182,3.99909,213.50931,3.63303,201.28755,0.01805,260.0325,35.95687,-2.66842
26183,3.99917,208.45614,3.82133,201.34015,0.01898,260.0325,33.95663,-2.65562
26184,3.99904,202.64173,4.05061,204.14439,0.01984,260.0325,31.95638,-2.65246
26185,3.99925,192.69014,4.49003,211.43183,0.02124,260.0325,29.95613,-2.64164
26186,3.999,202.12168,4.11699,188.13956,0.02188,260.0325,27.95587,-2.63003
26187,3.99885,205.64071,3.93013,202.40606,0.01942,260.0325,25.95563,-2.61697
26188,3.99899,205.66937,3.96307,189.17689,0.02095,260.0325,23.95538,-2.59837
26189,3.99868,205.86394,3.94908,191.2356,0.02065,260.0325,21.95513,-2.58842
26190,3.99886,201.10085,4.07707,221.08266,0.01844,260.0325,19.95487,-2.58049
26191,3.99881,198.03434,4.26071,201.71424,0.02112,260.0325,17.95463,-2.56198
26192,3.99904,197.12346,4.28473,208.39722,0.02056,260.0325,15.95438,-2.54766
26193,3.99897,202.37736,4.06057,204.63345,0.01984,260.0325,13.95413,-2.51816
26194,3.9992,201.68887,4.08833,205.45056,0.0199,260.0325,11.95388,-2.50541
26195,3.999,199.72697,4.15643,212.48766,0.01956,260.0325,9.95363,-2.49565
26196,3.99925,201.4849,4.12375,195.46485,0.0211,260.0325,7.95338,-2.47708
26197,3.99901,198.1012,4.23109,211.74621,0.01998,260.0325,5.95312,-2.46498
26198,3.99908,201.4097,4.12268,196.95712,0.02093,260.0325,3.95288,-2.44424
26199,3.99907,202.61534,4.06075,200.60124,0.02024,260.0325,1.95263,-2.42855
26200,3.9989,203.08103,4.04162,200.25571,0.02018,260.0325,0,-2.41311
26201,3.99922,201.98041,4.0549,214.29803,0.01892,262.03275,397.9545,-5.39795
26202,3.99932,205.38822,3.90002,221.41269,0.01761,262.03275,395.95425,-5.38586
26203,3.99926,203.39529,4.00154,211.61405,0.01891,262.03275,393.954,-5.37685
26204,3.99947,205.97039,3.88176,219.01429,0.01772,262.03275,391.95375,-5.35336
26205,3.99918,205.8023,3.90714,209.8225,0.01862,262.03275,389.9535,-5.33211
26206,3.99916,202.62846,4.00914,222.94223,0.01798,262.03275,387.95325,-5.32462
26207,3.99948,216.34305,3.52804,204.51661,0.01725,262.03275,385.953,-5.29374
26208,3.99916,221.38116,3.38001,194.39773,0.01739,262.03275,383.95275,-5.2706
26209,3.99934,192.07391,4.6257,181.43432,0.0255,262.03275,381.9525,-5.26081
26210,3.99914,212.25196,3.69087,195.58689,0.01887,262.03275,379.99988,-5.25103
26211,3.99908,200.07088,4.16553,202.92627,0.02053,262.03275,377.99963,-5.248
26212,3.99903,196.94449,4.28897,209.91932,0.02043,262.03275,375.99938,-5.23893
26213,3.99923,203.3326,4.01999,204.82049,0.01963,262.03275,373.99913,-5.22395
26214,3.99914,209.26789,3.77837,206.74161,0.01828,262.03275,371.99888,-5.20231
26215,3.99942,207.5143,3.85085,204.68087,0.01881,262.03275,369.99863,-5.19616
26216,3.999,198.73891,4.23532,199.35167,0.02125,262.03275,367.99838,-5.19703
26217,3.99924,198.57442,4.1872,221.35106,0.01892,262.03275,365.99813,-5.19177
26218,3.99931,203.43895,3.99158,215.34268,0.01854,262.03275,363.99788,-5.17986
26219,3.99937,200.21699,4.10117,228.00527,0.01799,262.03275,361.99762,-5.17294
26220,3.9994,202.28377,4.03335,218.37146,0.01847,262.03275,359.99738,-5.14999
26221,3.99913,208.75724,3.81654,198.32039,0.01924,262.03275,357.99713,-5.12529
26222,3.99889,224.9466,3.29586,180.15954,0.01829,262.03275,355.99688,-5.09519
26223,3.99919,203.11395,4.06122,192.57745,0.02109,262.03275,353.99663,-5.09251
26224,3.99895,200.49033,4.17803,191.84581,0.02178,262.03275,351.99638,-5.08408
26225,3.99895,207.4943,3.89747,186.01476,0.02095,262.03275,349.99613,-5.06953
26226,3.99903,201.55507,4.10071,202.77258,0.02022,262.03275,347.99588,-5.06001
26227,3.99904,194.97431,4.41664,198.22843,0.02228,262.03275,345.99563,-5.05103
26228,3.99911,202.2955,4.08606,196.27304,0.02082,262.03275,343.99538,-5.02599
26229,3.9992,202.34284,4.03568,216.04678,0.01868,262.03275,341.99513,-5.01632
26230,3.99916,200.35758,4.09462,228.13405,0.01795,262.03275,339.99487,-5.00764
26231,3.99927,201.33465,4.07669,216.8899,0.0188,262.03275,337.99463,-4.99179
26232,3.9993,208.18302,3.83797,198.79111,0.01931,262.03275,335.99438,-4.96433
26233,3.99925,199.91593,4.19824,193.84741,0.02166,262.03275,333.99413,-4.96381
26234,3.99904,195.01089,4.37783,210.82987,0.02076,262.03275,331.99387,-4.94737
26235,3.99895,192.25667,4.51033,211.79227,0.0213,262.03275,329.99363,-4.9315
26236,3.99926,198.18107,4.21739,215.96842,0.01953,262.03275,327.99338,-4.90881
26237,3.99922,203.78562,4.00465,203.32609,0.0197,262.03275,325.99313,-4.88406
26238,3.99908,207.70564,3.8224,214.49481,0.01782,262.03275,323.99288,-4.86346
26239,3.99895,194.38037,4.42556,204.75545,0.02161,262.03275,321.99263,-4.86009
26240,3.99909,209.19384,3.8256,187.76049,0.02037,262.03275,319.99238,-4.82864
26241,3.99887,206.24793,3.92348,195.11555,0.02011,262.03275,317.99213,-4.81384
26242,3.99904,201.06697,4.12573,201.34959,0.02049,262.03275,315.99188,-4.8073
26243,3.99893,204.90624,3.9653,200.30824,0.0198,262.03275,313.99163,-4.79094
26244,3.99916,200.70453,4.13329,204.58765,0.0202,262.03275,311.99138,-4.77757
26245,3.99903,196.49772,4.32151,205.64056,0.02101,262.03275,309.99112,-4.76255
26246,3.99914,228.65391,3.17811,183.5509,0.01731,262.03275,307.99088,-4.71455
26247,3.99925,198.85125,4.20125,210.25588,0.01998,262.03275,305.99063,-4.7235
26248,3.99948,209.02751,3.7599,221.1111,0.017,262.03275,303.99038,-4.68363
26249,3.99927,200.82901,4.1204,207.57653,0.01985,262.03275,301.99013,-4.69702
26250,3.99918,198.81299,4.20116,210.94311,0.01992,262.03275,299.98988,-4.68766
26251,3.99894,209.08472,3.79682,201.34401,0.01886,262.03275,297.98963,-4.66972
26252,3.99882,200.59896,4.13207,206.72337,0.01999,262.03275,295.98938,-4.66496
26253,3.99889,205.93683,3.94882,190.31876,0.02075,262.03275,293.98913,-4.64903
26254,3.99891,203.77568,3.98708,210.85144,0.01891,262.03275,291.98888,-4.62713
26255,3.99897,205.01937,3.98757,190.04601,0.02098,262.03275,289.98863,-4.62376
26256,3.9991,203.74096,4.02675,195.37767,0.02061,262.03275,287.98837,-4.61035
26257,3.99893,219.90614,3.46954,175.1905,0.0198,262.03275,285.98813,-4.58523
26258,3.99913,208.07929,3.88007,183.92261,0.0211,262.03275,283.98788,-4.59256
26259,3.99924,200.2353,4.10815,224.17635,0.01833,262.03275,281.98763,-4.58635
26260,3.99932,198.81076,4.1496,234.30004,0.01771,262.03275,279.98737,-4.57924
26261,3.99929,198.75938,4.15168,234.37519,0.01771,262.03275,277.98713,-4.57274
26262,3.99921,195.36456,4.31822,228.19106,0.01892,262.03275,275.98688,-4.562
26263,3.99931,198.44098,4.18508,225.03113,0.0186,262.03275,273.98663,-4.54119
26264,3.99923,200.02648,4.13093,217.89312,0.01896,262.03275,271.98638,-4.51703
26265,3.99918,195.91921,4.31357,219.11433,0.01969,262.03275,269.98613,-4.49126
26266,3.99905,188.49902,4.72482,206.00362,0.02294,262.03275,267.98588,-4.47307
26267,3.99905,200.75509,4.13656,202.43253,0.02043,262.03275,265.98563,-4.44464
26268,3.99912,199.73573,4.17692,204.27393,0.02045,262.03275,263.98538,-4.42888
26269,3.99903,200.42415,4.16827,196.21504,0.02124,262.03275,261.98513,-4.4073
26270,3.99911,195.21063,4.3862,204.49946,0.02145,262.03275,259.98488,-4.38815
26271,3.99908,194.82258,4.44094,193.08659,0.023,262.03275,257.98462,-4.3717
26272,3.99931,195.16129,4.39614,202.03552,0.02176,262.03275,255.98438,-4.35411
26273,3.9991,196.81538,4.2728,218.7406,0.01953,262.03275,253.98413,-4.33457
26274,3.99896,207.77771,3.84215,203.72497,0.01886,262.03275,251.98388,-4.32178
26275,3.99899,204.49746,3.96537,207.35592,0.01912,262.03275,249.98363,-4.30918
26276,3.99911,200.95947,4.10319,212.27552,0.01933,262.03275,247.98338,-4.29671
26277,3.99907,211.89475,3.69499,199.67372,0.01851,262.03275,245.98313,-4.27345
26278,3.99912,210.42081,3.75007,199.60184,0.01879,262.03275,243.98288,-4.25172
26279,3.99899,200.42481,4.09072,228.54292,0.0179,262.03275,241.98263,-4.24499
26280,3.99926,219.94432,3.42556,194.94143,0.01757,262.03275,239.98238,-4.21605
26281,3.99919,198.98298,4.20676,205.79474,0.02044,262.03275,237.98213,-4.22127
26282,3.99913,193.10732,4.48948,204.52552,0.02195,262.03275,235.98187,-4.20817
26283,3.99926,195.47432,4.34654,214.38879,0.02027,262.03275,233.98163,-4.19707
26284,3.99905,213.48562,3.65689,190.66203,0.01918,262.03275,231.98138,-4.16437
26285,3.99896,207.55872,3.84021,208.54583,0.01841,262.03275,229.98113,-4.17542
26286,3.99894,205.41838,3.92707,207.67916,0.01891,262.03275,227.98087,-4.1689
26287,3.99917,222.85747,3.33108,195.60139,0.01703,262.03275,225.98063,-4.12776
26288,3.99923,204.60054,3.94218,216.14619,0.01824,262.03275,223.98038,-4.14128
26289,3.99922,202.40671,4.02099,221.70355,0.01814,262.03275,221.98013,-4.13914
26290,3.99927,201.10508,4.08049,219.63218,0.01858,262.03275,219.97988,-4.12882
26291,3.99937,198.32769,4.17437,232.57131,0.01795,262.03275,217.97963,-4.12197
26292,3.99923,198.86409,4.16126,227.36766,0.0183,262.03275,215.97938,-4.10685
26293,3.99952,194.80762,4.34239,229.22986,0.01894,262.03275,213.97913,-4.09228
26294,3.99946,195.83765,4.29182,230.31815,0.01863,262.03275,211.97888,-4.07438
26295,3.99918,197.96034,4.19305,231.30122,0.01813,262.03275,209.97863,-4.05398
26296,3.99927,206.59007,3.84416,225.95306,0.01701,262.03275,207.97838,-4.01807
26297,3.99929,201.91255,4.04418,220.57554,0.01833,262.03275,205.97812,-3.99855
26298,3.99917,193.90985,4.42907,211.64251,0.02093,262.03275,203.97788,-3.9837
26299,3.99916,200.97727,4.10718,210.29298,0.01953,262.03275,201.97763,-3.96346
26300,3.99928,216.09614,3.58369,182.24789,0.01966,262.03275,199.97738,-3.93637
26301,3.99914,198.76053,4.21756,205.49226,0.02052,262.03275,197.97713,-3.93167
26302,3.99933,204.56088,3.95395,211.45597,0.0187,262.03275,195.97688,-3.90715
26303,3.99918,198.52589,4.21901,209.01132,0.02019,262.03275,193.97663,-3.90137
26304,3.99913,198.77513,4.16836,225.81114,0.01846,262.03275,191.97638,-3.88884
26305,3.9991,198.03518,4.21134,221.2776,0.01903,262.03275,189.97613,-3.87443
26306,3.99927,200.99148,4.09066,217.22044,0.01883,262.03275,187.97588,-3.85425
26307,3.99897,200.26795,4.11006,222.46651,0.01847,262.03275,185.97563,-3.84369
26308,3.99904,194.51287,4.39419,213.64249,0.02057,262.03275,183.97537,-3.82345
26309,3.99911,193.83628,4.45893,202.64518,0.022,262.03275,181.97513,-3.81049
26310,3.99893,203.56094,4.00818,205.60973,0.01949,262.03275,179.97488,-3.80562
26311,3.99927,208.95531,3.81554,195.5576,0.01951,262.03275,177.97463,-3.78511
26312,3.99882,213.29372,3.6545,194.69319,0.01877,262.03275,175.97437,-3.76804
26313,3.99911,236.29076,3.0037,163.7095,0.01835,262.03275,173.97413,-3.73076
26314,3.99905,207.38479,3.88061,194.08938,0.01999,262.03275,171.97388,-3.7439
26315,3.9989,202.15623,4.08161,200.07697,0.0204,262.03275,169.97363,-3.7294
26316,3.99926,203.775,4.00019,205.37596,0.01948,262.03275,167.97338,-3.71213
26317,3.99908,197.09453,4.27882,211.16692,0.02026,262.03275,165.97313,-3.70122
26318,3.99935,200.81211,4.14281,199.30356,0.02079,262.03275,163.97288,-3.68157
26319,3.99939,198.13283,4.22216,214.96433,0.01964,262.03275,161.97262,-3.66199
26320,3.99935,202.15457,4.05069,212.96662,0.01902,262.03275,159.97238,-3.63016
26321,3.99934,203.41227,3.9706,226.18267,0.01755,262.03275,157.97213,-3.62042
26322,3.99919,199.80159,4.14662,215.33331,0.01926,262.03275,155.97188,-3.62691
26323,3.99925,198.46281,4.19936,218.22306,0.01924,262.03275,153.97162,-3.62755
26324,3.99916,194.47771,4.36364,226.58205,0.01926,262.03275,151.97138,-3.62143
26325,3.99917,214.57602,3.58351,207.36824,0.01728,262.03275,149.97113,-3.56803
26326,3.9992,194.77591,4.37227,217.26416,0.02012,262.03275,147.97088,-3.57442
26327,3.99917,217.10833,3.54279,184.5441,0.0192,262.03275,145.97063,-3.54385
26328,3.99919,197.95262,4.23813,211.72437,0.02002,262.03275,143.97038,-3.54673
26329,3.99915,193.33984,4.46216,209.84415,0.02126,262.03275,141.97013,-3.52992
26330,3.99896,198.71536,4.22724,202.59038,0.02087,262.03275,139.96988,-3.51114
26331,3.99916,207.02835,3.89557,193.8582,0.02009,262.03275,137.96963,-3.47821
26332,3.99918,198.03519,4.27616,196.55745,0.02176,262.03275,135.96938,-3.47594
26333,3.99894,197.56445,4.28048,202.46121,0.02114,262.03275,133.96913,-3.46386
26334,3.99893,200.07978,4.16869,201.53541,0.02068,262.03275,131.96887,-3.45524
26335,3.99928,204.61936,3.96593,205.10214,0.01934,262.03275,129.96863,-3.43904
26336,3.99923,197.9989,4.206,224.45321,0.01874,262.03275,127.96838,-3.42947
26337,3.99924,203.33073,3.98235,221.86873,0.01795,262.03275,125.96813,-3.41355
26338,3.99927,199.73626,4.14183,218.7055,0.01894,262.03275,123.96787,-3.40018
26339,3.99903,200.90571,4.06441,231.51279,0.01756,262.03275,121.96763,-3.37823
26340,3.99914,205.68941,3.94145,197.10642,0.02,262.03275,119.96738,-3.35206
26341,3.99904,213.75831,3.67066,180.96736,0.02028,262.03275,117.96713,-3.32635
26342,3.99917,204.10356,4.01118,195.52668,0.02051,262.03275,115.96688,-3.31372
26343,3.99906,219.44396,3.46384,184.30963,0.01879,262.03275,113.96663,-3.28213
26344,3.99907,206.57171,3.90072,199.12172,0.01959,262.03275,111.96638,-3.28649
26345,3.99917,197.86919,4.26621,202.61832,0.02106,262.03275,109.96612,-3.28264
26346,3.99895,198.75369,4.22819,201.6171,0.02097,262.03275,107.96588,-3.25709
26347,3.99915,191.21401,4.60133,199.84195,0.02302,262.03275,105.96563,-3.27124
26348,3.99912,193.50028,4.45958,207.97919,0.02144,262.03275,103.96538,-3.25455
26349,3.99914,209.43085,3.77371,206.00567,0.01832,262.03275,101.96512,-3.2197
26350,3.9995,206.71136,3.87633,207.51016,0.01868,262.03275,99.96488,-3.20607
26351,3.99917,202.19166,4.07895,200.63149,0.02033,262.03275,97.96463,-3.2057
26352,3.99899,213.7545,3.6787,177.95684,0.02067,262.03275,95.96438,-3.18123
26353,3.99901,209.12687,3.81932,191.18876,0.01998,262.03275,93.96413,-3.16893
26354,3.99898,210.97197,3.75611,188.14259,0.01996,262.03275,91.96388,-3.14788
26355,3.99925,210.02911,3.76245,200.75913,0.01874,262.03275,89.96363,-3.11793
26356,3.99888,196.80904,4.28383,214.27495,0.01999,262.03275,87.96337,-3.10189
26357,3.99925,205.94223,3.95958,186.52257,0.02123,262.03275,85.96313,-3.07632
26358,3.99903,195.09968,4.36202,215.16752,0.02027,262.03275,83.96288,-3.06719
26359,3.9992,195.82428,4.29214,230.31074,0.01864,262.03275,81.96263,-3.0631
26360,3.99905,198.46217,4.20376,216.26501,0.01944,262.03275,79.96237,-3.05036
26361,3.99923,199.5282,4.1414,223.0018,0.01857,262.03275,77.96213,-3.0381
26362,3.999,202.4675,4.0166,222.48262,0.01805,262.03275,75.96188,-3.0227
26363,3.99881,199.16661,4.20799,202.09029,0.02082,262.03275,73.96163,-3.01099
26364,3.99909,213.38444,3.65066,195.07878,0.01871,262.03275,71.96137,-2.98787
26365,3.99894,204.4095,4.00059,194.58985,0.02056,262.03275,69.96113,-2.99135
26366,3.99915,201.78468,4.08692,204.34127,0.02,262.03275,67.96088,-2.9869
26367,3.99918,207.9774,3.83223,204.79607,0.01871,262.03275,65.96063,-2.96284
26368,3.99931,200.74119,4.07002,232.38879,0.01751,262.03275,63.96038,-2.95325
26369,3.99927,201.25966,4.07103,220.96435,0.01842,262.03275,61.96013,-2.93221
26370,3.99929,204.50355,3.96645,206.92557,0.01917,262.03275,59.95988,-2.90755
26371,3.99929,201.33154,4.08183,214.66515,0.01901,262.03275,57.95962,-2.89781
26372,3.99933,195.62269,4.36487,205.12946,0.02128,262.03275,55.95938,-2.88167
26373,3.99916,197.86899,4.25219,207.75635,0.02047,262.03275,53.95913,-2.86305
26374,3.99905,207.77209,3.88947,184.92171,0.02103,262.03275,51.95888,-2.83805
26375,3.9991,200.32853,4.17861,194.15239,0.02152,262.03275,49.95862,-2.82958
26376,3.99912,207.35283,3.87801,195.67202,0.01982,262.03275,47.95838,-2.81162
26377,3.99862,207.37256,3.86551,200.31066,0.0193,262.03275,45.95813,-2.79986
26378,3.99894,205.88037,3.94448,192.81991,0.02046,262.03275,43.95788,-2.78468
26379,3.99903,201.2671,4.15198,189.04231,0.02196,262.03275,41.95763,-2.77138
26380,3.99905,201.64248,4.13097,190.50518,0.02168,262.03275,39.95738,-2.75272
26381,3.99899,205.65755,3.95775,191.29561,0.02069,262.03275,37.95713,-2.73047
26382,3.9993,206.42408,3.90669,199.20816,0.01961,262.03275,35.95687,-2.70817
26383,3.99924,192.42796,4.48089,219.50133,0.02041,262.03275,33.95663,-2.69534
26384,3.99922,199.2228,4.167,217.56527,0.01915,262.03275,31.95638,-2.67946
26385,3.99911,199.25228,4.22646,194.42642,0.02174,262.03275,29.95613,-2.66001
26386,3.99903,202.16207,4.06669,205.90578,0.01975,262.03275,27.95587,-2.64928
26387,3.99909,200.09875,4.18122,196.79966,0.02125,262.03275,25.95563,-2.63326
26388,3.99898,201.06087,4.15634,190.60273,0.02181,262.03275,23.95538,-2.62084
26389,3.99892,201.72299,4.11187,195.85118,0.02099,262.03275,21.95513,-2.60891
26390,3.99897,200.12334,4.12725,217.51177,0.01897,262.03275,19.95487,-2.59807
26391,3.99893,197.38712,4.2798,205.65128,0.02081,262.03275,17.95463,-2.581
26392,3.99905,199.53337,4.18464,204.74431,0.02044,262.03275,15.95438,-2.56756
26393,3.99896,200.57576,4.17047,193.10256,0.0216,262.03275,13.95413,-2.53742
26394,3.99893,201.33297,4.07782,216.23755,0.01886,262.03275,11.95388,-2.52461
26395,3.9991,200.47454,4.15367,200.68412,0.0207,262.03275,9.95363,-2.52311
26396,3.99919,202.74372,4.04188,206.01186,0.01962,262.03275,7.95338,-2.49693
26397,3.99921,194.47858,4.44158,198.10881,0.02242,262.03275,5.95312,-2.48335
26398,3.99906,202.35242,4.10215,189.7435,0.02162,262.03275,3.95288,-2.46074
26399,3.99895,208.73071,3.81758,198.23422,0.01926,262.03275,1.95263,-2.44001
26400,3.99878,214.32803,3.6304,188.84679,0.01922,262.03275,0,-2.42257
26401,3.99915,204.17192,3.96924,211.64851,0.01875,264.033,397.9545,-5.40599
26402,3.9993,196.27748,4.24773,241.8733,0.01756,264.033,395.95425,-5.40862
26403,3.99932,201.43242,4.07468,215.93845,0.01887,264.033,393.954,-5.38917
26404,3.99933,202.16663,4.05699,210.00882,0.01932,264.033,391.95375,-5.37276
26405,3.99922,205.95407,3.90691,207.19054,0.01886,264.033,389.9535,-5.35529
26406,3.99917,200.6438,4.09975,219.83566,0.01865,264.033,387.95325,-5.33956
26407,3.99927,202.04441,4.01823,230.77484,0.01741,264.033,385.953,-5.3219
26408,3.99921,201.09832,4.0736,222.97006,0.01827,264.033,383.95275,-5.30571
26409,3.99923,207.01099,3.85291,212.85089,0.0181,264.033,381.9525,-5.28435
26410,3.99903,198.30814,4.19647,222.40211,0.01887,264.033,379.99988,-5.28418
26411,3.99916,198.50661,4.2036,215.55378,0.0195,264.033,377.99963,-5.26903
26412,3.99917,202.57024,4.05334,204.32774,0.01984,264.033,375.99938,-5.25622
26413,3.99931,199.11767,4.21567,200.34058,0.02104,264.033,373.99913,-5.24105
26414,3.99931,210.71261,3.71154,213.20617,0.01741,264.033,371.99888,-5.2199
26415,3.99923,202.40303,4.02317,220.73479,0.01823,264.033,369.99863,-5.22292
26416,3.99895,218.19663,3.52742,175.3041,0.02012,264.033,367.99838,-5.20072
26417,3.99923,196.0447,4.30976,218.30173,0.01974,264.033,365.99813,-5.21548
26418,3.99911,210.61073,3.73755,202.06858,0.0185,264.033,363.99788,-5.19555
26419,3.99921,199.83394,4.11065,231.42542,0.01776,264.033,361.99762,-5.19202
26420,3.99928,201.42617,4.02828,239.36873,0.01683,264.033,359.99738,-5.17016
26421,3.99929,202.23174,4.07932,199.88595,0.02041,264.033,357.99713,-5.14833
26422,3.99904,208.18573,3.86034,189.59557,0.02036,264.033,355.99688,-5.13447
26423,3.99914,196.83443,4.32761,198.13757,0.02184,264.033,353.99663,-5.11687
26424,3.99899,201.98702,4.09947,196.20603,0.02089,264.033,351.99638,-5.10462
26425,3.99892,201.1987,4.10476,207.23565,0.01981,264.033,349.99613,-5.09628
26426,3.99909,200.95331,4.14189,197.26911,0.021,264.033,347.99588,-5.08336
26427,3.99886,202.19949,4.08012,199.91921,0.02041,264.033,345.99563,-5.06459
26428,3.99933,152.48657,7.77544,190.96382,0.04072,264.033,343.99538,-5.05913
26429,3.99928,196.02334,4.31849,215.23969,0.02006,264.033,341.99513,-5.04138
26430,3.99946,203.0189,3.99195,223.61527,0.01785,264.033,339.99487,-5.03139
26431,3.99932,204.90394,3.9371,212.78205,0.0185,264.033,337.99463,-5.01077
26432,3.99922,186.79437,4.81937,205.91628,0.0234,264.033,335.99438,-5.00713
26433,3.99913,197.99886,4.28779,193.29584,0.02218,264.033,333.99413,-4.98493
26434,3.99904,195.40401,4.3799,203.43955,0.02153,264.033,331.99387,-4.96982
26435,3.99926,191.81669,4.55581,204.26967,0.0223,264.033,329.99363,-4.95285
26436,3.99925,205.07536,3.94157,207.57079,0.01899,264.033,327.99338,-4.92321
26437,3.99954,214.17544,3.60117,205.6667,0.01751,264.033,325.99313,-4.8991
26438,3.99899,206.31287,3.88234,211.80632,0.01833,264.033,323.99288,-4.88361
26439,3.9989,203.89672,4.0098,199.26113,0.02012,264.033,321.99263,-4.86952
26440,3.99907,202.17034,4.0777,201.41839,0.02024,264.033,319.99238,-4.85637
26441,3.9992,198.47687,4.24074,201.75609,0.02102,264.033,317.99213,-4.83936
26442,3.999,199.00986,4.23002,196.90989,0.02148,264.033,315.99188,-4.82474
26443,3.99918,197.57654,4.27027,206.04771,0.02072,264.033,313.99163,-4.81343
26444,3.99931,199.6863,4.20336,195.65435,0.02148,264.033,311.99138,-4.79261
26445,3.99918,201.8876,4.08249,204.35945,0.01998,264.033,309.99112,-4.77885
26446,3.99943,194.30743,4.38361,221.78782,0.01976,264.033,307.99088,-4.7608
26447,3.99942,195.81694,4.31705,219.76974,0.01964,264.033,305.99063,-4.73968
26448,3.99938,198.96688,4.15841,226.65545,0.01835,264.033,303.99038,-4.70969
26449,3.99905,195.37879,4.39809,197.87002,0.02223,264.033,301.99013,-4.71956
26450,3.99904,209.18239,3.81741,191.10263,0.01998,264.033,299.98988,-4.69739
26451,3.99889,204.68286,3.92628,222.19024,0.01767,264.033,297.98963,-4.6954
26452,3.99911,200.34655,4.14236,207.17377,0.01999,264.033,295.98938,-4.68691
26453,3.99891,217.4353,3.54035,180.67702,0.01959,264.033,293.98913,-4.66238
26454,3.99926,205.77393,3.92167,203.91428,0.01923,264.033,291.98888,-4.63813
26455,3.99901,200.74879,4.1178,209.93687,0.01961,264.033,289.98863,-4.6441
26456,3.99914,200.6908,4.1542,197.039,0.02108,264.033,287.98837,-4.62894
26457,3.99902,201.8424,4.09368,200.69065,0.0204,264.033,285.98813,-4.61954
26458,3.99913,196.98539,4.27303,215.4588,0.01983,264.033,283.98788,-4.61751
26459,3.99919,213.62238,3.61848,206.66858,0.01751,264.033,281.98763,-4.59292
26460,3.99909,215.88737,3.53158,210.98519,0.01674,264.033,279.98737,-4.5813
26461,3.99899,199.10329,4.16616,220.13147,0.01893,264.033,277.98713,-4.5907
26462,3.99928,196.64983,4.262,226.79425,0.01879,264.033,275.98688,-4.57847
26463,3.99934,194.444,4.37152,224.02526,0.01951,264.033,273.98663,-4.5595
26464,3.99922,198.31937,4.19456,223.13378,0.0188,264.033,271.98638,-4.53463
26465,3.9991,196.08081,4.33194,209.01388,0.02073,264.033,269.98613,-4.50788
26466,3.99919,187.84268,4.76725,204.15207,0.02335,264.033,267.98588,-4.48994
26467,3.99891,197.2785,4.28256,206.47614,0.02074,264.033,265.98563,-4.46207
26468,3.99907,198.45865,4.24448,200.66979,0.02115,264.033,263.98538,-4.4437
26469,3.99912,196.83248,4.33107,197.0288,0.02198,264.033,261.98513,-4.42645
26470,3.99913,199.74543,4.19807,196.47736,0.02137,264.033,259.98488,-4.40667
26471,3.99932,190.54177,4.61336,206.94292,0.02229,264.033,257.98462,-4.39116
26472,3.99917,196.78975,4.32058,201.22288,0.02147,264.033,255.98438,-4.37252
26473,3.99887,205.10349,3.94862,203.83921,0.01937,264.033,253.98413,-4.35403
26474,3.99895,205.69685,3.96579,187.78345,0.02112,264.033,251.98388,-4.33583
26475,3.99888,199.25246,4.2301,193.12264,0.0219,264.033,249.98363,-4.32452
26476,3.99908,199.78537,4.20348,194.00038,0.02167,264.033,247.98338,-4.30726
26477,3.99915,201.73252,4.09069,203.74737,0.02008,264.033,245.98313,-4.29391
26478,3.99918,191.6388,4.54824,209.64124,0.0217,264.033,243.98288,-4.27899
26479,3.9992,199.52898,4.12526,230.71482,0.01788,264.033,241.98263,-4.26287
26480,3.99905,199.23679,4.17769,212.70924,0.01964,264.033,239.98238,-4.25606
26481,3.99927,199.96196,4.17126,202.68132,0.02058,264.033,237.98213,-4.23593
26482,3.99914,195.41705,4.36868,207.16161,0.02109,264.033,235.98187,-4.22536
26483,3.99919,198.38331,4.21147,214.6077,0.01962,264.033,233.98163,-4.21283
26484,3.99923,204.02963,4.02036,193.29598,0.0208,264.033,231.98138,-4.1926
26485,3.99893,206.53018,3.87105,213.06222,0.01817,264.033,229.98113,-4.19137
26486,3.99912,198.53773,4.19603,218.14706,0.01923,264.033,227.98087,-4.18875
26487,3.99928,203.01154,4.00319,218.19169,0.01835,264.033,225.98063,-4.15865
26488,3.99939,200.26787,4.13203,212.94461,0.0194,264.033,223.98038,-4.15762
26489,3.99907,202.50098,4.0142,223.01732,0.018,264.033,221.98013,-4.1547
26490,3.99896,201.34029,4.07059,219.39554,0.01855,264.033,219.97988,-4.1414
26491,3.99936,198.09667,4.19482,227.65879,0.01843,264.033,217.97963,-4.13404
26492,3.99951,200.57593,4.08254,229.70034,0.01777,264.033,215.97938,-4.11542
26493,3.99925,207.95719,3.81444,213.70598,0.01785,264.033,213.97913,-4.09316
26494,3.99925,195.15966,4.30428,239.17981,0.018,264.033,211.97888,-4.09073
26495,3.99934,196.3358,4.29189,220.14339,0.0195,264.033,209.97863,-4.07158
26496,3.99925,198.7644,4.1552,232.46293,0.01787,264.033,207.97838,-4.0427
26497,3.99896,201.18279,4.05115,232.27271,0.01744,264.033,205.97812,-4.01819
26498,3.99926,194.49948,4.4002,211.76035,0.02078,264.033,203.97788,-4.00184
26499,3.99926,201.15745,4.10854,206.5994,0.01989,264.033,201.97763,-3.98003
26500,3.99914,196.012,4.32373,213.34036,0.02027,264.033,199.97738,-3.97062
26501,3.99931,193.9253,4.43587,209.02609,0.02122,264.033,197.97713,-3.95498
26502,3.9995,196.43328,4.32803,204.61496,0.02115,264.033,195.97688,-3.92993
26503,3.99933,202.2323,4.03537,218.40335,0.01848,264.033,193.97663,-3.90693
26504,3.99938,197.7646,4.21462,225.3984,0.0187,264.033,191.97638,-3.90186
26505,3.99947,199.21069,4.14259,229.16551,0.01808,264.033,189.97613,-3.888
26506,3.99924,212.23118,3.67377,204.02859,0.01801,264.033,187.97588,-3.86259
26507,3.99952,198.22822,4.21237,217.30948,0.01938,264.033,185.97563,-3.86239
26508,3.9991,199.16599,4.21349,200.24444,0.02104,264.033,183.97537,-3.8362
26509,3.9991,193.8639,4.4351,210.26398,0.02109,264.033,181.97513,-3.83571
26510,3.99906,210.98897,3.73587,196.38816,0.01902,264.033,179.97488,-3.8219
26511,3.99919,208.4096,3.84828,190.90905,0.02016,264.033,177.97463,-3.80345
26512,3.99878,211.00334,3.73575,196.06997,0.01905,264.033,175.97437,-3.78605
26513,3.9992,212.91381,3.67178,193.32313,0.01899,264.033,173.97413,-3.7714
26514,3.99915,202.76618,4.05236,201.39987,0.02012,264.033,171.97388,-3.759
26515,3.99913,204.33257,3.99454,198.21259,0.02015,264.033,169.97363,-3.74451
26516,3.99917,200.46659,4.16538,196.62495,0.02118,264.033,167.97338,-3.72965
26517,3.99918,216.70964,3.53994,192.03833,0.01843,264.033,165.97313,-3.7002
26518,3.99928,197.36785,4.26357,212.29216,0.02008,264.033,163.97288,-3.69789
26519,3.99934,202.21959,4.04086,216.12337,0.0187,264.033,161.97262,-3.67394
26520,3.99928,201.0392,4.07615,222.99626,0.01828,264.033,159.97238,-3.64774
26521,3.99923,201.28003,4.07191,220.12037,0.0185,264.033,157.97213,-3.63815
26522,3.99942,199.84594,4.13576,219.35406,0.01885,264.033,155.97188,-3.63315
26523,3.99955,198.3692,4.19708,221.19558,0.01897,264.033,153.97162,-3.62966
26524,3.99915,200.00218,4.11816,224.16629,0.01837,264.033,151.97138,-3.62161
26525,3.99921,192.8431,4.42237,235.22943,0.0188,264.033,149.97113,-3.60385
26526,3.99917,191.54951,4.49737,230.25307,0.01953,264.033,147.97088,-3.59367
26527,3.99943,196.36736,4.28141,224.02959,0.01911,264.033,145.97063,-3.57928
26528,3.99903,203.09079,4.01731,210.14966,0.01912,264.033,143.97038,-3.56182
26529,3.99894,197.70661,4.27446,202.26314,0.02113,264.033,141.97013,-3.55467
26530,3.99915,197.27635,4.30305,199.39867,0.02158,264.033,139.96988,-3.52789
26531,3.99921,199.56402,4.20123,198.26148,0.02119,264.033,137.96963,-3.5069
26532,3.99885,200.86347,4.14321,198.1163,0.02091,264.033,135.96938,-3.49139
26533,3.99898,196.86796,4.30795,204.254,0.02109,264.033,133.96913,-3.48258
26534,3.99891,207.78414,3.87047,191.77015,0.02018,264.033,131.96887,-3.46388
26535,3.99927,200.42915,4.11497,217.21741,0.01894,264.033,129.96863,-3.45953
26536,3.99908,201.0242,4.08204,220.41421,0.01852,264.033,127.96838,-3.44519
26537,3.99931,198.47256,4.18804,223.04272,0.01878,264.033,125.96813,-3.43321
26538,3.99936,198.069,4.21006,221.3108,0.01902,264.033,123.96787,-3.41612
26539,3.99934,200.01962,4.13589,215.90814,0.01916,264.033,121.96763,-3.39249
26540,3.99901,221.8399,3.38406,184.8791,0.0183,264.033,119.96738,-3.35696
26541,3.99926,207.39803,3.89611,188.0478,0.02072,264.033,117.96713,-3.34539
26542,3.99887,205.99817,3.91403,203.12675,0.01927,264.033,115.96688,-3.33161
26543,3.99906,201.41163,4.124,196.44244,0.02099,264.033,113.96663,-3.31906
26544,3.99902,201.98728,4.08282,202.46619,0.02017,264.033,111.96638,-3.30938
26545,3.99896,224.81719,3.29134,184.3662,0.01785,264.033,109.96612,-3.26362
26546,3.99916,212.41038,3.72325,180.01428,0.02068,264.033,107.96588,-3.27023
26547,3.99917,191.32965,4.55137,213.94546,0.02127,264.033,105.96563,-3.29368
26548,3.99928,214.74005,3.62661,184.43424,0.01966,264.033,103.96538,-3.25081
26549,3.9994,200.48135,4.12413,212.34682,0.01942,264.033,101.96512,-3.24628
26550,3.9994,210.71459,3.73036,203.7745,0.01831,264.033,99.96488,-3.22261
26551,3.99912,201.50224,4.09268,206.90771,0.01978,264.033,97.96463,-3.21834
26552,3.99877,208.38372,3.87034,182.92139,0.02116,264.033,95.96438,-3.20869
26553,3.99912,206.98996,3.89604,194.25926,0.02006,264.033,93.96413,-3.19716
26554,3.99901,205.23309,3.9663,194.65744,0.02038,264.033,91.96388,-3.17739
26555,3.99907,207.35284,3.833,216.03943,0.01774,264.033,89.96363,-3.14718
26556,3.99949,220.84231,3.3764,206.33687,0.01636,264.033,87.96337,-3.11519
26557,3.9992,194.95861,4.34278,225.78371,0.01923,264.033,85.96313,-3.10737
26558,3.99906,197.11129,4.29074,206.39419,0.02079,264.033,83.96288,-3.08311
26559,3.99922,200.27331,4.12382,216.2807,0.01907,264.033,81.96263,-3.0807
26560,3.99905,212.60184,3.66978,199.35423,0.01841,264.033,79.96237,-3.05294
26561,3.99917,204.39722,3.93671,222.90568,0.01766,264.033,77.96213,-3.05027
26562,3.999,200.76448,4.09364,220.16015,0.01859,264.033,75.96188,-3.03913
26563,3.99909,197.7453,4.23884,215.18601,0.0197,264.033,73.96163,-3.02454
26564,3.99886,214.21398,3.63957,186.72806,0.01949,264.033,71.96137,-3.00067
26565,3.99921,199.727,4.18296,202.2033,0.02069,264.033,69.96113,-3.00758
26566,3.99929,202.42186,4.08936,193.21008,0.02117,264.033,67.96088,-2.99628
26567,3.99905,192.6375,4.44451,229.84338,0.01934,264.033,65.96063,-2.99361
26568,3.99956,201.89698,4.06209,212.86943,0.01908,264.033,63.96038,-2.96458
26569,3.99935,201.6695,4.06277,216.7622,0.01874,264.033,61.96013,-2.94606
26570,3.99935,200.39418,4.10495,222.5107,0.01845,264.033,59.95988,-2.92725
26571,3.9994,222.82135,3.35659,183.18753,0.01832,264.033,57.95962,-2.90014
26572,3.99926,198.45315,4.24836,199.48185,0.0213,264.033,55.95938,-2.89891
26573,3.99915,197.69137,4.27725,201.61828,0.02121,264.033,53.95913,-2.87993
26574,3.99898,200.93996,4.15865,191.62625,0.0217,264.033,51.95888,-2.86012
26575,3.99899,211.00388,3.78366,177.43915,0.02132,264.033,49.95862,-2.84115
26576,3.99907,212.43622,3.72172,180.18769,0.02065,264.033,47.95838,-2.82415
26577,3.99915,204.34267,3.99619,197.41951,0.02024,264.033,45.95813,-2.81539
26578,3.9989,203.81693,4.00587,202.14743,0.01982,264.033,43.95788,-2.80149
26579,3.9991,202.14182,4.07592,202.6021,0.02012,264.033,41.95763,-2.78513
26580,3.99894,196.06305,4.35775,200.21931,0.02176,264.033,39.95738,-2.7684
26581,3.99917,195.11293,4.39686,202.51698,0.02171,264.033,37.95713,-2.75233
26582,3.99925,195.6435,4.38119,199.26843,0.02199,264.033,35.95687,-2.73554
26583,3.99925,203.16922,3.99561,218.66687,0.01827,264.033,33.95663,-2.71307
26584,3.99917,202.96418,3.99212,224.5015,0.01778,264.033,31.95638,-2.68849
26585,3.99931,192.96289,4.49421,205.4195,0.02188,264.033,29.95613,-2.68175
26586,3.99876,219.95562,3.47052,174.05632,0.01994,264.033,27.95587,-2.65043
26587,3.99906,199.55726,4.20106,198.36122,0.02118,264.033,25.95563,-2.653
26588,3.99892,198.91808,4.25604,189.7578,0.02243,264.033,23.95538,-2.64054
26589,3.9991,202.03809,4.09295,197.82754,0.02069,264.033,21.95513,-2.62543
26590,3.99889,206.97418,3.92548,183.53426,0.02139,264.033,19.95487,-2.6042
26591,3.99907,206.13785,3.93084,194.07864,0.02025,264.033,17.95463,-2.58717
26592,3.99899,196.46848,4.33519,201.33554,0.02153,264.033,15.95438,-2.58513
26593,3.99901,198.29467,4.24765,202.18592,0.02101,264.033,13.95413,-2.57363
26594,3.99911,203.3956,4.02009,203.6397,0.01974,264.033,11.95388,-2.5471
26595,3.99909,215.20828,3.61287,183.11427,0.01973,264.033,9.95363,-2.52668
26596,3.99914,198.27675,4.21544,214.9238,0.01961,264.033,7.95338,-2.50948
26597,3.99936,196.30921,4.32356,208.25946,0.02076,264.033,5.95312,-2.4966
26598,3.99898,217.47711,3.54517,178.14982,0.0199,264.033,3.95288,-2.46503
26599,3.99899,210.4549,3.75785,195.53757,0.01922,264.033,1.95263,-2.45307
26600,3.99897,202.69989,4.07553,193.72298,0.02104,264.033,0,-2.44834
26601,3.99941,204.56532,3.95317,211.76834,0.01867,266.03325,397.9545,-5.41425
26602,3.99931,199.16893,4.17814,213.90223,0.01953,266.03325,395.95425,-5.42331
26603,3.99943,201.527,4.06121,220.31913,0.01843,266.03325,393.954,-5.40058
26604,3.99925,197.86685,4.1878,236.00142,0.01774,266.03325,391.95375,-5.39321
26605,3.99934,200.63578,4.08015,229.51208,0.01778,266.03325,389.9535,-5.37476
26606,3.99924,202.40171,4.0233,220.70341,0.01823,266.03325,387.95325,-5.35566
26607,3.99937,201.31365,4.07595,217.67877,0.01872,266.03325,385.953,-5.34213
26608,3.99919,201.1099,4.0973,212.05059,0.01932,266.03325,383.95275,-5.33705
26609,3.99905,199.78479,4.15971,210.12053,0.0198,266.03325,381.9525,-5.32207
26610,3.9991,199.30187,4.19375,205.24826,0.02043,266.03325,379.99988,-5.30162
26611,3.9992,204.19475,4.00565,196.18338,0.02042,266.03325,377.99963,-5.28333
26612,3.99905,208.06124,3.81135,213.14372,0.01788,266.03325,375.99938,-5.27153
26613,3.99889,199.15573,4.20682,202.72795,0.02075,266.03325,373.99913,-5.27508
26614,3.99903,216.94513,3.52491,195.30738,0.01805,266.03325,371.99888,-5.23738
26615,3.99902,200.71708,4.11232,212.81291,0.01932,266.03325,369.99863,-5.24516
26616,3.99915,197.21177,4.33925,188.88874,0.02297,266.03325,367.99838,-5.25382
26617,3.99888,203.61425,4.00148,207.47905,0.01929,266.03325,365.99813,-5.23479
26618,3.9993,200.4811,4.14085,205.53079,0.02015,266.03325,363.99788,-5.22761
26619,3.99903,215.91394,3.53403,209.04021,0.01691,266.03325,361.99762,-5.20138
26620,3.99938,215.99732,3.5455,201.50158,0.0176,266.03325,359.99738,-5.1809
26621,3.99909,198.97476,4.16738,222.18139,0.01876,266.03325,357.99713,-5.17547
26622,3.99904,197.59392,4.30924,192.47912,0.02239,266.03325,355.99688,-5.15812
26623,3.99913,199.45273,4.18084,207.62831,0.02014,266.03325,353.99663,-5.13923
26624,3.99901,203.75699,4.03071,193.62705,0.02082,266.03325,351.99638,-5.12961
26625,3.99929,200.74021,4.16162,193.75042,0.02148,266.03325,349.99613,-5.12121
26626,3.99903,212.64476,3.7092,181.95204,0.02039,266.03325,347.99588,-5.09709
26627,3.99919,204.93579,3.9297,215.60054,0.01823,266.03325,345.99563,-5.0907
26628,3.99922,185.13506,4.87948,215.8448,0.02261,266.03325,343.99538,-5.08311
26629,3.99936,185.63955,4.85716,213.98188,0.0227,266.03325,341.99513,-5.06913
26630,3.9993,203.35501,3.99377,215.93331,0.0185,266.03325,339.99487,-5.06032
26631,3.99939,203.75942,3.98118,214.06933,0.0186,266.03325,337.99463,-5.04216
26632,3.99904,193.05366,4.49104,204.85293,0.02192,266.03325,335.99438,-5.02588
26633,3.99904,189.34246,4.69438,201.56755,0.02329,266.03325,333.99413,-5.01881
26634,3.99909,189.95325,4.63455,209.91969,0.02208,266.03325,331.99387,-5.00242
26635,3.99918,194.4556,4.41801,206.17309,0.02143,266.03325,329.99363,-4.97787
26636,3.99935,205.64899,3.91267,210.19325,0.01861,266.03325,327.99338,-4.94668
26637,3.99934,209.70933,3.76577,204.8668,0.01838,266.03325,325.99313,-4.92658
26638,3.99932,205.86542,3.93216,198.03584,0.01986,266.03325,323.99288,-4.90394
26639,3.99938,208.92296,3.81007,198.46489,0.0192,266.03325,321.99263,-4.88351
26640,3.99902,210.93025,3.75984,187.30997,0.02007,266.03325,319.99238,-4.87125
26641,3.99889,198.30963,4.23041,208.25902,0.02031,266.03325,317.99213,-4.85913
26642,3.99916,203.14949,4.05705,193.5117,0.02097,266.03325,315.99188,-4.84255
26643,3.99906,200.48385,4.13613,207.22755,0.01996,266.03325,313.99163,-4.83062
26644,3.9991,199.0537,4.22767,197.07168,0.02145,266.03325,311.99138,-4.81584
26645,3.99917,201.71771,4.08923,204.58496,0.01999,266.03325,309.99112,-4.79421
26646,3.9993,196.49966,4.26316,229.40704,0.01858,266.03325,307.99088,-4.77468
26647,3.99929,200.32379,4.10658,223.13826,0.0184,266.03325,305.99063,-4.74549
26648,3.99917,205.14337,3.93319,210.04243,0.01873,266.03325,303.99038,-4.7316
26649,3.99901,197.98053,4.24168,209.75223,0.02022,266.03325,301.99013,-4.74384
26650,3.99909,203.31692,3.98322,221.6294,0.01797,266.03325,299.98988,-4.72527
26651,3.99891,204.58312,3.97408,202.14839,0.01966,266.03325,297.98963,-4.71399
26652,3.99911,201.21188,4.13178,196.81603,0.02099,266.03325,295.98938,-4.70139
26653,3.99875,219.86605,3.49463,166.0765,0.02104,266.03325,293.98913,-4.67722
26654,3.99911,194.23735,4.39611,218.00248,0.02017,266.03325,291.98888,-4.67289
26655,3.99898,201.09414,4.13236,198.42409,0.02083,266.03325,289.98863,-4.66426
26656,3.99905,173.53134,5.69709,199.86656,0.0285,266.03325,287.98837,-4.6497
26657,3.9992,188.63842,4.74034,199.43798,0.02377,266.03325,285.98813,-4.6424
26658,3.99923,213.21097,3.64283,201.80259,0.01805,266.03325,283.98788,-4.616
26659,3.99921,199.67465,4.12398,228.22791,0.01807,266.03325,281.98763,-4.62449
26660,3.99895,201.4583,4.05591,223.97168,0.01811,266.03325,279.98737,-4.61569
26661,3.99941,206.58231,3.86846,213.57798,0.01811,266.03325,277.98713,-4.60294
26662,3.9991,197.34425,4.23403,225.05042,0.01881,266.03325,275.98688,-4.59737
26663,3.99934,199.54679,4.13193,227.14141,0.01819,266.03325,273.98663,-4.57475
26664,3.99936,194.43363,4.3439,236.48753,0.01837,266.03325,271.98638,-4.55504
26665,3.99922,192.92847,4.50962,201.00844,0.02243,266.03325,269.98613,-4.53083
26666,3.99907,191.05307,4.60778,200.38315,0.02299,266.03325,267.98588,-4.50536
26667,3.99887,202.9265,4.02803,208.42953,0.01933,266.03325,265.98563,-4.47958
26668,3.9989,201.07799,4.1177,204.17454,0.02017,266.03325,263.98538,-4.45966
26669,3.99892,201.86508,4.09314,200.4811,0.02042,266.03325,261.98513,-4.44389
26670,3.99915,200.3015,4.1817,193.53194,0.02161,266.03325,259.98488,-4.41863
26671,3.99902,196.35811,4.35623,196.15693,0.02221,266.03325,257.98462,-4.40776
26672,3.99911,199.52535,4.19087,202.57236,0.02069,266.03325,255.98438,-4.38901
26673,3.99928,200.38477,4.11575,217.72918,0.0189,266.03325,253.98413,-4.37519
26674,3.99918,202.0218,4.07761,204.00803,0.01999,266.03325,251.98388,-4.36303
26675,3.9992,199.5099,4.16438,213.26936,0.01953,266.03325,249.98363,-4.34851
26676,3.99906,216.26698,3.56449,187.78952,0.01898,266.03325,247.98338,-4.3186
26677,3.99924,195.22982,4.36435,212.03481,0.02058,266.03325,245.98313,-4.3198
26678,3.99908,194.90033,4.37534,213.74595,0.02047,266.03325,243.98288,-4.30344
26679,3.9991,199.71692,4.10881,234.89664,0.01749,266.03325,241.98263,-4.28434
26680,3.99913,197.35532,4.26609,211.46177,0.02017,266.03325,239.98238,-4.27711
26681,3.99924,198.98162,4.19811,209.17739,0.02007,266.03325,237.98213,-4.25675
26682,3.99926,197.11492,4.26146,217.81615,0.01956,266.03325,235.98187,-4.24433
26683,3.99918,198.33498,4.18285,228.19849,0.01833,266.03325,233.98163,-4.233
26684,3.99912,203.61879,4.00101,207.71297,0.01926,266.03325,231.98138,-4.21762
26685,3.99917,207.05765,3.86277,207.29451,0.01863,266.03325,229.98113,-4.20575
26686,3.99915,197.95571,4.24882,207.52575,0.02047,266.03325,227.98087,-4.1995
26687,3.99935,194.92363,4.34644,225.00512,0.01932,266.03325,225.98063,-4.18996
26688,3.99924,206.3523,3.88522,209.84201,0.01851,266.03325,223.98038,-4.16901
26689,3.99955,199.1119,4.15363,225.99071,0.01838,266.03325,221.98013,-4.17024
26690,3.99928,204.52947,3.95064,213.54164,0.0185,266.03325,219.97988,-4.15263
26691,3.99927,215.65216,3.54952,205.60625,0.01726,266.03325,217.97963,-4.12379
26692,3.99898,194.79915,4.38631,211.42494,0.02075,266.03325,215.97938,-4.13601
26693,3.99919,200.43471,4.08201,232.87137,0.01753,266.03325,213.97913,-4.11452
26694,3.99932,195.89171,4.30338,224.00094,0.01921,266.03325,211.97888,-4.10425
26695,3.99932,210.16404,3.7274,215.58008,0.01729,266.03325,209.97863,-4.07565
26696,3.99937,204.96383,3.91238,223.81883,0.01748,266.03325,207.97838,-4.05598
