Repository: edrossi93/mecanano-ml-nanomechanics-tutorial

File: data/nanoindent_maps/Duplex Steel 2um.csv (part 52 of 77)
Index,Load,Depth,HARDNESS,MODULUS,H/E,X Position,Y Position,Z Position
Integer,mN,nm,GPa,GPa,None,µm,µm,µm
26697,3.99934,206.08402,3.89223,211.60836,0.01839,266.03325,205.97812,-4.03075
26698,3.99934,198.09885,4.19566,227.21257,0.01847,266.03325,203.97788,-4.0174
26699,3.99927,194.88813,4.33306,231.57498,0.01871,266.03325,201.97763,-4.00054
26700,3.99924,199.71128,4.1204,229.22341,0.01798,266.03325,199.97738,-3.97856
26701,3.9993,192.04523,4.50893,216.22163,0.02085,266.03325,197.97713,-3.96823
26702,3.99921,157.75632,7.20333,187.23187,0.03847,266.03325,195.97688,-3.93935
26703,3.99946,196.00698,4.32126,214.54776,0.02014,266.03325,193.97663,-3.93206
26704,3.99926,196.69917,4.26102,226.20688,0.01884,266.03325,191.97638,-3.92688
26705,3.99924,202.61124,3.99812,228.95446,0.01746,266.03325,189.97613,-3.90743
26706,3.99936,208.85574,3.79474,206.54742,0.01837,266.03325,187.97588,-3.88912
26707,3.99924,198.85895,4.22365,201.6534,0.02095,266.03325,185.97563,-3.88662
26708,3.99899,189.96688,4.6196,214.5814,0.02153,266.03325,183.97537,-3.87287
26709,3.99915,190.80272,4.55677,221.67038,0.02056,266.03325,181.97513,-3.8585
26710,3.999,211.47195,3.73751,188.04232,0.01988,266.03325,179.97488,-3.84097
26711,3.99904,212.53177,3.68835,192.12446,0.0192,266.03325,177.97463,-3.82128
26712,3.99905,210.80597,3.74446,195.63015,0.01914,266.03325,175.97437,-3.80857
26713,3.9992,209.2167,3.83113,185.38494,0.02067,266.03325,173.97413,-3.7942
26714,3.99888,201.66876,4.11015,197.3092,0.02083,266.03325,171.97388,-3.77799
26715,3.99922,192.85431,4.49268,207.70128,0.02163,266.03325,169.97363,-3.76523
26716,3.99902,193.52619,4.45151,210.2914,0.02117,266.03325,167.97338,-3.75357
26717,3.99908,204.27237,3.99248,199.98984,0.01996,266.03325,165.97313,-3.72804
26718,3.99925,208.91838,3.823,193.07212,0.0198,266.03325,163.97288,-3.70656
26719,3.99939,194.67289,4.36927,220.50139,0.01982,266.03325,161.97262,-3.69891
26720,3.99934,201.00178,4.07977,222.06746,0.01837,266.03325,159.97238,-3.66529
26721,3.99929,195.7625,4.28744,233.87332,0.01833,266.03325,157.97213,-3.66227
26722,3.99934,207.2349,3.85211,209.09802,0.01842,266.03325,155.97188,-3.64446
26723,3.99932,196.7608,4.27101,220.6572,0.01936,266.03325,153.97162,-3.64226
26724,3.99927,194.12487,4.38054,226.60613,0.01933,266.03325,151.97138,-3.63644
26725,3.9993,195.38125,4.32596,224.53022,0.01927,266.03325,149.97113,-3.62496
26726,3.99918,190.72102,4.55235,224.94053,0.02024,266.03325,147.97088,-3.61651
26727,3.99944,200.44263,4.11087,218.87972,0.01878,266.03325,145.97063,-3.59929
26728,3.99914,194.38995,4.41027,209.98586,0.021,266.03325,143.97038,-3.59272
26729,3.99904,202.89074,4.05217,199.36726,0.02033,266.03325,141.97013,-3.56894
26730,3.99904,198.92379,4.21972,201.92166,0.0209,266.03325,139.96988,-3.5472
26731,3.99903,203.1473,4.06422,190.95474,0.02128,266.03325,137.96963,-3.52877
26732,3.99913,213.22998,3.67629,186.45868,0.01972,266.03325,135.96938,-3.49986
26733,3.99909,195.05544,4.40476,200.79628,0.02194,266.03325,133.96913,-3.50229
26734,3.99917,197.27977,4.27852,208.0692,0.02056,266.03325,131.96887,-3.49311
26735,3.99922,200.01176,4.12028,223.01083,0.01848,266.03325,129.96863,-3.47873
26736,3.99887,198.7083,4.16999,226.28283,0.01843,266.03325,127.96838,-3.46546
26737,3.9991,202.32734,4.03027,218.79832,0.01842,266.03325,125.96813,-3.44751
26738,3.99931,202.10168,4.04047,218.58152,0.01848,266.03325,123.96787,-3.43135
26739,3.99906,202.61773,4.10351,185.48479,0.02212,266.03325,121.96763,-3.40832
26740,3.99896,218.33142,3.51406,178.81939,0.01965,266.03325,119.96738,-3.37608
26741,3.99907,203.99028,4.00392,200.11187,0.02001,266.03325,117.96713,-3.36698
26742,3.9988,202.16393,4.08741,197.73201,0.02067,266.03325,115.96688,-3.35212
26743,3.99913,208.21019,3.87138,185.16582,0.02091,266.03325,113.96663,-3.33214
26744,3.99903,200.01164,4.16788,203.00762,0.02053,266.03325,111.96638,-3.33239
26745,3.9992,185.8608,4.80633,226.42104,0.02123,266.03325,109.96612,-3.31823
26746,3.99917,193.42946,4.4863,200.40717,0.02239,266.03325,107.96588,-3.31307
26747,3.99908,192.41276,4.50678,210.3686,0.02142,266.03325,105.96563,-3.31177
26748,3.99921,197.79882,4.25294,208.71385,0.02038,266.03325,103.96538,-3.2873
26749,3.99928,210.50095,3.74257,201.73346,0.01855,266.03325,101.96512,-3.25231
26750,3.99935,227.10318,3.21314,189.41401,0.01696,266.03325,99.96488,-3.2268
26751,3.99927,195.54395,4.33285,218.48584,0.01983,266.03325,97.96463,-3.25215
26752,3.99899,203.31029,4.05642,191.21998,0.02121,266.03325,95.96438,-3.24022
26753,3.9992,207.63779,3.90921,180.02475,0.02171,266.03325,93.96413,-3.21964
26754,3.99923,215.08912,3.61355,184.64565,0.01957,266.03325,91.96388,-3.18498
26755,3.99926,203.23906,4.00325,213.76735,0.01873,266.03325,89.96363,-3.17536
26756,3.99923,204.86477,3.93504,214.44855,0.01835,266.03325,87.96337,-3.15917
26757,3.9991,193.94963,4.45502,202.09148,0.02204,266.03325,85.96313,-3.14975
26758,3.99928,198.20295,4.20613,220.35412,0.01909,266.03325,83.96288,-3.1224
26759,3.99908,203.33835,3.99499,215.56868,0.01853,266.03325,81.96263,-3.10447
26760,3.99898,199.02929,4.16836,220.60101,0.0189,266.03325,79.96237,-3.08643
26761,3.99933,198.41238,4.18155,227.27819,0.0184,266.03325,77.96213,-3.06923
26762,3.99921,197.80681,4.20078,230.89348,0.01819,266.03325,75.96188,-3.05959
26763,3.999,201.97721,4.06578,209.5381,0.0194,266.03325,73.96163,-3.0418
26764,3.99909,199.76829,4.18482,200.79229,0.02084,266.03325,71.96137,-3.02982
26765,3.99908,203.35262,4.01443,206.71303,0.01942,266.03325,69.96113,-3.02132
26766,3.9993,204.37509,4.02106,187.90728,0.0214,266.03325,67.96088,-3.01011
26767,3.99893,199.36303,4.17649,210.8499,0.01981,266.03325,65.96063,-3.00662
26768,3.9992,200.8533,4.08744,221.37783,0.01846,266.03325,63.96038,-2.98278
26769,3.99943,200.48824,4.12627,211.34006,0.01952,266.03325,61.96013,-2.96439
26770,3.99932,201.57299,4.06344,218.31369,0.01861,266.03325,59.95988,-2.94407
26771,3.99931,208.97946,3.82283,192.20679,0.01989,266.03325,57.95962,-2.92459
26772,3.99913,196.37988,4.32074,207.96922,0.02078,266.03325,55.95938,-2.92543
26773,3.99892,199.18938,4.22145,197.00958,0.02143,266.03325,53.95913,-2.90242
26774,3.99893,198.61061,4.23259,202.36988,0.02092,266.03325,51.95888,-2.88643
26775,3.99912,202.79138,4.0766,192.01133,0.02123,266.03325,49.95862,-2.86855
26776,3.99892,205.09875,3.98069,191.32249,0.02081,266.03325,47.95838,-2.85488
26777,3.99923,200.31936,4.15353,203.36293,0.02042,266.03325,45.95813,-2.84176
26778,3.99918,215.08896,3.60891,186.57918,0.01934,266.03325,43.95788,-2.8075
26779,3.99922,199.15322,4.22313,197.12006,0.02142,266.03325,41.95763,-2.803
26780,3.99888,197.17188,4.28895,205.93667,0.02083,266.03325,39.95738,-2.78648
26781,3.99891,200.74873,4.1391,201.51533,0.02054,266.03325,37.95713,-2.7665
26782,3.99879,203.26724,4.00814,210.81353,0.01901,266.03325,35.95687,-2.75081
26783,3.99881,204.50245,3.94697,215.53636,0.01831,266.03325,33.95663,-2.73018
26784,3.9993,200.72536,4.10647,215.32356,0.01907,266.03325,31.95638,-2.7053
26785,3.99902,194.54107,4.40143,210.47388,0.02091,266.03325,29.95613,-2.69772
26786,3.99901,199.33107,4.22966,192.14845,0.02201,266.03325,27.95587,-2.68746
26787,3.99915,201.62561,4.11855,195.08137,0.02111,266.03325,25.95563,-2.67003
26788,3.99887,198.3834,4.23902,203.77418,0.0208,266.03325,23.95538,-2.65765
26789,3.99921,199.81658,4.1882,198.84914,0.02106,266.03325,21.95513,-2.64658
26790,3.99908,196.40267,4.27959,223.92775,0.01911,266.03325,19.95487,-2.63073
26791,3.99885,200.93238,4.13914,198.48718,0.02085,266.03325,17.95463,-2.61245
26792,3.999,198.58861,4.24797,197.36407,0.02152,266.03325,15.95438,-2.60263
26793,3.99908,197.09279,4.2888,207.43386,0.02068,266.03325,13.95413,-2.5878
26794,3.99911,201.57272,4.1207,195.12478,0.02112,266.03325,11.95388,-2.57392
26795,3.99904,209.62906,3.78751,196.32791,0.01929,266.03325,9.95363,-2.54117
26796,3.99928,200.29825,4.1222,216.542,0.01904,266.03325,7.95338,-2.52329
26797,3.9993,200.88647,4.09862,215.71227,0.019,266.03325,5.95312,-2.51058
26798,3.99916,196.80597,4.28769,212.9477,0.02013,266.03325,3.95288,-2.49936
26799,3.99896,200.74894,4.14817,198.19958,0.02093,266.03325,1.95263,-2.48048
26800,3.99915,198.8044,4.19016,215.58961,0.01944,266.03325,0,-2.46922
26801,3.99932,207.19038,3.88443,195.78194,0.01984,268.0335,397.9545,-5.43619
26802,3.99915,209.44789,3.79225,197.32508,0.01922,268.0335,395.95425,-5.43359
26803,3.99905,202.05598,4.03934,219.87128,0.01837,268.0335,393.954,-5.41698
26804,3.99909,201.91457,4.0307,227.02757,0.01775,268.0335,391.95375,-5.40912
26805,3.99914,201.73852,4.05833,217.33736,0.01867,268.0335,389.9535,-5.39321
26806,3.99923,216.73764,3.52249,200.1988,0.01759,268.0335,387.95325,-5.36578
26807,3.9991,201.5139,4.06255,219.77358,0.01849,268.0335,385.953,-5.37009
26808,3.99913,194.48453,4.37467,221.8218,0.01972,268.0335,383.95275,-5.37027
26809,3.99908,192.9624,4.4984,203.96811,0.02205,268.0335,381.9525,-5.34844
26810,3.99917,196.01677,4.36591,198.36245,0.02201,268.0335,379.99988,-5.32233
26811,3.99902,200.52748,4.12852,209.50736,0.01971,268.0335,377.99963,-5.30555
26812,3.99919,198.40032,4.22615,208.45832,0.02027,268.0335,375.99938,-5.30243
26813,3.99891,199.68201,4.20692,194.34511,0.02165,268.0335,373.99913,-5.29434
26814,3.99945,202.69655,3.99195,230.48119,0.01732,268.0335,371.99888,-5.27358
26815,3.99921,198.96659,4.1687,221.81593,0.01879,268.0335,369.99863,-5.27144
26816,3.99891,195.68291,4.34424,211.34367,0.02056,268.0335,367.99838,-5.2755
26817,3.99909,206.10449,3.93895,191.51998,0.02057,268.0335,365.99813,-5.25752
26818,3.99912,200.13947,4.15063,207.51302,0.02,268.0335,363.99788,-5.25349
26819,3.99926,203.79783,3.97747,214.98725,0.0185,268.0335,361.99762,-5.24042
26820,3.99931,204.09453,3.95238,221.2617,0.01786,268.0335,359.99738,-5.2209
26821,3.99911,204.0656,3.94167,227.27984,0.01734,268.0335,357.99713,-5.20175
26822,3.99897,192.71561,4.5318,197.44034,0.02295,268.0335,355.99688,-5.18957
26823,3.99902,205.32944,3.94896,199.93346,0.01975,268.0335,353.99663,-5.16474
26824,3.99915,201.85915,4.10941,194.70783,0.02111,268.0335,351.99638,-5.15698
26825,3.99888,218.09169,3.51108,183.52022,0.01913,268.0335,349.99613,-5.13489
26826,3.9992,212.67844,3.70795,182.02035,0.02037,268.0335,347.99588,-5.12591
26827,3.99906,167.76267,6.29741,179.22476,0.03514,268.0335,345.99563,-5.11884
26828,3.9992,204.66683,3.94603,213.03993,0.01852,268.0335,343.99538,-5.11334
26829,3.99943,215.48065,3.55882,203.89174,0.01745,268.0335,341.99513,-5.08624
26830,3.99935,204.71441,3.94563,212.4109,0.01858,268.0335,339.99487,-5.08603
26831,3.99927,207.77741,3.82962,209.68543,0.01826,268.0335,337.99463,-5.06899
26832,3.99917,195.43617,4.41237,192.65296,0.0229,268.0335,335.99438,-5.05362
26833,3.99916,188.44689,4.71755,209.10568,0.02256,268.0335,333.99413,-5.05165
26834,3.99893,200.89068,4.14049,198.69929,0.02084,268.0335,331.99387,-5.01422
26835,3.99939,187.38999,4.75156,216.62058,0.02193,268.0335,329.99363,-5.00402
26836,3.99942,205.17663,3.92507,213.3049,0.0184,268.0335,327.99338,-4.97332
26837,3.99925,208.75574,3.7983,206.62188,0.01838,268.0335,325.99313,-4.9514
26838,3.99903,210.5156,3.74952,198.20415,0.01892,268.0335,323.99288,-4.92565
26839,3.99878,218.79376,3.47044,191.2636,0.01814,268.0335,321.99263,-4.90012
26840,3.99881,203.73641,3.98955,210.42516,0.01896,268.0335,319.99238,-4.88929
26841,3.99901,191.72013,4.5498,207.68099,0.02191,268.0335,317.99213,-4.88056
26842,3.99918,208.50229,3.86566,183.07321,0.02112,268.0335,315.99188,-4.86544
26843,3.99913,194.86342,4.41406,200.83193,0.02198,268.0335,313.99163,-4.8539
26844,3.99933,194.54009,4.41996,204.18102,0.02165,268.0335,311.99138,-4.83357
26845,3.99917,209.55628,3.79475,194.50753,0.01951,268.0335,309.99112,-4.80509
26846,3.99937,204.73716,3.93032,219.3135,0.01792,268.0335,307.99088,-4.78384
26847,3.99935,203.00951,4.00207,218.80105,0.01829,268.0335,305.99063,-4.76545
26848,3.99906,202.41068,4.06277,203.2291,0.01999,268.0335,303.99038,-4.75805
26849,3.99883,201.44456,4.08588,210.60446,0.0194,268.0335,301.99013,-4.76161
26850,3.99913,211.25329,3.72609,196.37324,0.01897,268.0335,299.98988,-4.7404
26851,3.99903,205.50017,3.92415,207.55171,0.01891,268.0335,297.98963,-4.73423
26852,3.99903,221.80609,3.34454,206.9152,0.01616,268.0335,295.98938,-4.70488
26853,3.99888,200.50244,4.19677,185.65673,0.0226,268.0335,293.98913,-4.70565
26854,3.99889,195.97212,4.34222,207.04989,0.02097,268.0335,291.98888,-4.69336
26855,3.99886,203.85447,4.01525,197.81841,0.0203,268.0335,289.98863,-4.68448
26856,3.99896,193.28153,4.50809,195.95151,0.02301,268.0335,287.98837,-4.67241
26857,3.99956,129.2641,11.0889,228.88268,0.04845,268.0335,285.98813,-4.66097
26858,3.99916,201.96006,4.04573,218.83375,0.01849,268.0335,283.98788,-4.65292
26859,3.99929,209.51024,3.76178,210.43838,0.01788,268.0335,281.98763,-4.63761
26860,3.99936,199.82351,4.13197,221.47582,0.01866,268.0335,279.98737,-4.6408
26861,3.99914,197.33355,4.24093,222.23266,0.01908,268.0335,277.98713,-4.63342
26862,3.99913,199.11063,4.15196,226.57573,0.01832,268.0335,275.98688,-4.61687
26863,3.99922,199.54168,4.14178,222.55221,0.01861,268.0335,273.98663,-4.59442
26864,3.99908,196.45462,4.27971,222.83977,0.01921,268.0335,271.98638,-4.5727
26865,3.99919,206.19934,3.95722,183.65364,0.02155,268.0335,269.98613,-4.539
26866,3.99885,214.32529,3.63156,188.4238,0.01927,268.0335,267.98588,-4.50921
26867,3.99898,195.44478,4.4038,195.04681,0.02258,268.0335,265.98563,-4.50043
26868,3.99911,210.92993,3.75878,187.77187,0.02002,268.0335,263.98538,-4.46537
26869,3.99869,204.22854,3.96954,210.23189,0.01888,268.0335,261.98513,-4.46188
26870,3.99905,203.63968,4.04308,190.99468,0.02117,268.0335,259.98488,-4.44225
26871,3.99888,202.51906,4.06872,199.04319,0.02044,268.0335,257.98462,-4.42824
26872,3.9993,204.08349,3.98899,204.71296,0.01949,268.0335,255.98438,-4.40986
26873,3.99911,203.8777,4.02194,195.0227,0.02062,268.0335,253.98413,-4.39224
26874,3.99896,207.71571,3.88048,189.0076,0.02053,268.0335,251.98388,-4.37996
26875,3.99886,198.80326,4.26042,190.02131,0.02242,268.0335,249.98363,-4.36847
26876,3.99907,211.28923,3.75266,184.82853,0.0203,268.0335,247.98338,-4.3401
26877,3.99917,199.18461,4.22421,196.24412,0.02153,268.0335,245.98313,-4.33563
26878,3.99894,194.12334,4.42579,208.99895,0.02118,268.0335,243.98288,-4.32696
26879,3.99936,200.18514,4.10125,228.64059,0.01794,268.0335,241.98263,-4.30476
26880,3.99896,203.14902,4.00806,213.12899,0.01881,268.0335,239.98238,-4.28986
26881,3.99909,193.75738,4.43078,213.69306,0.02073,268.0335,237.98213,-4.28147
26882,3.99925,199.6737,4.11145,234.58877,0.01753,268.0335,235.98187,-4.26193
26883,3.99934,198.42985,4.18694,224.42304,0.01866,268.0335,233.98163,-4.25195
26884,3.99907,199.8389,4.13943,217.67477,0.01902,268.0335,231.98138,-4.23736
26885,3.99902,203.92223,3.97403,214.08273,0.01856,268.0335,229.98113,-4.22423
26886,3.9992,198.43045,4.21958,210.48703,0.02005,268.0335,227.98087,-4.21567
26887,3.99932,201.92664,4.05471,215.45394,0.01882,268.0335,225.98063,-4.19818
26888,3.99929,199.42371,4.14384,224.02724,0.0185,268.0335,223.98038,-4.19101
26889,3.99934,209.87018,3.74317,213.05435,0.01757,268.0335,221.98013,-4.17429
26890,3.99942,195.617,4.3077,227.7532,0.01891,268.0335,219.97988,-4.16855
26891,3.99935,214.38986,3.59607,204.28997,0.0176,268.0335,217.97963,-4.12616
26892,3.99912,195.06022,4.38917,205.98335,0.02131,268.0335,215.97938,-4.13454
26893,3.99911,193.03718,4.44791,220.55356,0.02017,268.0335,213.97913,-4.12698
26894,3.99929,207.4229,3.84206,210.34472,0.01827,268.0335,211.97888,-4.10918
26895,3.99919,196.47018,4.25679,232.95983,0.01827,268.0335,209.97863,-4.10627
26896,3.99914,197.10818,4.23752,228.35514,0.01856,268.0335,207.97838,-4.08498
26897,3.99921,198.60127,4.16084,233.20719,0.01784,268.0335,205.97812,-4.06302
26898,3.99939,220.02658,3.40806,203.08517,0.01678,268.0335,203.97788,-4.02002
26899,3.9993,198.35981,4.1924,223.34016,0.01877,268.0335,201.97763,-4.01609
26900,3.99924,196.96703,4.25809,222.0968,0.01917,268.0335,199.97738,-4.00012
26901,3.99919,199.36849,4.14968,222.39716,0.01866,268.0335,197.97713,-3.98018
26902,3.99934,196.99924,4.26768,217.48315,0.01962,268.0335,195.97688,-3.96155
26903,3.99915,196.91823,4.25382,224.89834,0.01891,268.0335,193.97663,-3.95606
26904,3.99915,204.92624,3.94835,207.20671,0.01906,268.0335,191.97638,-3.94146
26905,3.99914,197.59256,4.22725,223.08641,0.01895,268.0335,189.97613,-3.9367
26906,3.99931,201.52566,4.05631,222.60213,0.01822,268.0335,187.97588,-3.92124
26907,3.99933,198.29395,4.21119,216.46878,0.01945,268.0335,185.97563,-3.91018
26908,3.99913,190.56619,4.58384,216.25656,0.0212,268.0335,183.97537,-3.89591
26909,3.99919,191.13003,4.58084,207.51946,0.02207,268.0335,181.97513,-3.88076
26910,3.9992,212.18541,3.71967,184.59802,0.02015,268.0335,179.97488,-3.86095
26911,3.99911,228.63453,3.20293,171.51367,0.01867,268.0335,177.97463,-3.82745
26912,3.99938,212.14653,3.72985,181.33324,0.02057,268.0335,175.97437,-3.82564
26913,3.99902,220.46396,3.46213,170.74669,0.02028,268.0335,173.97413,-3.79461
26914,3.99912,199.84548,4.17418,203.46533,0.02052,268.0335,171.97388,-3.79726
26915,3.99927,197.09349,4.30609,201.33379,0.02139,268.0335,169.97363,-3.78092
26916,3.99911,195.59074,4.36226,206.47956,0.02113,268.0335,167.97338,-3.76744
26917,3.99902,197.60133,4.27038,205.51016,0.02078,268.0335,165.97313,-3.7508
26918,3.99933,202.83619,4.0706,193.5401,0.02103,268.0335,163.97288,-3.7347
26919,3.99917,198.42044,4.19126,222.56188,0.01883,268.0335,161.97262,-3.72075
26920,3.99924,202.25369,4.07467,201.2849,0.02024,268.0335,159.97238,-3.70084
26921,3.99932,199.86072,4.12234,225.1864,0.01831,268.0335,157.97213,-3.68481
26922,3.99914,199.86347,4.14062,216.71833,0.01911,268.0335,155.97188,-3.68338
26923,3.99902,199.46036,4.13745,226.12783,0.0183,268.0335,153.97162,-3.66609
26924,3.9993,198.43811,4.1721,231.24372,0.01804,268.0335,151.97138,-3.65321
26925,3.99883,198.98791,4.14452,232.65891,0.01781,268.0335,149.97113,-3.64249
26926,3.99928,186.3619,4.80882,216.37506,0.02222,268.0335,147.97088,-3.63315
26927,3.99936,211.89399,3.66134,217.09385,0.01687,268.0335,145.97063,-3.60601
26928,3.99919,199.83706,4.15843,209.77339,0.01982,268.0335,143.97038,-3.59955
26929,3.9987,202.77933,4.03493,208.04395,0.01939,268.0335,141.97013,-3.59085
26930,3.99911,208.04109,3.88135,184.00376,0.02109,268.0335,139.96988,-3.56719
26931,3.99887,203.20251,4.05991,191.56508,0.02119,268.0335,137.96963,-3.55097
26932,3.9991,202.37708,4.07751,198.12643,0.02058,268.0335,135.96938,-3.53624
26933,3.99887,196.70522,4.31473,204.50746,0.0211,268.0335,133.96913,-3.52476
26934,3.99907,208.4536,3.84288,192.3044,0.01998,268.0335,131.96887,-3.50177
26935,3.99924,201.50783,4.05537,223.38137,0.01815,268.0335,129.96863,-3.49699
26936,3.99905,198.82972,4.17886,219.90985,0.019,268.0335,127.96838,-3.48489
26937,3.99908,208.73152,3.79145,210.28017,0.01803,268.0335,125.96813,-3.4589
26938,3.99918,203.09913,3.981,227.35938,0.01751,268.0335,123.96787,-3.44846
26939,3.99889,198.69561,4.23292,200.84754,0.02108,268.0335,121.96763,-3.43321
26940,3.99903,200.33878,4.15274,203.248,0.02043,268.0335,119.96738,-3.41044
26941,3.99884,198.86234,4.21683,203.90573,0.02068,268.0335,117.96713,-3.39132
26942,3.99903,203.46053,4.02706,199.73971,0.02016,268.0335,115.96688,-3.36923
26943,3.99919,201.8378,4.12854,188.51618,0.0219,268.0335,113.96663,-3.35464
26944,3.99894,200.2045,4.12684,216.12586,0.01909,268.0335,111.96638,-3.35043
26945,3.99907,189.54794,4.63042,218.43465,0.0212,268.0335,109.96612,-3.33487
26946,3.9989,201.37175,4.11663,199.6996,0.02061,268.0335,107.96588,-3.33284
26947,3.99905,211.22419,3.77381,177.94714,0.02121,268.0335,105.96563,-3.31639
26948,3.99932,195.3023,4.35858,212.94048,0.02047,268.0335,103.96538,-3.30623
26949,3.99929,200.90942,4.09475,216.98156,0.01887,268.0335,101.96512,-3.2824
26950,3.99957,201.74831,4.0538,219.47193,0.01847,268.0335,99.96488,-3.27503
26951,3.99929,214.8215,3.6066,191.80773,0.0188,268.0335,97.96463,-3.25291
26952,3.99892,196.29951,4.367,193.61926,0.02255,268.0335,95.96438,-3.26377
26953,3.99921,198.39061,4.21868,211.56715,0.01994,268.0335,93.96413,-3.24435
26954,3.99933,203.26594,3.98355,222.64525,0.01789,268.0335,91.96388,-3.22466
26955,3.99926,202.93334,3.99386,224.31714,0.0178,268.0335,89.96363,-3.20663
26956,3.99928,199.28723,4.16864,215.66588,0.01933,268.0335,87.96337,-3.18502
26957,3.99913,195.69371,4.34484,211.0287,0.02059,268.0335,85.96313,-3.17032
26958,3.99904,195.89899,4.31012,220.86214,0.01951,268.0335,83.96288,-3.14991
26959,3.99916,193.96488,4.44895,203.8567,0.02182,268.0335,81.96263,-3.13603
26960,3.99925,206.05132,3.90337,207.04525,0.01885,268.0335,79.96237,-3.09628
26961,3.99937,199.32608,4.16,218.70195,0.01902,268.0335,77.96213,-3.083
26962,3.99906,195.70283,4.34262,211.66782,0.02052,268.0335,75.96188,-3.08046
26963,3.999,202.02575,4.08544,200.80387,0.02035,268.0335,73.96163,-3.05999
26964,3.99893,208.88619,3.8261,192.1855,0.01991,268.0335,71.96137,-3.04099
26965,3.99899,203.54761,4.0079,205.98642,0.01946,268.0335,69.96113,-3.04259
26966,3.99917,198.36036,4.23669,205.15304,0.02065,268.0335,67.96088,-3.03332
26967,3.99933,194.54108,4.38049,218.5146,0.02005,268.0335,65.96063,-3.02542
26968,3.9992,206.07853,3.88395,215.62647,0.01801,268.0335,63.96038,-2.99888
26969,3.99931,211.75685,3.67731,211.06384,0.01742,268.0335,61.96013,-2.97332
26970,3.99942,200.39932,4.10806,221.00086,0.01859,268.0335,59.95988,-2.96646
26971,3.99929,196.01027,4.3207,214.6189,0.02013,268.0335,57.95962,-2.96669
26972,3.9994,197.2475,4.28332,206.94911,0.0207,268.0335,55.95938,-2.96344
26973,3.99921,200.21012,4.17429,197.5306,0.02113,268.0335,53.95913,-2.92946
26974,3.999,208.99061,3.81146,196.57355,0.01939,268.0335,51.95888,-2.90054
26975,3.99936,202.22031,4.09587,194.0228,0.02111,268.0335,49.95862,-2.88819
26976,3.99886,202.66722,4.08192,191.91823,0.02127,268.0335,47.95838,-2.87374
26977,3.99889,204.95295,3.98638,191.44527,0.02082,268.0335,45.95813,-2.8601
26978,3.99878,205.23341,3.97838,190.07138,0.02093,268.0335,43.95788,-2.84635
26979,3.99896,202.96049,4.04485,201.01881,0.02012,268.0335,41.95763,-2.83
26980,3.9989,200.037,4.14546,211.32405,0.01962,268.0335,39.95738,-2.8135
26981,3.99916,197.91691,4.26321,202.89745,0.02101,268.0335,37.95713,-2.78994
26982,3.99904,209.38001,3.78389,202.11855,0.01872,268.0335,35.95687,-2.75852
26983,3.99922,220.49168,3.40731,195.14837,0.01746,268.0335,33.95663,-2.73538
26984,3.99916,201.03407,4.1159,205.75438,0.02,268.0335,31.95638,-2.73433
26985,3.99899,200.65388,4.14517,200.84754,0.02064,268.0335,29.95613,-2.71996
26986,3.99905,197.97186,4.26318,201.95896,0.02111,268.0335,27.95587,-2.709
26987,3.99886,203.71326,4.02779,195.32338,0.02062,268.0335,25.95563,-2.69343
26988,3.99918,197.82312,4.26815,202.68955,0.02106,268.0335,23.95538,-2.67721
26989,3.99893,204.38674,3.99444,197.28562,0.02025,268.0335,21.95513,-2.66592
26990,3.99915,193.74696,4.45038,206.97533,0.0215,268.0335,19.95487,-2.65237
26991,3.999,198.75748,4.21322,207.1201,0.02034,268.0335,17.95463,-2.63734
26992,3.99933,212.01192,3.725,185.1028,0.02012,268.0335,15.95438,-2.60933
26993,3.99908,209.52784,3.80336,191.38597,0.01987,268.0335,13.95413,-2.61
26994,3.99889,207.35056,3.90323,186.00009,0.02099,268.0335,11.95388,-2.59745
26995,3.99927,199.43669,4.19611,202.18417,0.02075,268.0335,9.95363,-2.57569
26996,3.99933,201.69044,4.05608,219.42334,0.01849,268.0335,7.95338,-2.54157
26997,3.99922,208.49753,3.78218,219.72611,0.01721,268.0335,5.95312,-2.52073
26998,3.999,218.64074,3.51766,173.17964,0.02031,268.0335,3.95288,-2.50023
26999,3.99898,203.58677,4.03734,193.82608,0.02083,268.0335,1.95263,-2.50281
27000,3.99899,205.66953,3.98305,182.28376,0.02185,268.0335,0,-2.48717
27001,3.99925,211.79015,3.713,193.41015,0.0192,270.03375,397.9545,-5.45618
27002,3.99931,201.25771,4.10195,207.52124,0.01977,270.03375,395.95425,-5.45604
27003,3.9992,203.67527,3.9705,220.70521,0.01799,270.03375,393.954,-5.42987
27004,3.99933,196.95488,4.26994,217.38404,0.01964,270.03375,391.95375,-5.42717
27005,3.99931,200.11342,4.12788,217.60658,0.01897,270.03375,389.9535,-5.41336
27006,3.99942,201.55623,4.05887,220.82432,0.01838,270.03375,387.95325,-5.39793
27007,3.99923,203.53771,3.97209,222.73987,0.01783,270.03375,385.953,-5.38152
27008,3.99908,202.06455,4.05999,210.45534,0.01929,270.03375,383.95275,-5.36545
27009,3.99918,199.35683,4.21797,195.70739,0.02155,270.03375,381.9525,-5.35735
27010,3.99921,196.70771,4.34446,194.67408,0.02232,270.03375,379.99988,-5.34485
27011,3.99909,195.25053,4.38705,203.54558,0.02155,270.03375,377.99963,-5.32346
27012,3.99908,198.21628,4.24002,206.32337,0.02055,270.03375,375.99938,-5.31844
27013,3.99903,222.13876,3.39104,177.29667,0.01913,270.03375,373.99913,-5.28874
27014,3.99926,202.84903,3.99224,226.91457,0.01759,270.03375,371.99888,-5.29758
27015,3.99903,204.27212,3.96125,213.36336,0.01857,270.03375,369.99863,-5.28993
27016,3.99885,200.91192,4.1499,194.98244,0.02128,270.03375,367.99838,-5.2927
27017,3.99897,201.83381,4.08662,203.5462,0.02008,270.03375,365.99813,-5.27924
27018,3.99921,201.99798,4.09377,198.21345,0.02065,270.03375,363.99788,-5.27293
27019,3.99924,201.91816,4.05341,216.16356,0.01875,270.03375,361.99762,-5.26506
27020,3.99943,213.75635,3.61294,207.20367,0.01744,270.03375,359.99738,-5.23147
27021,3.99928,202.10881,4.02176,227.55015,0.01767,270.03375,357.99713,-5.22807
27022,3.99924,206.75978,3.86763,210.53054,0.01837,270.03375,355.99688,-5.20643
27023,3.99917,197.89463,4.26336,203.21683,0.02098,270.03375,353.99663,-5.19422
27024,3.9991,203.00111,4.0506,198.20363,0.02044,270.03375,351.99638,-5.18424
27025,3.99893,212.11076,3.72871,182.08349,0.02048,270.03375,349.99613,-5.16607
27026,3.99907,201.85031,4.10244,197.31941,0.02079,270.03375,347.99588,-5.16217
27027,3.99902,189.66841,4.77048,178.15096,0.02678,270.03375,345.99563,-5.14347
27028,3.99931,204.82831,3.93133,216.98002,0.01812,270.03375,343.99538,-5.139
27029,3.99953,211.5139,3.68927,209.57428,0.0176,270.03375,341.99513,-5.1145
27030,3.99947,202.00308,4.06151,211.1169,0.01924,270.03375,339.99487,-5.11236
27031,3.99912,184.00947,5.0711,184.56309,0.02748,270.03375,337.99463,-5.10012
27032,3.99909,194.63772,4.41066,205.61623,0.02145,270.03375,335.99438,-5.07857
27033,3.99909,192.2487,4.55616,197.34475,0.02309,270.03375,333.99413,-5.0588
27034,3.99924,191.3558,4.59241,200.32813,0.02292,270.03375,331.99387,-5.03806
27035,3.99908,198.2633,4.21672,214.61784,0.01965,270.03375,329.99363,-5.01558
27036,3.99944,203.97273,3.96385,218.13722,0.01817,270.03375,327.99338,-4.99614
27037,3.9996,205.02319,3.94927,205.31291,0.01924,270.03375,325.99313,-4.972
27038,3.99904,210.18242,3.80826,179.97119,0.02116,270.03375,323.99288,-4.9489
27039,3.99926,196.09336,4.3129,216.1417,0.01995,270.03375,321.99263,-4.937
27040,3.99907,206.09412,3.89758,208.79843,0.01867,270.03375,319.99238,-4.91031
27041,3.99889,203.91123,3.99654,204.35552,0.01956,270.03375,317.99213,-4.89924
27042,3.99915,202.99096,4.0491,198.96185,0.02035,270.03375,315.99188,-4.88642
27043,3.99896,203.29737,4.04548,195.34043,0.02071,270.03375,313.99163,-4.87286
27044,3.99892,199.76827,4.20126,194.94047,0.02155,270.03375,311.99138,-4.85313
27045,3.99916,201.12384,4.1089,206.98908,0.01985,270.03375,309.99112,-4.84137
27046,3.99926,201.31567,4.07897,216.21986,0.01886,270.03375,307.99088,-4.82631
27047,3.99954,204.93164,3.92313,219.08718,0.01791,270.03375,305.99063,-4.78884
27048,3.99935,201.62353,4.07007,214.37955,0.01899,270.03375,303.99038,-4.77594
27049,3.99899,199.70113,4.17356,206.08639,0.02025,270.03375,301.99013,-4.78341
27050,3.99895,202.42072,4.04426,210.65733,0.0192,270.03375,299.98988,-4.76873
27051,3.99889,200.60359,4.13169,206.8271,0.01998,270.03375,297.98963,-4.75449
27052,3.99906,199.68019,4.19145,199.81007,0.02098,270.03375,295.98938,-4.74082
27053,3.99888,205.37686,3.98776,184.74885,0.02158,270.03375,293.98913,-4.72209
27054,3.99922,201.81716,4.07591,208.2755,0.01957,270.03375,291.98888,-4.70704
27055,3.99908,200.55313,4.13075,208.17226,0.01984,270.03375,289.98863,-4.70924
27056,3.99912,202.40469,4.09023,193.08976,0.02118,270.03375,287.98837,-4.69143
27057,3.99958,195.51979,4.30969,228.97149,0.01882,270.03375,285.98813,-4.68357
27058,3.99917,199.4686,4.11196,238.9554,0.01721,270.03375,283.98788,-4.68065
27059,3.9992,200.37266,4.11736,217.20822,0.01896,270.03375,281.98763,-4.67166
27060,3.9992,217.3242,3.49524,204.11019,0.01712,270.03375,279.98737,-4.64227
27061,3.99927,197.92624,4.19134,232.92842,0.01799,270.03375,277.98713,-4.65173
27062,3.99909,198.33409,4.19379,223.11647,0.0188,270.03375,275.98688,-4.63676
27063,3.99936,197.72934,4.207,229.66494,0.01832,270.03375,273.98663,-4.61275
27064,3.99922,195.82533,4.31629,219.82306,0.01964,270.03375,271.98638,-4.5891
27065,3.99916,192.70652,4.50774,205.14391,0.02197,270.03375,269.98613,-4.57096
27066,3.99897,200.12947,4.15012,207.8207,0.01997,270.03375,267.98588,-4.54072
27067,3.99908,201.51492,4.11596,197.72578,0.02082,270.03375,265.98563,-4.51346
27068,3.99932,200.1974,4.16319,201.80916,0.02063,270.03375,263.98538,-4.49994
27069,3.99906,211.98698,3.70192,194.97759,0.01899,270.03375,261.98513,-4.47385
27070,3.99911,202.3721,4.08712,194.69603,0.02099,270.03375,259.98488,-4.46169
27071,3.99902,200.85816,4.11165,210.51553,0.01953,270.03375,257.98462,-4.44961
27072,3.99913,197.84577,4.2518,208.29037,0.02041,270.03375,255.98438,-4.43283
27073,3.99917,197.82865,4.24018,213.14743,0.01989,270.03375,253.98413,-4.41531
27074,3.99893,201.9361,4.08378,202.91475,0.02013,270.03375,251.98388,-4.40575
27075,3.99896,201.82066,4.08437,204.65519,0.01996,270.03375,249.98363,-4.38891
27076,3.99908,200.63044,4.14153,202.63943,0.02044,270.03375,247.98338,-4.37217
27077,3.99914,198.42267,4.20142,218.06044,0.01927,270.03375,245.98313,-4.36075
27078,3.99915,195.80493,4.35899,204.06622,0.02136,270.03375,243.98288,-4.34866
27079,3.99921,199.35903,4.16712,214.92624,0.01939,270.03375,241.98263,-4.32458
27080,3.9992,192.21089,4.46342,230.77981,0.01934,270.03375,239.98238,-4.32016
27081,3.99906,194.52512,4.39448,213.31804,0.0206,270.03375,237.98213,-4.29834
27082,3.99929,199.91247,4.12147,224.51994,0.01836,270.03375,235.98187,-4.2801
27083,3.99934,200.21635,4.09398,231.60886,0.01768,270.03375,233.98163,-4.26519
27084,3.99887,200.92957,4.10301,212.78282,0.01928,270.03375,231.98138,-4.2547
27085,3.99912,202.6779,4.03635,209.46753,0.01927,270.03375,229.98113,-4.24128
27086,3.99918,202.29001,4.062,205.6646,0.01975,270.03375,227.98087,-4.22967
27087,3.99936,199.78076,4.14159,218.00215,0.019,270.03375,225.98063,-4.21569
27088,3.99927,206.75388,3.87388,207.74304,0.01865,270.03375,223.98038,-4.20271
27089,3.99953,172.872,5.5821,237.378,0.02352,270.03375,221.98013,-4.19822
27090,3.99922,199.81367,4.13063,222.21643,0.01859,270.03375,219.97988,-4.17401
27091,3.99912,189.19377,4.56555,252.81462,0.01806,270.03375,217.97963,-4.12895
27092,3.99897,229.6181,3.3102,126.8628,0.02609,270.03375,215.97938,-4.00565
27093,3.99908,216.95203,3.55513,181.57116,0.01958,270.03375,213.97913,-4.11648
27094,3.9992,201.00991,4.08238,220.60504,0.01851,270.03375,211.97888,-4.1305
27095,3.99925,197.6873,4.219,224.91767,0.01876,270.03375,209.97863,-4.12433
27096,3.99953,196.28105,4.2884,222.78709,0.01925,270.03375,207.97838,-4.10239
27097,3.99944,205.82282,3.89275,216.42606,0.01799,270.03375,205.97812,-4.07725
27098,3.99943,195.33918,4.32956,223.90127,0.01934,270.03375,203.97788,-4.06427
27099,3.99933,198.74176,4.16475,228.33039,0.01824,270.03375,201.97763,-4.03781
27100,3.99932,197.34128,4.22444,229.64459,0.0184,270.03375,199.97738,-4.01925
27101,3.99922,208.54988,3.80029,209.43278,0.01815,270.03375,197.97713,-3.98831
27102,3.99948,216.07831,3.54839,198.66437,0.01786,270.03375,195.97688,-3.96177
27103,3.99932,197.70799,4.22822,220.46925,0.01918,270.03375,193.97663,-3.97459
27104,3.99931,200.56178,4.08966,226.34795,0.01807,270.03375,191.97638,-3.96695
27105,3.99938,196.77814,4.25202,228.72213,0.01859,270.03375,189.97613,-3.95685
27106,3.99931,199.5008,4.11035,239.15881,0.01719,270.03375,187.97588,-3.94216
27107,3.99909,198.84634,4.19948,210.96996,0.01991,270.03375,185.97563,-3.92788
27108,3.99893,192.52901,4.48742,215.06933,0.02087,270.03375,183.97537,-3.91852
27109,3.99916,194.78848,4.37627,215.46281,0.02031,270.03375,181.97513,-3.89009
27110,3.99894,214.95262,3.62164,183.2071,0.01977,270.03375,179.97488,-3.86577
27111,3.99898,216.82145,3.57011,177.33121,0.02013,270.03375,177.97463,-3.83962
27112,3.99922,199.40038,4.21641,195.57955,0.02156,270.03375,175.97437,-3.84382
27113,3.99893,209.29807,3.82794,185.27702,0.02066,270.03375,173.97413,-3.80891
27114,3.99923,201.73779,4.13103,189.16031,0.02184,270.03375,171.97388,-3.81473
27115,3.99897,192.6791,4.51411,203.45659,0.02219,270.03375,169.97363,-3.79848
27116,3.99942,192.23549,4.54748,200.27539,0.02271,270.03375,167.97338,-3.7853
27117,3.99919,192.81143,4.49814,206.57732,0.02177,270.03375,165.97313,-3.76874
27118,3.99916,202.61298,4.06857,197.70608,0.02058,270.03375,163.97288,-3.75623
27119,3.99893,203.25076,4.05427,192.8575,0.02102,270.03375,161.97262,-3.73182
27120,3.9993,194.19716,4.43928,203.32941,0.02183,270.03375,159.97238,-3.72196
27121,3.99908,190.04351,4.59886,220.49655,0.02086,270.03375,157.97213,-3.71343
27122,3.99924,199.83613,4.13217,221.06828,0.01869,270.03375,155.97188,-3.70136
27123,3.99922,197.07735,4.2341,230.65269,0.01836,270.03375,153.97162,-3.68335
27124,3.99921,197.62059,4.2107,230.13715,0.0183,270.03375,151.97138,-3.67316
27125,3.99922,198.93113,4.16337,224.97742,0.01851,270.03375,149.97113,-3.656
27126,3.99918,187.89279,4.73595,212.74631,0.02226,270.03375,147.97088,-3.65278
27127,3.99928,200.71848,4.08367,225.98216,0.01807,270.03375,145.97063,-3.63368
27128,3.9991,193.43859,4.49156,198.60515,0.02262,270.03375,143.97038,-3.62223
27129,3.99901,215.4673,3.61467,178.67848,0.02023,270.03375,141.97013,-3.59675
27130,3.99918,205.73664,3.96315,188.23474,0.02105,270.03375,139.96988,-3.58383
27131,3.99909,209.86293,3.82686,177.85909,0.02152,270.03375,137.96963,-3.5631
27132,3.99901,196.34529,4.33131,204.70458,0.02116,270.03375,135.96938,-3.55467
27133,3.99894,195.13686,4.37938,208.04058,0.02105,270.03375,133.96913,-3.54257
27134,3.99921,191.05591,4.58779,206.52712,0.02221,270.03375,131.96887,-3.53376
27135,3.99927,201.60591,4.0508,223.60389,0.01812,270.03375,129.96863,-3.51318
27136,3.99927,199.01175,4.16503,222.60414,0.01871,270.03375,127.96838,-3.50076
27137,3.99932,197.53071,4.22312,226.29482,0.01866,270.03375,125.96813,-3.48378
27138,3.99923,200.67494,4.08626,225.59618,0.01811,270.03375,123.96787,-3.4638
27139,3.99939,200.6788,4.10924,215.03798,0.01911,270.03375,121.96763,-3.44649
27140,3.99886,198.26354,4.26842,195.48204,0.02184,270.03375,119.96738,-3.42718
27141,3.99906,199.37093,4.20611,199.55119,0.02108,270.03375,117.96713,-3.40574
27142,3.99899,213.62289,3.65026,191.35515,0.01908,270.03375,115.96688,-3.3782
27143,3.99916,203.57609,4.0338,195.37416,0.02065,270.03375,113.96663,-3.37685
27144,3.99919,202.5648,4.04396,208.30299,0.01941,270.03375,111.96638,-3.36279
27145,3.99882,220.3265,3.44552,179.33062,0.01921,270.03375,109.96612,-3.31632
27146,3.99895,198.40005,4.21688,211.98636,0.01989,270.03375,107.96588,-3.35151
27147,3.99877,198.84467,4.25455,191.2336,0.02225,270.03375,105.96563,-3.33992
27148,3.99931,197.56589,4.2376,219.21004,0.01933,270.03375,103.96538,-3.3176
27149,3.99914,206.4645,3.87839,210.90567,0.01839,270.03375,101.96512,-3.29055
27150,3.99921,223.90977,3.3026,193.28797,0.01709,270.03375,99.96488,-3.27121
27151,3.99921,205.87305,3.9073,208.47056,0.01874,270.03375,97.96463,-3.28213
27152,3.99917,209.0707,3.79757,201.36052,0.01886,270.03375,95.96438,-3.27171
27153,3.99929,200.92401,4.09219,217.85201,0.01878,270.03375,93.96413,-3.26973
27154,3.99951,211.56074,3.68141,212.79411,0.0173,270.03375,91.96388,-3.2425
27155,3.9993,212.44612,3.65751,208.34576,0.01756,270.03375,89.96363,-3.2213
27156,3.99924,201.61135,4.03999,228.86433,0.01765,270.03375,87.96337,-3.20777
27157,3.99927,206.83184,3.86986,208.17856,0.01859,270.03375,85.96313,-3.17785
27158,3.99921,193.58624,4.4192,221.35484,0.01996,270.03375,83.96288,-3.17254
27159,3.99918,197.53456,4.30476,194.84514,0.02209,270.03375,81.96263,-3.15213
27160,3.99906,202.36898,4.03067,217.76988,0.01851,270.03375,79.96237,-3.12119
27161,3.99919,206.58369,3.8638,215.72746,0.01791,270.03375,77.96213,-3.10031
27162,3.99907,196.28464,4.30791,214.49073,0.02008,270.03375,75.96188,-3.09958
27163,3.99892,197.75192,4.26324,205.53827,0.02074,270.03375,73.96163,-3.07606
27164,3.99874,203.592,4.00308,207.12221,0.01933,270.03375,71.96137,-3.06442
27165,3.99908,201.77027,4.07085,211.17628,0.01928,270.03375,69.96113,-3.05924
27166,3.9991,190.88961,4.58178,211.24025,0.02169,270.03375,67.96088,-3.05179
27167,3.99934,219.1809,3.48236,180.17576,0.01933,270.03375,65.96063,-3.0129
27168,3.99932,211.65526,3.69396,204.49454,0.01806,270.03375,63.96038,-3.01068
27169,3.99926,199.07042,4.17998,214.93699,0.01945,270.03375,61.96013,-3.00257
27170,3.99932,200.48744,4.1038,221.15911,0.01856,270.03375,59.95988,-2.98367
27171,3.99932,194.82407,4.39157,209.23966,0.02099,270.03375,57.95962,-2.98354
27172,3.99909,199.95583,4.15522,208.9042,0.01989,270.03375,55.95938,-2.96935
27173,3.99915,204.5136,3.97878,201.50995,0.01974,270.03375,53.95913,-2.94596
27174,3.99917,201.51249,4.09122,207.34122,0.01973,270.03375,51.95888,-2.92419
27175,3.99897,214.85583,3.62564,183.00058,0.01981,270.03375,49.95862,-2.89261
27176,3.99899,203.50806,4.05344,189.31724,0.02141,270.03375,47.95838,-2.89296
27177,3.99893,221.95745,3.41747,168.82098,0.02024,270.03375,45.95813,-2.86014
27178,3.99891,202.85126,4.06866,193.82466,0.02099,270.03375,43.95788,-2.86369
27179,3.9989,204.7767,3.99772,190.009,0.02104,270.03375,41.95763,-2.84683
27180,3.99907,201.10942,4.12844,199.65448,0.02068,270.03375,39.95738,-2.82852
27181,3.99912,197.33953,4.26727,211.27553,0.0202,270.03375,37.95713,-2.80674
27182,3.9988,201.99543,4.09754,196.69079,0.02083,270.03375,35.95687,-2.78247
27183,3.99914,202.31603,4.11926,184.70554,0.0223,270.03375,33.95663,-2.76462
27184,3.99907,219.54196,3.49058,171.78539,0.02032,270.03375,31.95638,-2.73422
27185,3.99907,211.69043,3.69947,201.10053,0.0184,270.03375,29.95613,-2.71117
27186,3.99904,196.71025,4.31553,204.21784,0.02113,270.03375,27.95587,-2.72635
27187,3.99884,203.33541,4.02989,200.60823,0.02009,270.03375,25.95563,-2.71049
27188,3.99896,201.87245,4.13056,187.26875,0.02206,270.03375,23.95538,-2.6927
27189,3.99905,202.10753,4.07326,204.21071,0.01995,270.03375,21.95513,-2.68445
27190,3.99884,197.51987,4.23365,221.56081,0.01911,270.03375,19.95487,-2.67141
27191,3.99883,199.87083,4.18387,199.36193,0.02099,270.03375,17.95463,-2.65135
27192,3.99909,206.73139,3.91998,189.09447,0.02073,270.03375,15.95438,-2.6383
27193,3.99911,209.91599,3.79473,188.8822,0.02009,270.03375,13.95413,-2.62495
27194,3.99894,209.70666,3.82382,180.98306,0.02113,270.03375,11.95388,-2.60874
27195,3.99886,221.56528,3.41028,176.97052,0.01927,270.03375,9.95363,-2.56601
27196,3.99948,204.25655,3.98305,204.28818,0.0195,270.03375,7.95338,-2.54991
27197,3.99936,170.82506,5.75484,230.60114,0.02496,270.03375,5.95312,-2.55672
27198,3.99902,204.36033,3.99109,199.06216,0.02005,270.03375,3.95288,-2.53313
27199,3.999,205.41272,3.92092,210.58796,0.01862,270.03375,1.95263,-2.51495
27200,3.99871,207.86037,3.82871,208.30087,0.01838,270.03375,0,-2.50249
27201,3.99916,196.17017,4.32767,209.06129,0.0207,272.034,397.9545,-5.48312
27202,3.99936,200.14838,4.1511,207.28585,0.02003,272.034,395.95425,-5.47209
27203,3.99914,199.94228,4.11918,224.90788,0.01831,272.034,393.954,-5.45088
27204,3.99923,203.33977,3.9959,215.20153,0.01857,272.034,391.95375,-5.44031
27205,3.9993,204.85031,3.91865,222.88386,0.01758,272.034,389.9535,-5.4246
27206,3.99942,198.06425,4.19942,226.23074,0.01856,272.034,387.95325,-5.42241
27207,3.99918,203.09955,4.05497,195.05066,0.02079,272.034,385.953,-5.40187
27208,3.99898,199.26404,4.2311,192.66111,0.02196,272.034,383.95275,-5.38935
27209,3.99905,204.41573,4.01559,189.11167,0.02123,272.034,381.9525,-5.37358
27210,3.99892,201.75588,4.11831,193.0711,0.02133,272.034,379.99988,-5.35884
27211,3.99882,192.19591,4.49374,218.8093,0.02054,272.034,377.99963,-5.34814
27212,3.99905,198.47323,4.23635,203.33393,0.02083,272.034,375.99938,-5.33736
