Repository: edrossi93/mecanano-ml-nanomechanics-tutorial

File: data/nanoindent_maps/Duplex Steel 2um.csv (part 53 of 77)
Index,Load,Depth,HARDNESS,MODULUS,H/E,X Position,Y Position,Z Position
Integer,mN,nm,GPa,GPa,None,µm,µm,µm
27213,3.99882,204.04504,4.02257,192.08656,0.02094,272.034,373.99913,-5.32392
27214,3.99936,201.50862,4.04377,229.21121,0.01764,272.034,371.99888,-5.31323
27215,3.99891,198.75152,4.1862,218.15675,0.01919,272.034,369.99863,-5.31435
27216,3.99907,205.06704,3.95029,203.85709,0.01938,272.034,367.99838,-5.30026
27217,3.99901,204.9774,3.9689,197.73432,0.02007,272.034,365.99813,-5.29581
27218,3.99907,200.50741,4.1422,204.45043,0.02026,272.034,363.99788,-5.29299
27219,3.9992,199.96884,4.14638,212.33169,0.01953,272.034,361.99762,-5.28418
27220,3.99924,199.26317,4.13726,230.52,0.01795,272.034,359.99738,-5.26744
27221,3.99923,201.74955,4.05727,217.65825,0.01864,272.034,357.99713,-5.25001
27222,3.99942,210.62214,3.72107,210.057,0.01771,272.034,355.99688,-5.22236
27223,3.99905,205.23305,3.963,195.94426,0.02023,272.034,353.99663,-5.21304
27224,3.99908,197.45295,4.29575,199.04185,0.02158,272.034,351.99638,-5.21256
27225,3.99912,199.2484,4.20613,201.557,0.02087,272.034,349.99613,-5.19751
27226,3.9991,211.57117,3.75999,178.16806,0.0211,272.034,347.99588,-5.17791
27227,3.9989,205.00692,3.9468,206.32446,0.01913,272.034,345.99563,-5.16692
27228,3.99907,207.65463,3.80372,225.47626,0.01687,272.034,343.99538,-5.15894
27229,3.99937,204.61272,3.93905,217.49886,0.01811,272.034,341.99513,-5.14542
27230,3.99943,197.60365,4.26515,207.59219,0.02055,272.034,339.99487,-5.13295
27231,3.99919,178.17245,5.41062,191.98275,0.02818,272.034,337.99463,-5.12228
27232,3.99919,197.06604,4.2992,204.16481,0.02106,272.034,335.99438,-5.09981
27233,3.99909,190.35387,4.63857,202.14595,0.02295,272.034,333.99413,-5.07985
27234,3.99918,213.57616,3.68201,179.25036,0.02054,272.034,331.99387,-5.03878
27235,3.99907,198.23003,4.21104,217.6108,0.01935,272.034,329.99363,-5.0364
27236,3.99917,223.84026,3.30101,195.34638,0.0169,272.034,327.99338,-4.99359
27237,3.9994,199.97686,4.13591,216.74589,0.01908,272.034,325.99313,-4.9986
27238,3.99894,204.00905,4.02796,190.75523,0.02112,272.034,323.99288,-4.97704
27239,3.99892,200.84649,4.14737,196.92344,0.02106,272.034,321.99263,-4.95513
27240,3.99891,210.05512,3.7971,185.80872,0.02044,272.034,319.99238,-4.92216
27241,3.99912,203.36284,4.01401,206.7329,0.01942,272.034,317.99213,-4.91674
27242,3.99886,203.24863,4.04554,196.04612,0.02064,272.034,315.99188,-4.90297
27243,3.99907,207.04515,3.90516,189.883,0.02057,272.034,313.99163,-4.88994
27244,3.99902,206.70313,3.92691,186.96433,0.021,272.034,311.99138,-4.87437
27245,3.99914,205.24419,3.96901,193.51368,0.02051,272.034,309.99112,-4.85912
27246,3.99911,196.65685,4.30943,207.34254,0.02078,272.034,307.99088,-4.8433
27247,3.99935,200.0493,4.15274,208.3666,0.01993,272.034,305.99063,-4.8146
27248,3.99901,208.56775,3.81201,203.50043,0.01873,272.034,303.99038,-4.79241
27249,3.99914,197.50765,4.25752,212.08057,0.02007,272.034,301.99013,-4.80022
27250,3.9991,197.20326,4.29871,202.03877,0.02128,272.034,299.98988,-4.78451
27251,3.99912,204.81771,3.97091,199.60152,0.01989,272.034,297.98963,-4.7672
27252,3.99894,203.482,4.03656,195.73456,0.02062,272.034,295.98938,-4.75275
27253,3.99888,212.88981,3.64759,205.00472,0.01779,272.034,293.98913,-4.73764
27254,3.99889,199.604,4.20751,195.33155,0.02154,272.034,291.98888,-4.73153
27255,3.99909,201.68743,4.09908,201.22138,0.02037,272.034,289.98863,-4.72029
27256,3.9992,190.61979,4.59315,212.14637,0.02165,272.034,287.98837,-4.72178
27257,3.99904,199.44586,4.12736,231.37574,0.01784,272.034,285.98813,-4.70743
27258,3.9993,200.26416,4.10184,226.64402,0.0181,272.034,283.98788,-4.69965
27259,3.99929,203.31438,3.98694,219.9765,0.01812,272.034,281.98763,-4.68667
27260,3.99929,199.51209,4.10973,239.22069,0.01718,272.034,279.98737,-4.68033
27261,3.99921,197.15732,4.25011,221.77207,0.01916,272.034,277.98713,-4.66899
27262,3.99929,196.91325,4.237,232.85208,0.0182,272.034,275.98688,-4.65243
27263,3.99922,199.08714,4.12848,238.97862,0.01728,272.034,273.98663,-4.62888
27264,3.99919,194.78334,4.36673,219.30892,0.01991,272.034,271.98638,-4.60566
27265,3.99886,191.99206,4.54141,205.83215,0.02206,272.034,269.98613,-4.58277
27266,3.99893,198.92779,4.18782,214.15457,0.01956,272.034,267.98588,-4.55471
27267,3.99891,197.7179,4.26548,205.28841,0.02078,272.034,265.98563,-4.53783
27268,3.99905,196.58497,4.31471,206.61556,0.02088,272.034,263.98538,-4.51909
27269,3.99899,208.55649,3.83426,194.11121,0.01975,272.034,261.98513,-4.4979
27270,3.99898,201.17638,4.13145,197.4416,0.02092,272.034,259.98488,-4.48179
27271,3.99887,199.31578,4.17812,211.01042,0.0198,272.034,257.98462,-4.46951
27272,3.99891,209.39425,3.78714,200.35235,0.0189,272.034,255.98438,-4.43998
27273,3.99926,212.77741,3.67168,195.61782,0.01877,272.034,253.98413,-4.42172
27274,3.99909,214.86116,3.60174,193.28606,0.01863,272.034,251.98388,-4.41089
27275,3.99903,200.26736,4.14072,209.18326,0.01979,272.034,249.98363,-4.40845
27276,3.99925,196.64393,4.27833,219.80442,0.01946,272.034,247.98338,-4.38794
27277,3.99928,191.67334,4.53862,212.35414,0.02137,272.034,245.98313,-4.38246
27278,3.99919,193.75496,4.43224,213.25009,0.02078,272.034,243.98288,-4.37016
27279,3.99926,200.39691,4.0841,232.66689,0.01755,272.034,241.98263,-4.34759
27280,3.99928,198.88586,4.15597,229.47311,0.01811,272.034,239.98238,-4.33477
27281,3.9993,191.34885,4.55793,211.41764,0.02156,272.034,237.98213,-4.32328
27282,3.99917,211.97781,3.67305,209.0182,0.01757,272.034,235.98187,-4.29192
27283,3.99913,200.28813,4.09107,231.39978,0.01768,272.034,233.98163,-4.28935
27284,3.99918,193.00603,4.4865,207.20738,0.02165,272.034,231.98138,-4.27824
27285,3.99905,202.8427,4.05607,198.66782,0.02042,272.034,229.98113,-4.25954
27286,3.99932,197.14405,4.29015,206.16913,0.02081,272.034,227.98087,-4.2558
27287,3.99929,198.62635,4.20502,212.81778,0.01976,272.034,225.98063,-4.24137
27288,3.99931,180.70888,5.15693,211.98605,0.02433,272.034,223.98038,-4.23558
27289,3.99925,151.86822,7.54361,223.61553,0.03373,272.034,221.98013,-4.2074
27290,3.99945,199.88703,4.11148,229.99725,0.01788,272.034,219.97988,-4.1892
27291,3.99918,183.95502,5.05421,188.81588,0.02677,272.034,217.97963,-4.08674
27292,3.99899,199.38962,4.27112,178.95476,0.02387,272.034,215.97938,-4.09673
27293,3.99923,207.86646,3.87023,190.73514,0.02029,272.034,213.97913,-4.13801
27294,3.99922,198.41476,4.1845,225.78819,0.01853,272.034,211.97888,-4.15168
27295,3.9994,198.79482,4.15677,231.10973,0.01799,272.034,209.97863,-4.14262
27296,3.9993,202.25945,4.04525,213.37924,0.01896,272.034,207.97838,-4.12151
27297,3.99939,196.30309,4.27471,228.29387,0.01872,272.034,205.97812,-4.11168
27298,3.99938,195.02603,4.32603,231.89291,0.01866,272.034,203.97788,-4.09103
27299,3.99935,197.08361,4.21286,241.14726,0.01747,272.034,201.97763,-4.06139
27300,3.99926,196.74452,4.25631,227.39585,0.01872,272.034,199.97738,-4.0393
27301,3.99908,197.05315,4.23051,232.80561,0.01817,272.034,197.97713,-4.0222
27302,3.99937,205.98091,3.90453,207.85174,0.01879,272.034,195.97688,-3.99398
27303,3.99942,197.767,4.23116,218.13048,0.0194,272.034,193.97663,-3.9946
27304,3.99927,197.5895,4.21029,231.03146,0.01822,272.034,191.97638,-3.9877
27305,3.99936,196.76522,4.27989,216.91021,0.01973,272.034,189.97613,-3.97459
27306,3.99928,204.90023,3.92255,219.86686,0.01784,272.034,187.97588,-3.95503
27307,3.99939,202.50715,4.04693,208.17798,0.01944,272.034,185.97563,-3.9386
27308,3.9991,195.15166,4.349,219.35399,0.01983,272.034,183.97537,-3.9182
27309,3.99917,199.22217,4.18028,211.9694,0.01972,272.034,181.97513,-3.9053
27310,3.99921,202.06311,4.09109,198.16321,0.02065,272.034,179.97488,-3.87697
27311,3.99896,213.23855,3.65991,193.23123,0.01894,272.034,177.97463,-3.86338
27312,3.99912,207.36341,3.86667,200.20944,0.01931,272.034,175.97437,-3.85881
27313,3.99913,200.10353,4.15203,207.59337,0.02,272.034,173.97413,-3.84789
27314,3.99901,200.84655,4.11774,208.21643,0.01978,272.034,171.97388,-3.83239
27315,3.99902,192.63011,4.49547,210.48358,0.02136,272.034,169.97363,-3.81174
27316,3.99897,193.94056,4.43172,210.07096,0.0211,272.034,167.97338,-3.80299
27317,3.99896,200.41856,4.14767,203.80282,0.02035,272.034,165.97313,-3.78166
27318,3.99921,202.0945,4.1062,192.25969,0.02136,272.034,163.97288,-3.7737
27319,3.99918,195.28241,4.38329,204.34336,0.02145,272.034,161.97262,-3.76
27320,3.99913,196.17211,4.33818,205.22683,0.02114,272.034,159.97238,-3.74197
27321,3.99924,200.1682,4.14458,209.48927,0.01978,272.034,157.97213,-3.72644
27322,3.99932,195.21323,4.33011,226.14437,0.01915,272.034,155.97188,-3.72265
27323,3.99912,199.54336,4.11821,233.9238,0.0176,272.034,153.97162,-3.70064
27324,3.99903,195.68555,4.34519,210.99798,0.02059,272.034,151.97138,-3.68938
27325,3.99922,199.8937,4.15457,210.33268,0.01975,272.034,149.97113,-3.67654
27326,3.9991,193.40788,4.47882,203.09899,0.02205,272.034,147.97088,-3.67602
27327,3.99905,204.69756,3.93408,218.0708,0.01804,272.034,145.97063,-3.64685
27328,3.99904,193.35535,4.49703,198.18957,0.02269,272.034,143.97038,-3.64659
27329,3.99885,200.50597,4.21219,180.99865,0.02327,272.034,141.97013,-3.62335
27330,3.99896,199.86098,4.19174,196.79649,0.0213,272.034,139.96988,-3.60502
27331,3.99907,197.23309,4.31855,194.93015,0.02215,272.034,137.96963,-3.58574
27332,3.99911,195.96748,4.33836,208.62729,0.02079,272.034,135.96938,-3.57139
27333,3.99887,195.59189,4.35547,208.78466,0.02086,272.034,133.96913,-3.56015
27334,3.99921,199.05165,4.20515,205.24414,0.02049,272.034,131.96887,-3.54483
27335,3.99911,202.81129,4.0006,223.38397,0.01791,272.034,129.96863,-3.53025
27336,3.99935,201.40564,4.04334,231.68217,0.01745,272.034,127.96838,-3.51748
27337,3.99897,199.18392,4.1491,226.31188,0.01833,272.034,125.96813,-3.50106
27338,3.99928,199.81005,4.12456,225.15444,0.01832,272.034,123.96787,-3.4823
27339,3.99898,199.23693,4.17773,212.65194,0.01965,272.034,121.96763,-3.46503
27340,3.99901,204.22555,3.9962,199.25614,0.02006,272.034,119.96738,-3.44471
27341,3.9991,200.34195,4.19577,188.31553,0.02228,272.034,117.96713,-3.42492
27342,3.99912,199.24199,4.21993,196.79703,0.02144,272.034,115.96688,-3.40546
27343,3.99908,215.80192,3.55224,201.34949,0.01764,272.034,113.96663,-3.38206
27344,3.99916,195.60172,4.34042,214.37312,0.02025,272.034,111.96638,-3.38662
27345,3.99892,194.37512,4.44726,197.81066,0.02248,272.034,109.96612,-3.37369
27346,3.99888,200.73372,4.10797,214.29928,0.01917,272.034,107.96588,-3.36691
27347,3.99886,207.23646,3.88845,193.24863,0.02012,272.034,105.96563,-3.34826
27348,3.99933,197.78141,4.22311,221.25662,0.01909,272.034,103.96538,-3.32882
27349,3.99941,211.09531,3.71928,202.31014,0.01838,272.034,101.96512,-3.30266
27350,3.9994,203.48074,4.00843,207.14347,0.01935,272.034,99.96488,-3.30789
27351,3.99902,195.3156,4.36119,211.5873,0.02061,272.034,97.96463,-3.31814
27352,3.99902,203.30484,4.00154,213.17475,0.01877,272.034,95.96438,-3.30079
27353,3.99939,203.12685,4.008,213.7974,0.01875,272.034,93.96413,-3.29293
27354,3.99911,203.92696,3.95861,221.45009,0.01788,272.034,91.96388,-3.27513
27355,3.99926,214.82168,3.59214,198.58223,0.01809,272.034,89.96363,-3.23763
27356,3.99912,204.36085,3.93914,222.3883,0.01771,272.034,87.96337,-3.22843
27357,3.99955,204.87229,3.92504,219.33071,0.0179,272.034,85.96313,-3.19885
27358,3.99902,188.81254,4.66074,221.35991,0.02106,272.034,83.96288,-3.19291
27359,3.99908,194.54053,4.3981,211.71925,0.02077,272.034,81.96263,-3.17616
27360,3.99913,225.56293,3.26874,184.32681,0.01773,272.034,79.96237,-3.11693
27361,3.99926,202.72166,3.99924,226.02778,0.01769,272.034,77.96213,-3.11952
27362,3.99892,194.02116,4.4377,206.59667,0.02148,272.034,75.96188,-3.11755
27363,3.99906,203.02902,4.02523,207.88031,0.01936,272.034,73.96163,-3.09385
27364,3.99918,221.0106,3.39754,191.49307,0.01774,272.034,71.96137,-3.06641
27365,3.99886,205.38676,3.91977,211.53431,0.01853,272.034,69.96113,-3.07821
27366,3.99915,202.51352,4.0571,203.78093,0.01991,272.034,67.96088,-3.06612
27367,3.99921,198.96608,4.19488,210.72304,0.01991,272.034,65.96063,-3.04815
27368,3.99912,206.28429,3.88807,209.71687,0.01854,272.034,63.96038,-3.03622
27369,3.99908,203.04418,4.01331,212.80328,0.01886,272.034,61.96013,-3.02385
27370,3.99921,204.65776,3.94956,211.59264,0.01867,272.034,59.95988,-3.00134
27371,3.9992,207.93441,3.85207,196.91189,0.01956,272.034,57.95962,-2.998
27372,3.9991,201.00564,4.10794,209.44012,0.01961,272.034,55.95938,-2.97942
27373,3.99912,206.70957,3.8989,197.61962,0.01973,272.034,53.95913,-2.95898
27374,3.99901,204.24269,3.97831,206.30782,0.01928,272.034,51.95888,-2.94321
27375,3.99911,203.607,4.022,199.33869,0.02018,272.034,49.95862,-2.92267
27376,3.99916,200.25629,4.1754,196.39494,0.02126,272.034,47.95838,-2.91492
27377,3.99911,203.51074,4.03156,197.23079,0.02044,272.034,45.95813,-2.89722
27378,3.99902,220.4846,3.46614,168.95052,0.02052,272.034,43.95788,-2.86287
27379,3.99905,203.33635,4.0559,191.03681,0.02123,272.034,41.95763,-2.8659
27380,3.99899,202.93432,4.06196,194.99321,0.02083,272.034,39.95738,-2.84764
27381,3.99915,205.9689,3.92585,198.81474,0.01975,272.034,37.95713,-2.82086
27382,3.99902,199.9103,4.18992,196.68055,0.0213,272.034,35.95687,-2.80674
27383,3.99883,202.91803,4.08905,185.8416,0.022,272.034,33.95663,-2.79685
27384,3.99903,207.66839,3.88702,187.30851,0.02075,272.034,31.95638,-2.77533
27385,3.99891,209.31025,3.78533,202.61354,0.01868,272.034,29.95613,-2.74174
27386,3.99901,202.57017,4.09708,188.24534,0.02176,272.034,27.95587,-2.74315
27387,3.99888,202.23327,4.0974,193.08672,0.02122,272.034,25.95563,-2.72954
27388,3.9988,200.05201,4.18969,194.47916,0.02154,272.034,23.95538,-2.71274
27389,3.99886,198.6158,4.2677,190.46429,0.02241,272.034,21.95513,-2.70158
27390,3.99928,203.55636,4.00458,207.3813,0.01931,272.034,19.95487,-2.68119
27391,3.99905,207.84224,3.86562,192.82954,0.02005,272.034,17.95463,-2.66674
27392,3.99905,210.23679,3.80791,179.35208,0.02123,272.034,15.95438,-2.65524
27393,3.99918,206.36562,3.94181,186.62795,0.02112,272.034,13.95413,-2.64283
27394,3.99876,210.74062,3.75753,191.02026,0.01967,272.034,11.95388,-2.62572
27395,3.9992,228.20431,3.21786,170.57821,0.01886,272.034,9.95363,-2.58749
27396,3.99918,135.36773,10.28238,202.54708,0.05077,272.034,7.95338,-2.57966
27397,3.99935,175.7535,5.42836,225.14767,0.02411,272.034,5.95312,-2.57505
27398,3.999,200.54252,4.16004,197.24321,0.02109,272.034,3.95288,-2.55392
27399,3.99898,204.99203,3.93424,212.27832,0.01853,272.034,1.95263,-2.52431
27400,3.99899,206.37349,3.93842,187.64305,0.02099,272.034,0,-2.51648
27401,3.99913,206.94106,3.88092,201.27496,0.01928,274.03425,397.9545,-5.48732
27402,3.9992,199.62578,4.15263,216.07489,0.01922,274.03425,395.95425,-5.48809
27403,3.99925,197.73475,4.2191,223.91224,0.01884,274.03425,393.954,-5.47554
27404,3.99917,201.75768,4.05443,218.77832,0.01853,274.03425,391.95375,-5.45896
27405,3.99936,220.63719,3.40334,194.826,0.01747,274.03425,389.9535,-5.42524
27406,3.99909,204.00786,3.98999,205.51112,0.01941,274.03425,387.95325,-5.43781
27407,3.99899,204.38971,3.99253,198.00687,0.02016,274.03425,385.953,-5.41711
27408,3.9991,205.26447,3.98373,187.83865,0.02121,274.03425,383.95275,-5.40332
27409,3.99914,206.7734,3.90693,193.40814,0.0202,274.03425,381.9525,-5.3879
27410,3.99901,202.48874,4.0965,189.62758,0.0216,274.03425,379.99988,-5.37855
27411,3.99894,199.78777,4.18201,201.4349,0.02076,274.03425,377.99963,-5.36741
27412,3.99906,198.2864,4.26142,197.54749,0.02157,274.03425,375.99938,-5.35565
27413,3.999,198.88068,4.2223,201.68065,0.02094,274.03425,373.99913,-5.34785
27414,3.99907,200.07431,4.10907,226.97848,0.0181,274.03425,371.99888,-5.34142
27415,3.99919,199.204,4.1604,220.82298,0.01884,274.03425,369.99863,-5.33474
27416,3.99906,199.56391,4.15611,215.68614,0.01927,274.03425,367.99838,-5.32138
27417,3.99923,200.02478,4.14025,213.89116,0.01936,274.03425,365.99813,-5.31696
27418,3.9991,222.36862,3.36454,186.1684,0.01807,274.03425,363.99788,-5.2921
27419,3.99925,200.02873,4.13115,217.75679,0.01897,274.03425,361.99762,-5.30448
27420,3.99907,202.20356,4.03158,220.61727,0.01827,274.03425,359.99738,-5.29003
27421,3.99932,198.332,4.17603,231.62946,0.01803,274.03425,357.99713,-5.27475
27422,3.99909,205.06894,3.96132,199.28994,0.01988,274.03425,355.99688,-5.25707
27423,3.99889,200.45754,4.13017,210.01622,0.01967,274.03425,353.99663,-5.24771
27424,3.99916,199.80415,4.16635,207.19156,0.02011,274.03425,351.99638,-5.24165
27425,3.99904,205.91296,3.93571,195.72906,0.02011,274.03425,349.99613,-5.22916
27426,3.99903,203.04153,4.05014,197.69369,0.02049,274.03425,347.99588,-5.21796
27427,3.99892,198.89817,4.19295,212.58604,0.01972,274.03425,345.99563,-5.19448
27428,3.99912,204.63463,3.98196,198.22157,0.02009,274.03425,343.99538,-5.18471
27429,3.99941,203.06242,4.03547,203.23838,0.01986,274.03425,341.99513,-5.16899
27430,3.99913,200.52871,4.14681,202.36173,0.02049,274.03425,339.99487,-5.15587
27431,3.99914,213.53372,3.70533,171.47839,0.02161,274.03425,337.99463,-5.12413
27432,3.99923,190.06557,4.61531,214.39603,0.02153,274.03425,335.99438,-5.12454
27433,3.99892,194.04058,4.40537,218.00231,0.02021,274.03425,333.99413,-5.10264
27434,3.99911,195.0873,4.33881,224.84013,0.0193,274.03425,331.99387,-5.0817
27435,3.99932,200.63796,4.09503,222.21773,0.01843,274.03425,329.99363,-5.05376
27436,3.99933,203.60607,3.97541,219.76359,0.01809,274.03425,327.99338,-5.0294
27437,3.9991,203.15853,4.05948,192.48257,0.02109,274.03425,325.99313,-5.01534
27438,3.99901,208.21397,3.84763,194.14051,0.01982,274.03425,323.99288,-4.99399
27439,3.99911,209.39126,3.77525,205.97261,0.01833,274.03425,321.99263,-4.96306
27440,3.99913,209.71098,3.79932,190.19979,0.01998,274.03425,319.99238,-4.93707
27441,3.99917,207.5065,3.83763,210.84785,0.0182,274.03425,317.99213,-4.93583
27442,3.9987,215.69387,3.57695,191.02551,0.01873,274.03425,315.99188,-4.9132
27443,3.99906,206.17703,3.94253,189.08866,0.02085,274.03425,313.99163,-4.91016
27444,3.999,207.52454,3.88114,191.67701,0.02025,274.03425,311.99138,-4.89606
27445,3.99911,196.21053,4.35162,199.99149,0.02176,274.03425,309.99112,-4.87733
27446,3.99906,200.71635,4.19979,181.90153,0.02309,274.03425,307.99088,-4.8593
27447,3.99908,218.4067,3.52052,175.22565,0.02009,274.03425,305.99063,-4.83071
27448,3.99932,184.4042,4.94281,209.6691,0.02357,274.03425,303.99038,-4.83281
27449,3.99897,194.35931,4.40616,211.92702,0.02079,274.03425,301.99013,-4.82011
27450,3.99902,196.85291,4.3439,192.61488,0.02255,274.03425,299.98988,-4.80359
27451,3.99908,202.38328,4.08035,196.96649,0.02072,274.03425,297.98963,-4.78676
27452,3.99882,200.40844,4.15169,202.38282,0.02051,274.03425,295.98938,-4.78104
27453,3.99913,203.92995,4.01407,197.17362,0.02036,274.03425,293.98913,-4.77278
27454,3.99914,205.48023,3.9186,210.47982,0.01862,274.03425,291.98888,-4.75162
27455,3.99891,204.68185,3.99719,191.63421,0.02086,274.03425,289.98863,-4.74819
27456,3.9991,190.84972,4.57197,215.29102,0.02124,274.03425,287.98837,-4.74733
27457,3.99906,202.92602,4.05685,197.03924,0.02059,274.03425,285.98813,-4.72789
27458,3.99902,205.91185,3.89219,214.73841,0.01813,274.03425,283.98788,-4.71728
27459,3.99937,201.70886,4.05109,221.42324,0.0183,274.03425,281.98763,-4.71233
27460,3.99925,200.81391,4.1094,212.38143,0.01935,274.03425,279.98737,-4.70153
27461,3.9991,199.93606,4.12743,221.167,0.01866,274.03425,277.98713,-4.68995
27462,3.9992,196.7478,4.27227,220.31423,0.01939,274.03425,275.98688,-4.67352
27463,3.99936,198.77456,4.18175,219.88475,0.01902,274.03425,273.98663,-4.64967
27464,3.99918,197.36062,4.28379,204.76138,0.02092,274.03425,271.98638,-4.6238
27465,3.99901,190.91721,4.595,206.43475,0.02226,274.03425,269.98613,-4.60683
27466,3.99907,192.63191,4.49152,211.84532,0.0212,274.03425,267.98588,-4.57706
27467,3.99906,206.6526,3.92511,188.3704,0.02084,274.03425,265.98563,-4.54185
27468,3.99912,196.89093,4.35505,188.74271,0.02307,274.03425,263.98538,-4.54058
27469,3.99927,203.90876,4.02594,193.13865,0.02084,274.03425,261.98513,-4.51986
27470,3.99896,198.72212,4.23506,199.69337,0.02121,274.03425,259.98488,-4.50729
27471,3.99916,197.29637,4.28458,205.54839,0.02084,274.03425,257.98462,-4.49485
27472,3.999,200.20786,4.14061,210.27835,0.01969,274.03425,255.98438,-4.48055
27473,3.99906,209.48514,3.79142,197.02492,0.01924,274.03425,253.98413,-4.44138
27474,3.99926,198.6103,4.22707,204.53898,0.02067,274.03425,251.98388,-4.44922
27475,3.99896,202.16503,4.07274,203.39689,0.02002,274.03425,249.98363,-4.43265
27476,3.99913,193.35787,4.43827,218.22566,0.02034,274.03425,247.98338,-4.42292
27477,3.99908,196.21778,4.33967,203.92175,0.02128,274.03425,245.98313,-4.4049
27478,3.99906,195.37665,4.35516,212.77228,0.02047,274.03425,243.98288,-4.38957
27479,3.99931,199.99469,4.09675,235.08214,0.01743,274.03425,241.98263,-4.37106
27480,3.99924,196.88759,4.24985,227.35484,0.01869,274.03425,239.98238,-4.36186
27481,3.99909,191.33657,4.53662,219.05741,0.02071,274.03425,237.98213,-4.34994
27482,3.99922,200.48442,4.08812,228.69555,0.01788,274.03425,235.98187,-4.3279
27483,3.99928,200.82709,4.07307,228.94208,0.01779,274.03425,233.98163,-4.31408
27484,3.99909,198.3562,4.23208,206.91467,0.02045,274.03425,231.98138,-4.29911
27485,3.99936,196.14513,4.33021,208.65517,0.02075,274.03425,229.98113,-4.29028
27486,3.99934,206.7281,3.95007,178.85807,0.02208,274.03425,227.98087,-4.26223
27487,3.99939,176.04235,5.37715,234.13568,0.02297,274.03425,225.98063,-4.26848
27488,3.99906,202.27089,4.04483,213.23092,0.01897,274.03425,223.98038,-4.24794
27489,3.99923,221.96026,3.36637,191.88284,0.01754,274.03425,221.98013,-4.21566
27490,3.99927,199.79596,4.11899,228.132,0.01806,274.03425,219.97988,-4.2182
27491,3.99904,202.5875,4.01831,219.2633,0.01833,274.03425,217.97963,-4.19689
27492,3.99911,198.11782,4.27137,196.84569,0.0217,274.03425,215.97938,-4.19088
27493,3.99918,212.48941,3.71228,183.05524,0.02028,274.03425,213.97913,-4.16579
27494,3.99925,198.58733,4.17508,226.6221,0.01842,274.03425,211.97888,-4.17559
27495,3.9992,196.64424,4.26158,227.05304,0.01877,274.03425,209.97863,-4.16765
27496,3.99903,197.78663,4.21505,224.56281,0.01877,274.03425,207.97838,-4.14771
27497,3.99919,203.77603,3.99191,208.85456,0.01911,274.03425,205.97812,-4.1301
27498,3.99943,200.17035,4.11996,220.1079,0.01872,274.03425,203.97788,-4.1104
27499,3.99912,180.95011,5.10588,221.96706,0.023,274.03425,201.97763,-4.07934
27500,3.99926,214.59277,3.60829,194.73415,0.01853,274.03425,199.97738,-4.04432
27501,3.99942,198.53532,4.19347,219.45407,0.01911,274.03425,197.97713,-4.04358
27502,3.99909,200.93664,4.07782,224.18686,0.01819,274.03425,195.97688,-4.01989
27503,3.99921,199.74091,4.12898,224.4546,0.0184,274.03425,193.97663,-4.00994
27504,3.99932,200.50786,4.10195,221.60368,0.01851,274.03425,191.97638,-4.00159
27505,3.99925,199.11235,4.16358,221.24098,0.01882,274.03425,189.97613,-3.99032
27506,3.99919,206.73905,3.86262,213.29428,0.01811,274.03425,187.97588,-3.97123
27507,3.9994,194.54783,4.42248,203.23973,0.02176,274.03425,185.97563,-3.96707
27508,3.99921,198.28643,4.17172,234.71419,0.01777,274.03425,183.97537,-3.94383
27509,3.99924,200.05644,4.10528,229.32368,0.0179,274.03425,181.97513,-3.92426
27510,3.99911,200.61232,4.14307,202.37166,0.02047,274.03425,179.97488,-3.91412
27511,3.99918,202.97004,4.05428,197.35064,0.02054,274.03425,177.97463,-3.89807
27512,3.99922,201.61188,4.11352,197.13379,0.02087,274.03425,175.97437,-3.88672
27513,3.99896,199.39293,4.19719,202.37392,0.02074,274.03425,173.97413,-3.86942
27514,3.99918,195.25968,4.38865,202.89677,0.02163,274.03425,171.97388,-3.8456
27515,3.99885,199.88135,4.23505,182.66465,0.02318,274.03425,169.97363,-3.83452
27516,3.99903,201.70204,4.0732,211.39635,0.01927,274.03425,167.97338,-3.82413
27517,3.99897,205.76386,3.93641,197.82807,0.0199,274.03425,165.97313,-3.80816
27518,3.99916,207.36706,3.89842,187.61684,0.02078,274.03425,163.97288,-3.79611
27519,3.99908,208.15145,3.83,202.69937,0.01889,274.03425,161.97262,-3.77631
27520,3.99912,202.02652,4.09361,197.77815,0.0207,274.03425,159.97238,-3.76723
27521,3.99916,200.08434,4.13545,214.78448,0.01925,274.03425,157.97213,-3.75472
27522,3.99919,199.09541,4.17238,217.66371,0.01917,274.03425,155.97188,-3.73644
27523,3.99937,200.26273,4.11318,221.34346,0.01858,274.03425,153.97162,-3.71889
27524,3.99885,214.84656,3.63573,179.09782,0.0203,274.03425,151.97138,-3.70043
27525,3.99917,211.17897,3.73967,191.74973,0.0195,274.03425,149.97113,-3.70208
27526,3.99896,205.44279,3.96256,192.78389,0.02055,274.03425,147.97088,-3.69538
27527,3.99915,203.63821,3.96546,223.96556,0.01771,274.03425,145.97063,-3.67223
27528,3.99913,194.37088,4.44404,198.96871,0.02234,274.03425,143.97038,-3.66433
27529,3.99908,197.03668,4.31046,200.67102,0.02148,274.03425,141.97013,-3.64526
27530,3.99917,205.00022,3.95756,202.00733,0.01959,274.03425,139.96988,-3.62393
27531,3.99904,204.83106,3.99222,191.22882,0.02088,274.03425,137.96963,-3.6046
27532,3.99906,201.64358,4.10965,197.97099,0.02076,274.03425,135.96938,-3.59291
27533,3.99881,198.99367,4.22133,200.10741,0.0211,274.03425,133.96913,-3.58092
27534,3.99907,196.04534,4.33282,209.29379,0.0207,274.03425,131.96887,-3.57637
27535,3.99926,200.34487,4.12749,213.37529,0.01934,274.03425,129.96863,-3.55324
27536,3.99896,205.42441,3.91956,210.98112,0.01858,274.03425,127.96838,-3.53604
27537,3.99929,202.0895,4.0311,223.28436,0.01805,274.03425,125.96813,-3.51901
27538,3.99915,208.74472,3.79987,206.02994,0.01844,274.03425,123.96787,-3.49662
27539,3.9989,203.1517,4.03137,203.13264,0.01985,274.03425,121.96763,-3.48811
27540,3.99884,204.12603,3.997,200.50824,0.01993,274.03425,119.96738,-3.46747
27541,3.99898,223.0973,3.34131,186.18137,0.01795,274.03425,117.96713,-3.42862
27542,3.99901,207.06344,3.90062,191.29302,0.02039,274.03425,115.96688,-3.43054
27543,3.99905,199.46162,4.18166,207.11421,0.02019,274.03425,113.96663,-3.41737
27544,3.99907,213.27549,3.68076,183.95666,0.02001,274.03425,111.96638,-3.39243
27545,3.99912,201.99886,4.11986,189.01656,0.0218,274.03425,109.96612,-3.39027
27546,3.99905,198.45408,4.25228,198.0261,0.02147,274.03425,107.96588,-3.38885
27547,3.99912,210.93406,3.72804,200.87718,0.01856,274.03425,105.96563,-3.36266
27548,3.99932,199.91182,4.11854,225.94218,0.01823,274.03425,103.96538,-3.35429
27549,3.99925,201.33027,4.07921,215.83583,0.0189,274.03425,101.96512,-3.33322
27550,3.99922,219.27309,3.45547,190.99255,0.01809,274.03425,99.96488,-3.31664
27551,3.9989,198.31438,4.24729,201.94382,0.02103,274.03425,97.96463,-3.33882
27552,3.99922,203.27663,3.99795,215.45625,0.01856,274.03425,95.96438,-3.32842
27553,3.99928,206.43625,3.86433,218.42862,0.01769,274.03425,93.96413,-3.31746
27554,3.99928,203.38433,3.98743,218.34113,0.01826,274.03425,91.96388,-3.29665
27555,3.99944,203.21625,4.00525,213.37977,0.01877,274.03425,89.96363,-3.27703
27556,3.99923,215.9597,3.5351,207.68554,0.01702,274.03425,87.96337,-3.24048
27557,3.99909,207.36881,3.86524,200.71204,0.01926,274.03425,85.96313,-3.22209
27558,3.99896,198.37945,4.24423,201.99761,0.02101,274.03425,83.96288,-3.21572
27559,3.99894,204.31342,3.98567,201.98098,0.01973,274.03425,81.96263,-3.19519
27560,3.99919,206.19409,3.92878,194.04376,0.02025,274.03425,79.96237,-3.1583
27561,3.99906,207.12937,3.8639,205.43577,0.01881,274.03425,77.96213,-3.13907
27562,3.99907,200.82503,4.12427,206.00969,0.02002,274.03425,75.96188,-3.13768
27563,3.99905,203.71453,4.00101,205.98599,0.01942,274.03425,73.96163,-3.11705
27564,3.99887,201.76229,4.08674,204.66816,0.01997,274.03425,71.96137,-3.11158
27565,3.99896,205.66331,3.91955,206.63788,0.01897,274.03425,69.96113,-3.10061
27566,3.99912,219.99643,3.44714,183.58516,0.01878,274.03425,67.96088,-3.07795
27567,3.99926,201.72608,4.01949,237.27179,0.01694,274.03425,65.96063,-3.07369
27568,3.99945,201.39449,4.08923,210.40518,0.01944,274.03425,63.96038,-3.06485
27569,3.99907,200.60934,4.11798,212.42302,0.01939,274.03425,61.96013,-3.04826
27570,3.99931,202.8442,4.01777,214.67941,0.01872,274.03425,59.95988,-3.02648
27571,3.99933,202.68088,4.02767,213.31483,0.01888,274.03425,57.95962,-3.02246
27572,3.9992,204.27921,3.97755,206.07791,0.0193,274.03425,55.95938,-3.00296
27573,3.99912,203.56756,4.01173,204.11796,0.01965,274.03425,53.95913,-2.98364
27574,3.99907,205.19891,3.96692,194.98715,0.02034,274.03425,51.95888,-2.96453
27575,3.9992,204.55127,3.99306,195.31173,0.02044,274.03425,49.95862,-2.94815
27576,3.99905,221.2014,3.41095,182.00101,0.01874,274.03425,47.95838,-2.91803
27577,3.99902,201.90486,4.1082,194.37475,0.02114,274.03425,45.95813,-2.92193
27578,3.99918,204.07806,4.02779,189.88361,0.02121,274.03425,43.95788,-2.90269
27579,3.99914,203.30449,4.07788,184.16204,0.02214,274.03425,41.95763,-2.8872
27580,3.99919,203.44028,4.02768,199.90279,0.02015,274.03425,39.95738,-2.87119
27581,3.99875,206.70806,3.89397,199.50541,0.01952,274.03425,37.95713,-2.85059
27582,3.999,216.26158,3.56882,185.95133,0.01919,274.03425,35.95687,-2.80992
27583,3.99892,206.14357,3.93605,191.938,0.02051,274.03425,33.95663,-2.81975
27584,3.99904,204.85896,3.96319,202.01278,0.01962,274.03425,31.95638,-2.8028
27585,3.99888,205.07093,3.98547,189.99353,0.02098,274.03425,29.95613,-2.78309
27586,3.99882,207.01585,3.89673,193.44899,0.02014,274.03425,27.95587,-2.76773
27587,3.99882,201.00487,4.12931,200.92675,0.02055,274.03425,25.95563,-2.75448
27588,3.99922,203.07991,4.07332,188.89613,0.02156,274.03425,23.95538,-2.73319
27589,3.99888,206.33247,3.90403,201.66348,0.01936,274.03425,21.95513,-2.72367
27590,3.99902,203.53216,4.00785,206.29467,0.01943,274.03425,19.95487,-2.70815
27591,3.99876,208.22513,3.88357,180.52378,0.02151,274.03425,17.95463,-2.69234
27592,3.99898,228.62109,3.21795,165.0467,0.0195,274.03425,15.95438,-2.65544
27593,3.99867,210.24679,3.80612,179.6964,0.02118,274.03425,13.95413,-2.6601
27594,3.999,210.04393,3.80862,181.74585,0.02096,274.03425,11.95388,-2.64253
27595,3.99906,203.71991,4.05204,186.74384,0.0217,274.03425,9.95363,-2.62711
27596,3.99912,171.79372,5.99032,175.18614,0.03419,274.03425,7.95338,-2.59975
27597,3.99905,212.18778,3.72627,181.96467,0.02048,274.03425,5.95312,-2.58078
27598,3.99873,202.33619,4.06951,201.68406,0.02018,274.03425,3.95288,-2.57504
27599,3.99897,203.9946,4.00727,198.6788,0.02017,274.03425,1.95263,-2.55441
27600,3.999,204.98097,3.98401,191.93414,0.02076,274.03425,0,-2.536
27601,3.99912,197.01665,4.25684,221.58923,0.01921,276.0345,397.9545,-5.5252
27602,3.99932,198.32557,4.23174,207.67733,0.02038,276.0345,395.95425,-5.50977
27603,3.99915,199.03577,4.18681,212.69621,0.01968,276.0345,393.954,-5.49668
27604,3.99939,200.91729,4.08826,219.82661,0.0186,276.0345,391.95375,-5.47721
27605,3.99916,224.20855,3.2925,193.75363,0.01699,276.0345,389.9535,-5.44321
27606,3.99923,195.84389,4.34632,207.92373,0.0209,276.0345,387.95325,-5.46128
27607,3.99913,206.26478,3.93936,188.97061,0.02085,276.0345,385.953,-5.44153
27608,3.99913,214.40243,3.6257,189.88411,0.01909,276.0345,383.95275,-5.4185
27609,3.99903,202.50257,4.06651,200.2236,0.02031,276.0345,381.9525,-5.41372
27610,3.99893,214.61176,3.62607,186.42232,0.01945,276.0345,379.99988,-5.38779
27611,3.99911,203.66107,4.01838,199.86588,0.02011,276.0345,377.99963,-5.38653
27612,3.99914,199.67779,4.23176,186.54322,0.02269,276.0345,375.99938,-5.37839
27613,3.999,223.87277,3.33634,176.97898,0.01885,276.0345,373.99913,-5.3503
27614,3.99912,203.42908,4.02639,200.56061,0.02008,276.0345,371.99888,-5.3596
27615,3.99925,201.01049,4.09903,213.17666,0.01923,276.0345,369.99863,-5.33788
27616,3.99926,198.64266,4.19483,216.72766,0.01936,276.0345,367.99838,-5.33919
27617,3.99925,199.73427,4.15224,214.23115,0.01938,276.0345,365.99813,-5.33448
27618,3.99917,199.60397,4.15464,215.60759,0.01927,276.0345,363.99788,-5.33387
27619,3.99919,197.01592,4.26397,218.62659,0.0195,276.0345,361.99762,-5.32664
27620,3.99952,196.35817,4.31383,211.10153,0.02043,276.0345,359.99738,-5.30927
27621,3.99946,214.52228,3.59678,201.609,0.01784,276.0345,357.99713,-5.27873
27622,3.9991,203.05941,3.99546,220.85334,0.01809,276.0345,355.99688,-5.27735
27623,3.99899,198.26249,4.23048,209.10548,0.02023,276.0345,353.99663,-5.2763
27624,3.99918,199.19924,4.24324,189.80674,0.02236,276.0345,351.99638,-5.27993
27625,3.99907,202.05149,4.08841,199.2875,0.02052,276.0345,349.99613,-5.25994
27626,3.99899,200.6867,4.11991,210.17009,0.0196,276.0345,347.99588,-5.23865
27627,3.99887,204.19926,4.02534,188.82424,0.02132,276.0345,345.99563,-5.21584
27628,3.99898,206.05585,3.90346,206.78769,0.01888,276.0345,343.99538,-5.20348
27629,3.99922,210.50843,3.73666,204.34907,0.01829,276.0345,341.99513,-5.18226
27630,3.99909,210.61579,3.75224,195.38225,0.0192,276.0345,339.99487,-5.17057
27631,3.99925,204.54475,3.94391,216.41447,0.01822,276.0345,337.99463,-5.16317
27632,3.99936,189.90508,4.64408,207.80993,0.02235,276.0345,335.99438,-5.14447
27633,3.99929,193.27007,4.47014,208.34534,0.02146,276.0345,333.99413,-5.12204
27634,3.99926,197.88085,4.23183,215.61477,0.01963,276.0345,331.99387,-5.09649
27635,3.99919,203.08268,3.99398,221.15371,0.01806,276.0345,329.99363,-5.06723
27636,3.99919,208.28957,3.82735,201.54527,0.01899,276.0345,327.99338,-5.04242
27637,3.99917,205.41661,3.94054,202.00947,0.01951,276.0345,325.99313,-5.02909
27638,3.99917,192.09256,4.53129,207.60223,0.02183,276.0345,323.99288,-5.01168
27639,3.99878,199.13136,4.19257,208.49492,0.02011,276.0345,321.99263,-4.99168
27640,3.99908,221.57393,3.37428,194.1287,0.01738,276.0345,319.99238,-4.94116
27641,3.99886,210.95811,3.7516,190.11965,0.01973,276.0345,317.99213,-4.95335
27642,3.99909,208.20676,3.84587,195.00766,0.01972,276.0345,315.99188,-4.93963
27643,3.99903,206.94664,3.89339,195.9662,0.01987,276.0345,313.99163,-4.92694
27644,3.99905,213.16652,3.68143,185.28249,0.01987,276.0345,311.99138,-4.90773
27645,3.99898,211.79353,3.73103,185.80479,0.02008,276.0345,309.99112,-4.89778
27646,3.99912,203.7925,4.03483,191.64682,0.02105,276.0345,307.99088,-4.88596
27647,3.99895,218.47118,3.51567,176.22253,0.01995,276.0345,305.99063,-4.85608
27648,3.99903,199.38851,4.18481,207.15264,0.0202,276.0345,303.99038,-4.85309
27649,3.99889,201.18235,4.11413,203.78699,0.02019,276.0345,301.99013,-4.84239
27650,3.99878,204.57696,3.98956,196.05293,0.02035,276.0345,299.98988,-4.82156
27651,3.99899,203.24964,4.05331,193.24399,0.02098,276.0345,297.98963,-4.80514
27652,3.99879,206.95263,3.90496,191.24138,0.02042,276.0345,295.98938,-4.79882
27653,3.99898,203.98168,4.01935,194.30508,0.02069,276.0345,293.98913,-4.79222
27654,3.99901,200.70828,4.10882,214.47198,0.01916,276.0345,291.98888,-4.78131
27655,3.99884,205.03939,3.96844,196.84049,0.02016,276.0345,289.98863,-4.77126
27656,3.99882,197.32595,4.28245,205.66954,0.02082,276.0345,287.98837,-4.75827
27657,3.99905,199.7424,4.1719,206.04886,0.02025,276.0345,285.98813,-4.74499
27658,3.99894,205.83368,3.90145,211.76056,0.01842,276.0345,283.98788,-4.74025
27659,3.99904,200.84754,4.05695,236.78838,0.01713,276.0345,281.98763,-4.7308
27660,3.99928,202.46456,4.03021,216.24687,0.01864,276.0345,279.98737,-4.71554
27661,3.99913,201.30838,4.05264,228.85887,0.01771,276.0345,277.98713,-4.70354
27662,3.99935,195.82982,4.30665,223.84842,0.01924,276.0345,275.98688,-4.68973
27663,3.99918,202.16288,4.02851,222.9868,0.01807,276.0345,273.98663,-4.66534
27664,3.99924,192.03578,4.55553,200.86513,0.02268,276.0345,271.98638,-4.64308
27665,3.99935,189.28376,4.70518,199.5192,0.02358,276.0345,269.98613,-4.62354
27666,3.99911,192.98337,4.49201,205.72176,0.02184,276.0345,267.98588,-4.59414
27667,3.99911,188.69415,4.75026,195.89682,0.02425,276.0345,265.98563,-4.57609
27668,3.99904,203.71346,4.05719,185.11905,0.02192,276.0345,263.98538,-4.55733
27669,3.99922,204.32468,4.03429,184.14063,0.02191,276.0345,261.98513,-4.53864
27670,3.99913,199.05444,4.21817,200.3927,0.02105,276.0345,259.98488,-4.53155
27671,3.99894,204.82406,3.97329,198.46836,0.02002,276.0345,257.98462,-4.5128
27672,3.99932,201.46142,4.08774,209.7583,0.01949,276.0345,255.98438,-4.49753
27673,3.99907,198.77887,4.23082,200.32146,0.02112,276.0345,253.98413,-4.48089
27674,3.9992,198.19982,4.22851,211.08941,0.02003,276.0345,251.98388,-4.47016
27675,3.99906,193.47364,4.45531,209.88173,0.02123,276.0345,249.98363,-4.45934
27676,3.99911,205.18977,3.94779,202.82051,0.01946,276.0345,247.98338,-4.43702
27677,3.99905,200.03645,4.20324,190.32894,0.02208,276.0345,245.98313,-4.4253
27678,3.99911,192.59934,4.51332,205.06343,0.02201,276.0345,243.98288,-4.4132
27679,3.99902,191.47107,4.51979,222.79351,0.02029,276.0345,241.98263,-4.39989
27680,3.99929,199.05721,4.13118,238.27386,0.01734,276.0345,239.98238,-4.38441
27681,3.99924,209.67434,3.74136,217.84452,0.01717,276.0345,237.98213,-4.36085
27682,3.99912,199.76793,4.10071,238.04445,0.01723,276.0345,235.98187,-4.35697
27683,3.9991,200.53735,4.08356,229.77594,0.01777,276.0345,233.98163,-4.34311
27684,3.99913,199.36657,4.12589,233.92044,0.01764,276.0345,231.98138,-4.32538
27685,3.99922,196.47547,4.29777,215.05446,0.01998,276.0345,229.98113,-4.31835
27686,3.99928,205.3994,3.90781,217.2393,0.01799,276.0345,227.98087,-4.29779
27687,3.99924,195.61484,4.29653,232.78147,0.01846,276.0345,225.98063,-4.28365
27688,3.99904,212.76328,3.6474,207.51703,0.01758,276.0345,223.98038,-4.25615
27689,3.99929,200.38325,4.15794,200.68462,0.02072,276.0345,221.98013,-4.25681
27690,3.9992,199.30292,4.13615,230.19247,0.01797,276.0345,219.97988,-4.24127
27691,3.99902,200.60969,4.11229,214.82523,0.01914,276.0345,217.97963,-4.22336
27692,3.99905,202.51385,4.00718,226.25642,0.01771,276.0345,215.97938,-4.21378
27693,3.99922,213.57731,3.61457,209.6051,0.01724,276.0345,213.97913,-4.1873
27694,3.99931,198.50896,4.20004,217.08199,0.01935,276.0345,211.97888,-4.19406
27695,3.9993,206.93822,3.85821,211.70456,0.01822,276.0345,209.97863,-4.17812
27696,3.99908,199.07582,4.15571,225.49648,0.01843,276.0345,207.97838,-4.17003
27697,3.99937,203.32657,3.99213,217.29336,0.01837,276.0345,205.97812,-4.151
27698,3.99926,201.84497,4.04767,220.25845,0.01838,276.0345,203.97788,-4.13023
27699,3.99948,181.31228,5.06265,228.66099,0.02214,276.0345,201.97763,-4.10427
27700,3.99941,185.07497,4.85504,224.8759,0.02159,276.0345,199.97738,-4.08288
27701,3.99933,198.25996,4.19936,222.23425,0.0189,276.0345,197.97713,-4.05905
27702,3.9993,197.98518,4.21843,219.27945,0.01924,276.0345,195.97688,-4.04607
27703,3.99931,201.45648,4.0704,217.39836,0.01872,276.0345,193.97663,-4.02751
27704,3.99932,198.60556,4.19463,217.55171,0.01928,276.0345,191.97638,-4.01766
27705,3.99908,197.05538,4.21743,239.26403,0.01763,276.0345,189.97613,-4.00802
27706,3.99923,199.96234,4.09794,235.14055,0.01743,276.0345,187.97588,-3.99187
27707,3.9993,192.19865,4.47409,226.65592,0.01974,276.0345,185.97563,-3.97634
27708,3.99909,198.75462,4.18054,220.66627,0.01895,276.0345,183.97537,-3.958
27709,3.99917,201.44317,4.05204,226.31618,0.0179,276.0345,181.97513,-3.94076
27710,3.99891,196.16446,4.30805,216.58184,0.01989,276.0345,179.97488,-3.92991
27711,3.99903,204.07843,3.99329,202.89526,0.01968,276.0345,177.97463,-3.90808
27712,3.99905,200.09472,4.17808,197.94571,0.02111,276.0345,175.97437,-3.90292
27713,3.99916,196.88608,4.30474,205.17632,0.02098,276.0345,173.97413,-3.88924
27714,3.99912,214.04365,3.67927,173.94402,0.02115,276.0345,171.97388,-3.8523
27715,3.99893,199.61042,4.21273,193.4946,0.02177,276.0345,169.97363,-3.85989
27716,3.99906,203.62482,4.02617,197.42238,0.02039,276.0345,167.97338,-3.84745
27717,3.99901,205.45256,3.9611,193.20342,0.0205,276.0345,165.97313,-3.8308
27718,3.99905,206.29963,3.92508,193.75382,0.02026,276.0345,163.97288,-3.81602
27719,3.9991,202.91153,4.06582,193.9947,0.02096,276.0345,161.97262,-3.80019
27720,3.99907,204.63032,3.98789,195.96619,0.02035,276.0345,159.97238,-3.78459
27721,3.99918,199.78658,4.16653,207.43649,0.02009,276.0345,157.97213,-3.77198
27722,3.99937,196.52843,4.28604,218.88243,0.01958,276.0345,155.97188,-3.7582
27723,3.99928,196.96177,4.26081,221.0492,0.01928,276.0345,153.97162,-3.73944
27724,3.99934,199.49728,4.1658,212.97959,0.01956,276.0345,151.97138,-3.72717
27725,3.99915,198.53923,4.24512,199.18905,0.02131,276.0345,149.97113,-3.72849
27726,3.99898,203.78421,4.01822,197.86117,0.02031,276.0345,147.97088,-3.71754
27727,3.99916,201.40855,4.07037,218.26662,0.01865,276.0345,145.97063,-3.69266
27728,3.99906,202.52526,4.05094,206.03459,0.01966,276.0345,143.97038,-3.67666
27729,3.99904,201.80717,4.08344,205.29289,0.01989,276.0345,141.97013,-3.66233
27730,3.99894,203.78139,3.99772,206.15098,0.01939,276.0345,139.96988,-3.64342
