Repository: edrossi93/mecanano-ml-nanomechanics-tutorial

File: data/nanoindent_maps/Duplex Steel 2um.csv (part 54 of 77)
Index,Load,Depth,HARDNESS,MODULUS,H/E,X Position,Y Position,Z Position
Integer,mN,nm,GPa,GPa,None,µm,µm,µm
27731,3.99927,200.09776,4.16878,201.35464,0.0207,276.0345,137.96963,-3.62452
27732,3.99916,222.37974,3.38226,177.79219,0.01902,276.0345,135.96938,-3.59839
27733,3.99888,205.74317,3.92548,202.63516,0.01937,276.0345,133.96913,-3.59917
27734,3.99919,199.54452,4.17739,207.40665,0.02014,276.0345,131.96887,-3.5966
27735,3.9993,202.78672,4.02146,214.09076,0.01878,276.0345,129.96863,-3.57092
27736,3.99942,204.11531,3.97995,208.07159,0.01913,276.0345,127.96838,-3.55702
27737,3.9994,203.68322,3.98085,215.68751,0.01846,276.0345,125.96813,-3.53867
27738,3.99915,205.51262,3.93227,203.84732,0.01929,276.0345,123.96787,-3.52876
27739,3.99888,211.91041,3.70889,193.09279,0.01921,276.0345,121.96763,-3.49986
27740,3.99915,207.75611,3.88579,186.52091,0.02083,276.0345,119.96738,-3.48262
27741,3.99898,205.57546,3.94253,198.45501,0.01987,276.0345,117.96713,-3.4663
27742,3.9992,198.25784,4.25267,201.08822,0.02115,276.0345,115.96688,-3.44835
27743,3.99912,190.57582,4.62368,203.12177,0.02276,276.0345,113.96663,-3.43989
27744,3.99912,196.65743,4.32038,203.42341,0.02124,276.0345,111.96638,-3.43247
27745,3.99908,192.92944,4.49823,204.55854,0.02199,276.0345,109.96612,-3.41692
27746,3.99886,196.97766,4.3261,196.30369,0.02204,276.0345,107.96588,-3.40728
27747,3.99913,196.81814,4.27915,216.10577,0.0198,276.0345,105.96563,-3.3939
27748,3.99924,218.97678,3.44068,203.90805,0.01687,276.0345,103.96538,-3.35418
27749,3.99963,198.47277,4.227,207.07818,0.02041,276.0345,101.96512,-3.35635
27750,3.99918,203.74634,3.98028,214.62629,0.01855,276.0345,99.96488,-3.35001
27751,3.99925,200.30614,4.17335,196.37167,0.02125,276.0345,97.96463,-3.34657
27752,3.99915,213.15753,3.61408,218.18871,0.01656,276.0345,95.96438,-3.33826
27753,3.99927,219.72107,3.44213,190.29355,0.01809,276.0345,93.96413,-3.32038
27754,3.99944,175.87882,5.41381,226.84196,0.02387,276.0345,91.96388,-3.31989
27755,3.99924,203.7876,3.95365,226.98298,0.01742,276.0345,89.96363,-3.29612
27756,3.99929,201.16164,4.0763,220.46552,0.01849,276.0345,87.96337,-3.27125
27757,3.99917,195.56014,4.35722,208.83162,0.02086,276.0345,85.96313,-3.25053
27758,3.99905,194.42231,4.41205,208.75211,0.02114,276.0345,83.96288,-3.22883
27759,3.99901,204.44979,3.99155,197.42602,0.02022,276.0345,81.96263,-3.203
27760,3.99895,197.24537,4.28882,204.7773,0.02094,276.0345,79.96237,-3.18655
27761,3.99932,202.89999,4.01967,212.77699,0.01889,276.0345,77.96213,-3.17269
27762,3.99907,205.99877,3.91192,204.11934,0.01916,276.0345,75.96188,-3.15163
27763,3.99882,203.94327,3.98559,208.40976,0.01912,276.0345,73.96163,-3.13582
27764,3.99914,203.32259,4.02971,201.02892,0.02005,276.0345,71.96137,-3.12634
27765,3.99916,197.88558,4.22538,218.16974,0.01937,276.0345,69.96113,-3.12856
27766,3.99914,190.19914,4.58675,222.01859,0.02066,276.0345,67.96088,-3.11783
27767,3.99928,202.52724,4.03561,212.62926,0.01898,276.0345,65.96063,-3.09609
27768,3.99922,202.33132,4.0272,220.23786,0.01829,276.0345,63.96038,-3.08869
27769,3.99929,200.0171,4.13723,215.35292,0.01921,276.0345,61.96013,-3.07132
27770,3.99943,204.09362,3.97299,211.5498,0.01878,276.0345,59.95988,-3.04686
27771,3.99924,220.7043,3.40012,195.32103,0.01741,276.0345,57.95962,-3.01555
27772,3.99934,208.90736,3.80671,200.17265,0.01902,276.0345,55.95938,-2.99724
27773,3.999,202.29719,4.07515,200.27598,0.02035,276.0345,53.95913,-3.00034
27774,3.999,199.41461,4.18368,207.12423,0.0202,276.0345,51.95888,-2.98455
27775,3.99902,221.73801,3.3948,181.40445,0.01871,276.0345,49.95862,-2.94799
27776,3.99901,201.79353,4.0694,211.34192,0.01926,276.0345,47.95838,-2.95421
27777,3.99881,206.08902,3.92627,196.53332,0.01998,276.0345,45.95813,-2.94017
27778,3.99897,201.58302,4.09733,203.58877,0.02013,276.0345,43.95788,-2.92379
27779,3.99907,202.67634,4.07531,194.20647,0.02098,276.0345,41.95763,-2.90737
27780,3.99898,208.80885,3.83224,190.96796,0.02007,276.0345,39.95738,-2.88463
27781,3.99881,203.96976,4.00171,201.21754,0.01989,276.0345,37.95713,-2.87127
27782,3.99877,204.18447,4.0257,188.8758,0.02131,276.0345,35.95687,-2.85521
27783,3.9989,206.29714,3.92269,194.65824,0.02015,276.0345,33.95663,-2.83966
27784,3.99896,202.59449,4.07093,197.03808,0.02066,276.0345,31.95638,-2.8221
27785,3.9992,204.00569,4.02763,191.02967,0.02108,276.0345,29.95613,-2.80327
27786,3.99906,198.69018,4.21071,209.29931,0.02012,276.0345,27.95587,-2.78749
27787,3.99909,200.0752,4.17468,199.4928,0.02093,276.0345,25.95563,-2.77331
27788,3.99916,197.61631,4.2957,196.54198,0.02186,276.0345,23.95538,-2.75732
27789,3.99899,204.24849,3.9948,199.42483,0.02003,276.0345,21.95513,-2.74204
27790,3.99892,203.34213,4.0413,196.16724,0.0206,276.0345,19.95487,-2.7295
27791,3.9989,209.42065,3.8247,184.69243,0.02071,276.0345,17.95463,-2.71016
27792,3.99894,212.53682,3.70646,184.53257,0.02009,276.0345,15.95438,-2.69173
27793,3.99911,215.4267,3.62822,174.16842,0.02083,276.0345,13.95413,-2.67152
27794,3.99897,215.46993,3.64019,169.33131,0.0215,276.0345,11.95388,-2.65455
27795,3.99918,215.70705,3.61341,175.95032,0.02054,276.0345,9.95363,-2.63637
27796,3.99909,208.76065,3.82693,193.89572,0.01974,276.0345,7.95338,-2.60699
27797,3.99925,201.30921,4.14081,192.22924,0.02154,276.0345,5.95312,-2.6111
27798,3.99879,226.84725,3.27542,163.48508,0.02004,276.0345,3.95288,-2.57377
27799,3.99915,201.02641,4.13476,198.70537,0.02081,276.0345,1.95263,-2.57372
27800,3.99918,202.24574,4.07451,201.44728,0.02023,276.0345,0,-2.55321
27801,3.99909,200.01306,4.17081,201.91878,0.02066,278.03475,397.9545,-5.54597
27802,3.99918,197.85191,4.26185,204.4781,0.02084,278.03475,395.95425,-5.5317
27803,3.99901,194.65057,4.38083,216.17951,0.02026,278.03475,393.954,-5.51895
27804,3.99933,203.33726,3.9686,228.83804,0.01734,278.03475,391.95375,-5.49502
27805,3.99906,203.3554,4.00925,208.86264,0.0192,278.03475,389.9535,-5.4904
27806,3.99921,206.03118,3.94917,188.91166,0.0209,278.03475,387.95325,-5.47633
27807,3.99917,200.45121,4.17671,192.96156,0.02165,278.03475,385.953,-5.46707
27808,3.99901,203.87624,4.0205,195.54248,0.02056,278.03475,383.95275,-5.44775
27809,3.9988,204.14626,3.98217,206.25721,0.01931,278.03475,381.9525,-5.4323
27810,3.99898,206.42932,3.92934,190.12263,0.02067,278.03475,379.99988,-5.41734
27811,3.99914,201.43609,4.08118,212.9204,0.01917,278.03475,377.99963,-5.40512
27812,3.99926,206.37313,3.90174,202.12779,0.0193,278.03475,375.99938,-5.39198
27813,3.9991,203.83287,4.03833,189.8017,0.02128,278.03475,373.99913,-5.38815
27814,3.99936,207.76922,3.84695,201.94132,0.01905,278.03475,371.99888,-5.36942
27815,3.999,196.32395,4.28602,222.68183,0.01925,278.03475,369.99863,-5.36937
27816,3.99912,203.72583,4.01701,199.34393,0.02015,278.03475,367.99838,-5.35606
27817,3.99912,195.34731,4.34779,216.16964,0.02011,278.03475,365.99813,-5.35479
27818,3.99912,199.65588,4.1321,224.67579,0.01839,278.03475,363.99788,-5.34956
27819,3.99913,201.88185,4.04456,220.91756,0.01831,278.03475,361.99762,-5.34036
27820,3.99926,199.47268,4.14736,221.41092,0.01873,278.03475,359.99738,-5.32502
27821,3.99931,205.29378,3.90723,219.65191,0.01779,278.03475,357.99713,-5.30445
27822,3.99931,203.83869,3.96813,218.65167,0.01815,278.03475,355.99688,-5.29656
27823,3.99892,196.29603,4.3285,206.49369,0.02096,278.03475,353.99663,-5.29926
27824,3.99903,212.22181,3.73414,178.57141,0.02091,278.03475,351.99638,-5.2922
27825,3.99925,203.14029,4.0495,196.45427,0.02061,278.03475,349.99613,-5.28037
27826,3.99925,203.51364,4.07919,180.93899,0.02254,278.03475,347.99588,-5.25633
27827,3.99901,222.83056,3.38372,170.95347,0.01979,278.03475,345.99563,-5.22202
27828,3.99905,201.44436,4.1241,195.88994,0.02105,278.03475,343.99538,-5.22622
27829,3.99927,196.04436,4.30439,220.53935,0.01952,278.03475,341.99513,-5.21103
27830,3.99921,196.78376,4.26223,223.92818,0.01903,278.03475,339.99487,-5.19988
27831,3.99922,201.72874,4.08591,205.74208,0.01986,278.03475,337.99463,-5.18236
27832,3.99937,192.12756,4.52352,209.69547,0.02157,278.03475,335.99438,-5.15741
27833,3.99904,199.93281,4.15164,210.73884,0.0197,278.03475,333.99413,-5.13193
27834,3.99917,196.62904,4.27609,220.99493,0.01935,278.03475,331.99387,-5.10725
27835,3.99925,215.28938,3.58767,192.88458,0.0186,278.03475,329.99363,-5.06462
27836,3.9994,204.14768,3.98258,206.34714,0.0193,278.03475,327.99338,-5.06376
27837,3.99926,205.88567,3.95558,188.77956,0.02095,278.03475,325.99313,-5.04484
27838,3.99909,204.58261,3.98445,198.07614,0.02012,278.03475,323.99288,-5.02979
27839,3.99868,205.19063,3.95378,200.13259,0.01976,278.03475,321.99263,-5.01164
27840,3.99892,212.56994,3.67628,196.81124,0.01868,278.03475,319.99238,-4.98456
27841,3.99898,212.8426,3.66795,196.10089,0.0187,278.03475,317.99213,-4.96686
27842,3.99896,205.55554,3.91853,209.03791,0.01875,278.03475,315.99188,-4.95952
27843,3.99885,208.06795,3.84874,195.95944,0.01964,278.03475,313.99163,-4.94434
27844,3.99898,209.62064,3.80561,189.02601,0.02013,278.03475,311.99138,-4.92687
27845,3.99894,222.65258,3.38564,172.49771,0.01963,278.03475,309.99112,-4.90391
27846,3.9989,226.14616,3.27397,173.21164,0.0189,278.03475,307.99088,-4.88602
27847,3.99881,226.61365,3.26827,169.40206,0.01929,278.03475,305.99063,-4.86915
27848,3.99925,218.1103,3.52354,178.15995,0.01978,278.03475,303.99038,-4.86022
27849,3.99897,202.87251,4.05344,199.14883,0.02035,278.03475,301.99013,-4.85901
27850,3.99884,203.00946,4.043,200.87767,0.02013,278.03475,299.98988,-4.83909
27851,3.99903,203.27143,4.02911,202.07292,0.01994,278.03475,297.98963,-4.82484
27852,3.99897,201.80913,4.08553,204.39332,0.01999,278.03475,295.98938,-4.81427
27853,3.99894,205.86821,3.95794,188.05714,0.02105,278.03475,293.98913,-4.79716
27854,3.9991,200.54411,4.12572,210.39242,0.01961,278.03475,291.98888,-4.79572
27855,3.9988,199.45773,4.20767,197.51299,0.0213,278.03475,289.98863,-4.78949
27856,3.99919,199.89969,4.17102,203.77167,0.02047,278.03475,287.98837,-4.77202
27857,3.99904,199.00569,4.17479,218.26605,0.01913,278.03475,285.98813,-4.76598
27858,3.99921,215.85455,3.56823,192.69296,0.01852,278.03475,283.98788,-4.74579
27859,3.9991,213.35191,3.63908,201.09136,0.0181,278.03475,281.98763,-4.73546
27860,3.99913,213.54215,3.62983,202.30663,0.01794,278.03475,279.98737,-4.71816
27861,3.99932,198.67133,4.17551,224.73432,0.01858,278.03475,277.98713,-4.7202
27862,3.99929,206.54511,3.87013,213.41315,0.01813,278.03475,275.98688,-4.69808
27863,3.99939,203.07825,4.00548,215.87628,0.01855,278.03475,273.98663,-4.67599
27864,3.99927,198.30428,4.25623,199.1273,0.02137,278.03475,271.98638,-4.65751
27865,3.99919,192.05117,4.55688,200.19447,0.02276,278.03475,269.98613,-4.64128
27866,3.99891,197.58854,4.30823,192.82667,0.02234,278.03475,267.98588,-4.60884
27867,3.99908,194.47169,4.48876,184.61645,0.02431,278.03475,265.98563,-4.59733
27868,3.99885,204.38212,3.99963,195.34357,0.02047,278.03475,263.98538,-4.58063
27869,3.99918,197.44176,4.31288,193.647,0.02227,278.03475,261.98513,-4.56333
27870,3.99931,195.79606,4.34348,209.82287,0.0207,278.03475,259.98488,-4.54835
27871,3.99881,198.8654,4.20187,209.54569,0.02005,278.03475,257.98462,-4.53525
27872,3.99919,215.58531,3.57808,192.48189,0.01859,278.03475,255.98438,-4.49852
27873,3.99934,196.76369,4.33079,198.27855,0.02184,278.03475,253.98413,-4.49923
27874,3.99916,163.96562,6.30363,229.788,0.02743,278.03475,251.98388,-4.49138
27875,3.9991,202.30246,4.08064,198.15729,0.02059,278.03475,249.98363,-4.46653
27876,3.99909,202.90138,4.03781,204.89384,0.01971,278.03475,247.98338,-4.45599
27877,3.999,192.26169,4.49518,217.1407,0.0207,278.03475,245.98313,-4.44746
27878,3.99908,190.68026,4.57652,216.73973,0.02112,278.03475,243.98288,-4.43595
27879,3.99924,190.374,4.61448,209.35045,0.02204,278.03475,241.98263,-4.4262
27880,3.99923,197.51242,4.22757,224.60379,0.01882,278.03475,239.98238,-4.40782
27881,3.99945,199.83054,4.11889,227.54868,0.0181,278.03475,237.98213,-4.39475
27882,3.99931,199.25727,4.12936,234.68799,0.0176,278.03475,235.98187,-4.38571
27883,3.99934,198.87485,4.1457,234.87551,0.01765,278.03475,233.98163,-4.37213
27884,3.99924,198.3285,4.1505,245.00899,0.01694,278.03475,231.98138,-4.3541
27885,3.99919,196.58412,4.26392,227.23203,0.01876,278.03475,229.98113,-4.33909
27886,3.99935,183.60945,4.96891,215.52418,0.02306,278.03475,227.98087,-4.32109
27887,3.9991,195.00668,4.38133,209.65937,0.0209,278.03475,225.98063,-4.30535
27888,3.99922,200.19511,4.15596,204.52942,0.02032,278.03475,223.98038,-4.28676
27889,3.99869,206.74723,3.86705,210.7551,0.01835,278.03475,221.98013,-4.27698
27890,3.99898,202.42692,4.05688,205.28086,0.01976,278.03475,219.97988,-4.26185
27891,3.99921,195.82572,4.35144,206.39039,0.02108,278.03475,217.97963,-4.2477
27892,3.99911,199.83293,4.13793,218.47135,0.01894,278.03475,215.97938,-4.23374
27893,3.99909,200.51769,4.10753,218.73124,0.01878,278.03475,213.97913,-4.22639
27894,3.99951,195.82002,4.31146,222.08281,0.01941,278.03475,211.97888,-4.21938
27895,3.9991,214.50615,3.61228,194.23716,0.0186,278.03475,209.97863,-4.19458
27896,3.99922,208.39079,3.82189,202.24073,0.0189,278.03475,207.97838,-4.17797
27897,3.99916,199.0068,4.18475,214.08021,0.01955,278.03475,205.97812,-4.17617
27898,3.99937,199.04507,4.16405,222.43635,0.01872,278.03475,203.97788,-4.15028
27899,3.99928,207.45318,3.8291,216.16096,0.01771,278.03475,201.97763,-4.11064
27900,3.9992,201.09802,4.07289,223.31119,0.01824,278.03475,199.97738,-4.09142
27901,3.99922,207.19574,3.83757,216.90165,0.01769,278.03475,197.97713,-4.06536
27902,3.99914,197.68061,4.25285,210.80221,0.02017,278.03475,195.97688,-4.06051
27903,3.99943,199.30866,4.15749,220.1898,0.01888,278.03475,193.97663,-4.04371
27904,3.99933,202.47961,4.04184,210.81332,0.01917,278.03475,191.97638,-4.02765
27905,3.99915,198.46665,4.16673,233.18955,0.01787,278.03475,189.97613,-4.02102
27906,3.99924,200.46968,4.09802,224.1869,0.01828,278.03475,187.97588,-4.00435
27907,3.99919,199.53055,4.15962,214.87885,0.01936,278.03475,185.97563,-3.98901
27908,3.99908,198.75007,4.19996,212.51356,0.01976,278.03475,183.97537,-3.97681
27909,3.99908,198.19248,4.2147,216.78769,0.01944,278.03475,181.97513,-3.96233
27910,3.99908,193.85259,4.41918,216.28561,0.02043,278.03475,179.97488,-3.94941
27911,3.99904,198.94428,4.21769,202.32399,0.02085,278.03475,177.97463,-3.92567
27912,3.99922,197.22386,4.26283,215.19066,0.01981,278.03475,175.97437,-3.91867
27913,3.99921,195.46274,4.35702,210.62327,0.02069,278.03475,173.97413,-3.91635
27914,3.99915,188.63722,4.69932,211.59043,0.02221,278.03475,171.97388,-3.89324
27915,3.99926,198.67285,4.24499,197.17193,0.02153,278.03475,169.97363,-3.87858
27916,3.99901,206.65055,3.9269,187.73344,0.02092,278.03475,167.97338,-3.86446
27917,3.99904,201.77676,4.09901,199.76556,0.02052,278.03475,165.97313,-3.84576
27918,3.99905,199.7433,4.21102,192.11671,0.02192,278.03475,163.97288,-3.83325
27919,3.99923,203.36791,4.01408,206.6655,0.01942,278.03475,161.97262,-3.82039
27920,3.99905,200.54872,4.15785,197.94691,0.021,278.03475,159.97238,-3.80477
27921,3.99905,197.83572,4.242,212.23291,0.01999,278.03475,157.97213,-3.79021
27922,3.99926,198.86969,4.17793,219.64785,0.01902,278.03475,155.97188,-3.77711
27923,3.99922,201.1204,4.06954,224.47232,0.01813,278.03475,153.97162,-3.75508
27924,3.99919,201.42541,4.07937,213.92942,0.01907,278.03475,151.97138,-3.74495
27925,3.99905,205.07833,3.99278,187.36956,0.02131,278.03475,149.97113,-3.73924
27926,3.999,213.31408,3.67439,185.91751,0.01976,278.03475,147.97088,-3.72746
27927,3.99956,204.63323,3.95111,211.51944,0.01868,278.03475,145.97063,-3.70535
27928,3.99875,197.66965,4.26166,207.45028,0.02054,278.03475,143.97038,-3.70129
27929,3.99898,205.52026,3.94874,196.88052,0.02006,278.03475,141.97013,-3.68019
27930,3.999,203.05052,4.05218,196.77144,0.02059,278.03475,139.96988,-3.65877
27931,3.99918,208.49558,3.84386,191.31182,0.02009,278.03475,137.96963,-3.64268
27932,3.9989,208.59408,3.84212,190.3568,0.02018,278.03475,135.96938,-3.6295
27933,3.99876,208.62299,3.84409,189.09798,0.02033,278.03475,133.96913,-3.61712
27934,3.99921,195.02077,4.36679,214.86772,0.02032,278.03475,131.96887,-3.61571
27935,3.99937,203.59209,3.9782,218.71245,0.01819,278.03475,129.96863,-3.58967
27936,3.99926,207.13841,3.86069,206.83081,0.01867,278.03475,127.96838,-3.5759
27937,3.9993,218.45261,3.47633,194.23835,0.0179,278.03475,125.96813,-3.54558
27938,3.99929,206.12095,3.90133,206.73259,0.01887,278.03475,123.96787,-3.54096
27939,3.99902,206.70153,3.90999,193.29156,0.02023,278.03475,121.96763,-3.52126
27940,3.99887,205.63294,3.96237,189.92382,0.02086,278.03475,119.96738,-3.50476
27941,3.99907,203.23324,4.06024,191.07268,0.02125,278.03475,117.96713,-3.48777
27942,3.99929,193.09624,4.45472,216.9402,0.02053,278.03475,115.96688,-3.47143
27943,3.99905,195.13227,4.51093,171.09814,0.02636,278.03475,113.96663,-3.43754
27944,3.99896,204.39083,3.99149,198.38233,0.02012,278.03475,111.96638,-3.43562
27945,3.99907,197.2314,4.31163,197.20503,0.02186,278.03475,109.96612,-3.43307
27946,3.99918,199.29667,4.2327,191.73932,0.02208,278.03475,107.96588,-3.4261
27947,3.99901,207.64209,3.80393,225.596,0.01686,278.03475,105.96563,-3.39228
27948,3.99922,208.23365,3.81301,209.16125,0.01823,278.03475,103.96538,-3.38291
27949,3.99938,197.24745,4.24525,222.18459,0.01911,278.03475,101.96512,-3.38182
27950,3.99892,206.43915,3.89092,205.52246,0.01893,278.03475,99.96488,-3.36632
27951,3.99915,194.39759,4.42953,203.2354,0.0218,278.03475,97.96463,-3.37804
27952,3.99957,202.28614,4.02682,221.52242,0.01818,278.03475,95.96438,-3.36437
27953,3.99938,204.4822,3.95307,213.3584,0.01853,278.03475,93.96413,-3.35499
27954,3.9994,131.49578,10.59635,230.09773,0.04605,278.03475,91.96388,-3.34104
27955,3.99949,200.13209,4.11996,220.8924,0.01865,278.03475,89.96363,-3.31554
27956,3.99939,200.82869,4.08577,222.76476,0.01834,278.03475,87.96337,-3.28906
27957,3.99913,191.30124,4.53276,221.17896,0.02049,278.03475,85.96313,-3.27225
27958,3.99887,197.85553,4.23935,212.84276,0.01992,278.03475,83.96288,-3.24269
27959,3.99878,206.37812,3.89476,204.82949,0.01901,278.03475,81.96263,-3.22197
27960,3.99906,203.3623,4.00242,211.73285,0.0189,278.03475,79.96237,-3.20489
27961,3.99897,209.21651,3.79385,200.42529,0.01893,278.03475,77.96213,-3.18457
27962,3.99889,206.53082,3.9081,196.69741,0.01987,278.03475,75.96188,-3.16972
27963,3.99899,202.86472,4.03114,208.26799,0.01936,278.03475,73.96163,-3.15497
27964,3.99911,202.71443,4.04722,204.29772,0.01981,278.03475,71.96137,-3.14916
27965,3.99923,201.92054,4.07156,208.24879,0.01955,278.03475,69.96113,-3.14706
27966,3.99906,194.22392,4.40146,216.16911,0.02036,278.03475,67.96088,-3.13722
27967,3.99921,201.85589,4.04339,222.04616,0.01821,278.03475,65.96063,-3.11694
27968,3.99927,201.46863,4.08201,212.02447,0.01925,278.03475,63.96038,-3.11161
27969,3.99923,200.55201,4.12196,211.87968,0.01945,278.03475,61.96013,-3.09317
27970,3.99934,203.00224,4.00155,219.18533,0.01826,278.03475,59.95988,-3.06948
27971,3.99915,203.29937,3.99703,215.41284,0.01856,278.03475,57.95962,-3.04729
27972,3.99937,205.81639,3.9094,208.63028,0.01874,278.03475,55.95938,-3.0241
27973,3.99909,201.03089,4.11812,204.90238,0.0201,278.03475,53.95913,-3.02195
27974,3.99908,202.1787,4.06228,207.44571,0.01958,278.03475,51.95888,-3.00192
27975,3.99891,200.53693,4.12137,212.24333,0.01942,278.03475,49.95862,-2.98772
27976,3.99898,205.15557,3.95338,201.01771,0.01967,278.03475,47.95838,-2.97134
27977,3.99913,210.07122,3.76571,198.52347,0.01897,278.03475,45.95813,-2.95393
27978,3.99899,203.55342,4.04131,192.91075,0.02095,278.03475,43.95788,-2.94302
27979,3.99875,205.98484,3.93638,194.20267,0.02027,278.03475,41.95763,-2.92483
27980,3.99872,206.04561,3.95343,186.97659,0.02114,278.03475,39.95738,-2.91058
27981,3.99904,207.01807,3.94447,176.72703,0.02232,278.03475,37.95713,-2.88896
27982,3.9991,205.15583,3.98619,188.56843,0.02114,278.03475,35.95687,-2.87621
27983,3.99871,211.08935,3.7445,190.93788,0.01961,278.03475,33.95663,-2.85995
27984,3.9988,211.14828,3.74341,190.51258,0.01965,278.03475,31.95638,-2.83169
27985,3.99888,203.55853,4.03254,195.99886,0.02057,278.03475,29.95613,-2.82613
27986,3.99876,202.28035,4.05255,209.55875,0.01934,278.03475,27.95587,-2.80876
27987,3.99887,196.45875,4.34403,198.4887,0.02189,278.03475,25.95563,-2.7924
27988,3.99875,202.12274,4.08621,198.81907,0.02055,278.03475,23.95538,-2.77813
27989,3.9988,202.60024,4.04429,207.34317,0.01951,278.03475,21.95513,-2.7624
27990,3.99887,207.8799,3.88578,184.62419,0.02105,278.03475,19.95487,-2.74518
27991,3.99901,214.7743,3.63645,179.89252,0.02021,278.03475,17.95463,-2.72428
27992,3.99912,208.48018,3.86356,184.10969,0.02099,278.03475,15.95438,-2.71279
27993,3.99901,204.67908,4.02625,181.78656,0.02215,278.03475,13.95413,-2.69768
27994,3.99883,216.4972,3.57779,178.73772,0.02002,278.03475,11.95388,-2.67078
27995,3.99886,220.93277,3.45974,165.69151,0.02088,278.03475,9.95363,-2.64767
27996,3.99924,202.69845,4.03773,208.5687,0.01936,278.03475,7.95338,-2.63284
27997,3.99911,204.75024,4.00359,188.41006,0.02125,278.03475,5.95312,-2.62838
27998,3.99922,211.32641,3.76424,180.03549,0.02091,278.03475,3.95288,-2.60745
27999,3.99892,207.90837,3.88582,184.22399,0.02109,278.03475,1.95263,-2.59317
28000,3.99906,196.67304,4.34757,194.15598,0.02239,278.03475,0,-2.58221
28001,3.99909,201.97086,4.08747,200.97612,0.02034,280.035,397.9545,-5.56678
28002,3.99914,199.42581,4.18416,206.80784,0.02023,280.035,395.95425,-5.5567
28003,3.99932,194.86677,4.39029,208.95929,0.02101,280.035,393.954,-5.5383
28004,3.99907,209.22593,3.77438,209.41218,0.01802,280.035,391.95375,-5.51087
28005,3.99905,205.18115,4.01773,177.79116,0.0226,280.035,389.9535,-5.50878
28006,3.99888,210.19003,3.80717,180.18751,0.02113,280.035,387.95325,-5.49056
28007,3.99885,206.79791,3.92605,185.8288,0.02113,280.035,385.953,-5.48505
28008,3.9992,206.37841,3.92799,191.48977,0.02051,280.035,383.95275,-5.4693
28009,3.99858,222.83874,3.3716,175.76002,0.01918,280.035,381.9525,-5.43876
28010,3.99913,212.86982,3.71036,178.42294,0.0208,280.035,379.99988,-5.43689
28011,3.99916,205.62091,3.91573,209.21408,0.01872,280.035,377.99963,-5.42476
28012,3.99881,205.99468,3.90533,206.96234,0.01887,280.035,375.99938,-5.41821
28013,3.99901,204.16888,3.99428,200.9599,0.01988,280.035,373.99913,-5.41202
28014,3.99897,203.26343,4.01169,209.4259,0.01916,280.035,371.99888,-5.3997
28015,3.99904,196.21286,4.33113,207.01375,0.02092,280.035,369.99863,-5.39295
28016,3.99918,197.0168,4.24345,227.5596,0.01865,280.035,367.99838,-5.38162
28017,3.99902,198.69927,4.17799,222.86622,0.01875,280.035,365.99813,-5.37456
28018,3.99926,208.44095,3.79489,214.20992,0.01772,280.035,363.99788,-5.35545
28019,3.99904,201.78095,4.03549,227.40948,0.01775,280.035,361.99762,-5.35437
28020,3.99946,211.25365,3.71015,203.89506,0.0182,280.035,359.99738,-5.32886
28021,3.99934,207.16968,3.8667,203.6209,0.01899,280.035,357.99713,-5.31827
28022,3.9991,212.61666,3.63956,214.59809,0.01696,280.035,355.99688,-5.30374
28023,3.99912,214.36646,3.64555,182.15522,0.02001,280.035,353.99663,-5.31042
28024,3.99903,195.44141,4.41984,190.32175,0.02322,280.035,351.99638,-5.32864
28025,3.99905,201.43022,4.16031,184.10832,0.0226,280.035,349.99613,-5.3008
28026,3.99889,202.23581,4.10969,188.854,0.02176,280.035,347.99588,-5.27455
28027,3.99881,209.18843,3.83155,185.4792,0.02066,280.035,345.99563,-5.25172
28028,3.99909,198.25018,4.22258,212.48702,0.01987,280.035,343.99538,-5.2475
28029,3.99916,202.90548,4.02921,208.4412,0.01933,280.035,341.99513,-5.22483
28030,3.99925,205.70471,3.93846,198.10084,0.01988,280.035,339.99487,-5.21225
28031,3.9994,206.33017,3.87472,215.37598,0.01799,280.035,337.99463,-5.19735
28032,3.99929,205.88484,3.90929,207.40026,0.01885,280.035,335.99438,-5.16711
28033,3.99922,200.80818,4.09402,219.24395,0.01867,280.035,333.99413,-5.14378
28034,3.99938,204.88056,3.91879,222.23394,0.01763,280.035,331.99387,-5.11647
28035,3.99938,200.99738,4.08509,219.69983,0.01859,280.035,329.99363,-5.099
28036,3.99936,206.22328,3.91002,201.21256,0.01943,280.035,327.99338,-5.07733
28037,3.99911,225.5777,3.28496,176.23549,0.01864,280.035,325.99313,-5.04352
28038,3.99929,205.64826,3.96043,190.5792,0.02078,280.035,323.99288,-5.04649
28039,3.99912,222.63163,3.34963,189.47144,0.01768,280.035,321.99263,-5.01693
28040,3.99899,205.96903,3.92342,199.73134,0.01964,280.035,319.99238,-5.01263
28041,3.99911,218.26749,3.49172,189.69479,0.01841,280.035,317.99213,-4.97861
28042,3.99855,229.41823,3.18154,170.49905,0.01866,280.035,315.99188,-4.95829
28043,3.99878,208.99522,3.78301,209.32556,0.01807,280.035,313.99163,-4.96554
28044,3.99902,206.70895,3.88375,203.99621,0.01904,280.035,311.99138,-4.94767
28045,3.99893,208.91679,3.83006,190.14691,0.02014,280.035,309.99112,-4.93687
28046,3.99903,216.14092,3.58588,180.60506,0.01985,280.035,307.99088,-4.9155
28047,3.99912,207.94898,3.87497,187.65864,0.02065,280.035,305.99063,-4.90364
28048,3.99921,210.12544,3.79895,184.21206,0.02062,280.035,303.99038,-4.88681
28049,3.99889,203.8612,4.0091,200.11508,0.02003,280.035,301.99013,-4.87822
28050,3.99902,204.93657,3.95693,203.28382,0.01947,280.035,299.98988,-4.85826
28051,3.99893,203.6685,4.00161,206.48583,0.01938,280.035,297.98963,-4.84461
28052,3.99891,202.87344,4.03441,206.6994,0.01952,280.035,295.98938,-4.8339
28053,3.99877,208.80395,3.837,189.09841,0.02029,280.035,293.98913,-4.81111
28054,3.99913,209.05621,3.79574,202.41347,0.01875,280.035,291.98888,-4.80953
28055,3.99869,208.79454,3.83636,189.45408,0.02025,280.035,289.98863,-4.80146
28056,3.999,202.84065,4.01766,214.635,0.01872,280.035,287.98837,-4.78934
28057,3.99923,201.25163,4.07105,221.09005,0.01841,280.035,285.98813,-4.78193
28058,3.99912,207.30533,3.8479,209.66287,0.01835,280.035,283.98788,-4.77384
28059,3.999,199.60916,4.1374,223.08518,0.01855,280.035,281.98763,-4.76677
28060,3.99933,199.27375,4.15244,223.11752,0.01861,280.035,279.98737,-4.75223
28061,3.99921,199.71916,4.14972,215.56667,0.01925,280.035,277.98713,-4.73759
28062,3.99908,199.7981,4.14343,216.71278,0.01912,280.035,275.98688,-4.72322
28063,3.99946,196.82201,4.25699,225.60624,0.01887,280.035,273.98663,-4.70676
28064,3.99917,194.3572,4.41108,210.27976,0.02098,280.035,271.98638,-4.67833
28065,3.99903,192.56985,4.5227,202.51217,0.02233,280.035,269.98613,-4.65749
28066,3.99896,192.16563,4.56185,196.88055,0.02317,280.035,267.98588,-4.63361
28067,3.99906,208.98424,3.87977,171.97988,0.02256,280.035,265.98563,-4.60276
28068,3.99887,207.42913,3.90215,185.24531,0.02106,280.035,263.98538,-4.6031
28069,3.99911,202.35658,4.11701,184.84296,0.02227,280.035,261.98513,-4.58364
28070,3.99927,191.04476,4.57148,212.09511,0.02155,280.035,259.98488,-4.57159
28071,3.99912,215.62358,3.59619,183.91727,0.01955,280.035,257.98462,-4.53585
28072,3.99936,199.48007,4.15939,216.01582,0.01926,280.035,255.98438,-4.53498
28073,3.99911,201.77894,4.09524,201.18371,0.02036,280.035,253.98413,-4.51625
28074,3.9991,195.07549,4.35752,217.40424,0.02004,280.035,251.98388,-4.50919
28075,3.99925,190.907,4.56773,215.81908,0.02116,280.035,249.98363,-4.49403
28076,3.99936,194.99109,4.39541,205.08535,0.02143,280.035,247.98338,-4.47961
28077,3.99904,191.60882,4.53414,214.95234,0.02109,280.035,245.98313,-4.46935
28078,3.99921,191.63883,4.52995,215.98382,0.02097,280.035,243.98288,-4.45663
28079,3.9993,200.1341,4.1584,204.66561,0.02032,280.035,241.98263,-4.44024
28080,3.99934,200.02841,4.12534,220.4169,0.01872,280.035,239.98238,-4.43345
28081,3.99927,203.60829,3.95643,229.40481,0.01725,280.035,237.98213,-4.4213
28082,3.99923,203.86966,3.9659,219.08122,0.0181,280.035,235.98187,-4.41159
28083,3.99922,216.19226,3.53393,203.98164,0.01732,280.035,233.98163,-4.38531
28084,3.99933,199.62295,4.12996,226.49385,0.01823,280.035,231.98138,-4.38004
28085,3.99926,197.65379,4.23463,218.75091,0.01936,280.035,229.98113,-4.36819
28086,3.99924,183.80166,4.91045,230.5692,0.0213,280.035,227.98087,-4.34895
28087,3.99908,202.25823,4.0668,204.22773,0.01991,280.035,225.98063,-4.32992
28088,3.99883,203.57137,3.9923,212.25875,0.01881,280.035,223.98038,-4.3218
28089,3.99896,206.52779,3.89865,200.66405,0.01943,280.035,221.98013,-4.30583
28090,3.99855,213.4589,3.65527,191.56135,0.01908,280.035,219.97988,-4.28295
28091,3.99903,203.68924,4.04577,189.31165,0.02137,280.035,217.97963,-4.28125
28092,3.9992,198.19879,4.28708,190.60584,0.02249,280.035,215.97938,-4.27243
28093,3.99888,213.46044,3.61916,209.18205,0.0173,280.035,213.97913,-4.23548
28094,3.99916,197.68606,4.21715,225.73453,0.01868,280.035,211.97888,-4.24069
28095,3.99932,194.59889,4.35399,228.35155,0.01907,280.035,209.97863,-4.23033
28096,3.99932,194.99391,4.32721,232.00811,0.01865,280.035,207.97838,-4.21267
28097,3.99898,198.15464,4.18778,229.55537,0.01824,280.035,205.97812,-4.19393
28098,3.99941,201.76729,4.05239,219.66531,0.01845,280.035,203.97788,-4.16522
28099,3.99921,209.54801,3.75061,215.40533,0.01741,280.035,201.97763,-4.12919
28100,3.99936,195.75248,4.33144,215.19335,0.02013,280.035,199.97738,-4.11656
28101,3.99939,218.81648,3.44991,201.7932,0.0171,280.035,197.97713,-4.07314
28102,3.99938,199.87586,4.14279,215.66982,0.01921,280.035,195.97688,-4.07505
28103,3.99905,197.39043,4.25392,215.62366,0.01973,280.035,193.97663,-4.06781
28104,3.99933,199.47307,4.14397,222.98836,0.01858,280.035,191.97638,-4.04879
28105,3.99937,200.49598,4.12316,212.47099,0.01941,280.035,189.97613,-4.0339
28106,3.99934,201.25642,4.07511,219.16342,0.01859,280.035,187.97588,-4.02042
28107,3.99909,198.35376,4.20098,219.5512,0.01913,280.035,185.97563,-4.00745
28108,3.99901,206.47641,3.91334,195.53641,0.02001,280.035,183.97537,-3.98366
28109,3.99916,200.23427,4.12572,216.16067,0.01909,280.035,181.97513,-3.97954
28110,3.9992,194.65415,4.39805,209.80504,0.02096,280.035,179.97488,-3.96853
28111,3.99911,203.50731,4.0721,183.19584,0.02223,280.035,177.97463,-3.95963
28112,3.99896,197.81604,4.24978,209.50712,0.02028,280.035,175.97437,-3.94735
28113,3.99907,205.54295,3.94862,196.6035,0.02008,280.035,173.97413,-3.90911
28114,3.99914,185.78321,4.8362,217.88511,0.0222,280.035,171.97388,-3.90646
28115,3.99898,217.02365,3.561,178.13224,0.01999,280.035,169.97363,-3.87915
28116,3.999,202.6533,4.06567,198.07996,0.02053,280.035,167.97338,-3.88464
28117,3.99917,201.67506,4.07042,213.16776,0.01909,280.035,165.97313,-3.86499
28118,3.99912,201.90766,4.09159,200.45903,0.02041,280.035,163.97288,-3.84929
28119,3.99931,199.98624,4.17577,200.63521,0.02081,280.035,161.97262,-3.83827
28120,3.99925,202.59187,4.05301,204.12979,0.01986,280.035,159.97238,-3.82265
28121,3.99936,193.22903,4.4673,210.05909,0.02127,280.035,157.97213,-3.8108
28122,3.99928,199.94937,4.13086,219.44893,0.01882,280.035,155.97188,-3.7892
28123,3.99929,200.68952,4.08578,225.56385,0.01811,280.035,153.97162,-3.77621
28124,3.99919,201.18488,4.08479,216.09124,0.0189,280.035,151.97138,-3.76585
28125,3.99877,212.76709,3.68013,191.82012,0.01919,280.035,149.97113,-3.75677
28126,3.9991,220.43901,3.41585,191.57573,0.01783,280.035,147.97088,-3.74131
28127,3.99917,201.08811,4.09906,211.69938,0.01936,280.035,145.97063,-3.73113
28128,3.9991,209.29715,3.79851,197.10109,0.01927,280.035,143.97038,-3.71386
28129,3.99909,209.47429,3.81732,186.75239,0.02044,280.035,141.97013,-3.69505
28130,3.99923,202.0787,4.12143,187.38916,0.02199,280.035,139.96988,-3.68026
28131,3.99917,208.75469,3.83487,190.84927,0.02009,280.035,137.96963,-3.6639
28132,3.99916,207.2624,3.90185,187.89869,0.02077,280.035,135.96938,-3.64837
28133,3.99898,200.48008,4.14906,202.25901,0.02051,280.035,133.96913,-3.64226
28134,3.99899,205.5337,3.94387,198.60929,0.01986,280.035,131.96887,-3.62795
28135,3.99906,198.55969,4.22749,205.14566,0.02061,280.035,129.96863,-3.62385
28136,3.99918,204.9147,3.9225,219.54332,0.01787,280.035,127.96838,-3.59893
28137,3.99941,203.3134,3.98497,221.0241,0.01803,280.035,125.96813,-3.58159
28138,3.99939,204.191,3.97433,209.14899,0.019,280.035,123.96787,-3.55683
28139,3.99915,218.04151,3.50824,185.64359,0.0189,280.035,121.96763,-3.51331
28140,3.99919,201.27012,4.11836,200.84477,0.02051,280.035,119.96738,-3.52749
28141,3.99911,202.92666,4.0667,193.45023,0.02102,280.035,117.96713,-3.50889
28142,3.99942,192.98867,4.47483,211.6237,0.02115,280.035,115.96688,-3.49501
28143,3.99918,195.94273,4.38285,194.14262,0.02258,280.035,113.96663,-3.46249
28144,3.99922,200.87943,4.1148,208.93705,0.01969,280.035,111.96638,-3.4518
28145,3.99907,196.20593,4.33178,206.91025,0.02094,280.035,109.96612,-3.45446
28146,3.99922,201.1018,4.13041,199.11804,0.02074,280.035,107.96588,-3.44457
28147,3.99909,208.09444,3.81526,210.60125,0.01812,280.035,105.96563,-3.41364
28148,3.99925,201.15783,4.08098,218.36429,0.01869,280.035,103.96538,-3.40984
28149,3.99924,197.23455,4.2149,236.56371,0.01782,280.035,101.96512,-3.40561
28150,3.99914,201.22962,4.05874,227.47081,0.01784,280.035,99.96488,-3.3964
28151,3.99925,196.34277,4.33173,204.70348,0.02116,280.035,97.96463,-3.39691
28152,3.99941,207.89232,3.81742,213.55937,0.01788,280.035,95.96438,-3.38234
28153,3.99942,208.15165,3.82259,206.23866,0.01853,280.035,93.96413,-3.37387
28154,3.99935,191.4405,4.49761,232.52876,0.01934,280.035,91.96388,-3.35737
28155,3.99931,201.0389,4.09991,212.30552,0.01931,280.035,89.96363,-3.33755
28156,3.99943,201.00129,4.08989,217.46323,0.01881,280.035,87.96337,-3.30957
28157,3.99908,199.35337,4.18324,208.40039,0.02007,280.035,85.96313,-3.28479
28158,3.99886,200.16948,4.17346,198.32294,0.02104,280.035,83.96288,-3.2617
28159,3.99889,200.50111,4.13325,207.99406,0.01987,280.035,81.96263,-3.24365
28160,3.99883,206.73431,3.88715,201.98762,0.01924,280.035,79.96237,-3.2224
28161,3.99888,206.37031,3.92104,194.13819,0.0202,280.035,77.96213,-3.20463
28162,3.9989,208.83114,3.81507,197.6182,0.01931,280.035,75.96188,-3.1875
28163,3.99917,204.20049,3.96996,210.80541,0.01883,280.035,73.96163,-3.17742
28164,3.99884,201.74359,4.06043,216.13006,0.01879,280.035,71.96137,-3.17352
28165,3.99927,199.35337,4.19715,203.18208,0.02066,280.035,69.96113,-3.16997
28166,3.99926,205.12689,3.96126,198.43981,0.01996,280.035,67.96088,-3.14287
28167,3.99924,203.10156,3.99602,219.80974,0.01818,280.035,65.96063,-3.14177
28168,3.9991,220.79445,3.40967,188.89112,0.01805,280.035,63.96038,-3.11333
28169,3.99948,202.4902,4.03781,212.45303,0.01901,280.035,61.96013,-3.11505
28170,3.99918,204.36255,3.95248,215.82164,0.01831,280.035,59.95988,-3.09615
28171,3.99915,195.12141,4.39585,202.71085,0.02169,280.035,57.95962,-3.06864
28172,3.99913,210.25869,3.73919,207.61187,0.01801,280.035,55.95938,-3.04157
28173,3.9991,210.34352,3.76598,193.92502,0.01942,280.035,53.95913,-3.03618
28174,3.99904,200.95532,4.12262,204.40825,0.02017,280.035,51.95888,-3.02459
28175,3.99894,204.91925,3.97033,198.08449,0.02004,280.035,49.95862,-3.00443
28176,3.99896,204.3704,3.993,198.12216,0.02015,280.035,47.95838,-2.99175
28177,3.9991,207.83529,3.8436,202.15154,0.01901,280.035,45.95813,-2.97564
28178,3.99912,212.44123,3.69293,191.62076,0.01927,280.035,43.95788,-2.95261
28179,3.9989,218.45225,3.48241,191.07026,0.01823,280.035,41.95763,-2.93421
28180,3.99894,214.54042,3.62643,187.35634,0.01936,280.035,39.95738,-2.91941
28181,3.99902,204.78674,4.02592,180.44213,0.02231,280.035,37.95713,-2.91254
28182,3.99903,211.03571,3.78659,176.02346,0.02151,280.035,35.95687,-2.89296
28183,3.99901,206.58795,3.91238,194.14017,0.02015,280.035,33.95663,-2.87648
28184,3.99869,200.90812,4.14689,196.03064,0.02115,280.035,31.95638,-2.8628
28185,3.99909,197.5441,4.29737,197.0772,0.02181,280.035,29.95613,-2.84444
28186,3.99906,209.72608,3.8078,186.63823,0.0204,280.035,27.95587,-2.81741
28187,3.99916,200.11902,4.16819,201.17639,0.02072,280.035,25.95563,-2.80982
28188,3.99907,198.29753,4.22492,210.69493,0.02005,280.035,23.95538,-2.79486
28189,3.99891,197.42268,4.30046,197.86252,0.02173,280.035,21.95513,-2.78441
28190,3.99909,208.65036,3.88056,175.98228,0.02205,280.035,19.95487,-2.76638
28191,3.99918,218.57478,3.50279,180.14755,0.01944,280.035,17.95463,-2.73901
28192,3.99911,201.25318,4.16656,184.64318,0.02257,280.035,15.95438,-2.7289
28193,3.99908,199.43588,4.19075,204.10171,0.02053,280.035,13.95413,-2.71412
28194,3.99898,195.91022,4.37798,196.06706,0.02233,280.035,11.95388,-2.69771
28195,3.99905,195.00295,4.42864,194.09432,0.02282,280.035,9.95363,-2.68231
28196,3.99934,213.31312,3.62606,208.5495,0.01739,280.035,7.95338,-2.64245
28197,3.99894,204.07669,4.03475,187.39923,0.02153,280.035,5.95312,-2.64876
28198,3.99894,209.96356,3.79622,187.51121,0.02025,280.035,3.95288,-2.63038
28199,3.99892,206.30677,3.92999,191.71552,0.0205,280.035,1.95263,-2.60888
28200,3.999,205.81314,3.94345,194.28631,0.0203,280.035,0,-2.59883
28201,3.99912,197.13678,4.29402,204.80369,0.02097,282.03525,397.9545,-5.59338
28202,3.999,200.43198,4.14891,203.12372,0.02043,282.03525,395.95425,-5.57433
28203,3.99916,200.34741,4.1437,206.65174,0.02005,282.03525,393.954,-5.55808
28204,3.99937,205.68966,3.93069,201.58643,0.0195,282.03525,391.95375,-5.53065
28205,3.99886,200.64175,4.15601,197.04833,0.02109,282.03525,389.9535,-5.53125
28206,3.99887,205.999,3.89873,209.91666,0.01857,282.03525,387.95325,-5.51776
28207,3.99877,202.36673,4.06155,204.32527,0.01988,282.03525,385.953,-5.50682
28208,3.99905,202.32669,4.07377,200.33995,0.02033,282.03525,383.95275,-5.48824
28209,3.99884,204.4761,4.0081,190.77808,0.02101,282.03525,381.9525,-5.47425
28210,3.99915,206.15424,3.93752,191.31811,0.02058,282.03525,379.99988,-5.45827
28211,3.9991,208.00358,3.84345,199.35703,0.01928,282.03525,377.99963,-5.44386
28212,3.99896,217.85104,3.49712,193.79392,0.01805,282.03525,375.99938,-5.42174
28213,3.99899,199.75927,4.15846,211.0608,0.0197,282.03525,373.99913,-5.43006
28214,3.99932,201.98538,4.09413,198.33122,0.02064,282.03525,371.99888,-5.41948
28215,3.99919,197.02373,4.29276,207.20589,0.02072,282.03525,369.99863,-5.41095
28216,3.99915,203.49385,3.96597,226.74831,0.01749,282.03525,367.99838,-5.39734
28217,3.99926,205.97247,3.8949,212.40024,0.01834,282.03525,365.99813,-5.3791
28218,3.99936,200.73077,4.10308,216.74579,0.01893,282.03525,363.99788,-5.37754
28219,3.99922,195.61857,4.2952,233.30771,0.01841,282.03525,361.99762,-5.3712
28220,3.99905,199.66698,4.17942,204.45805,0.02044,282.03525,359.99738,-5.35322
28221,3.99933,206.38718,3.88653,208.64264,0.01863,282.03525,357.99713,-5.33747
28222,3.99916,213.87873,3.62469,198.95345,0.01822,282.03525,355.99688,-5.31902
28223,3.99894,202.98309,4.02055,210.66286,0.01909,282.03525,353.99663,-5.33383
28224,3.99901,197.17883,4.31399,197.21979,0.02187,282.03525,351.99638,-5.32939
28225,3.99897,204.10041,4.03603,186.63681,0.02163,282.03525,349.99613,-5.31504
28226,3.99916,196.11589,4.35066,201.8435,0.02155,282.03525,347.99588,-5.29378
28227,3.99898,201.78028,4.11173,195.03333,0.02108,282.03525,345.99563,-5.27796
28228,3.99926,203.05579,4.02984,205.57114,0.0196,282.03525,343.99538,-5.26272
28229,3.99939,199.52821,4.15911,215.24474,0.01932,282.03525,341.99513,-5.24512
28230,3.99922,203.79577,3.98751,210.44711,0.01895,282.03525,339.99487,-5.22753
28231,3.99927,204.57023,3.94839,213.81228,0.01847,282.03525,337.99463,-5.20568
28232,3.99943,206.73243,3.87273,208.75101,0.01855,282.03525,335.99438,-5.17709
28233,3.99953,205.58019,3.89807,218.62953,0.01783,282.03525,333.99413,-5.15088
28234,3.99941,208.54864,3.809,205.42324,0.01854,282.03525,331.99387,-5.124
28235,3.99924,226.15519,3.24374,188.08912,0.01725,282.03525,329.99363,-5.09206
28236,3.99928,204.34525,3.98125,203.4158,0.01957,282.03525,327.99338,-5.09377
28237,3.99902,207.1907,3.86355,204.4918,0.01889,282.03525,325.99313,-5.07872
28238,3.99898,206.66892,3.90545,195.57321,0.01997,282.03525,323.99288,-5.06306
28239,3.99895,209.19942,3.82924,186.24005,0.02056,282.03525,321.99263,-5.04513
28240,3.99884,206.60922,3.88055,207.10087,0.01874,282.03525,319.99238,-5.02822
28241,3.99899,205.2142,3.94693,202.70656,0.01947,282.03525,317.99213,-5.00854
28242,3.99903,206.44513,3.89302,204.54019,0.01903,282.03525,315.99188,-4.9937
28243,3.99905,207.63978,3.85683,199.71781,0.01931,282.03525,313.99163,-4.98079
28244,3.99902,207.57955,3.85228,202.70246,0.019,282.03525,311.99138,-4.96422
28245,3.99911,204.97785,3.96942,197.56681,0.02009,282.03525,309.99112,-4.95354
28246,3.99896,223.27554,3.37615,168.21668,0.02007,282.03525,307.99088,-4.92585
28247,3.99922,224.88419,3.30829,175.43718,0.01886,282.03525,305.99063,-4.90298
28248,3.99895,206.79467,3.89631,197.20855,0.01976,282.03525,303.99038,-4.90652
28249,3.99893,200.56374,4.16587,194.84264,0.02138,282.03525,301.99013,-4.89493
