Repository: edrossi93/mecanano-ml-nanomechanics-tutorial

File: data/nanoindent_maps/Duplex Steel 2um.csv (part 55 of 77)
Index,Load,Depth,HARDNESS,MODULUS,H/E,X Position,Y Position,Z Position
Integer,mN,nm,GPa,GPa,None,µm,µm,µm
28250,3.99898,210.69414,3.7425,198.31439,0.01887,282.03525,299.98988,-4.87063
28251,3.9987,210.81148,3.74318,195.93407,0.0191,282.03525,297.98963,-4.85473
28252,3.99888,201.71181,4.08434,206.50998,0.01978,282.03525,295.98938,-4.8511
28253,3.999,203.61713,4.01333,202.55688,0.01981,282.03525,293.98913,-4.8342
28254,3.9989,201.74504,4.10075,199.56344,0.02055,282.03525,291.98888,-4.82636
28255,3.99889,206.45019,3.92958,189.68107,0.02072,282.03525,289.98863,-4.82321
28256,3.99882,203.13709,4.04667,197.37726,0.0205,282.03525,287.98837,-4.80714
28257,3.99897,201.99168,4.03622,222.61277,0.01813,282.03525,285.98813,-4.80299
28258,3.99929,203.56811,3.98573,215.56876,0.01849,282.03525,283.98788,-4.79274
28259,3.99946,200.57849,4.09751,222.33731,0.01843,282.03525,281.98763,-4.78239
28260,3.99897,201.8029,4.06532,212.90837,0.01909,282.03525,279.98737,-4.7699
28261,3.99941,216.076,3.54811,198.80709,0.01785,282.03525,277.98713,-4.7372
28262,3.99935,198.10511,4.21197,219.76591,0.01917,282.03525,275.98688,-4.73814
28263,3.99915,197.21457,4.24227,224.03069,0.01894,282.03525,273.98663,-4.71853
28264,3.9991,194.60755,4.42792,200.37937,0.0221,282.03525,271.98638,-4.69886
28265,3.99912,201.512,4.14513,187.77278,0.02208,282.03525,269.98613,-4.66877
28266,3.99909,193.37074,4.5108,193.89317,0.02326,282.03525,267.98588,-4.65146
28267,3.99928,194.908,4.4667,184.72682,0.02418,282.03525,265.98563,-4.63347
28268,3.99896,214.31821,3.67338,172.40286,0.02131,282.03525,263.98538,-4.60965
28269,3.99904,201.58438,4.11496,196.96749,0.02089,282.03525,261.98513,-4.6027
28270,3.99923,195.47239,4.37497,204.08467,0.02144,282.03525,259.98488,-4.58712
28271,3.999,199.05868,4.2128,202.19441,0.02084,282.03525,257.98462,-4.57111
28272,3.99891,195.90862,4.33056,212.47808,0.02038,282.03525,255.98438,-4.55628
28273,3.99925,195.32034,4.37349,207.1491,0.02111,282.03525,253.98413,-4.53921
28274,3.99897,199.50044,4.18247,206.09755,0.02029,282.03525,251.98388,-4.526
28275,3.99921,193.5248,4.4488,211.36067,0.02105,282.03525,249.98363,-4.51201
28276,3.99924,193.34306,4.44163,217.2751,0.02044,282.03525,247.98338,-4.49668
28277,3.99913,192.04387,4.51275,214.79042,0.02101,282.03525,245.98313,-4.48659
28278,3.99927,194.45569,4.40481,210.86239,0.02089,282.03525,243.98288,-4.47325
28279,3.99914,190.76133,4.55888,221.66638,0.02057,282.03525,241.98263,-4.46944
28280,3.99934,200.85918,4.06822,230.74338,0.01763,282.03525,239.98238,-4.45532
28281,3.99929,199.19879,4.14485,228.21537,0.01816,282.03525,237.98213,-4.44536
28282,3.99937,201.02154,4.07803,222.50982,0.01833,282.03525,235.98187,-4.43502
28283,3.99932,198.86099,4.14223,236.96868,0.01748,282.03525,233.98163,-4.42446
28284,3.99935,199.60784,4.13479,224.52182,0.01842,282.03525,231.98138,-4.40499
28285,3.99931,200.505,4.13,209.44321,0.01972,282.03525,229.98113,-4.38769
28286,3.99944,197.97831,4.19587,229.70772,0.01827,282.03525,227.98087,-4.36961
28287,3.99893,200.98614,4.12089,204.50836,0.02015,282.03525,225.98063,-4.35923
28288,3.99901,210.66864,3.74825,196.2165,0.0191,282.03525,223.98038,-4.33111
28289,3.99889,207.20145,3.86802,202.27531,0.01912,282.03525,221.98013,-4.31952
28290,3.99909,206.53277,3.90942,196.22251,0.01992,282.03525,219.97988,-4.30388
28291,3.99904,216.75654,3.53656,192.80843,0.01834,282.03525,217.97963,-4.28797
28292,3.99925,201.45585,4.12941,193.92544,0.02129,282.03525,215.97938,-4.28065
28293,3.99925,195.96323,4.30152,223.33203,0.01926,282.03525,213.97913,-4.27149
28294,3.99931,197.67046,4.19573,236.4466,0.01774,282.03525,211.97888,-4.26228
28295,3.99943,196.65565,4.27556,220.84049,0.01936,282.03525,209.97863,-4.24911
28296,3.99921,195.25511,4.31737,230.8627,0.0187,282.03525,207.97838,-4.23104
28297,3.9991,199.69358,4.16583,209.31037,0.0199,282.03525,205.97812,-4.2147
28298,3.99936,198.09394,4.18395,232.94952,0.01796,282.03525,203.97788,-4.18592
28299,3.99917,201.45073,4.0537,225.33529,0.01799,282.03525,201.97763,-4.15562
28300,3.99913,197.54015,4.25525,212.38163,0.02004,282.03525,199.97738,-4.13407
28301,3.99936,195.52552,4.32733,221.13685,0.01957,282.03525,197.97713,-4.11504
28302,3.99901,203.66632,3.98854,212.27626,0.01879,282.03525,195.97688,-4.0886
28303,3.99928,195.86558,4.32809,214.38328,0.02019,282.03525,193.97663,-4.08617
28304,3.99926,198.74671,4.18119,220.62447,0.01895,282.03525,191.97638,-4.06625
28305,3.99924,193.69819,4.43217,214.31606,0.02068,282.03525,189.97613,-4.05662
28306,3.99943,208.49928,3.79711,212.06093,0.01791,282.03525,187.97588,-4.02789
28307,3.99928,198.62677,4.20288,213.68314,0.01967,282.03525,185.97563,-4.02725
28308,3.99933,197.59838,4.24354,216.12263,0.01963,282.03525,183.97537,-4.01197
28309,3.99896,198.88496,4.19848,210.61205,0.01993,282.03525,181.97513,-3.99612
28310,3.99925,195.29592,4.39734,199.47877,0.02204,282.03525,179.97488,-3.97725
28311,3.99887,215.38881,3.62459,175.91849,0.0206,282.03525,177.97463,-3.96297
28312,3.99918,200.85005,4.14798,196.76198,0.02108,282.03525,175.97437,-3.95712
28313,3.99891,196.39317,4.29669,216.86482,0.01981,282.03525,173.97413,-3.93841
28314,3.99904,212.82554,3.70489,181.03831,0.02046,282.03525,171.97388,-3.9068
28315,3.99918,200.15954,4.1921,192.20172,0.02181,282.03525,169.97363,-3.91367
28316,3.99896,205.75273,3.92402,203.12612,0.01932,282.03525,167.97338,-3.9009
28317,3.99914,204.02559,3.9933,203.84934,0.01959,282.03525,165.97313,-3.88108
28318,3.99888,206.34208,3.89764,204.24601,0.01908,282.03525,163.97288,-3.86479
28319,3.9991,221.13154,3.40015,188.19213,0.01807,282.03525,161.97262,-3.83326
28320,3.9994,200.50537,4.12731,210.58144,0.0196,282.03525,159.97238,-3.83833
28321,3.99927,182.61069,5.01684,218.75439,0.02293,282.03525,157.97213,-3.82971
28322,3.999,201.63195,4.06929,214.38496,0.01898,282.03525,155.97188,-3.80723
28323,3.99929,199.42707,4.13604,227.65391,0.01817,282.03525,153.97162,-3.79937
28324,3.99925,198.98113,4.1641,223.63741,0.01862,282.03525,151.97138,-3.78729
28325,3.99898,202.53979,4.03988,210.38759,0.0192,282.03525,149.97113,-3.77291
28326,3.9991,195.94193,4.31005,220.08746,0.01958,282.03525,147.97088,-3.76955
28327,3.99922,210.46304,3.7164,215.48336,0.01725,282.03525,145.97063,-3.74197
28328,3.99915,199.09321,4.20705,203.802,0.02064,282.03525,143.97038,-3.74298
28329,3.99914,202.32997,4.08034,197.84502,0.02062,282.03525,141.97013,-3.72092
28330,3.99902,208.35671,3.8584,187.75976,0.02055,282.03525,139.96988,-3.69907
28331,3.99914,202.7252,4.07293,194.33307,0.02096,282.03525,137.96963,-3.68017
28332,3.99889,200.21815,4.1429,209.10929,0.01981,282.03525,135.96938,-3.67086
28333,3.99899,203.43063,4.02913,199.40385,0.02021,282.03525,133.96913,-3.65973
28334,3.99926,198.80708,4.23656,197.95313,0.0214,282.03525,131.96887,-3.65406
28335,3.99931,191.53765,4.48018,237.9958,0.01882,282.03525,129.96863,-3.64575
28336,3.9994,204.76052,3.93932,214.5104,0.01836,282.03525,127.96838,-3.61903
28337,3.9993,202.8179,4.00367,221.84311,0.01805,282.03525,125.96813,-3.60071
28338,3.99948,201.19403,4.07715,219.52898,0.01857,282.03525,123.96787,-3.58078
28339,3.9995,143.33639,8.58973,229.2473,0.03747,282.03525,121.96763,-3.55905
28340,3.99903,198.57886,4.23408,202.3972,0.02092,282.03525,119.96738,-3.55053
28341,3.99913,200.57074,4.14412,202.67755,0.02045,282.03525,117.96713,-3.53103
28342,3.99918,199.59567,4.20419,196.71965,0.02137,282.03525,115.96688,-3.5145
28343,3.99914,203.99421,3.9456,226.74289,0.0174,282.03525,113.96663,-3.49436
28344,3.99909,198.90617,4.19529,211.57519,0.01983,282.03525,111.96638,-3.47276
28345,3.99926,189.02937,4.67377,213.11708,0.02193,282.03525,109.96612,-3.47557
28346,3.99915,194.85468,4.43584,194.16389,0.02285,282.03525,107.96588,-3.46572
28347,3.99921,201.58703,4.06954,215.22801,0.01891,282.03525,105.96563,-3.44188
28348,3.99926,205.04192,3.94768,205.49848,0.01921,282.03525,103.96538,-3.42147
28349,3.9992,202.42109,4.04139,212.02012,0.01906,282.03525,101.96512,-3.41912
28350,3.99919,196.26756,4.28611,223.86005,0.01915,282.03525,99.96488,-3.41791
28351,3.99903,196.66888,4.28581,216.14731,0.01983,282.03525,97.96463,-3.40412
28352,3.99922,205.01702,3.9237,216.93882,0.01809,282.03525,95.96438,-3.40504
28353,3.99918,206.36431,3.89168,206.64325,0.01883,282.03525,93.96413,-3.39426
28354,3.99934,193.33304,4.41637,227.59582,0.0194,282.03525,91.96388,-3.38241
28355,3.99933,203.63943,3.98557,214.30045,0.0186,282.03525,89.96363,-3.35889
28356,3.99945,215.86354,3.56175,195.73256,0.0182,282.03525,87.96337,-3.31585
28357,3.99928,199.53804,4.18345,205.22392,0.02038,282.03525,85.96313,-3.30805
28358,3.99887,198.39115,4.27014,192.99853,0.02213,282.03525,83.96288,-3.28301
28359,3.99902,208.88337,3.80502,201.17896,0.01891,282.03525,81.96263,-3.25698
28360,3.9988,202.82895,4.06548,195.27525,0.02082,282.03525,79.96237,-3.24543
28361,3.99919,212.00642,3.72529,185.015,0.02014,282.03525,77.96213,-3.22471
28362,3.99872,225.68378,3.27479,179.31458,0.01826,282.03525,75.96188,-3.1914
28363,3.99905,204.13149,4.00684,196.67415,0.02037,282.03525,73.96163,-3.19933
28364,3.9991,207.82821,3.87906,187.91784,0.02064,282.03525,71.96137,-3.19164
28365,3.999,205.58145,3.94026,199.28512,0.01977,282.03525,69.96113,-3.19159
28366,3.99896,204.95843,3.95184,205.03269,0.01927,282.03525,67.96088,-3.16454
28367,3.99941,208.85325,3.80774,200.67341,0.01897,282.03525,65.96063,-3.15778
28368,3.99939,201.35495,4.0782,215.88452,0.01889,282.03525,63.96038,-3.15731
28369,3.9992,200.61741,4.09868,220.86557,0.01856,282.03525,61.96013,-3.14016
28370,3.99937,208.09985,3.81373,211.39704,0.01804,282.03525,59.95988,-3.11143
28371,3.99974,131.64803,10.3164,248.68144,0.04148,282.03525,57.95962,-3.10725
28372,3.9993,173.19768,5.60959,223.99258,0.02504,282.03525,55.95938,-3.07305
28373,3.99911,203.05653,4.01855,210.27081,0.01911,282.03525,53.95913,-3.05746
28374,3.99909,204.85282,3.9913,191.25819,0.02087,282.03525,51.95888,-3.04059
28375,3.99917,203.22362,4.0434,197.37648,0.02049,282.03525,49.95862,-3.02363
28376,3.999,202.49148,4.06435,201.22321,0.0202,282.03525,47.95838,-3.01313
28377,3.99911,205.49104,3.93593,202.64701,0.01942,282.03525,45.95813,-2.99806
28378,3.99892,204.75643,3.97534,198.75709,0.02,282.03525,43.95788,-2.98162
28379,3.99908,214.84127,3.59659,196.01576,0.01835,282.03525,41.95763,-2.95676
28380,3.99904,225.31372,3.2722,186.40977,0.01755,282.03525,39.95738,-2.93133
28381,3.99869,216.7354,3.54982,186.901,0.01899,282.03525,37.95713,-2.91981
28382,3.9989,203.18355,4.01432,209.69866,0.01914,282.03525,35.95687,-2.91944
28383,3.99906,213.28747,3.68706,181.32145,0.02033,282.03525,33.95663,-2.89151
28384,3.99885,200.8936,4.16299,190.81541,0.02182,282.03525,31.95638,-2.88467
28385,3.99887,197.13089,4.29686,203.77645,0.02109,282.03525,29.95613,-2.86575
28386,3.99899,199.59441,4.21428,193.24525,0.02181,282.03525,27.95587,-2.84774
28387,3.99892,200.8711,4.14383,197.80119,0.02095,282.03525,25.95563,-2.83249
28388,3.99893,194.90782,4.40297,203.70053,0.02161,282.03525,23.95538,-2.81684
28389,3.99879,206.06373,3.95478,186.26722,0.02123,282.03525,21.95513,-2.80431
28390,3.99885,208.87635,3.86271,178.81441,0.0216,282.03525,19.95487,-2.78831
28391,3.99919,202.77087,4.07208,193.95643,0.02099,282.03525,17.95463,-2.77271
28392,3.99905,216.31438,3.58087,180.1644,0.01988,282.03525,15.95438,-2.73547
28393,3.99902,198.89901,4.24343,194.12281,0.02186,282.03525,13.95413,-2.73442
28394,3.99887,197.46999,4.27936,204.3926,0.02094,282.03525,11.95388,-2.71776
28395,3.99916,200.9541,4.12402,203.94087,0.02022,282.03525,9.95363,-2.69104
28396,3.9991,205.53647,3.91675,210.26965,0.01863,282.03525,7.95338,-2.67632
28397,3.99926,203.65366,4.08981,175.9346,0.02325,282.03525,5.95312,-2.66863
28398,3.99915,207.22646,3.91317,184.35704,0.02123,282.03525,3.95288,-2.64926
28399,3.99916,205.25793,3.92922,209.73496,0.01873,282.03525,1.95263,-2.62868
28400,3.99859,205.03732,3.9574,201.17552,0.01967,282.03525,0,-2.61789
28401,3.99881,194.05434,4.44768,202.67461,0.02194,284.0355,397.9545,-5.61771
28402,3.9992,205.10313,3.96953,195.55722,0.0203,284.0355,395.95425,-5.59537
28403,3.99917,204.35511,4.00924,192.33636,0.02084,284.0355,393.954,-5.58186
28404,3.9992,208.48031,3.81356,204.42874,0.01865,284.0355,391.95375,-5.55223
28405,3.99879,200.07957,4.18736,194.84577,0.02149,284.0355,389.9535,-5.55298
28406,3.99913,204.86141,3.97778,196.19588,0.02027,284.0355,387.95325,-5.5388
28407,3.999,205.37621,3.9296,207.34093,0.01895,284.0355,385.953,-5.52238
28408,3.99894,204.46527,4.00007,193.91396,0.02063,284.0355,383.95275,-5.50571
28409,3.99893,201.81069,4.06868,211.29424,0.01926,284.0355,381.9525,-5.49338
28410,3.99893,209.59475,3.82467,182.23919,0.02099,284.0355,379.99988,-5.47065
28411,3.99895,213.20453,3.64146,202.44796,0.01799,284.0355,377.99963,-5.45406
28412,3.99898,202.29795,4.05201,209.57722,0.01933,284.0355,375.99938,-5.45338
28413,3.9991,203.15269,4.01587,209.68858,0.01915,284.0355,373.99913,-5.44935
28414,3.99895,200.95028,4.12626,203.04543,0.02032,284.0355,371.99888,-5.43952
28415,3.99914,204.87482,3.95654,204.57154,0.01934,284.0355,369.99863,-5.41599
28416,3.99926,200.83108,4.09252,219.50325,0.01864,284.0355,367.99838,-5.41585
28417,3.99939,197.74195,4.20948,228.24328,0.01844,284.0355,365.99813,-5.40622
28418,3.99922,202.04863,4.01592,231.87353,0.01732,284.0355,363.99788,-5.39499
28419,3.99931,190.72379,4.61052,204.85609,0.02251,284.0355,361.99762,-5.38855
28420,3.99911,193.78569,4.43462,211.80599,0.02094,284.0355,359.99738,-5.37204
28421,3.9993,207.06382,3.85476,211.00086,0.01827,284.0355,357.99713,-5.36179
28422,3.99924,202.85269,4.01629,215.15452,0.01867,284.0355,355.99688,-5.34606
28423,3.99903,215.78378,3.58478,186.31246,0.01924,284.0355,353.99663,-5.3287
28424,3.99918,201.36541,4.15107,187.98155,0.02208,284.0355,351.99638,-5.33312
28425,3.99884,194.98508,4.39644,204.60711,0.02149,284.0355,349.99613,-5.33765
28426,3.99917,199.68735,4.16579,209.46987,0.01989,284.0355,347.99588,-5.30821
28427,3.99901,202.92703,4.03913,203.88141,0.01981,284.0355,345.99563,-5.29109
28428,3.99936,202.99194,4.00874,216.01699,0.01856,284.0355,343.99538,-5.27769
28429,3.99938,200.95823,4.08531,220.37153,0.01854,284.0355,341.99513,-5.25791
28430,3.99909,202.9843,4.01421,213.52403,0.0188,284.0355,339.99487,-5.23925
28431,3.99928,207.37983,3.86188,202.06493,0.01911,284.0355,337.99463,-5.21475
28432,3.99957,211.89904,3.68246,205.90112,0.01788,284.0355,335.99438,-5.18183
28433,3.99913,216.13571,3.56024,191.81591,0.01856,284.0355,333.99413,-5.15917
28434,3.99933,202.68717,4.03178,211.38175,0.01907,284.0355,331.99387,-5.15129
28435,3.99908,204.84895,3.96593,201.08021,0.01972,284.0355,329.99363,-5.12612
28436,3.99899,208.61652,3.83532,192.73846,0.0199,284.0355,327.99338,-5.10972
28437,3.99905,202.11438,4.07352,203.99072,0.01997,284.0355,325.99313,-5.09841
28438,3.99893,207.96247,3.86045,192.94444,0.02001,284.0355,323.99288,-5.07546
28439,3.99899,207.09568,3.89538,192.79882,0.0202,284.0355,321.99263,-5.06597
28440,3.99889,213.37658,3.63078,204.68344,0.01774,284.0355,319.99238,-5.04582
28441,3.99914,205.53232,3.92946,204.70733,0.0192,284.0355,317.99213,-5.02816
28442,3.99909,212.67573,3.67896,193.94176,0.01897,284.0355,315.99188,-5.00755
28443,3.99891,224.7351,3.31009,176.58965,0.01874,284.0355,313.99163,-4.98293
28444,3.99921,206.90068,3.89469,196.26498,0.01984,284.0355,311.99138,-4.98371
28445,3.999,211.10336,3.73482,194.94579,0.01916,284.0355,309.99112,-4.96783
28446,3.99906,208.37327,3.8729,182.28635,0.02125,284.0355,307.99088,-4.95091
28447,3.99875,195.03854,4.4114,198.77754,0.02219,284.0355,305.99063,-4.93792
28448,3.99877,197.99007,4.24601,207.81389,0.02043,284.0355,303.99038,-4.92276
28449,3.99903,193.39543,4.443,215.69982,0.0206,284.0355,301.99013,-4.91343
28450,3.99893,200.56486,4.14133,203.74653,0.02033,284.0355,299.98988,-4.8972
28451,3.99921,200.17475,4.17632,197.37413,0.02116,284.0355,297.98963,-4.88112
28452,3.99901,203.99834,4.00709,198.70786,0.02017,284.0355,295.98938,-4.86827
28453,3.99916,199.89806,4.1819,199.77392,0.02093,284.0355,293.98913,-4.85501
28454,3.9991,206.24323,3.93046,192.596,0.02041,284.0355,291.98888,-4.84193
28455,3.99903,203.31904,4.04016,197.00993,0.02051,284.0355,289.98863,-4.84418
28456,3.99909,200.46294,4.14359,204.67485,0.02024,284.0355,287.98837,-4.83211
28457,3.99912,203.59206,3.9836,216.01204,0.01844,284.0355,285.98813,-4.81859
28458,3.99934,198.27253,4.18252,229.77225,0.0182,284.0355,283.98788,-4.81348
28459,3.99936,191.93907,4.48107,229.09128,0.01956,284.0355,281.98763,-4.80783
28460,3.99913,199.43296,4.18142,207.74743,0.02013,284.0355,279.98737,-4.79468
28461,3.99932,205.19444,3.9229,213.93801,0.01834,284.0355,277.98713,-4.76857
28462,3.99924,197.62867,4.23559,218.81546,0.01936,284.0355,275.98688,-4.75753
28463,3.99927,200.6674,4.09255,222.7647,0.01837,284.0355,273.98663,-4.73688
28464,3.99911,196.97505,4.31393,200.48549,0.02152,284.0355,271.98638,-4.71792
28465,3.99891,189.90739,4.66196,202.15439,0.02306,284.0355,269.98613,-4.69672
28466,3.99906,192.45054,4.54019,199.01139,0.02281,284.0355,267.98588,-4.6711
28467,3.99887,201.27556,4.16653,184.25495,0.02261,284.0355,265.98563,-4.65219
28468,3.99923,203.44763,4.06523,186.30803,0.02182,284.0355,263.98538,-4.6369
28469,3.99904,196.20154,4.34934,200.86696,0.02165,284.0355,261.98513,-4.62322
28470,3.99909,193.00539,4.48876,206.42649,0.02175,284.0355,259.98488,-4.60822
28471,3.99928,197.09486,4.28291,209.69375,0.02042,284.0355,257.98462,-4.58955
28472,3.99917,197.59739,4.26448,207.83675,0.02052,284.0355,255.98438,-4.57339
28473,3.9992,195.88567,4.31665,218.51098,0.01975,284.0355,253.98413,-4.55977
28474,3.99897,196.56662,4.32619,202.82331,0.02133,284.0355,251.98388,-4.5449
28475,3.99922,195.86244,4.33041,213.52067,0.02028,284.0355,249.98363,-4.52884
28476,3.99927,196.68546,4.27405,220.81067,0.01936,284.0355,247.98338,-4.51267
28477,3.99883,198.94868,4.18682,214.13203,0.01955,284.0355,245.98313,-4.50044
28478,3.9991,192.51649,4.47752,219.04319,0.02044,284.0355,243.98288,-4.49389
28479,3.99914,190.19872,4.59558,218.8195,0.021,284.0355,241.98263,-4.48932
28480,3.99915,202.77897,3.99773,225.52532,0.01773,284.0355,239.98238,-4.47538
28481,3.9992,201.05567,4.07075,225.21409,0.01808,284.0355,237.98213,-4.4655
28482,3.99917,205.03793,3.91006,223.36919,0.0175,284.0355,235.98187,-4.45303
28483,3.99939,200.12794,4.1213,220.31199,0.01871,284.0355,233.98163,-4.4446
28484,3.9994,197.76492,4.21261,226.31995,0.01861,284.0355,231.98138,-4.43036
28485,3.9994,200.48901,4.11,218.34401,0.01882,284.0355,229.98113,-4.40841
28486,3.99914,202.6373,4.01364,220.56199,0.0182,284.0355,227.98087,-4.3889
28487,3.9989,204.8487,3.95637,204.98561,0.0193,284.0355,225.98063,-4.37562
28488,3.99886,206.89707,3.89013,198.0178,0.01965,284.0355,223.98038,-4.35037
28489,3.99898,208.2239,3.8315,200.74625,0.01909,284.0355,221.98013,-4.33439
28490,3.99923,219.26416,3.46078,188.58171,0.01835,284.0355,219.97988,-4.30824
28491,3.99912,200.20421,4.14825,207.32932,0.02001,284.0355,217.97963,-4.3116
28492,3.99896,189.9188,4.63272,211.03988,0.02195,284.0355,215.97938,-4.30874
28493,3.99901,197.59088,4.22401,224.48777,0.01882,284.0355,213.97913,-4.29139
28494,3.99936,197.13508,4.22599,233.36679,0.01811,284.0355,211.97888,-4.28204
28495,3.99944,204.45638,3.9685,206.95514,0.01918,284.0355,209.97863,-4.2627
28496,3.99929,211.90459,3.68943,202.24163,0.01824,284.0355,207.97838,-4.23399
28497,3.99938,199.06505,4.15065,228.29939,0.01818,284.0355,205.97812,-4.23065
28498,3.99931,195.77764,4.30002,227.78468,0.01888,284.0355,203.97788,-4.20695
28499,3.99943,197.92325,4.21467,222.20556,0.01897,284.0355,201.97763,-4.17764
28500,3.99922,195.39862,4.34541,216.19479,0.0201,284.0355,199.97738,-4.15585
28501,3.99929,199.87318,4.16801,205.41753,0.02029,284.0355,197.97713,-4.13173
28502,3.99927,205.40295,3.89833,221.95355,0.01756,284.0355,195.97688,-4.10971
28503,3.99915,195.45639,4.34345,215.86255,0.02012,284.0355,193.97663,-4.10593
28504,3.99941,211.57914,3.71049,198.06938,0.01873,284.0355,191.97638,-4.07281
28505,3.99915,200.83419,4.07336,228.5632,0.01782,284.0355,189.97613,-4.06783
28506,3.99928,198.70852,4.21807,206.25119,0.02045,284.0355,187.97588,-4.06135
28507,3.99889,201.85766,4.07645,207.17537,0.01968,284.0355,185.97563,-4.04492
28508,3.99911,194.23757,4.41781,209.92605,0.02104,284.0355,183.97537,-4.02855
28509,3.99916,204.43397,3.96542,208.55705,0.01901,284.0355,181.97513,-4.00707
28510,3.99897,209.83444,3.78904,192.35889,0.0197,284.0355,179.97488,-3.96905
28511,3.99898,205.29712,3.97503,190.41282,0.02088,284.0355,177.97463,-3.98586
28512,3.99902,202.54939,4.08918,191.23473,0.02138,284.0355,175.97437,-3.96984
28513,3.99913,199.26658,4.19706,204.60531,0.02051,284.0355,173.97413,-3.95889
28514,3.99897,197.16188,4.34598,187.54406,0.02317,284.0355,171.97388,-3.94164
28515,3.99902,196.87878,4.30633,204.66743,0.02104,284.0355,169.97363,-3.9358
28516,3.99875,199.9006,4.18559,198.24032,0.02111,284.0355,167.97338,-3.91992
28517,3.99906,211.55516,3.75822,179.00074,0.021,284.0355,165.97313,-3.8902
28518,3.99926,202.90283,4.09187,185.3101,0.02208,284.0355,163.97288,-3.88505
28519,3.99897,202.68858,4.05791,200.4455,0.02024,284.0355,161.97262,-3.87578
28520,3.99929,172.92799,5.64138,220.95849,0.02553,284.0355,159.97238,-3.86361
28521,3.99965,143.92543,8.27237,258.37579,0.03202,284.0355,157.97213,-3.85161
28522,3.99936,199.67637,4.13478,223.13743,0.01853,284.0355,155.97188,-3.83328
28523,3.99922,204.91026,3.92388,218.96464,0.01792,284.0355,153.97162,-3.81423
28524,3.99917,198.57843,4.18662,221.48956,0.0189,284.0355,151.97138,-3.80856
28525,3.99912,196.8518,4.25507,225.67191,0.01886,284.0355,149.97113,-3.79752
28526,3.99908,195.72607,4.33078,215.80096,0.02007,284.0355,147.97088,-3.78542
28527,3.99947,180.13048,5.09503,241.74146,0.02108,284.0355,145.97063,-3.77172
28528,3.99888,204.73433,3.98375,195.81545,0.02034,284.0355,143.97038,-3.75232
28529,3.99903,201.39997,4.09182,209.01823,0.01958,284.0355,141.97013,-3.74114
28530,3.99917,205.24943,3.95173,200.20832,0.01974,284.0355,139.96988,-3.71876
28531,3.9989,198.90645,4.20375,208.13775,0.0202,284.0355,137.96963,-3.70699
28532,3.99896,203.8163,3.98167,212.55226,0.01873,284.0355,135.96938,-3.6904
28533,3.99921,199.90763,4.17303,202.8963,0.02057,284.0355,133.96913,-3.68077
28534,3.99916,212.03885,3.72133,186.08166,0.02,284.0355,131.96887,-3.66169
28535,3.99913,204.07886,3.96013,217.67792,0.01819,284.0355,129.96863,-3.65105
28536,3.99943,201.89443,4.04204,222.04099,0.0182,284.0355,127.96838,-3.64108
28537,3.99923,202.46992,4.03119,215.67104,0.01869,284.0355,125.96813,-3.62365
28538,3.99937,201.61977,4.06793,215.41034,0.01888,284.0355,123.96787,-3.60099
28539,3.99937,197.37796,4.2974,199.79371,0.02151,284.0355,121.96763,-3.57702
28540,3.9991,195.134,4.38903,204.79323,0.02143,284.0355,119.96738,-3.57223
28541,3.99907,200.39142,4.15059,203.19737,0.02043,284.0355,117.96713,-3.55003
28542,3.9992,205.4333,3.96483,192.18263,0.02063,284.0355,115.96688,-3.52592
28543,3.99957,184.02844,4.96066,210.92703,0.02352,284.0355,113.96663,-3.52999
28544,3.99933,198.63985,4.22226,205.86392,0.02051,284.0355,111.96638,-3.49397
28545,3.99916,205.95345,3.94007,193.45745,0.02037,284.0355,109.96612,-3.48706
28546,3.99924,189.9924,4.6842,194.74276,0.02405,284.0355,107.96588,-3.48764
28547,3.99931,201.30474,4.09233,210.6561,0.01943,284.0355,105.96563,-3.45877
28548,3.99924,212.12604,3.65964,213.32293,0.01716,284.0355,103.96538,-3.43359
28549,3.99923,201.6631,4.04218,226.64557,0.01783,284.0355,101.96512,-3.43988
28550,3.99927,197.06541,4.26701,216.47163,0.01971,284.0355,99.96488,-3.44214
28551,3.99913,199.79977,4.20587,193.00514,0.02179,284.0355,97.96463,-3.42412
28552,3.99921,213.48504,3.64026,198.27704,0.01836,284.0355,95.96438,-3.41511
28553,3.99916,203.49238,3.98837,215.72332,0.01849,284.0355,93.96413,-3.41913
28554,3.99932,201.79465,4.05516,217.79467,0.01862,284.0355,91.96388,-3.40312
28555,3.99922,202.84222,4.00578,220.28031,0.01818,284.0355,89.96363,-3.3795
28556,3.9993,202.17755,4.04821,213.60018,0.01895,284.0355,87.96337,-3.35281
28557,3.99934,203.8514,3.97109,216.9999,0.0183,284.0355,85.96313,-3.31995
28558,3.99902,202.72129,4.02773,212.37241,0.01897,284.0355,83.96288,-3.30801
28559,3.99888,206.7293,3.88687,202.21766,0.01922,284.0355,81.96263,-3.28334
28560,3.9991,202.52547,4.05423,204.70731,0.01981,284.0355,79.96237,-3.26834
28561,3.99879,218.59128,3.52013,172.8025,0.02037,284.0355,77.96213,-3.24423
28562,3.99893,224.53708,3.32026,174.81084,0.01899,284.0355,75.96188,-3.21954
28563,3.99903,208.77113,3.83806,189.29314,0.02028,284.0355,73.96163,-3.21976
28564,3.99908,208.17685,3.85413,192.16382,0.02006,284.0355,71.96137,-3.21741
28565,3.99902,208.19828,3.842,196.71202,0.01953,284.0355,69.96113,-3.2134
28566,3.99872,192.41026,4.4783,220.56505,0.0203,284.0355,67.96088,-3.2059
28567,3.99932,201.09869,4.0823,218.95272,0.01864,284.0355,65.96063,-3.18855
28568,3.99941,199.67509,4.13768,221.85768,0.01865,284.0355,63.96038,-3.17941
28569,3.9993,202.85143,4.02012,213.47376,0.01883,284.0355,61.96013,-3.15704
28570,3.99929,203.42224,3.98074,220.82966,0.01803,284.0355,59.95988,-3.13712
28571,3.99942,173.05328,5.53639,247.10718,0.0224,284.0355,57.95962,-3.11832
28572,3.99912,195.66781,4.30571,227.42021,0.01893,284.0355,55.95938,-3.09535
28573,3.99917,203.88991,3.98449,210.0345,0.01897,284.0355,53.95913,-3.08181
28574,3.99908,203.47604,4.0294,198.6009,0.02029,284.0355,51.95888,-3.06235
28575,3.99872,206.39542,3.91325,196.7413,0.01989,284.0355,49.95862,-3.04273
28576,3.99919,211.67873,3.72407,190.45159,0.01955,284.0355,47.95838,-3.02214
28577,3.99863,203.68486,3.98346,214.03851,0.01861,284.0355,45.95813,-3.0198
28578,3.99915,202.03938,4.07777,203.62985,0.02003,284.0355,43.95788,-3.00287
28579,3.99914,209.13969,3.79496,201.32507,0.01885,284.0355,41.95763,-2.9855
28580,3.99891,199.51697,4.1654,212.57162,0.0196,284.0355,39.95738,-2.9724
28581,3.99895,200.95165,4.10827,210.20437,0.01954,284.0355,37.95713,-2.95334
28582,3.99882,200.35311,4.1678,197.40126,0.02111,284.0355,35.95687,-2.93811
28583,3.99898,192.11316,4.54654,202.30456,0.02247,284.0355,33.95663,-2.92369
28584,3.99892,205.50414,3.92065,208.99245,0.01876,284.0355,31.95638,-2.90406
28585,3.99902,205.43059,3.96308,192.80062,0.02056,284.0355,29.95613,-2.88408
28586,3.99886,199.13232,4.22652,196.14048,0.02155,284.0355,27.95587,-2.86705
28587,3.99903,215.93674,3.61154,173.53689,0.02081,284.0355,25.95563,-2.83873
28588,3.99898,201.53581,4.10061,203.11516,0.02019,284.0355,23.95538,-2.83742
28589,3.99889,210.45518,3.80137,178.61434,0.02128,284.0355,21.95513,-2.81968
28590,3.99918,210.54705,3.80437,176.46481,0.02156,284.0355,19.95487,-2.80688
28591,3.99891,224.4984,3.34538,164.9161,0.02029,284.0355,17.95463,-2.77476
28592,3.99919,198.58972,4.22378,206.0838,0.0205,284.0355,15.95438,-2.77514
28593,3.99915,197.76295,4.26262,205.68391,0.02072,284.0355,13.95413,-2.75723
28594,3.99906,192.80864,4.4462,225.6696,0.0197,284.0355,11.95388,-2.73296
28595,3.99922,208.07789,3.80732,214.94278,0.01771,284.0355,9.95363,-2.70122
28596,3.99919,202.05832,4.05678,212.00806,0.01914,284.0355,7.95338,-2.70724
28597,3.99909,205.09503,3.98143,191.17952,0.02083,284.0355,5.95312,-2.689
28598,3.99896,200.88695,4.16281,191.01737,0.02179,284.0355,3.95288,-2.66908
28599,3.9991,211.30474,3.73776,190.54613,0.01962,284.0355,1.95263,-2.64452
28600,3.99903,200.47638,4.1515,201.42348,0.02061,284.0355,0,-2.63867
28601,3.9991,222.99896,3.36908,174.8441,0.01927,286.03575,397.9545,-5.61639
28602,3.99918,213.58445,3.67539,181.66009,0.02023,286.03575,395.95425,-5.61047
28603,3.99891,208.53792,3.82632,197.67617,0.01936,286.03575,393.954,-5.60167
28604,3.99907,210.50572,3.73073,207.20527,0.018,286.03575,391.95375,-5.56844
28605,3.99908,201.85006,4.14619,182.71612,0.02269,286.03575,389.9535,-5.56966
28606,3.9989,202.58944,4.04796,206.0617,0.01964,286.03575,387.95325,-5.56098
28607,3.99917,205.17753,3.94443,204.48261,0.01929,286.03575,385.953,-5.54336
28608,3.99895,206.29365,3.89174,207.77082,0.01873,286.03575,383.95275,-5.52438
28609,3.99881,204.48526,3.97178,204.73622,0.0194,286.03575,381.9525,-5.5105
28610,3.99892,204.96501,3.93077,214.3852,0.01834,286.03575,379.99988,-5.49441
28611,3.99901,202.80536,4.03245,208.78334,0.01931,286.03575,377.99963,-5.4845
28612,3.99897,202.15344,4.09587,194.89462,0.02102,286.03575,375.99938,-5.47529
28613,3.99909,198.57383,4.21414,210.02123,0.02007,286.03575,373.99913,-5.47123
28614,3.99939,201.73618,4.07697,209.35818,0.01947,286.03575,371.99888,-5.46196
28615,3.99911,189.33509,4.63535,220.65433,0.02101,286.03575,369.99863,-5.45345
28616,3.99915,202.35051,4.02015,223.22209,0.01801,286.03575,367.99838,-5.43603
28617,3.99899,201.14384,4.07887,219.46197,0.01859,286.03575,365.99813,-5.42646
28618,3.99934,207.33069,3.8697,199.57474,0.01939,286.03575,363.99788,-5.40693
28619,3.99911,199.03657,4.20145,206.863,0.02031,286.03575,361.99762,-5.40494
28620,3.99915,203.43834,4.03738,196.21174,0.02058,286.03575,359.99738,-5.39032
28621,3.99921,206.12869,3.9272,195.70599,0.02007,286.03575,357.99713,-5.38117
28622,3.99931,205.17894,3.91782,216.67683,0.01808,286.03575,355.99688,-5.36363
28623,3.9993,204.19018,3.96437,213.61292,0.01856,286.03575,353.99663,-5.35835
28624,3.99917,197.98613,4.27992,196.05966,0.02183,286.03575,351.99638,-5.35672
28625,3.99896,202.62936,4.09299,188.73565,0.02169,286.03575,349.99613,-5.34274
28626,3.99912,201.43685,4.1217,196.89759,0.02093,286.03575,347.99588,-5.32234
28627,3.99948,203.48192,3.99363,213.66817,0.01869,286.03575,345.99563,-5.30373
28628,3.99944,208.22214,3.83529,199.35009,0.01924,286.03575,343.99538,-5.28019
28629,3.99926,220.82445,3.41163,187.5316,0.01819,286.03575,341.99513,-5.24752
28630,3.99927,200.36356,4.12459,214.26781,0.01925,286.03575,339.99487,-5.24893
28631,3.99942,205.73065,3.89906,215.1237,0.01812,286.03575,337.99463,-5.22561
28632,3.99931,208.43797,3.80443,209.55477,0.01815,286.03575,335.99438,-5.19549
28633,3.99891,198.44525,4.22186,209.19531,0.02018,286.03575,333.99413,-5.19132
28634,3.99899,203.79374,3.9925,208.18234,0.01918,286.03575,331.99387,-5.17949
28635,3.99905,215.4428,3.59974,185.07958,0.01945,286.03575,329.99363,-5.13585
28636,3.99912,211.07518,3.73972,193.35133,0.01934,286.03575,327.99338,-5.12625
28637,3.99915,208.59384,3.84764,188.34835,0.02043,286.03575,325.99313,-5.11515
28638,3.99916,198.15724,4.27284,195.77084,0.02183,286.03575,323.99288,-5.09924
28639,3.99898,201.71633,4.10251,199.40835,0.02057,286.03575,321.99263,-5.08393
28640,3.99882,210.06406,3.79439,186.67621,0.02033,286.03575,319.99238,-5.06582
28641,3.99897,204.51405,3.97342,203.6285,0.01951,286.03575,317.99213,-5.04758
28642,3.99891,209.40372,3.77398,206.25349,0.0183,286.03575,315.99188,-5.03135
28643,3.99913,207.53372,3.86803,196.81678,0.01965,286.03575,313.99163,-5.02
28644,3.99904,206.44111,3.90465,199.6495,0.01956,286.03575,311.99138,-5.00294
28645,3.99884,211.73962,3.71211,194.4258,0.01909,286.03575,309.99112,-4.98799
28646,3.99898,196.61395,4.28749,216.47545,0.01981,286.03575,307.99088,-4.97775
28647,3.99895,197.31589,4.29511,201.39477,0.02133,286.03575,305.99063,-4.96044
28648,3.99894,203.02622,4.05203,197.18977,0.02055,286.03575,303.99038,-4.94209
28649,3.99898,199.25391,4.22239,195.71555,0.02157,286.03575,301.99013,-4.93413
28650,3.9989,225.07893,3.29307,179.54509,0.01834,286.03575,299.98988,-4.895
28651,3.99901,202.9828,4.04415,200.94521,0.02013,286.03575,297.98963,-4.89827
28652,3.99881,222.23057,3.39102,175.92845,0.01928,286.03575,295.98938,-4.86759
28653,3.99882,204.47226,3.98465,199.68229,0.01995,286.03575,293.98913,-4.87352
28654,3.99906,203.68343,4.04564,189.45545,0.02135,286.03575,291.98888,-4.86439
28655,3.99895,205.34812,3.96537,193.19024,0.02053,286.03575,289.98863,-4.86421
28656,3.99895,210.96881,3.74807,191.44896,0.01958,286.03575,287.98837,-4.84558
28657,3.99888,207.58113,3.83044,212.78622,0.018,286.03575,285.98813,-4.83875
28658,3.99898,204.053,3.96163,217.37532,0.01822,286.03575,283.98788,-4.83678
28659,3.99939,175.06872,5.50669,217.15939,0.02536,286.03575,281.98763,-4.82882
28660,3.99919,217.93771,3.49457,193.72027,0.01804,286.03575,279.98737,-4.7977
28661,3.99919,202.79654,3.99931,224.38036,0.01782,286.03575,277.98713,-4.7937
28662,3.99933,196.75515,4.28573,214.73076,0.01996,286.03575,275.98688,-4.7811
28663,3.99899,201.37841,4.0542,226.50488,0.0179,286.03575,273.98663,-4.75552
28664,3.99912,190.91634,4.59435,206.70375,0.02223,286.03575,271.98638,-4.73699
28665,3.9992,189.73315,4.68033,199.65,0.02344,286.03575,269.98613,-4.71257
28666,3.99911,193.29706,4.51157,194.76042,0.02316,286.03575,267.98588,-4.6867
28667,3.99916,199.79177,4.21271,190.89924,0.02207,286.03575,265.98563,-4.67278
28668,3.99904,214.43133,3.63682,184.6963,0.01969,286.03575,263.98538,-4.64026
28669,3.99921,191.80309,4.59025,194.22872,0.02363,286.03575,261.98513,-4.64267
28670,3.99912,194.82766,4.40309,205.06243,0.02147,286.03575,259.98488,-4.62508
28671,3.99894,191.96731,4.52403,212.09556,0.02133,286.03575,257.98462,-4.61265
28672,3.99903,196.31476,4.32892,206.07304,0.02101,286.03575,255.98438,-4.59435
28673,3.99933,194.37572,4.3864,219.30858,0.02,286.03575,253.98413,-4.57869
28674,3.99906,195.6479,4.35048,209.718,0.02074,286.03575,251.98388,-4.56763
28675,3.9996,198.59158,4.21412,209.96292,0.02007,286.03575,249.98363,-4.54952
28676,3.99927,198.20523,4.22265,213.36641,0.01979,286.03575,247.98338,-4.53976
28677,3.9991,199.58662,4.19063,201.64709,0.02078,286.03575,245.98313,-4.51577
28678,3.99903,198.38583,4.22031,210.91433,0.02001,286.03575,243.98288,-4.50361
28679,3.99921,194.31055,4.41275,210.51167,0.02096,286.03575,241.98263,-4.50991
28680,3.99931,202.47895,4.02606,217.90234,0.01848,286.03575,239.98238,-4.49564
28681,3.99925,208.40676,3.77822,223.82274,0.01688,286.03575,237.98213,-4.47882
28682,3.99926,200.59715,4.1042,218.77206,0.01876,286.03575,235.98187,-4.47786
28683,3.99962,199.27711,4.13914,229.51684,0.01803,286.03575,233.98163,-4.46657
28684,3.99932,198.1525,4.18315,232.03889,0.01803,286.03575,231.98138,-4.45331
28685,3.99924,179.5461,5.23693,210.26871,0.02491,286.03575,229.98113,-4.43279
28686,3.99914,200.99404,4.10364,211.46308,0.01941,286.03575,227.98087,-4.40574
28687,3.99898,204.26131,3.97673,206.63723,0.01925,286.03575,225.98063,-4.39525
28688,3.99885,204.20389,3.96555,212.58079,0.01865,286.03575,223.98038,-4.37456
28689,3.99924,202.80842,4.0303,209.76427,0.01921,286.03575,221.98013,-4.35994
28690,3.99915,206.3359,3.91553,196.98239,0.01988,286.03575,219.97988,-4.33863
28691,3.99861,197.1542,4.26858,213.86762,0.01996,286.03575,217.97963,-4.33931
28692,3.99891,191.00813,4.52564,229.62942,0.01971,286.03575,215.97938,-4.32935
28693,3.99911,199.19268,4.14257,229.35186,0.01806,286.03575,213.97913,-4.3165
28694,3.99908,198.68306,4.14581,239.03074,0.01734,286.03575,211.97888,-4.30612
28695,3.99926,195.51124,4.30755,229.93385,0.01873,286.03575,209.97863,-4.29153
28696,3.99938,198.01019,4.21935,218.4454,0.01932,286.03575,207.97838,-4.27491
28697,3.99926,197.30631,4.22947,227.99935,0.01855,286.03575,205.97812,-4.25666
28698,3.99927,201.66159,4.05318,221.32866,0.01831,286.03575,203.97788,-4.22842
28699,3.99944,218.03027,3.48088,199.22303,0.01747,286.03575,201.97763,-4.18083
28700,3.99925,191.80507,4.50832,220.88983,0.02041,286.03575,199.97738,-4.18507
28701,3.99932,200.41879,4.10398,222.4503,0.01845,286.03575,197.97713,-4.15619
28702,3.99929,200.18678,4.09028,234.14984,0.01747,286.03575,195.97688,-4.13688
28703,3.99928,196.27566,4.2811,225.94117,0.01895,286.03575,193.97663,-4.1281
28704,3.99939,196.48139,4.26384,229.52801,0.01858,286.03575,191.97638,-4.11244
28705,3.99945,198.04842,4.1916,230.25651,0.0182,286.03575,189.97613,-4.09485
28706,3.99941,193.39215,4.47146,205.90207,0.02172,286.03575,187.97588,-4.08331
28707,3.99916,194.3419,4.42194,206.7206,0.02139,286.03575,185.97563,-4.06826
28708,3.99907,199.6164,4.18824,202.02065,0.02073,286.03575,183.97537,-4.05257
28709,3.999,201.49337,4.05867,221.95426,0.01829,286.03575,181.97513,-4.03669
28710,3.99911,197.45772,4.27241,207.25392,0.02061,286.03575,179.97488,-4.00479
28711,3.99911,201.66084,4.09513,203.20463,0.02015,286.03575,177.97463,-4.00575
28712,3.99902,198.84653,4.19392,213.18417,0.01967,286.03575,175.97437,-3.99153
28713,3.99887,200.58631,4.1267,209.12472,0.01973,286.03575,173.97413,-3.97796
28714,3.99909,199.57091,4.20511,196.75315,0.02137,286.03575,171.97388,-3.96686
28715,3.99913,202.99993,4.05427,196.85213,0.0206,286.03575,169.97363,-3.95193
28716,3.99921,209.8626,3.80321,186.4369,0.0204,286.03575,167.97338,-3.92985
28717,3.99914,201.69087,4.10661,198.36728,0.0207,286.03575,165.97313,-3.92295
28718,3.9991,201.23876,4.13818,194.13661,0.02132,286.03575,163.97288,-3.91001
28719,3.99893,217.90609,3.49981,191.57311,0.01827,286.03575,161.97262,-3.87726
28720,3.99919,188.2578,4.73908,205.72586,0.02304,286.03575,159.97238,-3.88478
28721,3.99903,203.52103,4.012,204.76543,0.01959,286.03575,157.97213,-3.86532
28722,3.99947,199.62538,4.16181,212.35289,0.0196,286.03575,155.97188,-3.85916
28723,3.99935,213.28255,3.66383,190.98846,0.01918,286.03575,153.97162,-3.82859
28724,3.99929,199.45811,4.13501,227.49506,0.01818,286.03575,151.97138,-3.82635
28725,3.99877,200.33351,4.10681,222.54962,0.01845,286.03575,149.97113,-3.81371
28726,3.99919,198.72436,4.19919,213.3536,0.01968,286.03575,147.97088,-3.80797
28727,3.9993,138.14549,9.61018,212.0916,0.04531,286.03575,145.97063,-3.78634
28728,3.99865,202.24388,4.05967,207.17183,0.0196,286.03575,143.97038,-3.77403
28729,3.99898,205.20382,3.94386,204.17417,0.01932,286.03575,141.97013,-3.75914
28730,3.99916,220.36494,3.41767,191.90303,0.01781,286.03575,139.96988,-3.72326
28731,3.99919,202.47504,4.05131,206.82252,0.01959,286.03575,137.96963,-3.72445
28732,3.99892,216.74425,3.54793,187.71105,0.0189,286.03575,135.96938,-3.69713
28733,3.99901,203.60015,4.01818,200.90579,0.02,286.03575,133.96913,-3.69874
28734,3.99903,212.24795,3.69737,192.73958,0.01918,286.03575,131.96887,-3.68216
28735,3.99922,203.58074,3.97339,221.20112,0.01796,286.03575,129.96863,-3.67124
28736,3.99942,223.32028,3.31618,195.99849,0.01692,286.03575,127.96838,-3.64048
28737,3.99945,201.11546,4.06835,225.28243,0.01806,286.03575,125.96813,-3.64403
28738,3.99927,204.95384,3.92703,216.58097,0.01813,286.03575,123.96787,-3.6208
28739,3.99876,206.40295,3.90551,199.79604,0.01955,286.03575,121.96763,-3.61156
28740,3.99918,197.35126,4.28792,203.43901,0.02108,286.03575,119.96738,-3.59096
28741,3.99892,205.50076,3.94114,200.2268,0.01968,286.03575,117.96713,-3.57228
28742,3.99915,187.34456,4.77282,210.59829,0.02266,286.03575,115.96688,-3.56017
28743,3.99931,163.45758,6.35708,227.91939,0.02789,286.03575,113.96663,-3.55081
28744,3.99933,194.03411,4.40461,218.62185,0.02015,286.03575,111.96638,-3.52364
28745,3.99916,184.3524,4.89184,226.14676,0.02163,286.03575,109.96612,-3.53676
28746,3.99911,191.0278,4.58415,208.11907,0.02203,286.03575,107.96588,-3.50168
28747,3.99913,199.98255,4.13216,218.14728,0.01894,286.03575,105.96563,-3.48238
28748,3.99935,198.92859,4.18329,216.25416,0.01934,286.03575,103.96538,-3.47313
28749,3.9994,201.62707,4.06503,216.58586,0.01877,286.03575,101.96512,-3.46689
28750,3.99925,201.21661,4.07429,220.28458,0.0185,286.03575,99.96488,-3.45516
28751,3.9991,193.229,4.48951,202.53888,0.02217,286.03575,97.96463,-3.45448
28752,3.99918,203.28284,4.02242,204.65945,0.01965,286.03575,95.96438,-3.44342
28753,3.9994,215.32338,3.58272,194.70453,0.0184,286.03575,93.96413,-3.42662
28754,3.99943,213.19357,3.63866,204.29033,0.01781,286.03575,91.96388,-3.41123
28755,3.99938,210.64687,3.72246,208.86615,0.01782,286.03575,89.96363,-3.39519
28756,3.99957,209.46468,3.79653,195.41891,0.01943,286.03575,87.96337,-3.36742
28757,3.99926,202.73138,4.03133,210.72972,0.01913,286.03575,85.96313,-3.34216
28758,3.99904,206.28442,3.90819,200.79625,0.01946,286.03575,83.96288,-3.32771
28759,3.99913,212.99147,3.65495,199.71867,0.0183,286.03575,81.96263,-3.29798
28760,3.99874,209.94285,3.78076,193.97053,0.01949,286.03575,79.96237,-3.28116
28761,3.99911,207.00126,3.91114,188.33602,0.02077,286.03575,77.96213,-3.27046
28762,3.99891,210.82206,3.76709,186.04054,0.02025,286.03575,75.96188,-3.25623
28763,3.99907,222.38254,3.38806,175.203,0.01934,286.03575,73.96163,-3.22788
28764,3.99895,207.68947,3.85971,197.63297,0.01953,286.03575,71.96137,-3.24012
