Repository: edrossi93/mecanano-ml-nanomechanics-tutorial

File: data/nanoindent_maps/Duplex Steel 2um.csv (part 56 of 77)
Index,Load,Depth,HARDNESS,MODULUS,H/E,X Position,Y Position,Z Position
Integer,mN,nm,GPa,GPa,None,µm,µm,µm
28765,3.99908,206.4618,3.90136,200.69263,0.01944,286.03575,69.96113,-3.23616
28766,3.9992,205.43066,3.96058,193.82149,0.02043,286.03575,67.96088,-3.2123
28767,3.99931,200.09765,4.13299,215.67245,0.01916,286.03575,65.96063,-3.21319
28768,3.99928,212.26281,3.65849,211.30115,0.01731,286.03575,63.96038,-3.19316
28769,3.99933,203.3017,3.98091,223.23436,0.01783,286.03575,61.96013,-3.18164
28770,3.99895,202.92455,4.00186,220.37743,0.01816,286.03575,59.95988,-3.16531
28771,3.99946,224.33467,3.28933,193.52259,0.017,286.03575,57.95962,-3.11091
28772,3.99913,206.33475,3.88417,210.60303,0.01844,286.03575,55.95938,-3.10825
28773,3.99884,202.40876,4.06376,202.76829,0.02004,286.03575,53.95913,-3.10445
28774,3.99925,200.34255,4.15164,203.70333,0.02038,286.03575,51.95888,-3.08611
28775,3.9992,205.50495,3.92606,206.70203,0.01899,286.03575,49.95862,-3.06593
28776,3.99897,204.34886,3.99031,199.54083,0.02,286.03575,47.95838,-3.05474
28777,3.99879,200.79942,4.11706,209.22717,0.01968,286.03575,45.95813,-3.04397
28778,3.99869,207.71625,3.88279,188.02084,0.02065,286.03575,43.95788,-3.02429
28779,3.99899,206.61686,3.92765,187.95313,0.0209,286.03575,41.95763,-3.00918
28780,3.99911,210.81462,3.78156,180.81185,0.02091,286.03575,39.95738,-2.98014
28781,3.99904,202.22752,4.14198,178.9454,0.02315,286.03575,37.95713,-2.97356
28782,3.99914,207.57854,3.9159,178.58471,0.02193,286.03575,35.95687,-2.95894
28783,3.99908,203.36793,4.05269,191.70684,0.02114,286.03575,33.95663,-2.94394
28784,3.99901,206.29683,3.92486,193.86559,0.02025,286.03575,31.95638,-2.92561
28785,3.99906,206.25022,3.92075,196.24067,0.01998,286.03575,29.95613,-2.90342
28786,3.99908,200.64025,4.14433,201.42553,0.02057,286.03575,27.95587,-2.88957
28787,3.99912,196.77345,4.29707,209.91254,0.02047,286.03575,25.95563,-2.87537
28788,3.99914,201.02355,4.12979,200.58197,0.02059,286.03575,23.95538,-2.85984
28789,3.99885,202.62664,4.08662,190.89229,0.02141,286.03575,21.95513,-2.84526
28790,3.99883,205.69165,3.97896,183.27839,0.02171,286.03575,19.95487,-2.83338
28791,3.99901,208.23786,3.86936,185.4517,0.02086,286.03575,17.95463,-2.81773
28792,3.99897,203.22109,4.05675,192.4455,0.02108,286.03575,15.95438,-2.79789
28793,3.99904,220.34054,3.41511,193.55458,0.01764,286.03575,13.95413,-2.75222
28794,3.999,206.07193,3.88617,214.55962,0.01811,286.03575,11.95388,-2.73984
28795,3.99947,205.74672,3.91473,207.53895,0.01886,286.03575,9.95363,-2.72989
28796,3.99909,205.33288,3.98651,185.87976,0.02145,286.03575,7.95338,-2.72968
28797,3.99899,205.07094,3.96792,196.60137,0.02018,286.03575,5.95312,-2.71185
28798,3.99926,206.07136,3.8984,208.93692,0.01866,286.03575,3.95288,-2.68465
28799,3.9991,208.60359,3.81412,201.97136,0.01888,286.03575,1.95263,-2.67018
28800,3.99906,199.42888,4.1527,219.7622,0.0189,286.03575,0,-2.66035
28801,3.99909,201.04961,4.13078,199.7689,0.02068,288.036,397.9545,-5.65496
28802,3.99912,206.4755,3.91099,196.53313,0.0199,288.036,395.95425,-5.63716
28803,3.999,207.40515,3.87279,196.89845,0.01967,288.036,393.954,-5.62118
28804,3.99916,211.26842,3.72088,198.46767,0.01875,288.036,391.95375,-5.58576
28805,3.99904,200.92973,4.17272,187.21793,0.02229,288.036,389.9535,-5.5824
28806,3.99912,209.69525,3.81244,185.36261,0.02057,288.036,387.95325,-5.57445
28807,3.99911,206.4118,3.93543,188.20843,0.02091,288.036,385.953,-5.55994
28808,3.9988,202.12929,4.06791,205.869,0.01976,288.036,383.95275,-5.5483
28809,3.9989,204.91513,3.97332,196.96489,0.02017,288.036,381.9525,-5.52862
28810,3.99915,199.48723,4.18726,204.57766,0.02047,288.036,379.99988,-5.51595
28811,3.99882,200.61772,4.14367,201.92552,0.02052,288.036,377.99963,-5.50085
28812,3.99904,198.76068,4.22239,203.64941,0.02073,288.036,375.99938,-5.49623
28813,3.99911,206.75639,3.87644,206.45375,0.01878,288.036,373.99913,-5.48411
28814,3.99924,199.51034,4.19421,201.65362,0.0208,288.036,371.99888,-5.47861
28815,3.99922,199.68729,4.15129,215.50029,0.01926,288.036,369.99863,-5.46056
28816,3.99921,201.75663,4.04547,223.06726,0.01814,288.036,367.99838,-5.45358
28817,3.99938,198.69719,4.17065,226.49388,0.01841,288.036,365.99813,-5.44209
28818,3.99915,200.65416,4.08497,226.621,0.01803,288.036,363.99788,-5.43006
28819,3.99918,208.32468,3.8448,193.60773,0.01986,288.036,361.99762,-5.41692
28820,3.99929,202.20713,4.08441,198.36985,0.02059,288.036,359.99738,-5.40867
28821,3.99913,204.63233,3.99314,193.97943,0.02059,288.036,357.99713,-5.40244
28822,3.99939,206.73583,3.86443,212.59177,0.01818,288.036,355.99688,-5.38034
28823,3.99915,202.89303,4.0249,210.51466,0.01912,288.036,353.99663,-5.37725
28824,3.99931,201.7505,4.07356,210.49503,0.01935,288.036,351.99638,-5.37207
28825,3.9993,199.00717,4.23041,196.94431,0.02148,288.036,349.99613,-5.36191
28826,3.9991,211.51974,3.69851,204.59819,0.01808,288.036,347.99588,-5.32478
28827,3.99929,180.87893,5.22435,193.56731,0.02699,288.036,345.99563,-5.31329
28828,3.99938,204.69915,3.92743,221.54548,0.01773,288.036,343.99538,-5.29149
28829,3.99945,200.43239,4.09661,225.75073,0.01815,288.036,341.99513,-5.2717
28830,3.99918,207.00943,3.86052,209.21994,0.01845,288.036,339.99487,-5.25299
28831,3.99938,208.25395,3.80553,212.52402,0.01791,288.036,337.99463,-5.23275
28832,3.99927,206.13313,3.90285,205.8221,0.01896,288.036,335.99438,-5.21173
28833,3.99892,214.54909,3.63424,183.96573,0.01975,288.036,333.99413,-5.1851
28834,3.99906,211.03683,3.74455,191.8961,0.01951,288.036,331.99387,-5.17998
28835,3.9992,206.8466,3.90156,194.38622,0.02007,288.036,329.99363,-5.15909
28836,3.99903,204.46546,4.00192,193.26446,0.02071,288.036,327.99338,-5.14434
28837,3.99872,212.29738,3.6876,196.10926,0.0188,288.036,325.99313,-5.12497
28838,3.99898,201.99245,4.09395,198.13238,0.02066,288.036,323.99288,-5.11437
28839,3.99907,208.78565,3.81857,196.95573,0.01939,288.036,321.99263,-5.09357
28840,3.99904,204.83915,3.9783,196.31236,0.02027,288.036,319.99238,-5.07948
28841,3.99911,212.55462,3.69149,190.45026,0.01938,288.036,317.99213,-5.04398
28842,3.9988,207.58246,3.85344,202.03823,0.01907,288.036,315.99188,-5.04897
28843,3.99887,208.19996,3.82874,202.31791,0.01892,288.036,313.99163,-5.0383
28844,3.99899,216.90402,3.54362,187.20251,0.01893,288.036,311.99138,-5.01004
28845,3.99868,200.97374,4.15876,190.96683,0.02178,288.036,309.99112,-5.00815
28846,3.99908,208.8632,3.84147,186.64973,0.02058,288.036,307.99088,-4.98175
28847,3.99885,199.50504,4.19357,201.80384,0.02078,288.036,305.99063,-4.97553
28848,3.99898,198.78993,4.24126,196.50024,0.02158,288.036,303.99038,-4.96199
28849,3.99877,203.07265,4.04048,200.77988,0.02012,288.036,301.99013,-4.95277
28850,3.99884,204.71276,3.98479,195.74453,0.02036,288.036,299.98988,-4.93135
28851,3.99909,200.59298,4.1101,216.13692,0.01902,288.036,297.98963,-4.91858
28852,3.99883,206.93695,3.89295,196.20847,0.01984,288.036,295.98938,-4.89932
28853,3.99904,204.4376,3.99502,196.29706,0.02035,288.036,293.98913,-4.89067
28854,3.999,216.12666,3.57029,187.36574,0.01906,288.036,291.98888,-4.8686
28855,3.99885,206.44609,3.93596,187.40733,0.021,288.036,289.98863,-4.87875
28856,3.99897,205.78034,3.93299,198.93605,0.01977,288.036,287.98837,-4.87254
28857,3.9992,205.8652,3.91214,206.44012,0.01895,288.036,285.98813,-4.85826
28858,3.99931,203.12098,4.02593,206.08279,0.01954,288.036,283.98788,-4.85144
28859,3.99929,199.51895,4.16788,211.70858,0.01969,288.036,281.98763,-4.84357
28860,3.99944,201.35101,4.05538,226.75137,0.01788,288.036,279.98737,-4.82672
28861,3.9993,200.83742,4.07663,226.95397,0.01796,288.036,277.98713,-4.81247
28862,3.99922,201.55497,4.05222,223.9313,0.0181,288.036,275.98688,-4.79473
28863,3.99919,203.23185,3.98965,220.25358,0.01811,288.036,273.98663,-4.772
28864,3.99931,196.32863,4.29901,217.33814,0.01978,288.036,271.98638,-4.75016
28865,3.99909,189.69838,4.66155,205.68091,0.02266,288.036,269.98613,-4.72853
28866,3.99911,190.31572,4.68894,188.91448,0.02482,288.036,267.98588,-4.70389
28867,3.99915,205.12731,3.99563,185.72465,0.02151,288.036,265.98563,-4.68024
28868,3.99917,197.18459,4.30437,200.41881,0.02148,288.036,263.98538,-4.67147
28869,3.99901,194.86271,4.38498,210.80542,0.0208,288.036,261.98513,-4.6576
28870,3.99899,193.36882,4.51077,193.89225,0.02326,288.036,259.98488,-4.64347
28871,3.99925,195.60884,4.36951,203.72007,0.02145,288.036,257.98462,-4.6275
28872,3.99876,204.32375,3.98537,201.84116,0.01975,288.036,255.98438,-4.60437
28873,3.99932,207.08157,3.91086,187.33855,0.02088,288.036,253.98413,-4.58175
28874,3.99913,199.95111,4.14804,211.93247,0.01957,288.036,251.98388,-4.58268
28875,3.99922,199.54613,4.18597,204.10432,0.02051,288.036,249.98363,-4.56901
28876,3.99924,197.22013,4.26255,215.38144,0.01979,288.036,247.98338,-4.55556
28877,3.99912,201.64523,4.05532,220.56014,0.01839,288.036,245.98313,-4.53227
28878,3.99923,195.02869,4.36862,214.03562,0.02041,288.036,243.98288,-4.52271
28879,3.99924,194.61339,4.40253,208.92812,0.02107,288.036,241.98263,-4.52484
28880,3.99907,197.99801,4.18238,235.69537,0.01774,288.036,239.98238,-4.51284
28881,3.99909,199.44691,4.12569,232.21959,0.01777,288.036,237.98213,-4.50315
28882,3.99915,199.5961,4.12884,227.4938,0.01815,288.036,235.98187,-4.49551
28883,3.99934,200.20338,4.11344,222.39045,0.0185,288.036,233.98163,-4.48339
28884,3.99947,198.16739,4.18655,230.1563,0.01819,288.036,231.98138,-4.47101
28885,3.99932,198.32323,4.21063,216.14311,0.01948,288.036,229.98113,-4.4512
28886,3.99921,201.5626,4.0907,206.69421,0.01979,288.036,227.98087,-4.42859
28887,3.99877,200.58144,4.15149,199.60369,0.0208,288.036,225.98063,-4.41862
28888,3.99909,200.13072,4.15129,207.39575,0.02002,288.036,223.98038,-4.40124
28889,3.99911,201.56821,4.09443,205.04954,0.01997,288.036,221.98013,-4.38536
28890,3.99883,214.27965,3.61999,194.27377,0.01863,288.036,219.97988,-4.34963
28891,3.99928,206.91917,3.88602,199.55129,0.01947,288.036,217.97963,-4.34964
28892,3.99907,196.83409,4.24703,229.67849,0.01849,288.036,215.97938,-4.34604
28893,3.99902,196.14189,4.24876,244.37536,0.01739,288.036,213.97913,-4.33381
28894,3.9993,189.10104,4.60036,239.17864,0.01923,288.036,211.97888,-4.32394
28895,3.99919,199.96548,4.13533,217.10593,0.01905,288.036,209.97863,-4.30721
28896,3.9995,163.11825,6.45003,216.45423,0.0298,288.036,207.97838,-4.28387
28897,3.99947,195.45823,4.31027,229.93902,0.01875,288.036,205.97812,-4.27814
28898,3.99926,199.16122,4.1317,235.60803,0.01754,288.036,203.97788,-4.25447
28899,3.99936,216.75895,3.50869,207.31123,0.01692,288.036,201.97763,-4.206
28900,3.99909,195.33885,4.33596,221.06057,0.01961,288.036,199.97738,-4.2117
28901,3.9993,195.02937,4.34839,222.06797,0.01958,288.036,197.97713,-4.185
28902,3.99913,198.57965,4.18024,224.32329,0.01863,288.036,195.97688,-4.16503
28903,3.99933,201.11338,4.07491,222.1019,0.01835,288.036,193.97663,-4.14866
28904,3.99918,199.5285,4.1205,233.11562,0.01768,288.036,191.97638,-4.13452
28905,3.99925,200.07008,4.12202,221.0523,0.01865,288.036,189.97613,-4.11347
28906,3.99911,199.96489,4.16226,205.98356,0.02021,288.036,187.97588,-4.10539
28907,3.99906,195.8184,4.35879,203.87365,0.02138,288.036,185.97563,-4.09067
28908,3.99921,194.37001,4.39831,214.75926,0.02048,288.036,183.97537,-4.0755
28909,3.9991,202.3776,4.01622,224.57831,0.01788,288.036,181.97513,-4.05786
28910,3.99909,222.39149,3.3692,183.5674,0.01835,288.036,179.97488,-4.00554
28911,3.99914,210.21482,3.77317,192.98306,0.01955,288.036,177.97463,-4.00769
28912,3.9989,206.63324,3.89872,198.84451,0.01961,288.036,175.97437,-3.98925
28913,3.99905,207.13006,3.91157,186.26621,0.021,288.036,173.97413,-3.99684
28914,3.99911,203.15648,4.05217,195.15183,0.02076,288.036,171.97388,-3.98394
28915,3.99892,202.01175,4.1038,194.24186,0.02113,288.036,169.97363,-3.97149
28916,3.99906,217.87864,3.50616,189.07826,0.01854,288.036,167.97338,-3.94407
28917,3.99917,203.11036,4.0717,188.97883,0.02155,288.036,165.97313,-3.93493
28918,3.99916,198.54996,4.21809,208.93906,0.02019,288.036,163.97288,-3.92724
28919,3.99929,207.54975,3.85377,202.69156,0.01901,288.036,161.97262,-3.90105
28920,3.99919,195.04682,4.38378,208.1308,0.02106,288.036,159.97238,-3.89899
28921,3.9991,200.46757,4.12681,211.32658,0.01953,288.036,157.97213,-3.89123
28922,3.99925,197.85523,4.25376,207.44328,0.02051,288.036,155.97188,-3.88111
28923,3.99908,196.33389,4.30423,215.03614,0.02002,288.036,153.97162,-3.86399
28924,3.99922,199.65193,4.11261,234.45351,0.01754,288.036,151.97138,-3.8455
28925,3.99935,209.43809,3.76434,210.55635,0.01788,288.036,149.97113,-3.81967
28926,3.99907,197.42414,4.25611,214.12176,0.01988,288.036,147.97088,-3.82378
28927,3.99927,198.07614,4.20718,222.39345,0.01892,288.036,145.97063,-3.81101
28928,3.99907,202.42054,4.07378,198.81328,0.02049,288.036,143.97038,-3.78837
28929,3.99899,203.90424,4.00152,202.48006,0.01976,288.036,141.97013,-3.77893
28930,3.99903,207.23796,3.86807,201.69032,0.01918,288.036,139.96988,-3.75563
28931,3.999,200.88068,4.12231,205.79053,0.02003,288.036,137.96963,-3.74134
28932,3.99914,200.726,4.12374,207.97999,0.01983,288.036,135.96938,-3.72964
28933,3.99897,205.06624,3.9686,196.40206,0.02021,288.036,133.96913,-3.71845
28934,3.99921,197.32753,4.26725,211.54402,0.02017,288.036,131.96887,-3.71244
28935,3.99923,204.84812,3.9055,229.93806,0.01698,288.036,129.96863,-3.68977
28936,3.99926,203.79834,3.94613,230.7985,0.0171,288.036,127.96838,-3.67819
28937,3.99933,200.09207,4.12358,219.95151,0.01875,288.036,125.96813,-3.66074
28938,3.99935,206.36322,3.87861,212.82331,0.01822,288.036,123.96787,-3.63791
28939,3.99909,205.5358,3.95542,194.09307,0.02038,288.036,121.96763,-3.62586
28940,3.99901,198.14783,4.26692,197.83603,0.02157,288.036,119.96738,-3.60658
28941,3.9989,207.19674,3.88329,195.95385,0.01982,288.036,117.96713,-3.5895
28942,3.99901,199.35217,4.20507,200.20421,0.021,288.036,115.96688,-3.57523
28943,3.99921,199.35244,4.22592,193.13016,0.02188,288.036,113.96663,-3.56912
28944,3.99923,198.127,4.21834,216.57549,0.01948,288.036,111.96638,-3.54338
28945,3.99917,193.02687,4.48149,208.54562,0.02149,288.036,109.96612,-3.54161
28946,3.99899,195.8289,4.3595,203.43048,0.02143,288.036,107.96588,-3.51248
28947,3.99912,201.70237,4.05637,218.93615,0.01853,288.036,105.96563,-3.4985
28948,3.99902,200.1499,4.14197,210.77528,0.01965,288.036,103.96538,-3.48924
28949,3.99941,199.31204,4.1682,215.45701,0.01935,288.036,101.96512,-3.4808
28950,3.99915,195.5049,4.32939,220.57888,0.01963,288.036,99.96488,-3.47998
28951,3.99916,199.07506,4.25085,189.20765,0.02247,288.036,97.96463,-3.45967
28952,3.99879,204.7611,3.97887,197.22995,0.02017,288.036,95.96438,-3.45733
28953,3.99946,203.20049,4.02241,206.22874,0.0195,288.036,93.96413,-3.45396
28954,3.99936,202.88384,3.99725,223.70071,0.01787,288.036,91.96388,-3.4398
28955,3.99956,200.54523,4.10002,221.88246,0.01848,288.036,89.96363,-3.42308
28956,3.99927,202.79306,4.01006,219.23615,0.01829,288.036,87.96337,-3.39531
28957,3.99921,222.29035,3.36297,188.24076,0.01787,288.036,85.96313,-3.34746
28958,3.99914,204.21667,3.99941,198.20265,0.02018,288.036,83.96288,-3.34788
28959,3.99919,205.87444,3.9056,209.21227,0.01867,288.036,81.96263,-3.32389
28960,3.99887,206.24785,3.90952,200.78029,0.01947,288.036,79.96237,-3.30086
28961,3.99899,204.42291,3.99224,197.58264,0.02021,288.036,77.96213,-3.29209
28962,3.99874,211.14626,3.70574,207.64461,0.01785,288.036,75.96188,-3.27418
28963,3.99919,204.30376,3.96189,212.55335,0.01864,288.036,73.96163,-3.26248
28964,3.99904,203.82894,3.99163,207.95339,0.01919,288.036,71.96137,-3.25691
28965,3.99907,203.0195,4.02222,209.33657,0.01921,288.036,69.96113,-3.25448
28966,3.99936,215.04203,3.60841,187.59006,0.01924,288.036,67.96088,-3.21784
28967,3.99938,207.96914,3.8069,217.40009,0.01751,288.036,65.96063,-3.22435
28968,3.99945,208.58668,3.80433,206.93751,0.01838,288.036,63.96038,-3.21455
28969,3.99941,207.63711,3.84013,207.38125,0.01852,288.036,61.96013,-3.19273
28970,3.99944,205.31337,3.93267,207.32555,0.01897,288.036,59.95988,-3.17393
28971,3.99945,204.06903,3.96777,214.41589,0.01851,288.036,57.95962,-3.14693
28972,3.99896,207.873,3.8326,206.38395,0.01857,288.036,55.95938,-3.12195
28973,3.99908,200.17097,4.15443,205.46348,0.02022,288.036,53.95913,-3.12075
28974,3.99897,197.77714,4.26868,203.1689,0.02101,288.036,51.95888,-3.10406
28975,3.99909,203.6533,4.03493,193.72692,0.02083,288.036,49.95862,-3.07653
28976,3.99919,199.74698,4.19192,198.63159,0.0211,288.036,47.95838,-3.06959
28977,3.9991,196.11773,4.3151,214.74826,0.02009,288.036,45.95813,-3.05964
28978,3.99906,197.82783,4.25184,208.55444,0.02039,288.036,43.95788,-3.04171
28979,3.99904,194.51229,4.44431,196.67816,0.0226,288.036,41.95763,-3.02668
28980,3.99909,196.141,4.34771,202.41453,0.02148,288.036,39.95738,-3.00836
28981,3.99902,198.49759,4.28343,187.38802,0.02286,288.036,37.95713,-2.99336
28982,3.99897,207.44936,3.9304,175.55768,0.02239,288.036,35.95687,-2.97735
28983,3.9989,203.62322,4.02716,197.00605,0.02044,288.036,33.95663,-2.96394
28984,3.99893,203.98311,4.02315,192.86884,0.02086,288.036,31.95638,-2.94282
28985,3.99876,203.7864,4.02481,195.23855,0.02061,288.036,29.95613,-2.92341
28986,3.99864,203.44457,4.02685,199.90337,0.02014,288.036,27.95587,-2.91002
28987,3.99888,196.06652,4.35229,201.96881,0.02155,288.036,25.95563,-2.89498
28988,3.99887,204.33111,4.01593,190.17315,0.02112,288.036,23.95538,-2.87442
28989,3.99898,199.52582,4.20489,197.4834,0.02129,288.036,21.95513,-2.86789
28990,3.99897,205.55932,3.9889,181.86303,0.02193,288.036,19.95487,-2.85146
28991,3.9991,201.11008,4.14484,193.80009,0.02139,288.036,17.95463,-2.83497
28992,3.99911,203.4741,4.05405,189.65705,0.02138,288.036,15.95438,-2.8209
28993,3.99916,201.94429,4.06283,211.47469,0.01921,288.036,13.95413,-2.78719
28994,3.99954,202.00901,4.06621,209.04959,0.01945,288.036,11.95388,-2.76887
28995,3.99938,207.25926,3.84459,212.25366,0.01811,288.036,9.95363,-2.74793
28996,3.99886,205.24954,3.98717,186.75972,0.02135,288.036,7.95338,-2.74936
28997,3.99895,197.03299,4.33183,193.67374,0.02237,288.036,5.95312,-2.72929
28998,3.99936,206.81454,3.84846,219.01998,0.01757,288.036,3.95288,-2.70285
28999,3.9993,200.1322,4.16549,202.01994,0.02062,288.036,1.95263,-2.69199
29000,3.99894,202.92397,4.04571,201.28233,0.0201,288.036,0,-2.67605
29001,3.99902,205.00018,3.98359,191.8036,0.02077,290.03625,397.9545,-5.66974
29002,3.99915,207.54354,3.8782,192.5947,0.02014,290.03625,395.95425,-5.65289
29003,3.99911,212.23913,3.70903,188.00866,0.01973,290.03625,393.954,-5.63211
29004,3.99908,213.89339,3.6203,200.79828,0.01803,290.03625,391.95375,-5.60389
29005,3.99898,203.11469,4.05391,195.11108,0.02078,290.03625,389.9535,-5.60391
29006,3.99892,210.56911,3.76677,189.98078,0.01983,290.03625,387.95325,-5.5915
29007,3.99904,208.68238,3.82731,194.9688,0.01963,290.03625,385.953,-5.57853
29008,3.99915,203.86987,4.03541,190.29377,0.02121,290.03625,383.95275,-5.56287
29009,3.9988,210.0157,3.78056,192.91774,0.0196,290.03625,381.9525,-5.54074
29010,3.99928,191.55417,4.52061,221.0199,0.02045,290.03625,379.99988,-5.53011
29011,3.99922,197.30934,4.28721,204.40634,0.02097,290.03625,377.99963,-5.51833
29012,3.99882,214.74466,3.60744,192.4445,0.01875,290.03625,375.99938,-5.50743
29013,3.99899,205.10742,3.96856,195.77463,0.02027,290.03625,373.99913,-5.50407
29014,3.99896,204.08989,3.99462,202.12335,0.01976,290.03625,371.99888,-5.49465
29015,3.99924,198.93802,4.16563,223.79945,0.01861,290.03625,369.99863,-5.47666
29016,3.99917,200.0423,4.12972,218.08956,0.01894,290.03625,367.99838,-5.46743
29017,3.99947,199.60068,4.15227,216.84742,0.01915,290.03625,365.99813,-5.45331
29018,3.99916,197.58082,4.23278,220.9058,0.01916,290.03625,363.99788,-5.45037
29019,3.99932,201.15488,4.09766,211.14011,0.01941,290.03625,361.99762,-5.43776
29020,3.99926,217.44557,3.54165,180.14111,0.01966,290.03625,359.99738,-5.41145
29021,3.99924,202.80861,4.05664,199.08776,0.02038,290.03625,357.99713,-5.41722
29022,3.99934,207.02017,3.83585,221.42785,0.01732,290.03625,355.99688,-5.39586
29023,3.99928,206.37175,3.89279,206.06416,0.01889,290.03625,353.99663,-5.38866
29024,3.9991,201.91243,4.09609,198.68388,0.02062,290.03625,351.99638,-5.38653
29025,3.99915,218.28188,3.50914,181.67454,0.01932,290.03625,349.99613,-5.35397
29026,3.99931,196.74366,4.34494,194.02576,0.02239,290.03625,347.99588,-5.34447
29027,3.99911,139.17885,9.46392,209.8539,0.0451,290.03625,345.99563,-5.3375
29028,3.99918,150.92795,7.87558,199.42528,0.03949,290.03625,343.99538,-5.30763
29029,3.99935,201.01785,4.07286,225.05638,0.0181,290.03625,341.99513,-5.27895
29030,3.99909,205.39438,3.89842,221.98376,0.01756,290.03625,339.99487,-5.26993
29031,3.9993,205.68941,3.90942,210.92143,0.01853,290.03625,337.99463,-5.2529
29032,3.99927,210.48372,3.73448,205.87005,0.01814,290.03625,335.99438,-5.22185
29033,3.99911,202.89111,4.05321,198.9954,0.02037,290.03625,333.99413,-5.21407
29034,3.99885,217.11153,3.54302,184.25812,0.01923,290.03625,331.99387,-5.18475
29035,3.99917,197.17689,4.30724,199.56886,0.02158,290.03625,329.99363,-5.17592
29036,3.99887,201.2657,4.10839,204.60583,0.02008,290.03625,327.99338,-5.16033
29037,3.99895,206.32234,3.90524,201.35469,0.01939,290.03625,325.99313,-5.1469
29038,3.99889,207.11968,3.87602,200.22955,0.01936,290.03625,323.99288,-5.12858
29039,3.99897,225.61759,3.29559,170.90678,0.01928,290.03625,321.99263,-5.09447
29040,3.99888,206.73909,3.86257,213.15449,0.01812,290.03625,319.99238,-5.09713
29041,3.99885,203.87974,4.0144,197.72734,0.0203,290.03625,317.99213,-5.07461
29042,3.999,208.29568,3.79973,214.43194,0.01772,290.03625,315.99188,-5.06441
29043,3.99898,206.79424,3.88683,201.17339,0.01932,290.03625,313.99163,-5.05393
29044,3.99918,217.73877,3.52657,182.18406,0.01936,290.03625,311.99138,-5.02722
29045,3.99892,199.67143,4.17823,204.77462,0.0204,290.03625,309.99112,-5.02323
29046,3.99864,202.15118,4.0866,198.16676,0.02062,290.03625,307.99088,-5.00758
29047,3.99893,197.43045,4.27296,207.43551,0.0206,290.03625,305.99063,-4.99447
29048,3.99903,194.36443,4.39143,217.40574,0.0202,290.03625,303.99038,-4.9818
29049,3.99912,203.11785,4.00811,213.77886,0.01875,290.03625,301.99013,-4.96892
29050,3.999,199.01503,4.23544,195.0007,0.02172,290.03625,299.98988,-4.95245
29051,3.99897,204.03908,4.0328,188.62793,0.02138,290.03625,297.98963,-4.93232
29052,3.99886,212.24926,3.70947,187.56958,0.01978,290.03625,295.98938,-4.91146
29053,3.99896,207.0128,3.90392,190.79135,0.02046,290.03625,293.98913,-4.90234
29054,3.99916,201.79724,4.09327,201.66198,0.0203,290.03625,291.98888,-4.89897
29055,3.9991,211.80864,3.71306,193.01811,0.01924,290.03625,289.98863,-4.89277
29056,3.99902,206.28134,3.94079,188.1619,0.02094,290.03625,287.98837,-4.89103
29057,3.999,205.94119,3.94548,191.5357,0.0206,290.03625,285.98813,-4.88106
29058,3.99917,203.86122,4.00391,202.31912,0.01979,290.03625,283.98788,-4.8719
29059,3.99934,198.5,4.19401,219.86473,0.01908,290.03625,281.98763,-4.86442
29060,3.99939,200.47912,4.09629,224.90712,0.01821,290.03625,279.98737,-4.84953
29061,3.99942,197.46404,4.22258,227.979,0.01852,290.03625,277.98713,-4.83637
29062,3.99942,197.34609,4.21366,234.79644,0.01795,290.03625,275.98688,-4.81715
29063,3.99937,197.10739,4.23904,227.80077,0.01861,290.03625,273.98663,-4.79321
29064,3.99934,204.95288,3.95046,205.90927,0.01919,290.03625,271.98638,-4.75938
29065,3.99907,188.58976,4.72014,205.94131,0.02292,290.03625,269.98613,-4.74702
29066,3.999,194.84618,4.45277,189.2954,0.02352,290.03625,267.98588,-4.72223
29067,3.99915,203.5187,4.06002,186.99128,0.02171,290.03625,265.98563,-4.6927
29068,3.99903,200.76397,4.14501,199.13715,0.02081,290.03625,263.98538,-4.68634
29069,3.9991,196.15774,4.36691,195.84796,0.0223,290.03625,261.98513,-4.67619
29070,3.99935,196.20123,4.3299,207.79701,0.02084,290.03625,259.98488,-4.66085
29071,3.99928,197.89329,4.26216,203.72141,0.02092,290.03625,257.98462,-4.64544
29072,3.99925,207.29444,3.87412,198.2793,0.01954,290.03625,255.98438,-4.61921
29073,3.99897,196.59717,4.2967,213.12932,0.02016,290.03625,253.98413,-4.61233
29074,3.99892,197.89406,4.24933,208.29122,0.0204,290.03625,251.98388,-4.59945
29075,3.99901,198.93286,4.19317,211.90933,0.01979,290.03625,249.98363,-4.5822
29076,3.99902,209.85058,3.79305,190.50758,0.01991,290.03625,247.98338,-4.55707
29077,3.99924,198.52651,4.18045,225.37231,0.01855,290.03625,245.98313,-4.55817
29078,3.99893,198.71574,4.1969,214.32572,0.01958,290.03625,243.98288,-4.54623
29079,3.99902,193.53615,4.45346,209.4381,0.02126,290.03625,241.98263,-4.53971
29080,3.99912,195.64747,4.3596,206.46684,0.02112,290.03625,239.98238,-4.53182
29081,3.99903,195.69011,4.36648,203.32784,0.02148,290.03625,237.98213,-4.52235
29082,3.99919,199.75973,4.14548,216.61581,0.01914,290.03625,235.98187,-4.50815
29083,3.99929,208.81569,3.78698,211.00918,0.01795,290.03625,233.98163,-4.49217
29084,3.99925,196.78154,4.23054,238.97022,0.0177,290.03625,231.98138,-4.48863
29085,3.99948,199.01627,4.16091,224.51686,0.01853,290.03625,229.98113,-4.46982
29086,3.99926,203.7144,3.99699,207.8033,0.01923,290.03625,227.98087,-4.45132
29087,3.99892,199.58122,4.1979,199.03892,0.02109,290.03625,225.98063,-4.44433
29088,3.99901,216.46541,3.55768,187.71881,0.01895,290.03625,223.98038,-4.4064
29089,3.99912,201.06524,4.10579,209.27558,0.01962,290.03625,221.98013,-4.40607
29090,3.99893,198.94063,4.18621,214.58732,0.01951,290.03625,219.97988,-4.38927
29091,3.99935,194.65732,4.37638,217.94905,0.02008,290.03625,217.97963,-4.37953
29092,3.99932,197.40286,4.25658,214.44532,0.01985,290.03625,215.97938,-4.36228
29093,3.99914,157.11953,7.10728,205.43285,0.0346,290.03625,213.97913,-4.34618
29094,3.99961,146.23132,8.09139,241.82977,0.03346,290.03625,211.97888,-4.34588
29095,3.99944,214.50272,3.60939,195.80236,0.01843,290.03625,209.97863,-4.31297
29096,3.99935,181.06,5.12357,215.11734,0.02382,290.03625,207.97838,-4.31092
29097,3.99931,202.35035,4.01844,224.16436,0.01793,290.03625,205.97812,-4.29437
29098,3.9993,196.97464,4.22834,235.729,0.01794,290.03625,203.97788,-4.27689
29099,3.99934,194.13597,4.36996,230.99966,0.01892,290.03625,201.97763,-4.25258
29100,3.99933,196.63726,4.25602,229.81566,0.01852,290.03625,199.97738,-4.22985
29101,3.99915,202.12704,4.04597,215.48247,0.01878,290.03625,197.97713,-4.21049
29102,3.99941,198.67581,4.17029,227.12427,0.01836,290.03625,195.97688,-4.19135
29103,3.99929,198.34061,4.17863,230.16346,0.01816,290.03625,193.97663,-4.17764
29104,3.99924,198.24025,4.17437,234.42508,0.01781,290.03625,191.97638,-4.1608
29105,3.99935,198.51435,4.18511,223.548,0.01872,290.03625,189.97613,-4.13995
29106,3.99942,206.48444,3.89142,204.74612,0.01901,290.03625,187.97588,-4.12008
29107,3.99917,198.0144,4.26723,199.90965,0.02135,290.03625,185.97563,-4.10827
29108,3.99901,195.58682,4.35148,210.3954,0.02068,290.03625,183.97537,-4.09428
29109,3.99909,205.90454,3.92487,200.25708,0.0196,290.03625,181.97513,-4.0723
29110,3.99921,218.79044,3.48551,184.49297,0.01889,290.03625,179.97488,-4.0274
29111,3.99904,207.93291,3.84932,198.01133,0.01944,290.03625,177.97463,-4.02921
29112,3.9989,201.20135,4.08536,215.37491,0.01897,290.03625,175.97437,-4.01422
29113,3.99913,196.28073,4.38305,189.15871,0.02317,290.03625,173.97413,-4.01913
29114,3.99921,201.08775,4.1503,192.31884,0.02158,290.03625,171.97388,-4.00587
29115,3.9992,203.54833,4.05069,189.7581,0.02135,290.03625,169.97363,-3.99345
29116,3.99894,198.51784,4.24051,201.0572,0.02109,290.03625,167.97338,-3.97876
29117,3.99918,198.23772,4.26414,197.44216,0.0216,290.03625,165.97313,-3.95617
29118,3.99913,196.2123,4.3475,201.34847,0.02159,290.03625,163.97288,-3.9406
29119,3.9991,217.22761,3.54833,180.42955,0.01967,290.03625,161.97262,-3.91269
29120,3.99933,188.02068,4.71805,216.35606,0.02181,290.03625,159.97238,-3.9158
29121,3.99926,194.27638,4.39657,217.16851,0.02024,290.03625,157.97213,-3.90418
29122,3.99909,206.36193,3.90349,201.48695,0.01937,290.03625,155.97188,-3.88817
29123,3.99919,217.29929,3.51266,195.47078,0.01797,290.03625,153.97162,-3.86508
29124,3.99933,198.46906,4.17339,229.96777,0.01815,290.03625,151.97138,-3.86304
29125,3.99917,198.66006,4.16379,230.44428,0.01807,290.03625,149.97113,-3.84822
29126,3.99907,201.43052,4.10251,204.19773,0.02009,290.03625,147.97088,-3.83509
29127,3.99934,198.95873,4.15957,226.24839,0.01838,290.03625,145.97063,-3.82491
29128,3.99906,214.05612,3.64727,185.98605,0.01961,290.03625,143.97038,-3.80172
29129,3.99917,201.45498,4.11023,200.86062,0.02046,290.03625,141.97013,-3.80004
29130,3.99919,211.90359,3.72934,184.93446,0.02017,290.03625,139.96988,-3.76663
29131,3.99898,201.34533,4.0822,214.08929,0.01907,290.03625,137.96963,-3.76006
29132,3.9992,197.86874,4.25214,207.79868,0.02046,290.03625,135.96938,-3.74909
29133,3.99904,203.69359,4.03429,193.31766,0.02087,290.03625,133.96913,-3.73616
29134,3.9992,196.76074,4.29162,212.25466,0.02022,290.03625,131.96887,-3.73144
29135,3.99942,202.47136,4.01329,224.27929,0.01789,290.03625,129.96863,-3.70885
29136,3.99936,198.04222,4.18247,234.83007,0.01781,290.03625,127.96838,-3.69642
29137,3.99929,204.74619,3.92713,220.68767,0.01779,290.03625,125.96813,-3.67378
29138,3.99925,205.38126,3.91587,213.67523,0.01833,290.03625,123.96787,-3.65272
29139,3.99927,195.00493,4.3905,206.51295,0.02126,290.03625,121.96763,-3.6469
29140,3.99931,197.31286,4.30641,197.76207,0.02178,290.03625,119.96738,-3.62301
29141,3.99912,197.88983,4.28282,196.56647,0.02179,290.03625,117.96713,-3.61114
29142,3.99907,196.78804,4.33117,197.66227,0.02191,290.03625,115.96688,-3.59722
29143,3.99903,206.40834,3.92632,191.59234,0.02049,290.03625,113.96663,-3.58091
29144,3.99927,197.85028,4.24764,209.87421,0.02024,290.03625,111.96638,-3.56247
29145,3.99912,193.12831,4.47925,207.56794,0.02158,290.03625,109.96612,-3.56042
29146,3.99922,192.35671,4.50903,210.62706,0.02141,290.03625,107.96588,-3.5314
29147,3.99948,197.92019,4.19135,233.18109,0.01797,290.03625,105.96563,-3.5178
29148,3.99895,197.60386,4.24979,213.29801,0.01992,290.03625,103.96538,-3.50857
29149,3.99919,202.75419,4.00716,221.36693,0.0181,290.03625,101.96512,-3.49674
29150,3.99883,198.98601,4.18472,214.31335,0.01953,290.03625,99.96488,-3.49374
29151,3.99902,197.99424,4.26499,200.94716,0.02122,290.03625,97.96463,-3.4744
29152,3.99913,194.43459,4.44334,198.20436,0.02242,290.03625,95.96438,-3.48535
29153,3.99925,206.33713,3.88577,209.87106,0.01852,290.03625,93.96413,-3.46752
29154,3.99917,202.35094,4.01809,224.24302,0.01792,290.03625,91.96388,-3.45843
29155,3.99926,202.3612,4.02584,220.30935,0.01827,290.03625,89.96363,-3.43979
29156,3.99931,201.01074,4.10677,209.93432,0.01956,290.03625,87.96337,-3.41467
29157,3.9993,200.00987,4.14615,211.72787,0.01958,290.03625,85.96313,-3.38506
29158,3.99916,188.48604,4.6949,215.66144,0.02177,290.03625,83.96288,-3.36417
29159,3.9992,216.34884,3.57909,180.4567,0.01983,290.03625,81.96263,-3.31274
29160,3.99888,209.95005,3.80184,185.53701,0.02049,290.03625,79.96237,-3.31807
29161,3.99931,199.85159,4.13332,220.27492,0.01876,290.03625,77.96213,-3.30905
29162,3.99901,202.73892,4.03477,208.98984,0.01931,290.03625,75.96188,-3.28895
29163,3.99901,205.75718,3.93674,197.82317,0.0199,290.03625,73.96163,-3.2767
29164,3.99898,214.42581,3.62976,187.70794,0.01934,290.03625,71.96137,-3.26158
29165,3.99913,216.69479,3.53484,194.69725,0.01816,290.03625,69.96113,-3.26029
29166,3.99929,203.09839,3.99969,218.1442,0.01834,290.03625,67.96088,-3.2497
29167,3.99941,200.91207,4.09579,216.53194,0.01892,290.03625,65.96063,-3.24962
29168,3.99946,217.11773,3.51164,199.24185,0.01763,290.03625,63.96038,-3.22176
29169,3.9992,201.69667,4.08275,207.57563,0.01967,290.03625,61.96013,-3.21477
29170,3.99945,201.25044,4.09435,210.86373,0.01942,290.03625,59.95988,-3.19158
29171,3.99944,202.87963,4.02423,211.19992,0.01905,290.03625,57.95962,-3.16598
29172,3.99917,210.78157,3.76321,188.27574,0.01999,290.03625,55.95938,-3.14606
29173,3.99914,197.36688,4.26484,211.74298,0.02014,290.03625,53.95913,-3.14185
29174,3.99908,211.59694,3.71786,194.34453,0.01913,290.03625,51.95888,-3.11025
29175,3.99913,198.94039,4.24791,192.0872,0.02211,290.03625,49.95862,-3.099
29176,3.99903,196.3729,4.33523,202.89292,0.02137,290.03625,47.95838,-3.08971
29177,3.99902,196.42109,4.3282,204.5457,0.02116,290.03625,45.95813,-3.0774
29178,3.99915,192.93547,4.45669,219.1167,0.02034,290.03625,43.95788,-3.06188
29179,3.99908,195.88498,4.37799,196.48548,0.02228,290.03625,41.95763,-3.04464
29180,3.99885,195.52343,4.36168,207.71205,0.021,290.03625,39.95738,-3.03124
29181,3.99899,200.20865,4.18864,192.54055,0.02175,290.03625,37.95713,-3.00914
29182,3.9992,204.89247,4.00559,185.70253,0.02157,290.03625,35.95687,-2.99845
29183,3.99899,208.87859,3.83365,189.35735,0.02025,290.03625,33.95663,-2.97204
29184,3.99912,202.14697,4.11417,188.74955,0.0218,290.03625,31.95638,-2.96144
29185,3.99911,206.02486,3.95637,186.40202,0.02122,290.03625,29.95613,-2.93995
29186,3.99875,221.26199,3.40891,181.89807,0.01874,290.03625,27.95587,-2.90648
29187,3.99918,200.62798,4.14974,199.66924,0.02078,290.03625,25.95563,-2.91164
29188,3.99899,189.76838,4.67662,200.08629,0.02337,290.03625,23.95538,-2.8991
29189,3.99893,202.34716,4.08565,195.53505,0.02089,290.03625,21.95513,-2.88544
29190,3.9988,202.44424,4.07125,199.26231,0.02043,290.03625,19.95487,-2.87324
29191,3.99895,204.34609,4.01179,191.46,0.02095,290.03625,17.95463,-2.85722
29192,3.99907,202.19449,4.08717,197.45019,0.0207,290.03625,15.95438,-2.84201
29193,3.99942,197.32447,4.2298,227.55802,0.01859,290.03625,13.95413,-2.81177
29194,3.99939,218.07396,3.46766,205.60142,0.01687,290.03625,11.95388,-2.77388
29195,3.9993,208.83969,3.78996,209.10054,0.01813,290.03625,9.95363,-2.77002
29196,3.99925,189.11142,4.69215,205.97165,0.02278,290.03625,7.95338,-2.76982
29197,3.99897,200.97939,4.16362,189.39677,0.02198,290.03625,5.95312,-2.74079
29198,3.99931,212.46081,3.68551,194.63316,0.01894,290.03625,3.95288,-2.71386
29199,3.99917,202.13818,4.06015,209.10409,0.01942,290.03625,1.95263,-2.7078
29200,3.99917,201.40704,4.10293,204.48051,0.02007,290.03625,0,-2.69523
29201,3.99898,207.39969,3.88425,192.39491,0.02019,292.0365,397.9545,-5.68814
29202,3.99892,208.96768,3.80978,197.62655,0.01928,292.0365,395.95425,-5.67351
29203,3.99917,205.89714,3.93326,197.00929,0.01996,292.0365,393.954,-5.6586
29204,3.99913,204.56241,3.96743,205.39199,0.01932,292.0365,391.95375,-5.63512
29205,3.99882,215.33832,3.59752,187.50809,0.01919,292.0365,389.9535,-5.61764
29206,3.99919,207.76763,3.89765,182.16797,0.0214,292.0365,387.95325,-5.6151
29207,3.99899,213.00377,3.6869,185.46497,0.01988,292.0365,385.953,-5.59697
29208,3.99905,206.65957,3.91955,190.31336,0.0206,292.0365,383.95275,-5.5853
29209,3.99877,208.96246,3.83138,188.87183,0.02029,292.0365,381.9525,-5.56901
29210,3.99922,202.38114,4.08719,194.57585,0.02101,292.0365,379.99988,-5.55627
29211,3.99905,202.55374,4.07442,196.43442,0.02074,292.0365,377.99963,-5.54354
29212,3.99905,206.61825,3.91197,193.84043,0.02018,292.0365,375.99938,-5.53305
29213,3.99904,201.57672,4.08015,210.7283,0.01936,292.0365,373.99913,-5.53207
29214,3.99913,203.82263,4.03563,190.91429,0.02114,292.0365,371.99888,-5.51556
29215,3.99931,200.33004,4.16747,198.09981,0.02104,292.0365,369.99863,-5.50473
29216,3.9993,213.22188,3.6282,209.11598,0.01735,292.0365,367.99838,-5.4761
29217,3.9992,200.9747,4.07784,223.46246,0.01825,292.0365,365.99813,-5.47465
29218,3.99905,197.56423,4.23451,220.42857,0.01921,292.0365,363.99788,-5.46828
29219,3.99921,200.72579,4.12701,206.70886,0.01997,292.0365,361.99762,-5.45625
29220,3.99935,204.4493,3.97965,202.33679,0.01967,292.0365,359.99738,-5.4418
29221,3.9992,201.28413,4.12075,199.72855,0.02063,292.0365,357.99713,-5.43401
29222,3.99933,205.91875,3.88497,218.34035,0.01779,292.0365,355.99688,-5.41374
29223,3.99943,208.91985,3.80244,201.90138,0.01883,292.0365,353.99663,-5.40459
29224,3.99923,213.3506,3.64663,197.57172,0.01846,292.0365,351.99638,-5.38971
29225,3.99943,194.94375,4.41918,198.05557,0.02231,292.0365,349.99613,-5.3974
29226,3.99907,207.78502,3.85587,197.71991,0.0195,292.0365,347.99588,-5.35895
29227,3.99937,200.0397,4.12964,218.28129,0.01892,292.0365,345.99563,-5.33791
29228,3.99896,157.13178,7.21802,192.61034,0.03747,292.0365,343.99538,-5.3192
29229,3.99939,203.51847,3.9658,226.4489,0.01751,292.0365,341.99513,-5.29326
29230,3.99923,200.17844,4.13322,214.01459,0.01931,292.0365,339.99487,-5.29035
29231,3.99925,201.45594,4.0745,215.53436,0.0189,292.0365,337.99463,-5.27209
29232,3.9993,210.23753,3.77395,192.37318,0.01962,292.0365,335.99438,-5.2451
29233,3.99914,221.97295,3.39175,179.40005,0.01891,292.0365,333.99413,-5.21364
29234,3.99922,195.31239,4.38289,204.0044,0.02148,292.0365,331.99387,-5.21832
29235,3.99916,197.11927,4.30584,200.95818,0.02143,292.0365,329.99363,-5.19538
29236,3.99879,210.04138,3.7634,199.89598,0.01883,292.0365,327.99338,-5.17142
29237,3.99912,204.55652,3.98429,198.57946,0.02006,292.0365,325.99313,-5.16628
29238,3.9988,207.91376,3.86076,193.52709,0.01995,292.0365,323.99288,-5.14638
29239,3.99904,207.21065,3.87578,198.87605,0.01949,292.0365,321.99263,-5.13095
29240,3.99904,206.53677,3.89315,202.89655,0.01919,292.0365,319.99238,-5.11536
29241,3.99889,208.2121,3.82122,205.52071,0.01859,292.0365,317.99213,-5.09254
29242,3.99907,200.91149,4.15307,193.98412,0.02141,292.0365,315.99188,-5.08516
29243,3.99907,209.05109,3.80923,196.56066,0.01938,292.0365,313.99163,-5.07217
29244,3.99894,195.75603,4.3856,195.99588,0.02238,292.0365,311.99138,-5.05863
29245,3.999,200.44888,4.1692,195.4923,0.02133,292.0365,309.99112,-5.04262
29246,3.99917,197.66351,4.29603,195.71431,0.02195,292.0365,307.99088,-5.0317
29247,3.99895,203.92511,4.03233,190.46939,0.02117,292.0365,305.99063,-5.00995
29248,3.99924,201.77577,4.09116,202.86996,0.02017,292.0365,303.99038,-5.00219
29249,3.99866,207.95059,3.85851,193.78682,0.01991,292.0365,301.99013,-4.98968
29250,3.99898,200.0615,4.14772,209.99462,0.01975,292.0365,299.98988,-4.97417
29251,3.99894,207.26575,3.8841,194.54022,0.01997,292.0365,297.98963,-4.95668
29252,3.99908,203.77452,4.01777,198.23328,0.02027,292.0365,295.98938,-4.94447
29253,3.99866,206.22342,3.92253,195.78927,0.02003,292.0365,293.98913,-4.92808
29254,3.99883,223.58575,3.33861,180.00755,0.01855,292.0365,291.98888,-4.9021
29255,3.99885,204.65021,3.98412,197.00518,0.02022,292.0365,289.98863,-4.92074
29256,3.999,205.79837,3.93501,197.84129,0.01989,292.0365,287.98837,-4.91651
29257,3.99887,207.05635,3.8808,199.26334,0.01948,292.0365,285.98813,-4.90193
29258,3.99907,203.82661,4.00298,203.24217,0.0197,292.0365,283.98788,-4.90483
29259,3.99926,203.53044,3.99697,211.1454,0.01893,292.0365,281.98763,-4.87957
29260,3.99949,204.28579,3.94175,222.81859,0.01769,292.0365,279.98737,-4.86445
29261,3.99929,199.21832,4.16514,218.49835,0.01906,292.0365,277.98713,-4.85836
29262,3.99897,194.2025,4.39938,217.31803,0.02024,292.0365,275.98688,-4.84669
29263,3.99952,198.41722,4.2058,216.49815,0.01943,292.0365,273.98663,-4.81286
29264,3.99934,211.03058,3.73093,198.02459,0.01884,292.0365,271.98638,-4.77785
29265,3.99895,200.53659,4.13706,205.89669,0.02009,292.0365,269.98613,-4.7682
29266,3.99901,198.19156,4.27656,193.9694,0.02205,292.0365,267.98588,-4.74571
29267,3.99897,206.87232,3.95473,175.37183,0.02255,292.0365,265.98563,-4.7176
29268,3.99895,194.62556,4.39963,209.61998,0.02099,292.0365,263.98538,-4.71252
29269,3.99916,206.78935,3.91521,190.02262,0.0206,292.0365,261.98513,-4.68159
29270,3.99918,197.6015,4.29727,196.25986,0.0219,292.0365,259.98488,-4.68054
29271,3.99921,203.687,3.99231,210.31039,0.01898,292.0365,257.98462,-4.66104
29272,3.99901,216.20319,3.56029,190.65763,0.01867,292.0365,255.98438,-4.62977
29273,3.99905,198.29972,4.2482,201.92547,0.02104,292.0365,253.98413,-4.63638
29274,3.99907,200.0569,4.1469,210.45607,0.0197,292.0365,251.98388,-4.62245
29275,3.99934,206.56489,3.87693,209.83026,0.01848,292.0365,249.98363,-4.59581
29276,3.99902,203.66392,4.04613,189.55576,0.02135,292.0365,247.98338,-4.58241
29277,3.99915,198.33459,4.21451,214.2376,0.01967,292.0365,245.98313,-4.57765
29278,3.99894,204.09386,3.99216,203.05465,0.01966,292.0365,243.98288,-4.56401
29279,3.99893,204.89003,3.96199,201.93574,0.01962,292.0365,241.98263,-4.5539
29280,3.99929,197.64347,4.23113,220.46022,0.01919,292.0365,239.98238,-4.53956
29281,3.99925,214.49441,3.59089,205.02093,0.01751,292.0365,237.98213,-4.51759
29282,3.9994,201.28665,4.05167,229.9839,0.01762,292.0365,235.98187,-4.52716
29283,3.99933,204.60466,3.94528,214.64575,0.01838,292.0365,233.98163,-4.51784
