Repository: edrossi93/mecanano-ml-nanomechanics-tutorial

File: data/nanoindent_maps/Duplex Steel 2um.csv (part 57 of 77)
Index,Load,Depth,HARDNESS,MODULUS,H/E,X Position,Y Position,Z Position
Integer,mN,nm,GPa,GPa,None,µm,µm,µm
29284,3.99937,198.95346,4.1479,232.04046,0.01788,292.0365,231.98138,-4.51001
29285,3.99918,199.64579,4.16143,211.99312,0.01963,292.0365,229.98113,-4.49366
29286,3.99898,201.10042,4.11689,204.14591,0.02017,292.0365,227.98087,-4.4867
29287,3.99917,202.72395,4.06507,197.24451,0.02061,292.0365,225.98063,-4.46743
29288,3.99913,211.4432,3.72229,194.93157,0.0191,292.0365,223.98038,-4.42903
29289,3.99908,201.35849,4.11162,201.88535,0.02037,292.0365,221.98013,-4.42542
29290,3.99888,203.07906,4.03557,202.66557,0.01991,292.0365,219.97988,-4.41416
29291,3.9993,197.17024,4.25477,219.57684,0.01938,292.0365,217.97963,-4.39463
29292,3.99943,187.18182,4.73836,224.98023,0.02106,292.0365,215.97938,-4.38979
29293,3.99938,161.9102,6.54636,218.6052,0.02995,292.0365,213.97913,-4.37462
29294,3.99949,209.87857,3.75131,208.84896,0.01796,292.0365,211.97888,-4.35534
29295,3.99929,217.79557,3.48097,203.30762,0.01712,292.0365,209.97863,-4.33351
29296,3.99914,203.02301,4.0095,214.95562,0.01865,292.0365,207.97838,-4.33231
29297,3.99919,200.24408,4.09263,231.60293,0.01767,292.0365,205.97812,-4.32105
29298,3.99934,201.18483,4.06163,227.08579,0.01789,292.0365,203.97788,-4.30229
29299,3.99934,202.19657,4.03589,218.86551,0.01844,292.0365,201.97763,-4.27484
29300,3.99928,198.13138,4.194,227.27695,0.01845,292.0365,199.97738,-4.26263
29301,3.99916,201.14561,4.07405,221.76713,0.01837,292.0365,197.97713,-4.24321
29302,3.99929,198.93628,4.16376,224.73265,0.01853,292.0365,195.97688,-4.22682
29303,3.99938,199.74539,4.11968,228.92997,0.018,292.0365,193.97663,-4.20786
29304,3.99948,198.95476,4.15591,228.15183,0.01822,292.0365,191.97638,-4.19143
29305,3.99941,199.13856,4.16563,219.89738,0.01894,292.0365,189.97613,-4.16879
29306,3.99932,214.43076,3.6184,192.77262,0.01877,292.0365,187.97588,-4.13684
29307,3.9992,195.9116,4.29963,225.158,0.0191,292.0365,185.97563,-4.1251
29308,3.99903,193.23445,4.45973,212.48491,0.02099,292.0365,183.97537,-4.11619
29309,3.99911,199.00034,4.20244,207.10563,0.02029,292.0365,181.97513,-4.0992
29310,3.99909,204.28945,3.98153,204.17178,0.0195,292.0365,179.97488,-4.07424
29311,3.99918,195.66367,4.35919,206.36481,0.02112,292.0365,177.97463,-4.07474
29312,3.99918,192.93928,4.45106,221.23331,0.02012,292.0365,175.97437,-4.0589
29313,3.99895,192.63916,4.50626,206.6514,0.02181,292.0365,173.97413,-4.04328
29314,3.99907,205.18412,3.99492,185.12412,0.02158,292.0365,171.97388,-4.02576
29315,3.99925,200.69019,4.15598,196.46651,0.02115,292.0365,169.97363,-4.01444
29316,3.99921,201.60907,4.13833,188.62337,0.02194,292.0365,167.97338,-3.99129
29317,3.99927,191.81356,4.53145,212.37062,0.02134,292.0365,165.97313,-3.9819
29318,3.99895,194.93947,4.40581,202.25043,0.02178,292.0365,163.97288,-3.96448
29319,3.99901,200.05827,4.16447,203.50218,0.02046,292.0365,161.97262,-3.95205
29320,3.99947,148.553,7.82788,238.20562,0.03286,292.0365,159.97238,-3.93855
29321,3.9992,182.12602,5.02955,223.61972,0.02249,292.0365,157.97213,-3.92493
29322,3.99917,201.69836,4.08447,206.83046,0.01975,292.0365,155.97188,-3.91454
29323,3.99928,220.34528,3.41804,192.09312,0.01779,292.0365,153.97162,-3.88105
29324,3.99916,197.28593,4.22619,229.90139,0.01838,292.0365,151.97138,-3.8913
29325,3.99926,197.50202,4.22914,224.12415,0.01887,292.0365,149.97113,-3.87236
29326,3.99953,200.4847,4.14291,204.77249,0.02023,292.0365,147.97088,-3.85183
29327,3.99928,199.76375,4.12132,227.67897,0.0181,292.0365,145.97063,-3.84449
29328,3.99917,201.82246,4.08751,203.48129,0.02009,292.0365,143.97038,-3.83988
29329,3.99892,204.92314,3.98751,191.49559,0.02082,292.0365,141.97013,-3.81644
29330,3.99915,206.53361,3.92845,188.95881,0.02079,292.0365,139.96988,-3.8001
29331,3.99912,207.82584,3.87911,187.94453,0.02064,292.0365,137.96963,-3.78186
29332,3.99914,199.33728,4.21038,198.61601,0.0212,292.0365,135.96938,-3.77122
29333,3.99877,206.08955,3.94963,187.70407,0.02104,292.0365,133.96913,-3.76037
29334,3.9993,193.55343,4.46356,205.81955,0.02169,292.0365,131.96887,-3.7576
29335,3.9993,199.15587,4.16286,220.73158,0.01886,292.0365,129.96863,-3.73228
29336,3.99937,201.19483,4.07295,221.41257,0.0184,292.0365,127.96838,-3.7145
29337,3.99941,201.97789,4.03094,225.7531,0.01786,292.0365,125.96813,-3.6947
29338,3.99967,117.34948,13.99824,243.21842,0.05755,292.0365,123.96787,-3.6769
29339,3.99938,202.51393,4.06821,199.5416,0.02039,292.0365,121.96763,-3.66418
29340,3.99919,217.21204,3.53141,188.00577,0.01878,292.0365,119.96738,-3.63358
29341,3.99906,205.67318,3.95365,192.61396,0.02053,292.0365,117.96713,-3.63129
29342,3.99905,217.83313,3.49501,195.18802,0.01791,292.0365,115.96688,-3.6028
29343,3.9993,199.46403,4.20738,197.72699,0.02128,292.0365,113.96663,-3.607
29344,3.99929,205.53581,3.93819,201.02475,0.01959,292.0365,111.96638,-3.57475
29345,3.99937,189.80236,4.65589,205.83865,0.02262,292.0365,109.96612,-3.56799
29346,3.99911,192.71067,4.4792,214.85817,0.02085,292.0365,107.96588,-3.55247
29347,3.99937,200.01418,4.12878,219.16138,0.01884,292.0365,105.96563,-3.54042
29348,3.99901,204.29639,3.9888,201.03212,0.01984,292.0365,103.96538,-3.52192
29349,3.99919,200.61201,4.09405,223.13778,0.01835,292.0365,101.96512,-3.51727
29350,3.99922,195.62224,4.3456,212.05931,0.02049,292.0365,99.96488,-3.51691
29351,3.99907,201.41031,4.13917,191.19898,0.02165,292.0365,97.96463,-3.49349
29352,3.999,204.60274,3.97585,201.13404,0.01977,292.0365,95.96438,-3.49655
29353,3.99925,212.54246,3.68364,194.10729,0.01898,292.0365,93.96413,-3.48282
29354,3.99937,210.62575,3.72097,210.0162,0.01772,292.0365,91.96388,-3.46891
29355,3.99947,204.40391,3.94812,217.25961,0.01817,292.0365,89.96363,-3.45772
29356,3.99944,202.31639,4.02859,219.98797,0.01831,292.0365,87.96337,-3.43373
29357,3.99923,197.79649,4.23433,216.14642,0.01959,292.0365,85.96313,-3.40545
29358,3.9991,194.28968,4.39459,217.61006,0.02019,292.0365,83.96288,-3.38879
29359,3.99937,196.21064,4.2968,220.52844,0.01948,292.0365,81.96263,-3.35657
29360,3.99904,204.17486,4.00295,197.45955,0.02027,292.0365,79.96237,-3.34293
29361,3.9992,199.13262,4.17253,216.89602,0.01924,292.0365,77.96213,-3.32622
29362,3.99883,195.69804,4.37742,199.4607,0.02195,292.0365,75.96188,-3.31415
29363,3.9991,201.08149,4.095,213.51948,0.01918,292.0365,73.96163,-3.30201
29364,3.99914,201.24406,4.09123,212.14644,0.01928,292.0365,71.96137,-3.29934
29365,3.99906,206.05477,3.91828,200.45675,0.01955,292.0365,69.96113,-3.284
29366,3.99915,203.75891,3.97652,216.12603,0.0184,292.0365,67.96088,-3.2741
29367,3.99922,201.1165,4.07241,223.17119,0.01825,292.0365,65.96063,-3.27242
29368,3.99942,203.45998,3.99494,213.45432,0.01872,292.0365,63.96038,-3.25733
29369,3.99949,216.69989,3.5087,208.50587,0.01683,292.0365,61.96013,-3.22042
29370,3.99951,212.88446,3.65844,200.0876,0.01828,292.0365,59.95988,-3.20387
29371,3.99943,198.77812,4.17375,223.43327,0.01868,292.0365,57.95962,-3.21181
29372,3.99913,197.08872,4.30397,202.08659,0.0213,292.0365,55.95938,-3.19813
29373,3.999,196.02704,4.36094,199.75876,0.02183,292.0365,53.95913,-3.16708
29374,3.99898,200.59689,4.15472,198.27332,0.02095,292.0365,51.95888,-3.14403
29375,3.99881,202.66129,4.06466,198.2422,0.0205,292.0365,49.95862,-3.12126
29376,3.99906,195.64693,4.35961,206.44292,0.02112,292.0365,47.95838,-3.11164
29377,3.99896,198.21839,4.27785,193.13124,0.02215,292.0365,45.95813,-3.09773
29378,3.99892,212.40604,3.71319,183.79724,0.0202,292.0365,43.95788,-3.06739
29379,3.99917,196.66383,4.33247,199.2149,0.02175,292.0365,41.95763,-3.06686
29380,3.99906,191.71262,4.52205,217.41912,0.0208,292.0365,39.95738,-3.0512
29381,3.9988,210.53906,3.76237,192.19548,0.01958,292.0365,37.95713,-3.02884
29382,3.99879,200.06392,4.17324,200.06524,0.02086,292.0365,35.95687,-3.01782
29383,3.99903,200.09567,4.14406,210.90073,0.01965,292.0365,33.95663,-3.00514
29384,3.99876,200.19233,4.1538,205.19375,0.02024,292.0365,31.95638,-2.98498
29385,3.99892,196.51144,4.32414,204.4271,0.02115,292.0365,29.95613,-2.97128
29386,3.99896,201.1329,4.12384,200.93475,0.02052,292.0365,27.95587,-2.95248
29387,3.99873,201.701,4.10663,198.01919,0.02074,292.0365,25.95563,-2.92531
29388,3.99906,190.98882,4.60319,202.76079,0.0227,292.0365,23.95538,-2.9219
29389,3.99876,226.29443,3.28814,165.21312,0.0199,292.0365,21.95513,-2.88829
29390,3.99903,202.77605,4.08219,190.26638,0.02146,292.0365,19.95487,-2.8972
29391,3.99919,201.98986,4.095,197.88054,0.02069,292.0365,17.95463,-2.88317
29392,3.99917,199.28206,4.16899,215.55992,0.01934,292.0365,15.95438,-2.864
29393,3.99905,200.95969,4.10529,211.35061,0.01942,292.0365,13.95413,-2.83237
29394,3.99931,201.92147,4.0562,214.88039,0.01888,292.0365,11.95388,-2.81796
29395,3.99929,210.94599,3.71675,206.13804,0.01803,292.0365,9.95363,-2.78978
29396,3.99929,200.95124,4.15761,191.9298,0.02166,292.0365,7.95338,-2.79087
29397,3.99909,202.82548,4.09795,184.37744,0.02223,292.0365,5.95312,-2.76664
29398,3.99918,210.35414,3.77284,190.95014,0.01976,292.0365,3.95288,-2.74334
29399,3.99893,203.52202,4.03732,194.81736,0.02072,292.0365,1.95263,-2.73526
29400,3.99899,215.30078,3.60293,185.83425,0.01939,292.0365,0,-2.7068
29401,3.99891,208.65517,3.83294,193.05045,0.01985,294.03675,397.9545,-5.70362
29402,3.99911,208.41086,3.84628,191.64046,0.02007,294.03675,395.95425,-5.69087
29403,3.99918,221.75533,3.37669,189.91895,0.01778,294.03675,393.954,-5.66353
29404,3.99923,200.48713,4.13548,207.51051,0.01993,294.03675,391.95375,-5.65561
29405,3.99879,208.23222,3.86582,186.73961,0.0207,294.03675,389.9535,-5.64695
29406,3.99908,207.27173,3.9007,188.15165,0.02073,294.03675,387.95325,-5.63532
29407,3.99905,207.90727,3.88479,184.66069,0.02104,294.03675,385.953,-5.62047
29408,3.99909,205.72429,3.96419,188.00714,0.02109,294.03675,383.95275,-5.60715
29409,3.99904,204.6452,3.99785,192.00611,0.02082,294.03675,381.9525,-5.58785
29410,3.99911,192.17359,4.49441,219.11588,0.02051,294.03675,379.99988,-5.57692
29411,3.99899,194.20951,4.39911,217.29874,0.02024,294.03675,377.99963,-5.56274
29412,3.99931,192.71041,4.49567,209.16516,0.02149,294.03675,375.99938,-5.56105
29413,3.99902,220.2868,3.42949,187.29032,0.01831,294.03675,373.99913,-5.53562
29414,3.99903,203.23607,4.04313,197.21767,0.0205,294.03675,371.99888,-5.539
29415,3.99902,200.81859,4.12077,207.49489,0.01986,294.03675,369.99863,-5.5265
29416,3.99939,198.50891,4.19767,218.13532,0.01924,294.03675,367.99838,-5.50541
29417,3.99917,208.53603,3.7879,215.88815,0.01755,294.03675,365.99813,-5.48212
29418,3.99921,199.88598,4.12586,222.95689,0.01851,294.03675,363.99788,-5.48438
29419,3.9991,215.91102,3.57354,189.31227,0.01888,294.03675,361.99762,-5.45976
29420,3.99908,208.99928,3.80828,197.82411,0.01925,294.03675,359.99738,-5.45664
29421,3.99889,202.9887,4.04053,202.2186,0.01998,294.03675,357.99713,-5.45185
29422,3.99968,204.68005,3.95735,207.92826,0.01903,294.03675,355.99688,-5.42906
29423,3.99936,204.61427,3.96761,204.51931,0.0194,294.03675,353.99663,-5.42512
29424,3.99926,199.51953,4.19714,200.44953,0.02094,294.03675,351.99638,-5.41688
29425,3.99898,201.019,4.15261,192.47472,0.02157,294.03675,349.99613,-5.41344
29426,3.99898,211.93848,3.73512,182.13102,0.02051,294.03675,347.99588,-5.37747
29427,3.99921,202.26774,4.08288,197.92793,0.02063,294.03675,345.99563,-5.35184
29428,3.99938,201.82911,4.04948,219.78488,0.01842,294.03675,343.99538,-5.33593
29429,3.99923,212.52995,3.63096,221.42752,0.0164,294.03675,341.99513,-5.30282
29430,3.99931,202.94719,4.011,215.80747,0.01859,294.03675,339.99487,-5.2976
29431,3.99927,220.62971,3.41641,188.29892,0.01814,294.03675,337.99463,-5.27237
29432,3.99916,202.69722,4.03174,211.12992,0.0191,294.03675,335.99438,-5.26641
29433,3.99883,202.75667,4.04546,204.15878,0.01982,294.03675,333.99413,-5.24286
29434,3.99917,195.71133,4.3793,198.78388,0.02203,294.03675,331.99387,-5.23209
29435,3.99925,198.75022,4.20493,210.59845,0.01997,294.03675,329.99363,-5.21276
29436,3.99895,200.52472,4.12606,210.53211,0.0196,294.03675,327.99338,-5.19845
29437,3.99897,204.56488,3.97852,200.67011,0.01983,294.03675,325.99313,-5.18608
29438,3.99886,205.79009,3.93563,197.66322,0.01991,294.03675,323.99288,-5.16391
29439,3.99877,204.45507,3.95788,211.34617,0.01873,294.03675,321.99263,-5.15292
29440,3.99906,206.13267,3.90118,206.47121,0.01889,294.03675,319.99238,-5.13351
29441,3.99911,209.58809,3.80107,191.38342,0.01986,294.03675,317.99213,-5.11141
29442,3.99908,202.30787,4.04874,210.84567,0.0192,294.03675,315.99188,-5.10552
29443,3.99893,198.41488,4.26583,194.06081,0.02198,294.03675,313.99163,-5.09013
29444,3.99893,197.61475,4.2565,210.46163,0.02022,294.03675,311.99138,-5.07693
29445,3.99907,201.39322,4.14571,189.27837,0.0219,294.03675,309.99112,-5.05926
29446,3.99878,197.20362,4.29624,202.75634,0.02119,294.03675,307.99088,-5.054
29447,3.99887,198.36602,4.25221,199.36938,0.02133,294.03675,305.99063,-5.03576
29448,3.99904,208.00233,3.87268,187.68881,0.02063,294.03675,303.99038,-5.0186
29449,3.99887,212.82056,3.6886,187.467,0.01968,294.03675,301.99013,-5.00151
29450,3.99905,202.73158,4.0718,194.60457,0.02092,294.03675,299.98988,-4.99341
29451,3.99906,205.03896,3.97456,194.58737,0.02043,294.03675,297.98963,-4.97849
29452,3.99905,201.79027,4.10487,197.37538,0.0208,294.03675,295.98938,-4.96614
29453,3.99901,203.59087,4.04086,192.5061,0.02099,294.03675,293.98913,-4.95135
29454,3.99858,202.31375,4.09163,193.76261,0.02112,294.03675,291.98888,-4.94669
29455,3.99883,207.5728,3.87523,193.16431,0.02006,294.03675,289.98863,-4.9472
29456,3.99883,215.96957,3.58373,183.88979,0.01949,294.03675,287.98837,-4.93065
29457,3.99903,206.07552,3.93582,193.12276,0.02038,294.03675,285.98813,-4.93396
29458,3.999,205.76048,3.94017,196.40418,0.02006,294.03675,283.98788,-4.92298
29459,3.99921,196.9888,4.25833,221.54619,0.01922,294.03675,281.98763,-4.90252
29460,3.9993,200.78848,4.10496,214.78624,0.01911,294.03675,279.98737,-4.88641
29461,3.99927,197.34147,4.21477,234.25847,0.01799,294.03675,277.98713,-4.88103
29462,3.9993,200.76964,4.09188,221.04008,0.01851,294.03675,275.98688,-4.85497
29463,3.9993,194.89934,4.3324,231.64688,0.0187,294.03675,273.98663,-4.83666
29464,3.99918,196.78632,4.28915,212.74328,0.02016,294.03675,271.98638,-4.80845
29465,3.99918,206.0817,3.95052,187.66959,0.02105,294.03675,269.98613,-4.78852
29466,3.99903,205.05919,4.00647,183.00512,0.02189,294.03675,267.98588,-4.75414
29467,3.99884,207.64215,3.90232,182.16722,0.02142,294.03675,265.98563,-4.74247
29468,3.99906,195.31591,4.37235,207.54166,0.02107,294.03675,263.98538,-4.73022
29469,3.99913,179.71847,5.19522,218.28452,0.0238,294.03675,261.98513,-4.71775
29470,3.99905,199.87299,4.19039,197.11312,0.02126,294.03675,259.98488,-4.69666
29471,3.99937,202.71,4.03248,210.67764,0.01914,294.03675,257.98462,-4.67582
29472,3.99899,204.77566,3.98066,196.39705,0.02027,294.03675,255.98438,-4.66485
29473,3.99892,201.61575,4.07975,210.13078,0.01942,294.03675,253.98413,-4.65237
29474,3.99908,201.05294,4.11084,207.41111,0.01982,294.03675,251.98388,-4.63944
29475,3.99903,201.33775,4.06318,222.9755,0.01822,294.03675,249.98363,-4.62107
29476,3.999,198.6286,4.27075,189.3834,0.02255,294.03675,247.98338,-4.60803
29477,3.99914,200.26726,4.17027,198.02147,0.02106,294.03675,245.98313,-4.59376
29478,3.99902,219.59498,3.4806,174.98894,0.01989,294.03675,243.98288,-4.56451
29479,3.99898,204.47282,3.9697,205.9207,0.01928,294.03675,241.98263,-4.56981
29480,3.99923,200.12797,4.10973,225.62914,0.01821,294.03675,239.98238,-4.55418
29481,3.99925,200.79004,4.08769,222.56047,0.01837,294.03675,237.98213,-4.54312
29482,3.99922,198.07999,4.19023,230.10896,0.01821,294.03675,235.98187,-4.54165
29483,3.99932,203.94754,3.99378,205.08635,0.01947,294.03675,233.98163,-4.53271
29484,3.99925,198.53487,4.17315,228.63561,0.01825,294.03675,231.98138,-4.52618
29485,3.9991,201.38139,4.06582,220.88088,0.01841,294.03675,229.98113,-4.50884
29486,3.99909,206.03546,3.94642,189.8004,0.02079,294.03675,227.98087,-4.49817
29487,3.9991,207.3786,3.90165,186.24827,0.02095,294.03675,225.98063,-4.48801
29488,3.99913,201.28462,4.09421,210.14551,0.01948,294.03675,223.98038,-4.46507
29489,3.99905,203.72382,3.98701,211.9084,0.01881,294.03675,221.98013,-4.4472
29490,3.99911,241.0882,2.88183,162.32792,0.01775,294.03675,219.97988,-4.38886
29491,3.99934,200.47501,4.11335,217.08633,0.01895,294.03675,217.97963,-4.41918
29492,3.99904,205.30018,3.92693,209.93941,0.01871,294.03675,215.97938,-4.40658
29493,3.99914,202.63902,4.02227,216.4594,0.01858,294.03675,213.97913,-4.39408
29494,3.99935,205.22592,3.91821,215.59451,0.01817,294.03675,211.97888,-4.37867
29495,3.99913,205.31777,3.94735,200.84127,0.01965,294.03675,209.97863,-4.37011
29496,3.99869,205.90345,3.91753,203.17054,0.01928,294.03675,207.97838,-4.35037
29497,3.99953,198.72015,4.17806,222.69737,0.01876,294.03675,205.97812,-4.34153
29498,3.99941,196.19601,4.28331,226.66212,0.0189,294.03675,203.97788,-4.3245
29499,3.99925,196.68457,4.25478,229.34169,0.01855,294.03675,201.97763,-4.30447
29500,3.9994,197.26225,4.21992,233.55849,0.01807,294.03675,199.97738,-4.28968
29501,3.99934,199.72224,4.17481,205.40704,0.02032,294.03675,197.97713,-4.272
29502,3.99913,198.49342,4.19303,220.3128,0.01903,294.03675,195.97688,-4.25471
29503,3.99919,199.42189,4.12787,231.73162,0.01781,294.03675,193.97663,-4.23701
29504,3.99938,198.2799,4.15492,243.83074,0.01704,294.03675,191.97638,-4.21949
29505,3.99922,199.15461,4.14779,227.69497,0.01822,294.03675,189.97613,-4.19445
29506,3.99936,199.84782,4.13042,221.70049,0.01863,294.03675,187.97588,-4.17312
29507,3.99926,216.77068,3.51922,201.33368,0.01748,294.03675,185.97563,-4.13584
29508,3.9993,201.75158,4.07549,209.66404,0.01944,294.03675,183.97537,-4.12556
29509,3.99891,208.78852,3.79971,205.20016,0.01852,294.03675,181.97513,-4.10301
29510,3.99883,201.5048,4.10996,199.99374,0.02055,294.03675,179.97488,-4.09564
29511,3.99912,202.89382,4.08213,188.59736,0.02164,294.03675,177.97463,-4.08302
29512,3.99888,214.93301,3.61209,187.45991,0.01927,294.03675,175.97437,-4.06093
29513,3.99916,194.44538,4.40349,211.4723,0.02082,294.03675,173.97413,-4.06087
29514,3.99901,207.39596,3.9132,181.91579,0.02151,294.03675,171.97388,-4.03538
29515,3.99923,198.09656,4.26953,197.84683,0.02158,294.03675,169.97363,-4.03491
29516,3.99899,194.09855,4.46864,195.50301,0.02286,294.03675,167.97338,-4.01976
29517,3.99883,189.71972,4.65428,207.45857,0.02243,294.03675,165.97313,-4.00048
29518,3.99909,192.9764,4.49624,204.44409,0.02199,294.03675,163.97288,-3.98736
29519,3.999,197.43377,4.269,208.89509,0.02044,294.03675,161.97262,-3.97155
29520,3.99917,185.39294,4.86967,214.345,0.02272,294.03675,159.97238,-3.95813
29521,3.99923,189.80553,4.6538,206.37109,0.02255,294.03675,157.97213,-3.9317
29522,3.9991,199.04155,4.19927,207.60684,0.02023,294.03675,155.97188,-3.93588
29523,3.99917,202.00404,4.08162,202.72024,0.02013,294.03675,153.97162,-3.92213
29524,3.99912,201.62181,4.06119,218.29304,0.0186,294.03675,151.97138,-3.90704
29525,3.99934,221.40412,3.38784,190.05521,0.01783,294.03675,149.97113,-3.86536
29526,3.99937,194.04203,4.41614,214.11257,0.02063,294.03675,147.97088,-3.87927
29527,3.99923,201.2856,4.07111,220.37919,0.01847,294.03675,145.97063,-3.86295
29528,3.99907,204.57509,3.99952,192.47849,0.02078,294.03675,143.97038,-3.85159
29529,3.99926,205.84995,3.9626,186.8046,0.02121,294.03675,141.97013,-3.83707
29530,3.99911,208.0158,3.86811,189.2319,0.02044,294.03675,139.96988,-3.81759
29531,3.99884,205.16658,3.96589,195.79188,0.02026,294.03675,137.96963,-3.80411
29532,3.99913,218.71566,3.47897,188.6081,0.01845,294.03675,135.96938,-3.77509
29533,3.99919,201.5939,4.11434,197.10976,0.02087,294.03675,133.96913,-3.77962
29534,3.99911,200.28687,4.15706,202.51944,0.02053,294.03675,131.96887,-3.77646
29535,3.99906,201.88498,4.05661,215.2639,0.01884,294.03675,129.96863,-3.75206
29536,3.99939,202.67286,4.01097,221.27335,0.01813,294.03675,127.96838,-3.73449
29537,3.99921,200.98893,4.05341,235.57482,0.01721,294.03675,125.96813,-3.71429
29538,3.99914,178.5566,5.24356,225.37939,0.02327,294.03675,123.96787,-3.70629
29539,3.99902,203.95536,4.01725,195.51352,0.02055,294.03675,121.96763,-3.68086
29540,3.99908,201.19403,4.14146,193.67817,0.02138,294.03675,119.96738,-3.66334
29541,3.99908,201.43739,4.09495,207.10004,0.01977,294.03675,117.96713,-3.65062
29542,3.99912,196.80734,4.28148,215.35698,0.01988,294.03675,115.96688,-3.63799
29543,3.99927,198.63714,4.20057,214.43463,0.01959,294.03675,113.96663,-3.61999
29544,3.99925,189.50428,4.65377,211.4287,0.02201,294.03675,111.96638,-3.61742
29545,3.99905,192.48606,4.48238,217.76736,0.02058,294.03675,109.96612,-3.58733
29546,3.99927,192.42692,4.49126,215.6893,0.02082,294.03675,107.96588,-3.57014
29547,3.99923,200.63834,4.11659,212.55588,0.01937,294.03675,105.96563,-3.55722
29548,3.99917,197.86668,4.23897,212.93738,0.01991,294.03675,103.96538,-3.54514
29549,3.99913,198.64804,4.21354,208.9682,0.02016,294.03675,101.96512,-3.53622
29550,3.99898,195.59422,4.3285,219.14018,0.01975,294.03675,99.96488,-3.5347
29551,3.99908,193.1378,4.4655,212.15421,0.02105,294.03675,97.96463,-3.52434
29552,3.999,200.7553,4.11761,209.88972,0.01962,294.03675,95.96438,-3.51515
29553,3.99929,199.15392,4.16274,220.81886,0.01885,294.03675,93.96413,-3.51195
29554,3.99953,220.95772,3.38497,199.26937,0.01699,294.03675,91.96388,-3.47616
29555,3.99942,199.61656,4.15031,217.37024,0.01909,294.03675,89.96363,-3.47736
29556,3.99935,204.95072,3.9389,211.09031,0.01866,294.03675,87.96337,-3.44774
29557,3.99915,195.66055,4.41526,188.59223,0.02341,294.03675,85.96313,-3.42164
29558,3.9991,193.89227,4.41926,215.53598,0.0205,294.03675,83.96288,-3.40288
29559,3.99894,195.30156,4.40613,196.47282,0.02243,294.03675,81.96263,-3.38184
29560,3.99896,200.26537,4.18221,193.83085,0.02158,294.03675,79.96237,-3.35883
29561,3.9992,200.15943,4.13474,213.70998,0.01935,294.03675,77.96213,-3.34493
29562,3.99869,195.269,4.36453,211.015,0.02068,294.03675,75.96188,-3.33172
29563,3.99912,199.38123,4.17822,209.92196,0.0199,294.03675,73.96163,-3.31973
29564,3.99916,200.2619,4.12455,216.14299,0.01908,294.03675,71.96137,-3.32066
29565,3.99918,202.30449,4.05951,206.42716,0.01967,294.03675,69.96113,-3.3024
29566,3.99913,200.64288,4.08784,225.43699,0.01813,294.03675,67.96088,-3.29839
29567,3.99923,208.83398,3.78642,210.91007,0.01795,294.03675,65.96063,-3.28386
29568,3.99933,205.74778,3.88515,221.72148,0.01752,294.03675,63.96038,-3.27034
29569,3.99946,203.97399,3.97205,214.24538,0.01854,294.03675,61.96013,-3.24547
29570,3.99911,223.61513,3.32315,187.20523,0.01775,294.03675,59.95988,-3.21851
29571,3.99937,203.32786,3.99659,215.18527,0.01857,294.03675,57.95962,-3.22757
29572,3.99916,198.36639,4.2391,204.1575,0.02076,294.03675,55.95938,-3.21755
29573,3.99925,198.70036,4.26104,191.47766,0.02225,294.03675,53.95913,-3.18547
29574,3.99914,199.94343,4.18269,198.75335,0.02104,294.03675,51.95888,-3.16342
29575,3.99896,200.77965,4.14554,198.65817,0.02087,294.03675,49.95862,-3.14365
29576,3.99897,204.78131,3.97004,200.48906,0.0198,294.03675,47.95838,-3.1297
29577,3.99902,202.51345,4.0671,199.81408,0.02035,294.03675,45.95813,-3.12093
29578,3.999,200.00281,4.21592,186.79318,0.02257,294.03675,43.95788,-3.10018
29579,3.99907,202.80156,4.08313,189.58657,0.02154,294.03675,41.95763,-3.07753
29580,3.99888,205.68141,3.96172,189.44005,0.02091,294.03675,39.95738,-3.06903
29581,3.99911,205.97064,3.90164,209.22026,0.01865,294.03675,37.95713,-3.05274
29582,3.99914,196.37942,4.39304,184.9598,0.02375,294.03675,35.95687,-3.0371
29583,3.99937,202.49472,4.08109,195.06834,0.02092,294.03675,33.95663,-3.01709
29584,3.99908,202.86823,4.07579,191.11943,0.02133,294.03675,31.95638,-3.0006
29585,3.99915,196.22002,4.35923,197.36739,0.02209,294.03675,29.95613,-2.98739
29586,3.99865,190.90082,4.56904,215.19283,0.02123,294.03675,27.95587,-2.9737
29587,3.99888,193.03844,4.48016,208.67533,0.02147,294.03675,25.95563,-2.9583
29588,3.99894,192.46183,4.50932,208.60461,0.02162,294.03675,23.95538,-2.94311
29589,3.99916,194.12426,4.46414,196.5409,0.02271,294.03675,21.95513,-2.92833
29590,3.99908,201.92889,4.09351,199.36762,0.02053,294.03675,19.95487,-2.9178
29591,3.99914,204.43944,3.9734,205.01003,0.01938,294.03675,17.95463,-2.89787
29592,3.99909,196.50649,4.31054,209.52201,0.02057,294.03675,15.95438,-2.8851
29593,3.99887,198.94018,4.17338,220.06957,0.01896,294.03675,13.95413,-2.85644
29594,3.99945,205.63904,3.91289,210.32904,0.0186,294.03675,11.95388,-2.83829
29595,3.99924,203.16962,4.00139,215.93451,0.01853,294.03675,9.95363,-2.81874
29596,3.99935,198.29592,4.18499,228.10747,0.01835,294.03675,7.95338,-2.81011
29597,3.99921,195.49307,4.34425,214.90031,0.02022,294.03675,5.95312,-2.79107
29598,3.99899,198.5204,4.20079,216.3859,0.01941,294.03675,3.95288,-2.77565
29599,3.9989,202.20391,4.04573,214.00218,0.01891,294.03675,1.95263,-2.75633
29600,3.999,202.04955,4.07419,204.80892,0.01989,294.03675,0,-2.73742
29601,3.99899,201.81126,4.10446,197.16578,0.02082,296.037,397.9545,-5.7246
29602,3.99919,207.15096,3.89229,193.22787,0.02014,296.037,395.95425,-5.70849
29603,3.99913,207.45699,3.86802,198.07957,0.01953,296.037,393.954,-5.69638
29604,3.99917,204.24901,4.01419,192.15666,0.02089,296.037,391.95375,-5.67262
29605,3.99908,212.5394,3.71606,180.86433,0.02055,296.037,389.9535,-5.66133
29606,3.99912,204.69232,3.97186,201.3086,0.01973,296.037,387.95325,-5.65404
29607,3.99892,206.49371,3.93107,188.4962,0.02085,296.037,385.953,-5.64211
29608,3.99901,205.25999,3.96395,195.13339,0.02031,296.037,383.95275,-5.62747
29609,3.99904,201.76788,4.09459,201.58553,0.02031,296.037,381.9525,-5.6044
29610,3.99904,190.09028,4.59864,219.68382,0.02093,296.037,379.99988,-5.59952
29611,3.99904,197.1735,4.26264,216.11435,0.01972,296.037,377.99963,-5.58601
29612,3.99916,208.3754,3.86804,184.01289,0.02102,296.037,375.99938,-5.57102
29613,3.99899,211.72384,3.71242,194.61871,0.01908,296.037,373.99913,-5.56291
29614,3.9992,195.49559,4.42047,189.43585,0.02333,296.037,371.99888,-5.55399
29615,3.99891,195.49079,4.39673,196.52196,0.02237,296.037,369.99863,-5.54204
29616,3.99927,171.98634,5.62154,243.85196,0.02305,296.037,367.99838,-5.5253
29617,3.99918,200.5462,4.07321,234.99535,0.01733,296.037,365.99813,-5.50584
29618,3.99917,201.28707,4.06471,223.35868,0.0182,296.037,363.99788,-5.49575
29619,3.99907,214.90425,3.59023,198.0016,0.01813,296.037,361.99762,-5.4789
29620,3.99925,205.17987,3.9609,197.71324,0.02003,296.037,359.99738,-5.47688
29621,3.99921,205.23301,3.95454,199.36308,0.01984,296.037,357.99713,-5.46665
29622,3.99913,218.32873,3.46349,203.06481,0.01706,296.037,355.99688,-5.43496
29623,3.99942,200.65913,4.11546,212.74765,0.01934,296.037,353.99663,-5.44373
29624,3.9992,198.96116,4.20744,205.9168,0.02043,296.037,351.99638,-5.43272
29625,3.99908,206.43649,3.93698,187.27763,0.02102,296.037,349.99613,-5.41814
29626,3.99928,205.37052,3.98375,186.3706,0.02138,296.037,347.99588,-5.40636
29627,3.99921,201.17893,4.10552,207.41017,0.01979,296.037,345.99563,-5.36877
29628,3.99922,203.80964,3.99255,207.98825,0.0192,296.037,343.99538,-5.35056
29629,3.99943,205.16687,3.92188,215.01656,0.01824,296.037,341.99513,-5.32598
29630,3.99945,217.33255,3.49715,203.05006,0.01722,296.037,339.99487,-5.30325
29631,3.99928,204.38515,3.95956,212.14459,0.01866,296.037,337.99463,-5.29766
29632,3.9994,209.19111,3.78187,206.5959,0.01831,296.037,335.99438,-5.2687
29633,3.99931,200.11701,4.13584,214.08461,0.01932,296.037,333.99413,-5.26645
29634,3.99921,197.75046,4.28763,197.1589,0.02175,296.037,331.99387,-5.24629
29635,3.99935,199.62519,4.12156,230.56485,0.01788,296.037,329.99363,-5.23058
29636,3.999,199.99578,4.15706,207.42722,0.02004,296.037,327.99338,-5.21523
29637,3.99892,205.78762,3.93402,198.37893,0.01983,296.037,325.99313,-5.20189
29638,3.99904,204.90631,4.01252,183.13567,0.02191,296.037,323.99288,-5.18526
29639,3.99909,206.17812,3.90369,204.57382,0.01908,296.037,321.99263,-5.1689
29640,3.99882,215.32781,3.5664,202.38684,0.01762,296.037,319.99238,-5.1437
29641,3.99895,201.10943,4.10926,206.9965,0.01985,296.037,317.99213,-5.1312
29642,3.99887,200.85696,4.12696,204.31578,0.0202,296.037,315.99188,-5.1215
29643,3.99895,200.24613,4.17332,197.19394,0.02116,296.037,313.99163,-5.11177
29644,3.99904,197.23746,4.30364,199.76638,0.02154,296.037,311.99138,-5.09643
29645,3.99896,201.98445,4.10792,193.2282,0.02126,296.037,309.99112,-5.08173
29646,3.99903,197.95777,4.26871,200.24552,0.02132,296.037,307.99088,-5.0737
29647,3.99878,197.65481,4.26328,207.11519,0.02058,296.037,305.99063,-5.05838
29648,3.9988,201.93406,4.09034,200.35835,0.02042,296.037,303.99038,-5.04447
29649,3.99878,206.97809,3.88698,197.94801,0.01964,296.037,301.99013,-5.03295
29650,3.99905,202.3979,4.05156,208.01591,0.01948,296.037,299.98988,-5.0198
29651,3.99907,200.28718,4.15795,202.16496,0.02057,296.037,297.98963,-5.00794
29652,3.99891,204.64973,3.9801,198.61511,0.02004,296.037,295.98938,-4.99077
29653,3.99897,203.26976,4.04727,195.12079,0.02074,296.037,293.98913,-4.97807
29654,3.99902,210.70589,3.74431,197.33106,0.01897,296.037,291.98888,-4.96377
29655,3.99903,208.32685,3.83189,198.86708,0.01927,296.037,289.98863,-4.96861
29656,3.99902,205.25333,3.93198,208.5043,0.01886,296.037,287.98837,-4.96638
29657,3.99914,206.41436,3.91327,196.61448,0.0199,296.037,285.98813,-4.95931
29658,3.99881,199.20327,4.1941,206.66614,0.02029,296.037,283.98788,-4.93705
29659,3.99914,213.49983,3.64156,197.37956,0.01845,296.037,281.98763,-4.90409
29660,3.9994,199.42383,4.16999,212.62957,0.01961,296.037,279.98737,-4.90095
29661,3.99919,199.30338,4.1567,220.52083,0.01885,296.037,277.98713,-4.89756
29662,3.99931,195.37052,4.30341,234.90979,0.01832,296.037,275.98688,-4.8824
29663,3.99911,211.67912,3.70351,199.42655,0.01857,296.037,273.98663,-4.84418
29664,3.99931,200.85392,4.13104,202.999,0.02035,296.037,271.98638,-4.82769
29665,3.99904,204.2045,4.01593,192.15395,0.0209,296.037,269.98613,-4.80978
29666,3.99884,207.20526,3.91289,184.63191,0.02119,296.037,267.98588,-4.78022
29667,3.99908,205.11978,3.98807,188.42353,0.02117,296.037,265.98563,-4.76832
29668,3.99905,203.12608,4.06575,190.74555,0.02132,296.037,263.98538,-4.74935
29669,3.99895,181.79729,5.07483,215.97456,0.0235,296.037,261.98513,-4.73475
29670,3.99929,204.62486,3.93719,218.11921,0.01805,296.037,259.98488,-4.71252
29671,3.99909,201.19173,4.11969,201.58732,0.02044,296.037,257.98462,-4.69734
29672,3.99912,209.27425,3.82434,187.05483,0.02045,296.037,255.98438,-4.67517
29673,3.99891,201.94735,4.08101,203.7986,0.02002,296.037,253.98413,-4.67115
29674,3.99891,202.31784,4.05631,207.3818,0.01956,296.037,251.98388,-4.65931
29675,3.99894,197.53501,4.24294,217.36445,0.01952,296.037,249.98363,-4.64191
29676,3.999,200.73678,4.18151,187.16092,0.02234,296.037,247.98338,-4.62752
29677,3.99889,201.352,4.08925,210.89235,0.01939,296.037,245.98313,-4.61148
29678,3.99889,203.41675,4.02019,203.13522,0.01979,296.037,243.98288,-4.59733
29679,3.99902,204.23121,4.00265,196.66524,0.02035,296.037,241.98263,-4.5857
29680,3.99927,200.85675,4.09937,215.92804,0.01898,296.037,239.98238,-4.56742
29681,3.99939,203.1726,3.99272,220.06571,0.01814,296.037,237.98213,-4.55468
29682,3.99925,201.05943,4.07532,222.95783,0.01828,296.037,235.98187,-4.55365
29683,3.99931,198.68662,4.17933,222.67514,0.01877,296.037,233.98163,-4.54947
29684,3.99947,194.62756,4.36892,221.56458,0.01972,296.037,231.98138,-4.54428
29685,3.99928,204.89855,3.94578,208.90577,0.01889,296.037,229.98113,-4.53253
29686,3.99882,211.07422,3.75586,186.64316,0.02012,296.037,227.98087,-4.52457
29687,3.99915,200.81434,4.16365,191.89264,0.0217,296.037,225.98063,-4.50829
29688,3.99927,199.67127,4.12996,225.45184,0.01832,296.037,223.98038,-4.4855
29689,3.999,205.51415,3.89053,223.5673,0.0174,296.037,221.98013,-4.47053
29690,3.99884,201.44826,4.07581,214.88525,0.01897,296.037,219.97988,-4.46371
29691,3.99913,201.7989,4.0673,212.2032,0.01917,296.037,217.97963,-4.44279
29692,3.99939,201.76946,4.0555,218.16414,0.01859,296.037,215.97938,-4.43094
29693,3.99938,199.26315,4.18134,210.9054,0.01983,296.037,213.97913,-4.41605
29694,3.99903,225.26703,3.25443,197.04559,0.01652,296.037,211.97888,-4.38423
29695,3.99931,207.28928,3.85688,205.89314,0.01873,296.037,209.97863,-4.39138
29696,3.99915,201.59082,4.06007,219.43244,0.0185,296.037,207.97838,-4.38216
29697,3.99921,199.65981,4.13877,221.55327,0.01868,296.037,205.97812,-4.36089
29698,3.99923,197.71239,4.21389,226.72263,0.01859,296.037,203.97788,-4.34431
29699,3.99941,196.57589,4.26781,225.77785,0.0189,296.037,201.97763,-4.32673
29700,3.99936,199.19874,4.14844,226.53822,0.01831,296.037,199.97738,-4.30916
29701,3.99924,200.93683,4.12094,205.47586,0.02006,296.037,197.97713,-4.29562
29702,3.99927,199.91198,4.12638,222.22428,0.01857,296.037,195.97688,-4.2769
29703,3.99933,197.98381,4.20143,226.9116,0.01852,296.037,193.97663,-4.262
29704,3.99938,199.12534,4.14697,228.7975,0.01813,296.037,191.97638,-4.24238
29705,3.99915,198.34619,4.19533,222.21526,0.01888,296.037,189.97613,-4.22027
29706,3.9993,202.91553,4.00195,220.70268,0.01813,296.037,187.97588,-4.18924
29707,3.99937,197.90481,4.25997,204.36186,0.02085,296.037,185.97563,-4.18014
29708,3.99928,203.15497,4.02196,207.13331,0.01942,296.037,183.97537,-4.1506
29709,3.99889,209.0175,3.78644,207.31541,0.01826,296.037,181.97513,-4.1217
29710,3.99882,199.31621,4.19106,205.89292,0.02036,296.037,179.97488,-4.11436
29711,3.99915,194.82354,4.39896,206.56759,0.0213,296.037,177.97463,-4.11221
29712,3.99907,204.64444,4.00951,187.8836,0.02134,296.037,175.97437,-4.09468
29713,3.99903,191.86355,4.54569,206.64345,0.022,296.037,173.97413,-4.08413
29714,3.99899,191.0683,4.57183,211.44369,0.02162,296.037,171.97388,-4.06519
29715,3.99919,189.37374,4.65029,214.82314,0.02165,296.037,169.97363,-4.05273
29716,3.99919,188.25067,4.69497,219.91696,0.02135,296.037,167.97338,-4.03789
29717,3.99921,192.00839,4.5213,212.44694,0.02128,296.037,165.97313,-4.02077
29718,3.99916,191.46156,4.55282,211.13292,0.02156,296.037,163.97288,-4.00599
29719,3.99911,198.40692,4.2473,200.52942,0.02118,296.037,161.97262,-3.98902
29720,3.99939,208.5086,3.82396,199.40352,0.01918,296.037,159.97238,-3.96701
29721,3.99917,196.29167,4.29062,221.44153,0.01938,296.037,157.97213,-3.9684
29722,3.9991,200.9741,4.12296,203.98338,0.02021,296.037,155.97188,-3.95995
29723,3.99932,201.10658,4.12473,201.19628,0.0205,296.037,153.97162,-3.94841
29724,3.99918,197.67426,4.23455,218.3525,0.01939,296.037,151.97138,-3.93269
29725,3.99929,195.40819,4.35461,212.52803,0.02049,296.037,149.97113,-3.89812
29726,3.99933,192.29202,4.50772,212.25324,0.02124,296.037,147.97088,-3.89779
29727,3.99926,204.04725,3.96403,216.49982,0.01831,296.037,145.97063,-3.87771
29728,3.99871,205.59667,3.94528,196.89554,0.02004,296.037,143.97038,-3.87029
29729,3.99918,211.98235,3.73186,182.8206,0.02041,296.037,141.97013,-3.84866
29730,3.99929,204.25197,4.01075,193.4202,0.02074,296.037,139.96988,-3.83897
29731,3.99937,206.61425,3.90147,198.24814,0.01968,296.037,137.96963,-3.82348
29732,3.99907,197.91579,4.27313,199.40645,0.02143,296.037,135.96938,-3.81308
29733,3.99902,196.15973,4.35911,198.28674,0.02198,296.037,133.96913,-3.80354
29734,3.99889,195.49347,4.37296,204.27759,0.02141,296.037,131.96887,-3.79406
29735,3.99934,212.15898,3.67383,205.35364,0.01789,296.037,129.96863,-3.76202
29736,3.99941,200.13653,4.12031,220.60374,0.01868,296.037,127.96838,-3.75368
29737,3.99913,207.89281,3.82119,211.53335,0.01806,296.037,125.96813,-3.72394
29738,3.99907,199.50765,4.18188,206.24508,0.02028,296.037,123.96787,-3.72159
29739,3.99894,216.97909,3.53239,191.12133,0.01848,296.037,121.96763,-3.68513
29740,3.99888,215.82172,3.60514,177.42255,0.02032,296.037,119.96738,-3.6666
29741,3.99904,204.22527,4.00947,194.19519,0.02065,296.037,117.96713,-3.6706
29742,3.99889,205.40896,3.92878,207.06254,0.01897,296.037,115.96688,-3.65385
29743,3.99933,197.77692,4.21647,224.28353,0.0188,296.037,113.96663,-3.63078
29744,3.99928,198.93264,4.19267,212.24838,0.01975,296.037,111.96638,-3.6211
29745,3.99926,193.02056,4.47235,211.86995,0.02111,296.037,109.96612,-3.60445
29746,3.99922,198.64567,4.21279,209.34281,0.02012,296.037,107.96588,-3.59151
29747,3.99921,196.52014,4.29024,217.23717,0.01975,296.037,105.96563,-3.57988
29748,3.99909,188.58463,4.66449,224.37837,0.02079,296.037,103.96538,-3.55932
29749,3.99927,197.33257,4.24808,219.25186,0.01938,296.037,101.96512,-3.55329
29750,3.99927,193.70029,4.42507,216.95342,0.0204,296.037,99.96488,-3.55221
29751,3.99932,197.53314,4.27871,203.77301,0.021,296.037,97.96463,-3.53015
29752,3.99945,201.53359,4.07797,212.65893,0.01918,296.037,95.96438,-3.53273
29753,3.99944,200.85434,4.11699,208.59094,0.01974,296.037,93.96413,-3.52883
29754,3.99937,214.16158,3.60069,206.0777,0.01747,296.037,91.96388,-3.49843
29755,3.99938,210.56431,3.72284,210.22838,0.01771,296.037,89.96363,-3.48185
29756,3.99908,199.42062,4.16444,214.84198,0.01938,296.037,87.96337,-3.46374
29757,3.99903,175.53468,5.62824,186.13934,0.03024,296.037,85.96313,-3.43978
29758,3.99922,178.63115,5.41393,185.57136,0.02917,296.037,83.96288,-3.40992
29759,3.99924,196.5734,4.3174,205.9316,0.02097,296.037,81.96263,-3.39559
29760,3.9988,201.76131,4.1091,196.19169,0.02094,296.037,79.96237,-3.37417
29761,3.99928,200.92997,4.12146,205.40636,0.02006,296.037,77.96213,-3.36002
29762,3.99918,204.15093,4.01664,192.77379,0.02084,296.037,75.96188,-3.33812
29763,3.99893,205.17244,3.95511,200.00846,0.01977,296.037,73.96163,-3.3319
29764,3.99894,196.64341,4.27676,220.3139,0.01941,296.037,71.96137,-3.34186
29765,3.99932,202.93615,3.98683,227.89969,0.01749,296.037,69.96113,-3.32051
29766,3.99927,198.19035,4.18926,228.26304,0.01835,296.037,67.96088,-3.31757
29767,3.99934,216.46829,3.53803,197.05558,0.01795,296.037,65.96063,-3.29107
29768,3.99935,201.14628,4.0737,222.02139,0.01835,296.037,63.96038,-3.28646
29769,3.99935,205.64493,3.89858,216.99194,0.01797,296.037,61.96013,-3.25946
29770,3.99939,198.57824,4.21348,210.34907,0.02003,296.037,59.95988,-3.26285
29771,3.99926,221.30508,3.38682,192.16378,0.01762,296.037,57.95962,-3.23067
29772,3.99925,196.23086,4.33964,203.79052,0.02129,296.037,55.95938,-3.23738
29773,3.99909,198.25183,4.27362,194.04983,0.02202,296.037,53.95913,-3.20155
29774,3.99908,199.75543,4.185,200.93072,0.02083,296.037,51.95888,-3.17806
29775,3.99888,203.52822,4.05259,189.26706,0.02141,296.037,49.95862,-3.1613
29776,3.99895,204.59201,3.99252,194.76479,0.0205,296.037,47.95838,-3.14991
29777,3.9992,203.8374,4.03346,191.48943,0.02106,296.037,45.95813,-3.13713
29778,3.99894,210.24796,3.73113,211.77366,0.01762,296.037,43.95788,-3.11283
29779,3.99917,200.36101,4.18682,190.95005,0.02193,296.037,41.95763,-3.09261
29780,3.99916,197.84833,4.22104,220.74844,0.01912,296.037,39.95738,-3.09034
29781,3.99915,199.11488,4.26399,184.66838,0.02309,296.037,37.95713,-3.06955
29782,3.99896,205.41406,3.97574,188.4104,0.0211,296.037,35.95687,-3.05243
29783,3.99888,209.1898,3.82523,187.86945,0.02036,296.037,33.95663,-3.0391
29784,3.99898,211.86296,3.68139,206.78901,0.0178,296.037,31.95638,-3.01911
29785,3.99913,196.66375,4.29957,210.90291,0.02039,296.037,29.95613,-3.00697
29786,3.99911,193.27871,4.48152,204.3198,0.02193,296.037,27.95587,-2.98755
29787,3.99898,196.2216,4.34464,202.10542,0.0215,296.037,25.95563,-2.97311
29788,3.99905,197.74568,4.26686,204.38089,0.02088,296.037,23.95538,-2.95577
29789,3.99871,199.02759,4.22699,197.54921,0.0214,296.037,21.95513,-2.94743
29790,3.99895,209.90077,3.77797,195.92496,0.01928,296.037,19.95487,-2.92787
29791,3.99906,202.37995,4.06344,203.48196,0.01997,296.037,17.95463,-2.91812
29792,3.99908,197.60955,4.27884,202.36043,0.02114,296.037,15.95438,-2.9048
29793,3.99907,200.34894,4.15877,200.84165,0.02071,296.037,13.95413,-2.87666
29794,3.99918,208.62318,3.80136,207.544,0.01832,296.037,11.95388,-2.85767
29795,3.99946,202.06729,4.04816,215.7951,0.01876,296.037,9.95363,-2.84291
29796,3.99918,197.88367,4.19017,234.39285,0.01788,296.037,7.95338,-2.8283
29797,3.99922,192.27445,4.48357,221.38187,0.02025,296.037,5.95312,-2.81358
29798,3.99894,205.30166,3.9461,201.53732,0.01958,296.037,3.95288,-2.78873
29799,3.99899,206.35608,3.9252,192.80186,0.02036,296.037,1.95263,-2.77076
29800,3.99908,202.4107,4.05983,204.41187,0.01986,296.037,0,-2.75805
29801,3.99907,199.69031,4.20349,195.44833,0.02151,298.03725,397.9545,-5.7448
29802,3.99906,208.94972,3.83164,189.08783,0.02026,298.03725,395.95425,-5.72713
29803,3.99917,201.55454,4.07783,212.18675,0.01922,298.03725,393.954,-5.7088
