Repository: edrossi93/mecanano-ml-nanomechanics-tutorial

File: data/nanoindent_maps/Duplex Steel 2um.csv (part 58 of 77)
Index,Load,Depth,HARDNESS,MODULUS,H/E,X Position,Y Position,Z Position
Integer,mN,nm,GPa,GPa,None,µm,µm,µm
29804,3.99915,203.83563,4.00874,200.79893,0.01996,298.03725,391.95375,-5.69491
29805,3.99884,206.11425,3.9112,202.32327,0.01933,298.03725,389.9535,-5.6889
29806,3.99913,207.76077,3.8676,193.35978,0.02,298.03725,387.95325,-5.67624
29807,3.9991,207.53137,3.85289,203.30795,0.01895,298.03725,385.953,-5.66241
29808,3.99875,215.61937,3.56899,195.99518,0.01821,298.03725,383.95275,-5.63953
29809,3.99909,201.23868,4.1108,204.22394,0.02013,298.03725,381.9525,-5.63115
29810,3.99916,200.64336,4.18259,188.21251,0.02222,298.03725,379.99988,-5.6224
29811,3.999,206.29018,3.91657,197.23963,0.01986,298.03725,377.99963,-5.61074
29812,3.99901,207.61335,3.854,201.36836,0.01914,298.03725,375.99938,-5.59951
29813,3.99883,207.07905,3.87121,202.96214,0.01907,298.03725,373.99913,-5.5906
29814,3.99902,201.42313,4.12284,196.65884,0.02096,298.03725,371.99888,-5.57774
29815,3.99913,192.79922,4.49486,207.84977,0.02163,298.03725,369.99863,-5.56711
29816,3.99922,181.29179,5.05831,230.33083,0.02196,298.03725,367.99838,-5.54704
29817,3.99937,199.52612,4.12815,229.4385,0.01799,298.03725,365.99813,-5.53074
29818,3.99918,212.34429,3.68304,197.61803,0.01864,298.03725,363.99788,-5.51011
29819,3.99925,201.97235,4.07359,206.50503,0.01973,298.03725,361.99762,-5.51605
29820,3.99922,207.25476,3.87542,198.37819,0.01954,298.03725,359.99738,-5.49826
29821,3.99926,204.39541,3.98335,201.69197,0.01975,298.03725,357.99713,-5.48998
29822,3.99934,206.21794,3.88181,214.04893,0.01814,298.03725,355.99688,-5.47143
29823,3.9994,206.7849,3.87848,205.17589,0.0189,298.03725,353.99663,-5.45927
29824,3.99903,198.5128,4.25252,197.01539,0.02158,298.03725,351.99638,-5.45429
29825,3.99942,199.64836,4.17804,205.47126,0.02033,298.03725,349.99613,-5.43556
29826,3.99899,199.19845,4.25239,186.92003,0.02275,298.03725,347.99588,-5.4205
29827,3.99928,206.49331,3.91695,193.96778,0.02019,298.03725,345.99563,-5.37794
29828,3.99941,202.43324,4.02511,219.299,0.01835,298.03725,343.99538,-5.36496
29829,3.99945,203.63031,3.99876,208.64085,0.01917,298.03725,341.99513,-5.34428
29830,3.9993,206.2104,3.87967,215.21585,0.01803,298.03725,339.99487,-5.33255
29831,3.99913,206.05726,3.90579,205.79918,0.01898,298.03725,337.99463,-5.31674
29832,3.99933,207.33055,3.84394,211.19757,0.0182,298.03725,335.99438,-5.29518
29833,3.99925,202.56755,4.06197,201.00117,0.02021,298.03725,333.99413,-5.28461
29834,3.99936,205.61869,3.90603,213.88448,0.01826,298.03725,331.99387,-5.26353
29835,3.99916,206.78871,3.85889,214.15004,0.01802,298.03725,329.99363,-5.24338
29836,3.999,198.11891,4.23711,209.07608,0.02027,298.03725,327.99338,-5.23905
29837,3.99892,223.26096,3.33737,185.55066,0.01799,298.03725,325.99313,-5.20904
29838,3.99913,209.29143,3.81353,190.9995,0.01997,298.03725,323.99288,-5.20432
29839,3.99893,212.1191,3.70604,191.02248,0.0194,298.03725,321.99263,-5.18394
29840,3.99927,207.03923,3.90104,191.61074,0.02036,298.03725,319.99238,-5.17576
29841,3.9992,212.18626,3.7147,186.55366,0.01991,298.03725,317.99213,-5.14438
29842,3.99894,196.21771,4.34082,203.46132,0.02133,298.03725,315.99188,-5.14917
29843,3.99906,199.35011,4.21614,196.38357,0.02147,298.03725,313.99163,-5.13547
29844,3.99919,203.63481,4.03425,194.30213,0.02076,298.03725,311.99138,-5.11941
29845,3.9989,201.61696,4.14058,187.65748,0.02206,298.03725,309.99112,-5.11068
29846,3.99891,200.11757,4.17241,199.54879,0.02091,298.03725,307.99088,-5.10341
29847,3.99928,195.08667,4.41197,198.06441,0.02228,298.03725,305.99063,-5.09
29848,3.99915,197.43271,4.26712,209.70102,0.02035,298.03725,303.99038,-5.07492
29849,3.99888,203.16004,4.0423,198.69343,0.02034,298.03725,301.99013,-5.06961
29850,3.99898,211.42619,3.72922,192.1594,0.01941,298.03725,299.98988,-5.04785
29851,3.99877,206.33337,3.91682,196.33635,0.01995,298.03725,297.98963,-5.03627
29852,3.9992,196.4533,4.30713,211.80556,0.02034,298.03725,295.98938,-5.02737
29853,3.99901,202.79917,4.06794,194.93214,0.02087,298.03725,293.98913,-5.01117
29854,3.99879,208.98891,3.86497,176.54768,0.02189,298.03725,291.98888,-4.98605
29855,3.9992,198.28944,4.24189,204.44573,0.02075,298.03725,289.98863,-4.99687
29856,3.99914,207.0967,3.91034,187.23353,0.02088,298.03725,287.98837,-4.98464
29857,3.99887,205.93422,3.94978,189.99496,0.02079,298.03725,285.98813,-4.97593
29858,3.99901,197.68274,4.22105,223.95958,0.01885,298.03725,283.98788,-4.96549
29859,3.9994,202.09869,4.041,218.43794,0.0185,298.03725,281.98763,-4.9483
29860,3.99923,199.34796,4.17395,212.30351,0.01966,298.03725,279.98737,-4.93374
29861,3.99905,201.2396,4.07675,218.58845,0.01865,298.03725,277.98713,-4.9193
29862,3.99933,196.58692,4.2759,221.98889,0.01926,298.03725,275.98688,-4.90442
29863,3.99938,194.15447,4.3661,232.35297,0.01879,298.03725,273.98663,-4.88352
29864,3.99915,203.93213,4.02197,194.17884,0.02071,298.03725,271.98638,-4.85474
29865,3.99926,203.44472,4.05575,189.56145,0.0214,298.03725,269.98613,-4.83352
29866,3.99905,202.40813,4.10458,188.11635,0.02182,298.03725,267.98588,-4.80932
29867,3.99909,208.70121,3.85287,184.79998,0.02085,298.03725,265.98563,-4.78889
29868,3.99933,208.94241,3.85718,179.99256,0.02143,298.03725,263.98538,-4.76092
29869,3.99919,196.33439,4.33674,203.07041,0.02136,298.03725,261.98513,-4.7564
29870,3.99932,207.19482,3.8404,215.54155,0.01782,298.03725,259.98488,-4.72894
29871,3.99895,222.17475,3.37771,182.76263,0.01848,298.03725,257.98462,-4.69809
29872,3.999,207.74168,3.84455,203.3066,0.01891,298.03725,255.98438,-4.70114
29873,3.99899,203.62872,3.99009,212.26519,0.0188,298.03725,253.98413,-4.69469
29874,3.99885,204.84082,3.96446,201.71041,0.01965,298.03725,251.98388,-4.68135
29875,3.99911,197.7262,4.22807,220.06968,0.01921,298.03725,249.98363,-4.66456
29876,3.99886,205.04759,4.01799,179.39769,0.0224,298.03725,247.98338,-4.64848
29877,3.99894,201.18144,4.09147,213.10456,0.0192,298.03725,245.98313,-4.63485
29878,3.9993,203.3376,4.03427,199.07652,0.02026,298.03725,243.98288,-4.61622
29879,3.99914,201.37053,4.11439,200.66948,0.0205,298.03725,241.98263,-4.60517
29880,3.99931,201.57684,4.07927,211.23526,0.01931,298.03725,239.98238,-4.58731
29881,3.99938,202.50264,4.05178,206.23236,0.01965,298.03725,237.98213,-4.58112
29882,3.99916,205.40498,3.9317,205.98087,0.01909,298.03725,235.98187,-4.57639
29883,3.9994,198.04399,4.22687,214.68718,0.01969,298.03725,233.98163,-4.57132
29884,3.99937,216.19648,3.55837,191.81548,0.01855,298.03725,231.98138,-4.54853
29885,3.99931,198.12792,4.19387,227.42815,0.01844,298.03725,229.98113,-4.55615
29886,3.99909,197.87661,4.26384,203.30829,0.02097,298.03725,227.98087,-4.55219
29887,3.99933,200.14215,4.1129,223.88481,0.01837,298.03725,225.98063,-4.52418
29888,3.99916,203.58478,3.96813,223.72491,0.01774,298.03725,223.98038,-4.50646
29889,3.99908,206.32984,3.89776,204.50766,0.01906,298.03725,221.98013,-4.49467
29890,3.99923,200.33219,4.13743,209.46514,0.01975,298.03725,219.97988,-4.48763
29891,3.99914,198.45281,4.19904,218.49322,0.01922,298.03725,217.97963,-4.47288
29892,3.99917,205.43505,3.8977,221.56107,0.01759,298.03725,215.97938,-4.45099
29893,3.9993,198.59502,4.20634,212.86349,0.01976,298.03725,213.97913,-4.44013
29894,3.99926,201.30266,4.07977,216.11523,0.01888,298.03725,211.97888,-4.42448
29895,3.99902,202.85449,4.05864,197.49491,0.02055,298.03725,209.97863,-4.42187
29896,3.9993,203.57422,3.9902,213.4001,0.0187,298.03725,207.97838,-4.40467
29897,3.99912,199.82688,4.10485,234.50962,0.0175,298.03725,205.97812,-4.38295
29898,3.99922,196.43248,4.24107,241.63767,0.01755,298.03725,203.97788,-4.37003
29899,3.99934,202.84293,4.02066,213.41289,0.01884,298.03725,201.97763,-4.34556
29900,3.99941,212.46622,3.64616,214.09589,0.01703,298.03725,199.97738,-4.32213
29901,3.99914,197.38015,4.29687,199.83915,0.0215,298.03725,197.97713,-4.32377
29902,3.99944,200.32373,4.09458,229.04323,0.01788,298.03725,195.97688,-4.30379
29903,3.99929,201.0997,4.05948,229.9678,0.01765,298.03725,193.97663,-4.28769
29904,3.99938,197.26987,4.21768,234.47408,0.01799,298.03725,191.97638,-4.27241
29905,3.99949,199.48932,4.16534,213.39744,0.01952,298.03725,189.97613,-4.24656
29906,3.99924,206.13479,3.88685,213.15233,0.01824,298.03725,187.97588,-4.21482
29907,3.99929,196.97622,4.31258,201.00524,0.02146,298.03725,185.97563,-4.20236
29908,3.99923,200.09464,4.12674,218.42984,0.01889,298.03725,183.97537,-4.17469
29909,3.99905,205.09843,3.91097,221.57714,0.01765,298.03725,181.97513,-4.15205
29910,3.99889,196.87749,4.32775,197.31846,0.02193,298.03725,179.97488,-4.15035
29911,3.999,197.26097,4.29119,203.69279,0.02107,298.03725,177.97463,-4.1336
29912,3.99908,201.73126,4.15555,181.48636,0.0229,298.03725,175.97437,-4.11239
29913,3.99903,192.89342,4.5103,201.27139,0.02241,298.03725,173.97413,-4.10328
29914,3.99899,192.10408,4.56373,197.26766,0.02313,298.03725,171.97388,-4.08871
29915,3.99918,200.94466,4.12513,203.68248,0.02025,298.03725,169.97363,-4.07121
29916,3.99918,193.53838,4.4415,213.73568,0.02078,298.03725,167.97338,-4.06135
29917,3.9991,195.62578,4.34429,212.43014,0.02045,298.03725,165.97313,-4.04306
29918,3.99916,194.56959,4.39782,211.34902,0.02081,298.03725,163.97288,-4.02966
29919,3.99923,199.6535,4.17877,205.01602,0.02038,298.03725,161.97262,-4.01173
29920,3.99877,195.22168,4.35928,213.86977,0.02038,298.03725,159.97238,-3.99887
29921,3.99905,196.27975,4.30472,215.82892,0.01995,298.03725,157.97213,-3.99152
29922,3.99914,197.75944,4.23606,216.08368,0.0196,298.03725,155.97188,-3.99481
29923,3.99935,198.04562,4.22885,213.82573,0.01978,298.03725,153.97162,-3.98268
29924,3.99929,200.11047,4.18231,196.31475,0.0213,298.03725,151.97138,-3.95299
29925,3.99923,144.25293,8.8267,197.21366,0.04476,298.03725,149.97113,-3.92658
29926,3.99943,194.39195,4.36459,228.06947,0.01914,298.03725,147.97088,-3.91961
29927,3.99945,198.83498,4.18661,216.66921,0.01932,298.03725,145.97063,-3.90709
29928,3.99915,206.11159,3.94424,189.47926,0.02082,298.03725,143.97038,-3.89949
29929,3.99915,204.59716,3.97608,201.2049,0.01976,298.03725,141.97013,-3.88126
29930,3.99912,205.88873,3.93543,196.26333,0.02005,298.03725,139.96988,-3.86161
29931,3.99925,204.47979,3.95814,211.01449,0.01876,298.03725,137.96963,-3.84926
29932,3.99909,194.82533,4.42745,197.14662,0.02246,298.03725,135.96938,-3.84128
29933,3.99917,196.74797,4.34834,192.84509,0.02255,298.03725,133.96913,-3.82884
29934,3.99929,192.68149,4.5177,202.41633,0.02232,298.03725,131.96887,-3.82212
29935,3.99936,207.32347,3.87588,197.12406,0.01966,298.03725,129.96863,-3.79215
29936,3.99944,201.71211,4.0546,219.73778,0.01845,298.03725,127.96838,-3.77538
29937,3.99939,202.75399,4.04369,205.18531,0.01971,298.03725,125.96813,-3.75119
29938,3.99918,200.47147,4.13106,209.55,0.01971,298.03725,123.96787,-3.74574
29939,3.99925,212.32114,3.70238,189.56164,0.01953,298.03725,121.96763,-3.71314
29940,3.99902,201.06973,4.14745,193.4852,0.02144,298.03725,119.96738,-3.70456
29941,3.99921,201.62756,4.11866,195.03782,0.02112,298.03725,117.96713,-3.6902
29942,3.99918,211.6029,3.73569,186.88105,0.01999,298.03725,115.96688,-3.66325
29943,3.99926,201.30748,4.07169,219.69765,0.01853,298.03725,113.96663,-3.65334
29944,3.99922,198.5941,4.21279,210.25892,0.02004,298.03725,111.96638,-3.64168
29945,3.99928,191.2066,4.5296,224.27945,0.0202,298.03725,109.96612,-3.62573
29946,3.99896,199.16402,4.16744,218.37059,0.01908,298.03725,107.96588,-3.6174
29947,3.99904,203.11068,4.00673,214.49987,0.01868,298.03725,105.96563,-3.59694
29948,3.99946,145.06666,8.39903,223.85607,0.03752,298.03725,103.96538,-3.58709
29949,3.9991,186.46555,4.7877,221.31093,0.02163,298.03725,101.96512,-3.57687
29950,3.99917,206.28825,3.91815,196.71578,0.01992,298.03725,99.96488,-3.56
29951,3.99926,194.81736,4.38862,210.3931,0.02086,298.03725,97.96463,-3.55508
29952,3.99916,203.04207,4.01594,211.70973,0.01897,298.03725,95.96438,-3.5538
29953,3.99915,202.51662,4.03729,212.02422,0.01904,298.03725,93.96413,-3.54917
29954,3.99941,195.03096,4.33065,229.71833,0.01885,298.03725,91.96388,-3.53884
29955,3.99932,199.81777,4.12847,223.18555,0.0185,298.03725,89.96363,-3.51045
29956,3.9994,202.90805,4.02812,208.98176,0.01927,298.03725,87.96337,-3.47274
29957,3.99928,165.56899,6.26498,211.38702,0.02964,298.03725,85.96313,-3.45802
29958,3.99914,178.53856,5.33756,201.97895,0.02643,298.03725,83.96288,-3.43433
29959,3.9992,201.35667,4.13914,192.06372,0.02155,298.03725,81.96263,-3.41515
29960,3.99904,203.33655,4.03287,199.51758,0.02021,298.03725,79.96237,-3.39333
29961,3.99868,197.11519,4.29373,205.07447,0.02094,298.03725,77.96213,-3.3799
29962,3.99902,196.45446,4.30432,212.77662,0.02023,298.03725,75.96188,-3.37066
29963,3.9991,211.78057,3.71886,190.99832,0.01947,298.03725,73.96163,-3.34722
29964,3.99891,202.42881,4.06528,201.86455,0.02014,298.03725,71.96137,-3.36151
29965,3.99945,202.69945,4.03582,209.47171,0.01927,298.03725,69.96113,-3.34353
29966,3.99947,198.8749,4.17908,219.1559,0.01907,298.03725,67.96088,-3.33947
29967,3.99936,206.08576,3.90452,205.97182,0.01896,298.03725,65.96063,-3.31907
29968,3.99933,201.38731,4.08002,214.43354,0.01903,298.03725,63.96038,-3.30512
29969,3.99942,204.90319,3.95401,205.29477,0.01926,298.03725,61.96013,-3.27853
29970,3.99906,202.99063,4.0379,203.31806,0.01986,298.03725,59.95988,-3.27738
29971,3.99924,202.5306,4.05049,206.2105,0.01964,298.03725,57.95962,-3.26991
29972,3.9991,222.96613,3.35822,180.13735,0.01864,298.03725,55.95938,-3.2279
29973,3.99875,199.46981,4.20344,198.78129,0.02115,298.03725,53.95913,-3.22257
29974,3.99918,198.22437,4.25543,200.64649,0.02121,298.03725,51.95888,-3.20267
29975,3.99918,202.2915,4.08065,198.36959,0.02057,298.03725,49.95862,-3.18739
29976,3.99929,206.28177,3.92062,195.88753,0.02001,298.03725,47.95838,-3.17116
29977,3.99887,206.0579,3.92433,197.83999,0.01984,298.03725,45.95813,-3.16124
29978,3.999,206.13196,3.92613,195.9794,0.02003,298.03725,43.95788,-3.14191
29979,3.99868,206.53801,3.9268,189.30181,0.02074,298.03725,41.95763,-3.12234
29980,3.99912,212.63401,3.7137,180.43935,0.02058,298.03725,39.95738,-3.09492
29981,3.99913,192.51591,4.50921,207.81062,0.0217,298.03725,37.95713,-3.0928
29982,3.9991,220.59005,3.45075,173.60965,0.01988,298.03725,35.95687,-3.06196
29983,3.9991,221.67878,3.41322,174.26162,0.01959,298.03725,33.95663,-3.04953
29984,3.99916,209.92201,3.75776,204.76247,0.01835,298.03725,31.95638,-3.04586
29985,3.99882,200.51229,4.16641,195.40547,0.02132,298.03725,29.95613,-3.02579
29986,3.99889,194.49746,4.41723,205.61602,0.02148,298.03725,27.95587,-3.01357
29987,3.99904,193.47471,4.46657,206.00645,0.02168,298.03725,25.95563,-2.99679
29988,3.99915,195.28066,4.37577,206.97075,0.02114,298.03725,23.95538,-2.98267
29989,3.99904,194.43246,4.40139,212.41162,0.02072,298.03725,21.95513,-2.97082
29990,3.9988,203.83291,4.01205,199.38183,0.02012,298.03725,19.95487,-2.95564
29991,3.99899,209.46292,3.86257,171.34963,0.02254,298.03725,17.95463,-2.93684
29992,3.99899,203.00375,4.06474,192.9197,0.02107,298.03725,15.95438,-2.93503
29993,3.99921,205.44621,3.9553,195.60613,0.02022,298.03725,13.95413,-2.9018
29994,3.99902,201.9231,4.03885,222.77132,0.01813,298.03725,11.95388,-2.89127
29995,3.99946,210.86606,3.71465,208.75475,0.01779,298.03725,9.95363,-2.86124
29996,3.99941,206.63912,3.8759,208.97923,0.01855,298.03725,7.95338,-2.84368
29997,3.99914,195.94104,4.31739,217.13658,0.01988,298.03725,5.95312,-2.83682
29998,3.99897,192.35706,4.52032,206.71731,0.02187,298.03725,3.95288,-2.81878
29999,3.99883,203.00247,4.0521,197.49673,0.02052,298.03725,1.95263,-2.79899
30000,3.99904,208.76431,3.82818,193.30982,0.0198,298.03725,0,-2.77582
30001,3.99896,195.89235,4.35925,202.46541,0.02153,300.0375,397.9545,-5.76309
30002,3.99918,199.45303,4.20728,197.88508,0.02126,300.0375,395.95425,-5.74452
30003,3.99903,194.59693,4.3883,214.32592,0.02047,300.0375,393.954,-5.72787
30004,3.99932,201.73647,4.06813,213.09663,0.01909,300.0375,391.95375,-5.7107
30005,3.99905,206.32435,3.96036,180.82644,0.0219,300.0375,389.9535,-5.70313
30006,3.99901,203.33491,4.01534,206.61058,0.01943,300.0375,387.95325,-5.6953
30007,3.99913,202.76221,4.04912,202.73288,0.01997,300.0375,385.953,-5.68077
30008,3.99903,204.38603,3.97478,205.30591,0.01936,300.0375,383.95275,-5.66451
30009,3.99873,210.79,3.73552,199.72581,0.0187,300.0375,381.9525,-5.64027
30010,3.9991,202.35514,4.06085,204.96555,0.01981,300.0375,379.99988,-5.63962
30011,3.99899,198.56078,4.23668,201.7432,0.021,300.0375,377.99963,-5.62705
30012,3.99908,206.90052,3.94678,177.542,0.02223,300.0375,375.99938,-5.6152
30013,3.99893,197.32534,4.27756,207.53121,0.02061,300.0375,373.99913,-5.60922
30014,3.9992,195.77663,4.37417,199.44592,0.02193,300.0375,371.99888,-5.59294
30015,3.99922,194.74735,4.43839,195.01589,0.02276,300.0375,369.99863,-5.58523
30016,3.99925,182.46043,5.0151,221.96565,0.02259,300.0375,367.99838,-5.56251
30017,3.99938,195.37027,4.29492,239.06479,0.01797,300.0375,365.99813,-5.54816
30018,3.99898,204.09905,4.00065,199.56988,0.02005,300.0375,363.99788,-5.54083
30019,3.99934,202.47176,4.07983,195.87244,0.02083,300.0375,361.99762,-5.53164
30020,3.99913,209.72912,3.79123,193.19462,0.01962,300.0375,359.99738,-5.51255
30021,3.99924,202.44914,4.10975,185.91609,0.02211,300.0375,357.99713,-5.50197
30022,3.99932,207.76622,3.82242,213.44288,0.01791,300.0375,355.99688,-5.48385
30023,3.99933,205.49379,3.94128,200.48114,0.01966,300.0375,353.99663,-5.47043
30024,3.99945,200.69496,4.10022,218.76437,0.01874,300.0375,351.99638,-5.4642
30025,3.99945,201.93873,4.0573,214.13836,0.01895,300.0375,349.99613,-5.44335
30026,3.99929,194.27331,4.48113,189.4718,0.02365,300.0375,347.99588,-5.43236
30027,3.99928,200.8178,4.13091,203.64323,0.02029,300.0375,345.99563,-5.39389
30028,3.99937,202.57563,4.0223,217.79684,0.01847,300.0375,343.99538,-5.37519
30029,3.99918,196.21,4.26325,235.55992,0.0181,300.0375,341.99513,-5.37309
30030,3.99937,207.97284,3.81924,211.10022,0.01809,300.0375,339.99487,-5.34445
30031,3.9994,205.70683,3.92276,204.67697,0.01917,300.0375,337.99463,-5.33209
30032,3.99933,203.78885,3.96825,219.59861,0.01807,300.0375,335.99438,-5.31174
30033,3.99918,216.3728,3.5392,198.03078,0.01787,300.0375,333.99413,-5.28902
30034,3.99947,201.34751,4.06415,222.55521,0.01826,300.0375,331.99387,-5.28302
30035,3.99924,202.54579,4.05157,205.5023,0.01972,300.0375,329.99363,-5.26528
30036,3.99904,212.16175,3.7135,187.33197,0.01982,300.0375,327.99338,-5.24229
30037,3.999,204.72114,3.98447,195.80564,0.02035,300.0375,325.99313,-5.24031
30038,3.99919,202.88951,4.0833,188.29042,0.02169,300.0375,323.99288,-5.22512
30039,3.99908,204.24867,3.9899,201.41808,0.01981,300.0375,321.99263,-5.21097
30040,3.9988,208.1054,3.86186,190.1307,0.02031,300.0375,319.99238,-5.19358
30041,3.99879,199.37857,4.19176,204.55706,0.02049,300.0375,317.99213,-5.17293
30042,3.99885,199.0186,4.20894,204.2176,0.02061,300.0375,315.99188,-5.1667
30043,3.99899,203.62929,4.02586,197.44027,0.02039,300.0375,313.99163,-5.1519
30044,3.99914,207.53793,3.90906,181.4153,0.02155,300.0375,311.99138,-5.13674
30045,3.99901,197.24973,4.30086,200.50798,0.02145,300.0375,309.99112,-5.13416
30046,3.99874,198.24258,4.23755,206.63843,0.02051,300.0375,307.99088,-5.12559
30047,3.99888,197.87269,4.27293,200.08241,0.02136,300.0375,305.99063,-5.11472
30048,3.99904,210.64917,3.76937,187.77675,0.02007,300.0375,303.99038,-5.08108
30049,3.99896,205.41879,3.93665,203.51219,0.01934,300.0375,301.99013,-5.08265
30050,3.99908,200.85091,4.15957,192.68581,0.02159,300.0375,299.98988,-5.06941
30051,3.99909,197.82125,4.26903,202.36882,0.0211,300.0375,297.98963,-5.06722
30052,3.99915,198.528,4.19579,218.45326,0.01921,300.0375,295.98938,-5.03206
30053,3.99912,194.01414,4.45501,201.0773,0.02216,300.0375,293.98913,-5.02713
30054,3.99895,193.12534,4.48696,204.97892,0.02189,300.0375,291.98888,-5.02602
30055,3.99913,198.71334,4.24358,196.96784,0.02154,300.0375,289.98863,-5.01816
30056,3.99919,195.40239,4.36627,208.29553,0.02096,300.0375,287.98837,-5.00661
30057,3.99903,200.20483,4.15894,203.14475,0.02047,300.0375,285.98813,-4.99412
30058,3.99908,196.10591,4.32493,211.17201,0.02048,300.0375,283.98788,-4.9923
30059,3.9993,200.10211,4.11397,224.18155,0.01835,300.0375,281.98763,-4.97078
30060,3.99909,200.6785,4.09034,223.48871,0.0183,300.0375,279.98737,-4.95406
30061,3.9994,194.36977,4.37127,225.64394,0.01937,300.0375,277.98713,-4.93944
30062,3.99905,202.28808,4.08397,197.1345,0.02072,300.0375,275.98688,-4.92276
30063,3.99926,196.70914,4.30324,208.78827,0.02061,300.0375,273.98663,-4.90088
30064,3.99902,200.34995,4.15714,201.40577,0.02064,300.0375,271.98638,-4.87366
30065,3.99894,201.41658,4.14121,190.36948,0.02175,300.0375,269.98613,-4.85537
30066,3.9991,201.88067,4.13428,186.01387,0.02223,300.0375,267.98588,-4.82882
30067,3.99924,204.53884,4.0026,191.98068,0.02085,300.0375,265.98563,-4.80963
30068,3.99887,199.55343,4.20902,195.5889,0.02152,300.0375,263.98538,-4.79361
30069,3.99903,199.64861,4.18351,203.21949,0.02059,300.0375,261.98513,-4.77184
30070,3.99934,203.09253,4.00131,217.52116,0.0184,300.0375,259.98488,-4.74805
30071,3.99911,198.19511,4.24185,206.01338,0.02059,300.0375,257.98462,-4.73812
30072,3.99888,198.49752,4.21295,211.76366,0.01989,300.0375,255.98438,-4.7254
30073,3.99885,201.68114,4.08666,206.0928,0.01983,300.0375,253.98413,-4.71065
30074,3.99899,200.98526,4.13729,198.37381,0.02086,300.0375,251.98388,-4.6985
30075,3.9991,204.74376,3.9407,214.01923,0.01841,300.0375,249.98363,-4.67406
30076,3.99903,203.26769,4.08745,181.60475,0.02251,300.0375,247.98338,-4.66739
30077,3.99903,204.80034,3.97832,196.92289,0.0202,300.0375,245.98313,-4.64846
30078,3.99903,202.53094,4.05514,204.21375,0.01986,300.0375,243.98288,-4.63697
30079,3.99914,206.01,3.90424,207.34079,0.01883,300.0375,241.98263,-4.62362
30080,3.99932,211.5418,3.67568,216.18417,0.017,300.0375,239.98238,-4.59646
30081,3.99934,204.09374,3.99313,202.84664,0.01969,300.0375,237.98213,-4.59331
30082,3.99891,198.78727,4.20291,210.57582,0.01996,300.0375,235.98187,-4.59617
30083,3.99924,193.87088,4.43137,211.53416,0.02095,300.0375,233.98163,-4.59675
30084,3.99908,208.71984,3.78541,213.51985,0.01773,300.0375,231.98138,-4.56985
30085,3.99941,203.89884,3.99288,206.35934,0.01935,300.0375,229.98113,-4.56849
30086,3.99925,222.45094,3.34734,193.73378,0.01728,300.0375,227.98087,-4.53855
30087,3.9992,201.23536,4.05483,229.35852,0.01768,300.0375,225.98063,-4.5428
30088,3.99895,199.27593,4.15737,220.63131,0.01884,300.0375,223.98038,-4.5259
30089,3.99952,199.37665,4.14115,226.39033,0.01829,300.0375,221.98013,-4.51006
30090,3.99913,200.34319,4.12891,212.74305,0.01941,300.0375,219.97988,-4.50535
30091,3.99933,197.65283,4.2082,230.70693,0.01824,300.0375,217.97963,-4.48226
30092,3.99927,200.03603,4.11914,223.07981,0.01846,300.0375,215.97938,-4.47527
30093,3.99917,195.80604,4.31424,221.01907,0.01952,300.0375,213.97913,-4.46205
30094,3.99934,197.51965,4.24265,217.9841,0.01946,300.0375,211.97888,-4.44532
30095,3.99908,198.94204,4.22687,199.10093,0.02123,300.0375,209.97863,-4.43735
30096,3.99925,202.73268,4.02135,215.14249,0.01869,300.0375,207.97838,-4.41552
30097,3.99937,198.47369,4.18371,225.02487,0.01859,300.0375,205.97812,-4.4034
30098,3.99922,196.47781,4.26773,227.73335,0.01874,300.0375,203.97788,-4.38986
30099,3.99927,198.29888,4.18708,227.01106,0.01844,300.0375,201.97763,-4.36848
30100,3.99934,196.49453,4.27793,222.94821,0.01919,300.0375,199.97738,-4.35613
30101,3.99923,208.67443,3.81818,199.04259,0.01918,300.0375,197.97713,-4.33027
30102,3.99933,207.6178,3.82655,214.25237,0.01786,300.0375,195.97688,-4.31539
30103,3.99946,199.20529,4.13938,230.85412,0.01793,300.0375,193.97663,-4.30692
30104,3.99934,197.58641,4.19825,237.08735,0.01771,300.0375,191.97638,-4.28976
30105,3.99943,217.99006,3.47983,200.48066,0.01736,300.0375,189.97613,-4.24638
30106,3.99934,210.94898,3.71301,207.96905,0.01785,300.0375,187.97588,-4.22981
30107,3.99921,208.11884,3.82692,204.72603,0.01869,300.0375,185.97563,-4.21545
30108,3.99918,200.32279,4.10623,223.26245,0.01839,300.0375,183.97537,-4.19757
30109,3.99895,207.13081,3.87393,200.96028,0.01928,300.0375,181.97513,-4.17164
30110,3.99918,197.60134,4.25695,210.6394,0.02021,300.0375,179.97488,-4.17053
30111,3.99899,194.88616,4.42324,197.48821,0.0224,300.0375,177.97463,-4.15332
30112,3.99915,193.70622,4.47781,198.73345,0.02253,300.0375,175.97437,-4.13766
30113,3.9992,192.90547,4.48059,210.95786,0.02124,300.0375,173.97413,-4.12441
30114,3.99931,207.80523,3.90254,180.0328,0.02168,300.0375,171.97388,-4.09194
30115,3.999,194.84647,4.4112,201.98195,0.02184,300.0375,169.97363,-4.08978
30116,3.99908,196.11738,4.35839,199.20862,0.02188,300.0375,167.97338,-4.07588
30117,3.99918,193.00957,4.47889,209.73881,0.02135,300.0375,165.97313,-4.06252
30118,3.99926,195.81954,4.35311,205.92732,0.02114,300.0375,163.97288,-4.04665
30119,3.9992,197.89526,4.25046,207.97282,0.02044,300.0375,161.97262,-4.03208
30120,3.99896,195.93603,4.3343,210.60592,0.02058,300.0375,159.97238,-4.01762
30121,3.99921,193.74783,4.41224,221.00779,0.01996,300.0375,157.97213,-4.01064
30122,3.99898,203.95009,3.99728,203.42579,0.01965,300.0375,155.97188,-4.00673
30123,3.99927,197.48512,4.24914,215.9152,0.01968,300.0375,153.97162,-3.9944
30124,3.99929,202.00795,4.04097,220.18735,0.01835,300.0375,151.97138,-3.96951
30125,3.99917,161.09097,6.86306,186.27519,0.03684,300.0375,149.97113,-3.93855
30126,3.9991,199.44133,4.16126,215.81692,0.01928,300.0375,147.97088,-3.93543
30127,3.99902,194.47952,4.38182,218.99681,0.02001,300.0375,145.97063,-3.93155
30128,3.99911,216.24139,3.57502,183.65596,0.01947,300.0375,143.97038,-3.91053
30129,3.99931,202.64605,4.08089,192.78388,0.02117,300.0375,141.97013,-3.90083
30130,3.99936,208.89301,3.83923,187.1656,0.02051,300.0375,139.96988,-3.88215
30131,3.99899,210.86094,3.74369,195.03851,0.01919,300.0375,137.96963,-3.87057
30132,3.99894,197.6881,4.27385,202.78075,0.02108,300.0375,135.96938,-3.86333
30133,3.99879,192.95461,4.50075,203.21363,0.02215,300.0375,133.96913,-3.8546
30134,3.99943,200.14377,4.11902,221.05871,0.01863,300.0375,131.96887,-3.82895
30135,3.99921,204.7781,3.93967,213.90536,0.01842,300.0375,129.96863,-3.8141
30136,3.99946,200.13894,4.10408,228.27739,0.01798,300.0375,127.96838,-3.7976
30137,3.99923,206.95812,3.87687,202.77745,0.01912,300.0375,125.96813,-3.77229
30138,3.99882,199.4515,4.16518,213.82373,0.01948,300.0375,123.96787,-3.76591
30139,3.99909,201.74408,4.09688,201.12504,0.02037,300.0375,121.96763,-3.74007
30140,3.99927,209.98641,3.76553,200.10831,0.01882,300.0375,119.96738,-3.71982
30141,3.99901,213.60385,3.63586,198.24398,0.01834,300.0375,117.96713,-3.70101
30142,3.99896,197.08303,4.30675,201.14316,0.02141,300.0375,115.96688,-3.69778
30143,3.99916,201.99744,4.06149,211.0751,0.01924,300.0375,113.96663,-3.6688
30144,3.99902,202.22038,4.05486,209.78596,0.01933,300.0375,111.96638,-3.65607
30145,3.99912,199.68125,4.15612,213.51693,0.01947,300.0375,109.96612,-3.63865
30146,3.99925,201.54684,4.09583,204.93051,0.01999,300.0375,107.96588,-3.63191
30147,3.99906,200.82705,4.13675,201.17157,0.02056,300.0375,105.96563,-3.61849
30148,3.99923,199.13564,4.18911,209.99942,0.01995,300.0375,103.96538,-3.61329
30149,3.99919,199.47493,4.17901,207.98553,0.02009,300.0375,101.96512,-3.59281
30150,3.99916,202.03784,4.10855,192.28014,0.02137,300.0375,99.96488,-3.58003
30151,3.99911,196.07832,4.33213,208.98878,0.02073,300.0375,97.96463,-3.57418
30152,3.99895,197.87837,4.25368,206.94003,0.02056,300.0375,95.96438,-3.57287
30153,3.9995,201.96355,4.03081,226.17098,0.01782,300.0375,93.96413,-3.56629
30154,3.99927,200.90881,4.07515,226.16488,0.01802,300.0375,91.96388,-3.55038
30155,3.99904,199.01877,4.15564,226.69365,0.01833,300.0375,89.96363,-3.52542
30156,3.99928,203.73924,3.99304,209.07329,0.0191,300.0375,87.96337,-3.49273
30157,3.99917,200.41978,4.17514,193.96832,0.02152,300.0375,85.96313,-3.47428
30158,3.99907,195.63465,4.34752,211.04557,0.0206,300.0375,83.96288,-3.45149
30159,3.9991,203.76199,4.01244,200.5361,0.02001,300.0375,81.96263,-3.43197
30160,3.99892,223.49467,3.3498,176.28275,0.019,300.0375,79.96237,-3.39218
30161,3.99925,201.53432,4.1168,197.18552,0.02088,300.0375,77.96213,-3.39651
30162,3.99922,209.05663,3.80878,196.73129,0.01936,300.0375,75.96188,-3.37822
30163,3.99904,201.8406,4.11156,194.18634,0.02117,300.0375,73.96163,-3.37794
30164,3.99917,200.63889,4.13982,203.18817,0.02037,300.0375,71.96137,-3.37798
30165,3.99908,218.4083,3.45651,205.46898,0.01682,300.0375,69.96113,-3.34587
30166,3.99926,202.53314,4.01649,221.34871,0.01815,300.0375,67.96088,-3.35627
30167,3.99939,202.03465,4.03467,222.72738,0.01811,300.0375,65.96063,-3.34296
30168,3.99919,200.80381,4.08227,224.83649,0.01816,300.0375,63.96038,-3.32037
30169,3.99924,198.77946,4.18732,217.31213,0.01927,300.0375,61.96013,-3.30891
30170,3.99927,304.5381,1.81932,122.08315,0.0149,300.0375,59.95988,-3.1892
30171,3.9988,201.57065,4.114,197.43079,0.02084,300.0375,57.95962,-3.27656
30172,3.99912,199.35667,4.19008,205.71446,0.02037,300.0375,55.95938,-3.2567
30173,3.99905,212.21205,3.71523,185.89144,0.01999,300.0375,53.95913,-3.22379
30174,3.9992,201.20654,4.13996,194.05331,0.02133,300.0375,51.95888,-3.22028
30175,3.99867,199.90224,4.16684,205.08223,0.02032,300.0375,49.95862,-3.2052
30176,3.9991,201.19281,4.11658,202.75955,0.0203,300.0375,47.95838,-3.19309
30177,3.99899,202.7686,4.06166,197.72583,0.02054,300.0375,45.95813,-3.17997
30178,3.9986,204.28909,3.999,196.9517,0.0203,300.0375,43.95788,-3.1607
30179,3.99911,198.74511,4.25333,193.23814,0.02201,300.0375,41.95763,-3.14614
30180,3.9991,205.63513,3.9561,192.29704,0.02057,300.0375,39.95738,-3.1269
30181,3.99894,204.98504,3.98238,192.44316,0.02069,300.0375,37.95713,-3.10612
30182,3.99891,204.06759,4.01532,194.42856,0.02065,300.0375,35.95687,-3.09609
30183,3.99908,205.55564,3.96164,191.44553,0.02069,300.0375,33.95663,-3.08183
30184,3.99918,205.71384,3.94847,193.99896,0.02035,300.0375,31.95638,-3.06517
30185,3.9992,204.88236,3.97171,198.26103,0.02003,300.0375,29.95613,-3.04813
30186,3.99896,193.44875,4.44484,214.01983,0.02077,300.0375,27.95587,-3.03247
30187,3.99891,192.36901,4.50817,210.56733,0.02141,300.0375,25.95563,-3.01752
30188,3.99887,194.95351,4.37162,214.09057,0.02042,300.0375,23.95538,-3.00269
30189,3.99882,196.83269,4.32399,199.23415,0.0217,300.0375,21.95513,-2.98666
30190,3.99897,192.07976,4.61984,182.65205,0.02529,300.0375,19.95487,-2.97616
30191,3.99913,202.77296,4.09586,185.79542,0.02205,300.0375,17.95463,-2.96254
30192,3.99913,203.86975,4.01771,196.7522,0.02042,300.0375,15.95438,-2.95074
30193,3.99916,197.53507,4.23895,219.15748,0.01934,300.0375,13.95413,-2.92229
30194,3.99927,195.27807,4.3379,221.53549,0.01958,300.0375,11.95388,-2.90914
30195,3.9994,199.77986,4.12459,225.83212,0.01826,300.0375,9.95363,-2.89412
30196,3.99939,201.40691,4.06334,221.69633,0.01833,300.0375,7.95338,-2.87098
30197,3.99936,194.94297,4.37677,212.57704,0.02059,300.0375,5.95312,-2.85892
30198,3.9988,177.30096,5.43281,199.26203,0.02726,300.0375,3.95288,-2.84613
30199,3.99893,195.72182,4.36306,203.93734,0.02139,300.0375,1.95263,-2.82166
30200,3.99903,199.77539,4.19386,197.4288,0.02124,300.0375,0,-2.8024
30201,3.99931,203.32466,4.05994,189.9144,0.02138,302.03775,397.9545,-5.77184
30202,3.9992,199.08361,4.1897,210.67853,0.01989,302.03775,395.95425,-5.7662
30203,3.99922,206.13069,3.90989,202.78029,0.01928,302.03775,393.954,-5.73616
30204,3.99923,206.75923,3.88495,202.69574,0.01917,302.03775,391.95375,-5.72006
30205,3.99897,201.65948,4.094,203.60172,0.02011,302.03775,389.9535,-5.72324
30206,3.9989,203.4919,4.00337,208.86591,0.01917,302.03775,387.95325,-5.71113
30207,3.99882,200.91055,4.12649,203.56607,0.02027,302.03775,385.953,-5.70121
30208,3.99888,205.30652,3.92801,209.2551,0.01877,302.03775,383.95275,-5.68284
30209,3.99896,206.31139,3.91518,197.43509,0.01983,302.03775,381.9525,-5.66708
30210,3.99911,210.73361,3.74393,197.08202,0.019,302.03775,379.99988,-5.65256
30211,3.99928,191.82858,4.5463,207.13309,0.02195,302.03775,377.99963,-5.64578
30212,3.99907,209.72552,3.82188,181.46196,0.02106,302.03775,375.99938,-5.63487
30213,3.99911,208.13145,3.85881,191.04361,0.0202,302.03775,373.99913,-5.62657
30214,3.99904,196.66819,4.32915,200.2056,0.02162,302.03775,371.99888,-5.61237
30215,3.99898,192.35905,4.50948,210.32146,0.02144,302.03775,369.99863,-5.60264
30216,3.99915,196.34668,4.3119,211.86163,0.02035,302.03775,367.99838,-5.57924
30217,3.99945,201.94702,4.019,232.62863,0.01728,302.03775,365.99813,-5.56142
30218,3.99919,203.5876,3.99264,211.98896,0.01883,302.03775,363.99788,-5.55685
30219,3.99927,203.56505,4.03231,196.14987,0.02056,302.03775,361.99762,-5.5474
30220,3.99921,205.36437,3.94985,199.08524,0.01984,302.03775,359.99738,-5.53026
30221,3.99912,191.27333,4.55634,213.19507,0.02137,302.03775,357.99713,-5.51633
30222,3.9993,200.94566,4.09576,215.84958,0.01898,302.03775,355.99688,-5.5037
30223,3.99922,205.68521,3.89732,216.74972,0.01798,302.03775,353.99663,-5.48126
30224,3.99922,202.13146,4.06148,208.68975,0.01946,302.03775,351.99638,-5.4742
30225,3.99916,214.61436,3.61225,192.52164,0.01876,302.03775,349.99613,-5.44215
30226,3.99928,209.26186,3.81569,190.66168,0.02001,302.03775,347.99588,-5.42396
30227,3.99908,215.03996,3.57799,201.72648,0.01774,302.03775,345.99563,-5.40151
30228,3.99935,204.30564,3.9561,215.29915,0.01837,302.03775,343.99538,-5.38594
30229,3.99931,203.25074,4.00179,214.23843,0.01868,302.03775,341.99513,-5.3837
30230,3.99919,198.04669,4.20567,223.61209,0.01881,302.03775,339.99487,-5.37683
30231,3.99906,202.74371,4.02383,213.71216,0.01883,302.03775,337.99463,-5.35134
30232,3.99918,205.57913,3.93049,203.47015,0.01932,302.03775,335.99438,-5.3291
30233,3.99923,206.91705,3.86093,210.76861,0.01832,302.03775,333.99413,-5.31152
30234,3.99914,198.33794,4.21194,215.23217,0.01957,302.03775,331.99387,-5.30232
30235,3.99922,203.9658,3.96507,217.56783,0.01822,302.03775,329.99363,-5.28023
30236,3.99909,199.68057,4.16014,211.84751,0.01964,302.03775,327.99338,-5.276
30237,3.99919,200.0041,4.18921,195.54233,0.02142,302.03775,325.99313,-5.26073
30238,3.9991,204.47271,3.98351,200.2592,0.01989,302.03775,323.99288,-5.24157
30239,3.99893,207.96061,3.86836,189.89533,0.02037,302.03775,321.99263,-5.22633
30240,3.99896,201.80072,4.11371,194.00968,0.0212,302.03775,319.99238,-5.21044
30241,3.99927,200.53983,4.16598,195.31672,0.02133,302.03775,317.99213,-5.18721
30242,3.99922,199.02954,4.21763,201.02588,0.02098,302.03775,315.99188,-5.18503
30243,3.99922,199.60889,4.21171,193.97879,0.02171,302.03775,313.99163,-5.17205
30244,3.99907,202.55885,4.10164,186.93007,0.02194,302.03775,311.99138,-5.15822
30245,3.99887,211.73793,3.76242,175.01678,0.0215,302.03775,309.99112,-5.1397
30246,3.99887,200.2108,4.15967,202.69831,0.02052,302.03775,307.99088,-5.14835
30247,3.99906,198.23066,4.24228,205.22755,0.02067,302.03775,305.99063,-5.14218
30248,3.99876,197.42547,4.27748,205.77185,0.02079,302.03775,303.99038,-5.12983
30249,3.99916,198.19845,4.25482,201.27614,0.02114,302.03775,301.99013,-5.11714
30250,3.99911,210.2129,3.74,208.04105,0.01798,302.03775,299.98988,-5.08077
30251,3.99905,195.53458,4.31936,224.14679,0.01927,302.03775,297.98963,-5.09527
30252,3.99873,197.6108,4.28011,201.74165,0.02122,302.03775,295.98938,-5.06152
30253,3.9991,204.72708,3.98386,195.98913,0.02033,302.03775,293.98913,-5.06521
30254,3.99909,202.48407,4.09908,188.86051,0.0217,302.03775,291.98888,-5.05564
30255,3.99919,200.18527,4.20387,188.03442,0.02236,302.03775,289.98863,-5.04635
30256,3.99896,199.92706,4.14678,212.81432,0.01949,302.03775,287.98837,-5.02527
30257,3.99917,199.09371,4.18811,211.12365,0.01984,302.03775,285.98813,-5.01592
30258,3.99924,191.94092,4.47479,231.62427,0.01932,302.03775,283.98788,-5.00781
30259,3.99911,197.43569,4.25278,215.26954,0.01976,302.03775,281.98763,-4.99015
30260,3.99955,196.66423,4.24061,236.75327,0.01791,302.03775,279.98737,-4.9736
30261,3.99923,195.8121,4.28518,233.82824,0.01833,302.03775,277.98713,-4.95726
30262,3.99911,218.09479,3.52851,176.32223,0.02001,302.03775,275.98688,-4.92079
30263,3.99894,202.05404,4.05196,214.07731,0.01893,302.03775,273.98663,-4.91501
30264,3.99918,196.41188,4.30998,211.44424,0.02038,302.03775,271.98638,-4.89265
30265,3.99912,207.07128,3.92498,182.4396,0.02151,302.03775,269.98613,-4.86433
30266,3.99899,215.88633,3.60817,175.43663,0.02057,302.03775,267.98588,-4.83427
30267,3.99929,204.75144,3.99999,189.73649,0.02108,302.03775,265.98563,-4.82767
30268,3.99928,204.47733,3.99457,195.94328,0.02039,302.03775,263.98538,-4.80947
30269,3.99917,202.10969,4.08772,198.64948,0.02058,302.03775,261.98513,-4.78823
30270,3.99927,202.36204,4.01995,223.15437,0.01801,302.03775,259.98488,-4.76514
30271,3.99924,197.56622,4.278,203.44459,0.02103,302.03775,257.98462,-4.75548
30272,3.99909,198.28001,4.22556,210.76245,0.02005,302.03775,255.98438,-4.74382
30273,3.999,198.22805,4.25029,202.3295,0.02101,302.03775,253.98413,-4.72881
30274,3.99905,199.35806,4.20299,200.87279,0.02092,302.03775,251.98388,-4.71589
30275,3.9991,198.61899,4.1905,218.95754,0.01914,302.03775,249.98363,-4.69931
30276,3.999,206.55608,3.93753,185.31981,0.02125,302.03775,247.98338,-4.68125
30277,3.99909,200.48575,4.14125,205.19658,0.02018,302.03775,245.98313,-4.6716
30278,3.99913,201.4442,4.10941,201.32795,0.02041,302.03775,243.98288,-4.65591
30279,3.99893,206.12484,3.92778,195.41371,0.0201,302.03775,241.98263,-4.64314
30280,3.99936,201.66666,4.03827,228.62642,0.01766,302.03775,239.98238,-4.62636
30281,3.99922,201.70639,4.05925,217.58279,0.01866,302.03775,237.98213,-4.61724
30282,3.99922,202.9036,4.04461,202.18431,0.02,302.03775,235.98187,-4.61425
30283,3.99909,200.1176,4.15154,207.52581,0.02,302.03775,233.98163,-4.61401
30284,3.99943,200.11867,4.12455,219.04708,0.01883,302.03775,231.98138,-4.59559
30285,3.99936,200.17124,4.13174,214.84703,0.01923,302.03775,229.98113,-4.59036
30286,3.99926,196.41369,4.24062,242.33933,0.0175,302.03775,227.98087,-4.58345
30287,3.99938,197.87108,4.20381,228.18417,0.01842,302.03775,225.98063,-4.56179
30288,3.99914,196.57546,4.26232,228.11547,0.01868,302.03775,223.98038,-4.54427
30289,3.99942,196.1447,4.29675,221.86541,0.01937,302.03775,221.98013,-4.52748
30290,3.99913,192.45613,4.47235,222.19279,0.02013,302.03775,219.97988,-4.52561
30291,3.99933,193.75226,4.39721,227.14048,0.01936,302.03775,217.97963,-4.50523
30292,3.99941,195.33188,4.33679,221.01585,0.01962,302.03775,215.97938,-4.49651
30293,3.99922,199.89915,4.1428,215.14518,0.01926,302.03775,213.97913,-4.47975
30294,3.99915,194.69006,4.41527,203.22377,0.02173,302.03775,211.97888,-4.46527
30295,3.99924,197.62195,4.19964,235.5228,0.01783,302.03775,209.97863,-4.45433
30296,3.99929,204.61676,3.92259,225.72355,0.01738,302.03775,207.97838,-4.42917
30297,3.99913,213.79367,3.59943,213.69997,0.01684,302.03775,205.97812,-4.40651
30298,3.99941,192.83712,4.42021,236.44946,0.01869,302.03775,203.97788,-4.4109
30299,3.99912,196.06489,4.2723,234.36027,0.01823,302.03775,201.97763,-4.3895
30300,3.99925,196.5523,4.27044,225.00722,0.01898,302.03775,199.97738,-4.37551
30301,3.99923,195.80676,4.30472,225.07619,0.01913,302.03775,197.97713,-4.36221
30302,3.9994,203.19619,4.00417,214.22929,0.01869,302.03775,195.97688,-4.33744
30303,3.99931,197.56132,4.21967,227.24172,0.01857,302.03775,193.97663,-4.3252
30304,3.99922,203.54677,3.97121,222.98737,0.01781,302.03775,191.97638,-4.30378
30305,3.99945,198.59733,4.19956,215.69021,0.01947,302.03775,189.97613,-4.28689
30306,3.99935,201.06975,4.07565,222.6475,0.01831,302.03775,187.97588,-4.26282
30307,3.99916,201.24877,4.10492,206.41207,0.01989,302.03775,185.97563,-4.2447
30308,3.99934,202.20739,4.05764,209.00251,0.01941,302.03775,183.97537,-4.21181
30309,3.99911,204.37424,4.01092,191.40855,0.02095,302.03775,181.97513,-4.1953
30310,3.99892,194.48653,4.42404,203.51484,0.02174,302.03775,179.97488,-4.18778
30311,3.99893,197.9866,4.26266,201.85326,0.02112,302.03775,177.97463,-4.16688
30312,3.99915,195.46812,4.39962,196.06173,0.02244,302.03775,175.97437,-4.153
30313,3.99884,199.70607,4.18938,200.04186,0.02094,302.03775,173.97413,-4.13554
30314,3.99912,191.18585,4.56909,210.39797,0.02172,302.03775,171.97388,-4.12661
30315,3.9992,193.5762,4.44943,210.23879,0.02116,302.03775,169.97363,-4.11123
30316,3.99902,192.68488,4.49038,211.29923,0.02125,302.03775,167.97338,-4.09935
30317,3.99901,192.074,4.52299,210.6318,0.02147,302.03775,165.97313,-4.08181
30318,3.99908,195.27056,4.36868,209.64694,0.02084,302.03775,163.97288,-4.06447
