Repository: edrossi93/mecanano-ml-nanomechanics-tutorial

File: data/nanoindent_maps/Duplex Steel 2um.csv (part 59 of 77)
Index,Load,Depth,HARDNESS,MODULUS,H/E,X Position,Y Position,Z Position
Integer,mN,nm,GPa,GPa,None,µm,µm,µm
30319,3.99904,197.53256,4.28474,201.53132,0.02126,302.03775,161.97262,-4.04861
30320,3.99925,193.32748,4.45208,213.69502,0.02083,302.03775,159.97238,-4.03597
30321,3.99908,196.00834,4.30902,219.22201,0.01966,302.03775,157.97213,-4.02473
30322,3.99923,197.69706,4.25055,211.45008,0.0201,302.03775,155.97188,-4.01949
30323,3.99911,196.88442,4.26846,219.23004,0.01947,302.03775,153.97162,-4.00314
30324,3.99954,201.13945,4.08055,219.07417,0.01863,302.03775,151.97138,-3.9778
30325,3.99939,199.82459,4.12316,225.58138,0.01828,302.03775,149.97113,-3.9641
30326,3.99923,210.84183,3.73589,198.91678,0.01878,302.03775,147.97088,-3.93909
30327,3.99901,193.19605,4.44387,219.05723,0.02029,302.03775,145.97063,-3.95121
30328,3.99912,199.92319,4.19215,195.75334,0.02142,302.03775,143.97038,-3.9347
30329,3.99903,204.94727,3.95002,206.0462,0.01917,302.03775,141.97013,-3.92393
30330,3.99911,206.46349,3.91779,194.03602,0.02019,302.03775,139.96988,-3.90471
30331,3.99922,208.32408,3.85869,188.22006,0.0205,302.03775,137.96963,-3.89361
30332,3.99914,198.36118,4.24797,201.04234,0.02113,302.03775,135.96938,-3.88503
30333,3.999,197.86826,4.2921,193.81631,0.02215,302.03775,133.96913,-3.85731
30334,3.99938,202.28525,4.02874,220.51355,0.01827,302.03775,131.96887,-3.85353
30335,3.99935,199.88173,4.11903,226.3541,0.0182,302.03775,129.96863,-3.84102
30336,3.99935,202.91059,4.00501,219.35844,0.01826,302.03775,127.96838,-3.81633
30337,3.99934,205.54471,3.91443,211.31247,0.01852,302.03775,125.96813,-3.7923
30338,3.99898,200.72525,4.12348,208.02162,0.01982,302.03775,123.96787,-3.78396
30339,3.99926,214.33922,3.63281,187.85643,0.01934,302.03775,121.96763,-3.73592
30340,3.99922,198.28823,4.23375,207.51345,0.0204,302.03775,119.96738,-3.74271
30341,3.99919,209.25837,3.79197,200.65392,0.0189,302.03775,117.96713,-3.71737
30342,3.99907,195.79597,4.3666,201.58811,0.02166,302.03775,115.96688,-3.70708
30343,3.99916,197.99725,4.22182,217.53753,0.01941,302.03775,113.96663,-3.69108
30344,3.99878,198.90919,4.20746,206.60337,0.02036,302.03775,111.96638,-3.67465
30345,3.9993,201.4945,4.05588,223.43886,0.01815,302.03775,109.96612,-3.65646
30346,3.99923,204.68093,3.9656,204.14754,0.01943,302.03775,107.96588,-3.64588
30347,3.99912,200.47338,4.14768,202.95054,0.02044,302.03775,105.96563,-3.63448
30348,3.9993,201.53673,4.09448,205.66315,0.01991,302.03775,103.96538,-3.62193
30349,3.99935,198.68649,4.19115,217.50772,0.01927,302.03775,101.96512,-3.61424
30350,3.99912,197.24735,4.3271,192.04825,0.02253,302.03775,99.96488,-3.60988
30351,3.99905,193.65178,4.45884,205.66035,0.02168,302.03775,97.96463,-3.60488
30352,3.99929,208.63997,3.87042,179.55993,0.02156,302.03775,95.96438,-3.57947
30353,3.99952,201.94525,4.06082,212.50666,0.01911,302.03775,93.96413,-3.58712
30354,3.99933,201.68878,4.05546,219.74165,0.01846,302.03775,91.96388,-3.56924
30355,3.99946,203.18114,3.98568,223.40165,0.01784,302.03775,89.96363,-3.54109
30356,3.99931,223.56987,3.31096,194.53293,0.01702,302.03775,87.96337,-3.49525
30357,3.99923,199.59086,4.19894,198.64919,0.02114,302.03775,85.96313,-3.49623
30358,3.99889,206.97143,3.86835,206.15878,0.01876,302.03775,83.96288,-3.46124
30359,3.99902,200.86347,4.11169,210.40541,0.01954,302.03775,81.96263,-3.44928
30360,3.99888,200.87961,4.10745,211.82217,0.01939,302.03775,79.96237,-3.43155
30361,3.99896,207.8282,3.84831,200.15137,0.01923,302.03775,77.96213,-3.4112
30362,3.99922,196.40323,4.30952,211.79257,0.02035,302.03775,75.96188,-3.41011
30363,3.99898,209.39469,3.80359,193.33622,0.01967,302.03775,73.96163,-3.38621
30364,3.99921,201.375,4.11177,201.61373,0.02039,302.03775,71.96137,-3.39988
30365,3.99927,212.03026,3.66372,213.00566,0.0172,302.03775,69.96113,-3.36968
30366,3.99944,200.7585,4.10054,217.38076,0.01886,302.03775,67.96088,-3.37823
30367,3.99949,219.9018,3.40757,205.7589,0.01656,302.03775,65.96063,-3.34662
30368,3.99948,201.20117,4.08691,214.99407,0.01901,302.03775,63.96038,-3.34143
30369,3.99945,196.6935,4.30851,207.20681,0.02079,302.03775,61.96013,-3.32883
30370,3.99903,199.71499,4.20158,195.69832,0.02147,302.03775,59.95988,-3.3137
30371,3.99922,209.70931,3.81548,184.07063,0.02073,302.03775,57.95962,-3.28728
30372,3.99903,199.64814,4.18487,202.72484,0.02064,302.03775,55.95938,-3.27329
30373,3.9989,225.82213,3.27775,176.00434,0.01862,302.03775,53.95913,-3.2301
30374,3.99895,213.87919,3.66922,179.78754,0.02041,302.03775,51.95888,-3.2284
30375,3.99932,204.56107,3.97594,201.9454,0.01969,302.03775,49.95862,-3.22474
30376,3.99878,204.01269,3.99164,204.59088,0.01951,302.03775,47.95838,-3.21215
30377,3.99907,195.7283,4.39529,193.47068,0.02272,302.03775,45.95813,-3.19952
30378,3.99914,199.81538,4.17877,202.2603,0.02066,302.03775,43.95788,-3.18342
30379,3.99931,198.85241,4.22639,200.81066,0.02105,302.03775,41.95763,-3.16712
30380,3.99904,202.04153,4.05651,212.3605,0.0191,302.03775,39.95738,-3.15219
30381,3.99898,199.75642,4.17863,203.22023,0.02056,302.03775,37.95713,-3.13544
30382,3.99901,199.65743,4.19263,199.73267,0.02099,302.03775,35.95687,-3.11715
30383,3.99885,206.78275,3.91517,190.00557,0.02061,302.03775,33.95663,-3.10213
30384,3.99923,206.39839,3.93855,187.33202,0.02102,302.03775,31.95638,-3.08163
30385,3.99894,207.57688,3.88189,190.56457,0.02037,302.03775,29.95613,-3.06692
30386,3.9992,192.76734,4.55885,189.13633,0.0241,302.03775,27.95587,-3.05268
30387,3.99888,196.56604,4.38738,183.92205,0.02385,302.03775,25.95563,-3.036
30388,3.99907,191.77034,4.56738,201.34173,0.02268,302.03775,23.95538,-3.02163
30389,3.99901,194.16888,4.44292,202.46733,0.02194,302.03775,21.95513,-3.00745
30390,3.99897,191.9914,4.54825,203.71123,0.02233,302.03775,19.95487,-2.99602
30391,3.99909,202.4147,4.09527,191.17589,0.02142,302.03775,17.95463,-2.98257
30392,3.99923,201.40592,4.1419,190.41484,0.02175,302.03775,15.95438,-2.97542
30393,3.99903,207.18444,3.87956,197.73309,0.01962,302.03775,13.95413,-2.94465
30394,3.99904,198.13184,4.21244,218.88537,0.01924,302.03775,11.95388,-2.93145
30395,3.99934,200.58227,4.11128,215.94964,0.01904,302.03775,9.95363,-2.91752
30396,3.99922,197.62833,4.22312,224.24363,0.01883,302.03775,7.95338,-2.90744
30397,3.9994,200.90235,4.1203,206.39871,0.01996,302.03775,5.95312,-2.88667
30398,3.99909,183.85261,5.00036,202.86326,0.02465,302.03775,3.95288,-2.87619
30399,3.99908,194.93727,4.39957,204.43419,0.02152,302.03775,1.95263,-2.84386
30400,3.99893,200.15099,4.14717,208.60288,0.01988,302.03775,0,-2.826
30401,3.99938,138.19984,9.46515,222.09016,0.04262,304.038,397.9545,-5.80048
30402,3.99902,199.45035,4.14753,221.64638,0.01871,304.038,395.95425,-5.79357
30403,3.99944,208.67882,3.8218,197.51603,0.01935,304.038,393.954,-5.76375
30404,3.99906,168.61678,6.25224,175.72594,0.03558,304.038,391.95375,-5.75236
30405,3.99926,204.24025,3.99423,199.90615,0.01998,304.038,389.9535,-5.74468
30406,3.99896,202.03835,4.08048,202.49461,0.02015,304.038,387.95325,-5.73545
30407,3.99923,203.23301,4.01463,208.83502,0.01922,304.038,385.953,-5.72467
30408,3.99902,217.35367,3.4953,203.43357,0.01718,304.038,383.95275,-5.69554
30409,3.99877,207.54203,3.83539,211.05032,0.01817,304.038,381.9525,-5.67764
30410,3.99911,214.86812,3.61831,185.90686,0.01946,304.038,379.99988,-5.66476
30411,3.99891,197.04099,4.31376,199.41248,0.02163,304.038,377.99963,-5.66781
30412,3.99911,215.37473,3.61226,180.97219,0.01996,304.038,375.99938,-5.6405
30413,3.99912,209.35319,3.83075,183.52987,0.02087,304.038,373.99913,-5.64971
30414,3.99902,206.39415,3.91899,194.62286,0.02014,304.038,371.99888,-5.63642
30415,3.99889,199.56625,4.1789,206.30061,0.02026,304.038,369.99863,-5.6236
30416,3.99916,197.86478,4.20641,226.98085,0.01853,304.038,367.99838,-5.60317
30417,3.99921,198.85098,4.14701,234.66011,0.01767,304.038,365.99813,-5.58853
30418,3.9992,196.58452,4.25858,229.6728,0.01854,304.038,363.99788,-5.58398
30419,3.99922,202.49789,4.03433,213.71723,0.01888,304.038,361.99762,-5.56894
30420,3.9991,200.60206,4.12381,210.13607,0.01962,304.038,359.99738,-5.55194
30421,3.99924,217.94892,3.51921,182.27271,0.01931,304.038,357.99713,-5.51698
30422,3.99936,216.78225,3.54602,188.17942,0.01884,304.038,355.99688,-5.51127
30423,3.99925,204.09721,3.93842,228.42014,0.01724,304.038,353.99663,-5.50085
30424,3.9994,207.69683,3.83204,210.09206,0.01824,304.038,351.99638,-5.48913
30425,3.99945,198.56156,4.20822,212.78258,0.01978,304.038,349.99613,-5.48661
30426,3.99932,208.32387,3.82622,201.52203,0.01899,304.038,347.99588,-5.44921
30427,3.99924,209.88507,3.76166,203.62224,0.01847,304.038,345.99563,-5.43115
30428,3.999,221.10173,3.39224,192.61558,0.01761,304.038,343.99538,-5.39947
30429,3.99899,203.29479,4.00749,210.69875,0.01902,304.038,341.99513,-5.41301
30430,3.99926,203.60526,3.98628,214.58416,0.01858,304.038,339.99487,-5.39513
30431,3.99923,202.32971,4.05307,208.68012,0.01942,304.038,337.99463,-5.37601
30432,3.99936,202.55785,4.03047,214.38729,0.0188,304.038,335.99438,-5.35478
30433,3.99933,204.3068,3.96414,211.54399,0.01874,304.038,333.99413,-5.33779
30434,3.99942,198.76361,4.18396,219.16088,0.01909,304.038,331.99387,-5.32796
30435,3.99925,205.68534,3.88681,222.10329,0.0175,304.038,329.99363,-5.30554
30436,3.9989,205.32628,3.9592,195.86353,0.02021,304.038,327.99338,-5.29964
30437,3.99875,209.79644,3.77566,198.55744,0.01902,304.038,325.99313,-5.28637
30438,3.99908,209.11669,3.82816,187.927,0.02037,304.038,323.99288,-5.26965
30439,3.99894,213.79629,3.66776,181.50929,0.02021,304.038,321.99263,-5.25044
30440,3.99904,210.63553,3.75863,192.33616,0.01954,304.038,319.99238,-5.23821
30441,3.99905,206.03586,3.93989,192.20085,0.0205,304.038,317.99213,-5.20197
30442,3.99906,192.72963,4.48022,214.12232,0.02092,304.038,315.99188,-5.21361
30443,3.99917,199.09998,4.24395,191.02338,0.02222,304.038,313.99163,-5.20149
30444,3.99896,202.43711,4.0782,196.85026,0.02072,304.038,311.99138,-5.18715
30445,3.99871,203.06709,4.06296,192.47175,0.02111,304.038,309.99112,-5.18148
30446,3.99906,201.90281,4.11979,190.42574,0.02163,304.038,307.99088,-5.17591
30447,3.99892,201.11297,4.11745,203.68794,0.02021,304.038,305.99063,-5.17117
30448,3.99877,197.90289,4.27824,197.74716,0.02163,304.038,303.99038,-5.15466
30449,3.99881,205.77641,3.98161,181.22656,0.02197,304.038,301.99013,-5.13494
30450,3.99922,210.59062,3.73228,204.98023,0.01821,304.038,299.98988,-5.12381
30451,3.99902,195.46668,4.36896,206.17058,0.02119,304.038,297.98963,-5.12706
30452,3.99924,193.61423,4.44789,210.14128,0.02117,304.038,295.98938,-5.10777
30453,3.9989,203.98776,3.97936,210.38437,0.01891,304.038,293.98913,-5.09778
30454,3.9989,204.41531,3.98967,198.66992,0.02008,304.038,291.98888,-5.07696
30455,3.99914,205.65467,3.95973,190.67596,0.02077,304.038,289.98863,-5.05758
30456,3.99922,203.98911,3.99197,205.0708,0.01947,304.038,287.98837,-5.03733
30457,3.99904,216.42614,3.51987,207.19978,0.01699,304.038,285.98813,-5.02541
30458,3.9992,204.62062,3.94378,214.97807,0.01835,304.038,283.98788,-5.02454
30459,3.99932,198.46733,4.1934,220.76127,0.019,304.038,281.98763,-5.01416
30460,3.9992,199.34661,4.14965,222.85319,0.01862,304.038,279.98737,-4.99666
30461,3.99915,198.40624,4.1822,226.9995,0.01842,304.038,277.98713,-4.97986
30462,3.99912,216.66334,3.53954,192.95865,0.01834,304.038,275.98688,-4.94383
30463,3.99928,198.79787,4.19991,211.76221,0.01983,304.038,273.98663,-4.9414
30464,3.99913,200.86548,4.12074,206.73996,0.01993,304.038,271.98638,-4.91339
30465,3.99884,221.55625,3.4328,167.97822,0.02044,304.038,269.98613,-4.87062
30466,3.99904,213.69574,3.68301,177.1842,0.02079,304.038,267.98588,-4.86209
30467,3.99897,217.86156,3.53963,175.0669,0.02022,304.038,265.98563,-4.84046
30468,3.99911,216.80736,3.55804,182.47467,0.0195,304.038,263.98538,-4.82157
30469,3.99904,199.8884,4.1835,199.30397,0.02099,304.038,261.98513,-4.81317
30470,3.99932,205.95845,3.85714,232.58882,0.01658,304.038,259.98488,-4.78695
30471,3.99928,196.51773,4.28383,219.95867,0.01948,304.038,257.98462,-4.78085
30472,3.99921,196.49279,4.34619,197.39682,0.02202,304.038,255.98438,-4.76591
30473,3.99892,206.22444,3.91256,199.92737,0.01957,304.038,253.98413,-4.74757
30474,3.99899,198.81237,4.21462,205.64304,0.02049,304.038,251.98388,-4.74312
30475,3.99905,200.2293,4.14214,209.29999,0.01979,304.038,249.98363,-4.7252
30476,3.99903,204.56549,4.01224,188.07026,0.02133,304.038,247.98338,-4.70939
30477,3.99911,202.6169,4.06451,199.15248,0.02041,304.038,245.98313,-4.69415
30478,3.9987,212.15226,3.76351,169.36014,0.02222,304.038,243.98288,-4.67382
30479,3.99917,208.08626,3.84688,196.57829,0.01957,304.038,241.98263,-4.67057
30480,3.99932,204.7872,3.92284,222.04148,0.01767,304.038,239.98238,-4.65119
30481,3.9993,205.00443,3.94116,209.05403,0.01885,304.038,237.98213,-4.63982
30482,3.99915,200.17998,4.13286,214.09657,0.0193,304.038,235.98187,-4.64188
30483,3.99908,201.95211,4.03612,223.5377,0.01806,304.038,233.98163,-4.63786
30484,3.99935,200.80931,4.09938,216.87801,0.0189,304.038,231.98138,-4.62407
30485,3.99936,201.52969,4.06335,219.2264,0.01853,304.038,229.98113,-4.61686
30486,3.99908,196.62916,4.26215,227.04392,0.01877,304.038,227.98087,-4.60885
30487,3.99943,198.48753,4.18179,225.66084,0.01853,304.038,225.98063,-4.58514
30488,3.99932,199.18745,4.12511,238.51706,0.01729,304.038,223.98038,-4.56486
30489,3.99895,214.68068,3.57933,207.52995,0.01725,304.038,221.98013,-4.53997
30490,3.99919,195.24891,4.3734,208.37257,0.02099,304.038,219.97988,-4.54517
30491,3.99899,199.17464,4.16036,221.31224,0.0188,304.038,217.97963,-4.52994
30492,3.99913,199.46876,4.13962,224.98657,0.0184,304.038,215.97938,-4.52182
30493,3.99928,197.93168,4.229,215.84344,0.01959,304.038,213.97913,-4.50746
30494,3.99896,213.10706,3.65456,197.84398,0.01847,304.038,211.97888,-4.47823
30495,3.99899,200.01878,4.09477,235.39172,0.0174,304.038,209.97863,-4.48109
30496,3.99914,199.30805,4.13459,230.82044,0.01791,304.038,207.97838,-4.45892
30497,3.99936,199.60586,4.12797,227.82883,0.01812,304.038,205.97812,-4.44641
30498,3.99926,217.51826,3.48884,204.06767,0.0171,304.038,203.97788,-4.41393
30499,3.99931,197.71986,4.22675,220.87023,0.01914,304.038,201.97763,-4.41517
30500,3.99917,202.90102,4.02033,212.38437,0.01893,304.038,199.97738,-4.39443
30501,3.99937,198.12084,4.20329,223.28131,0.01883,304.038,197.97713,-4.38619
30502,3.9994,198.60575,4.1691,229.16307,0.01819,304.038,195.97688,-4.37039
30503,3.99942,215.26989,3.55845,208.00625,0.01711,304.038,193.97663,-4.33648
30504,3.99939,199.46,4.13991,225.17516,0.01839,304.038,191.97638,-4.33541
30505,3.99939,200.05509,4.11909,222.78744,0.01849,304.038,189.97613,-4.31108
30506,3.99945,207.06337,3.8523,212.26544,0.01815,304.038,187.97588,-4.28413
30507,3.9993,202.91564,3.96629,239.7064,0.01655,304.038,185.97563,-4.26564
30508,3.99892,202.12093,4.05994,209.3819,0.01939,304.038,183.97537,-4.24518
30509,3.99922,205.93274,3.94506,191.91216,0.02056,304.038,181.97513,-4.2166
30510,3.99909,196.3371,4.33464,203.71261,0.02128,304.038,179.97488,-4.21148
30511,3.99909,200.75078,4.10691,214.5442,0.01914,304.038,177.97463,-4.19275
30512,3.99884,202.12333,4.09168,196.82531,0.02079,304.038,175.97437,-4.17155
30513,3.99908,189.45469,4.65073,213.20172,0.02181,304.038,173.97413,-4.16707
30514,3.99921,191.06346,4.57635,210.11251,0.02178,304.038,171.97388,-4.15204
30515,3.99917,191.71738,4.56705,202.31914,0.02257,304.038,169.97363,-4.1395
30516,3.99921,192.87165,4.48541,209.87464,0.02137,304.038,167.97338,-4.12455
30517,3.99902,195.67599,4.35827,206.41415,0.02111,304.038,165.97313,-4.10573
30518,3.99907,197.25947,4.29694,201.72798,0.0213,304.038,163.97288,-4.0859
30519,3.99909,202.94351,4.05513,197.41548,0.02054,304.038,161.97262,-4.06543
30520,3.99915,193.28429,4.46873,208.52068,0.02143,304.038,159.97238,-4.05938
30521,3.99913,192.4725,4.48823,215.89807,0.02079,304.038,157.97213,-4.04937
30522,3.99924,196.36068,4.30991,212.41369,0.02029,304.038,155.97188,-4.04175
30523,3.99924,199.06649,4.19128,210.37559,0.01992,304.038,153.97162,-4.02693
30524,3.99927,201.18004,4.06377,226.08244,0.01797,304.038,151.97138,-4.00347
30525,3.99921,198.45851,4.17158,231.00559,0.01806,304.038,149.97113,-3.98948
30526,3.99918,202.33882,4.04078,213.81549,0.0189,304.038,147.97088,-3.9763
30527,3.99913,193.81819,4.42778,213.72586,0.02072,304.038,145.97063,-3.97625
30528,3.99902,198.85836,4.21066,206.37146,0.0204,304.038,143.97038,-3.954
30529,3.99895,204.07122,4.01998,192.68093,0.02086,304.038,141.97013,-3.94048
30530,3.99896,201.38653,4.12653,195.88877,0.02107,304.038,139.96988,-3.93555
30531,3.99896,208.18428,3.86239,188.80536,0.02046,304.038,137.96963,-3.92244
30532,3.99884,190.64248,4.61204,205.50826,0.02244,304.038,135.96938,-3.91495
30533,3.99916,205.17514,3.94273,205.24754,0.01921,304.038,133.96913,-3.88563
30534,3.99901,218.04035,3.51102,184.36699,0.01904,304.038,131.96887,-3.8655
30535,3.99918,200.94142,4.10891,210.23094,0.01954,304.038,129.96863,-3.86715
30536,3.99933,208.16609,3.83518,200.29304,0.01915,304.038,127.96838,-3.84014
30537,3.99909,191.73811,4.56126,203.75158,0.02239,304.038,125.96813,-3.83694
30538,3.9992,206.68981,3.89126,201.16517,0.01934,304.038,123.96787,-3.80497
30539,3.99931,202.721,4.04789,204.01019,0.01984,304.038,121.96763,-3.76775
30540,3.99883,201.01241,4.13435,198.94292,0.02078,304.038,119.96738,-3.76684
30541,3.99903,208.91611,3.81752,195.25953,0.01955,304.038,117.96713,-3.74327
30542,3.99917,207.17215,3.84498,213.61734,0.018,304.038,115.96688,-3.72316
30543,3.99919,198.00555,4.1991,227.46792,0.01846,304.038,113.96663,-3.71882
30544,3.9992,197.51578,4.23761,220.121,0.01925,304.038,111.96638,-3.70485
30545,3.99929,204.32427,3.96462,210.98503,0.01879,304.038,109.96612,-3.68147
30546,3.99907,203.71422,4.02016,198.28542,0.02027,304.038,107.96588,-3.6756
30547,3.99905,206.62049,3.91732,191.74999,0.02043,304.038,105.96563,-3.65519
30548,3.99901,205.68071,3.95199,193.10417,0.02047,304.038,103.96538,-3.6432
30549,3.99916,195.31167,4.33248,223.07633,0.01942,304.038,101.96512,-3.64179
30550,3.99897,193.13218,4.50686,198.5898,0.02269,304.038,99.96488,-3.62821
30551,3.99905,189.16,4.6909,205.48095,0.02283,304.038,97.96463,-3.62438
30552,3.99899,193.04383,4.47039,212.02941,0.02108,304.038,95.96438,-3.63204
30553,3.99906,193.06502,4.46552,213.42656,0.02092,304.038,93.96413,-3.61883
30554,3.99935,201.06543,4.07576,222.68446,0.0183,304.038,91.96388,-3.59231
30555,3.99926,201.63863,4.05711,219.92711,0.01845,304.038,89.96363,-3.56458
30556,3.99927,218.16653,3.4797,197.36988,0.01763,304.038,87.96337,-3.516
30557,3.99897,203.64532,4.01165,202.75119,0.01979,304.038,85.96313,-3.51111
30558,3.99891,202.57671,4.05893,201.87654,0.02011,304.038,83.96288,-3.48786
30559,3.99915,199.02625,4.22195,199.51584,0.02116,304.038,81.96263,-3.4693
30560,3.99892,212.27996,3.70602,188.54392,0.01966,304.038,79.96237,-3.4364
30561,3.99911,207.04513,3.89643,193.23071,0.02016,304.038,77.96213,-3.43918
30562,3.99928,196.98554,4.3373,192.80166,0.0225,304.038,75.96188,-3.43133
30563,3.99906,202.55178,4.07244,197.20282,0.02065,304.038,73.96163,-3.41841
30564,3.99905,200.27377,4.16912,198.29044,0.02103,304.038,71.96137,-3.42334
30565,3.99918,200.09657,4.13542,214.58302,0.01927,304.038,69.96113,-3.40665
30566,3.9993,202.67853,4.02473,214.66479,0.01875,304.038,67.96088,-3.40039
30567,3.9994,202.94152,4.01937,212.1782,0.01894,304.038,65.96063,-3.38708
30568,3.99934,203.55455,3.97982,218.65845,0.0182,304.038,63.96038,-3.36392
30569,3.99956,202.05053,4.09204,198.16706,0.02065,304.038,61.96013,-3.33896
30570,3.99915,195.11246,4.39574,202.89071,0.02167,304.038,59.95988,-3.32829
30571,3.99897,199.70982,4.20599,194.25984,0.02165,304.038,57.95962,-3.31162
30572,3.99896,198.81847,4.2309,199.61199,0.0212,304.038,55.95938,-3.29448
30573,3.99921,200.95229,4.15298,193.4485,0.02147,304.038,53.95913,-3.27864
30574,3.99897,205.94722,3.91737,202.61961,0.01933,304.038,51.95888,-3.26496
30575,3.99901,206.40756,3.89994,202.18565,0.01929,304.038,49.95862,-3.24919
30576,3.99867,217.18323,3.54225,183.44395,0.01931,304.038,47.95838,-3.22432
30577,3.99905,195.48255,4.36266,208.15218,0.02096,304.038,45.95813,-3.22077
30578,3.99911,201.15826,4.11127,205.42524,0.02001,304.038,43.95788,-3.20676
30579,3.99895,201.9876,4.07587,205.17687,0.01987,304.038,41.95763,-3.1913
30580,3.99894,199.54475,4.21012,195.37379,0.02155,304.038,39.95738,-3.17334
30581,3.99873,194.1222,4.43605,205.3873,0.0216,304.038,37.95713,-3.15597
30582,3.99888,207.28075,3.86708,201.31693,0.01921,304.038,35.95687,-3.13714
30583,3.9989,205.88084,3.9455,192.40768,0.02051,304.038,33.95663,-3.12226
30584,3.999,206.50367,3.93866,185.67343,0.02121,304.038,31.95638,-3.10617
30585,3.9991,203.55399,4.05428,188.4011,0.02152,304.038,29.95613,-3.09215
30586,3.99903,203.34115,4.03035,200.41982,0.02011,304.038,27.95587,-3.07399
30587,3.99914,202.46996,4.0677,200.35211,0.0203,304.038,25.95563,-3.05913
30588,3.99905,190.54226,4.57936,218.2439,0.02098,304.038,23.95538,-3.04625
30589,3.99912,191.2289,4.56099,212.37943,0.02148,304.038,21.95513,-3.03304
30590,3.99896,192.28197,4.53386,203.57277,0.02227,304.038,19.95487,-3.02001
30591,3.9988,197.20023,4.3185,195.33675,0.02211,304.038,17.95463,-3.00493
30592,3.99901,207.44132,3.87542,195.25032,0.01985,304.038,15.95438,-2.99415
30593,3.99924,197.98292,4.26628,200.77611,0.02125,304.038,13.95413,-2.98247
30594,3.99889,200.99276,4.10339,211.47047,0.0194,304.038,11.95388,-2.9524
30595,3.99903,201.34865,4.09017,210.63351,0.01942,304.038,9.95363,-2.93819
30596,3.99923,202.87051,3.99145,226.85347,0.01759,304.038,7.95338,-2.92309
30597,3.99927,194.38567,4.41163,209.63296,0.02104,304.038,5.95312,-2.92251
30598,3.99898,200.75862,4.09382,220.18096,0.01859,304.038,3.95288,-2.89937
30599,3.99908,202.2814,4.05478,208.75239,0.01942,304.038,1.95263,-2.86936
30600,3.999,208.35349,3.8309,198.8278,0.01927,304.038,0,-2.84767
30601,3.99931,166.69025,6.22296,202.50287,0.03073,306.03825,397.9545,-5.82358
30602,3.99912,197.37194,4.26171,212.87204,0.02002,306.03825,395.95425,-5.81718
30603,3.99945,200.81197,4.11399,210.59186,0.01954,306.03825,393.954,-5.79221
30604,3.99922,199.45445,4.16978,212.06413,0.01966,306.03825,391.95375,-5.77596
30605,3.99894,218.01395,3.5095,185.40903,0.01893,306.03825,389.9535,-5.75131
30606,3.99908,202.12089,4.05391,212.04265,0.01912,306.03825,387.95325,-5.75807
30607,3.99899,205.32129,3.95309,198.39045,0.01993,306.03825,385.953,-5.74213
30608,3.99872,204.34068,3.97053,207.7808,0.01911,306.03825,383.95275,-5.72233
30609,3.99898,195.84347,4.32083,217.51367,0.01986,306.03825,381.9525,-5.7083
30610,3.99926,202.35152,4.0653,203.32086,0.01999,306.03825,379.99988,-5.69538
30611,3.99902,197.51835,4.30761,194.11255,0.02219,306.03825,377.99963,-5.68769
30612,3.9988,201.37297,4.1364,192.58814,0.02148,306.03825,375.99938,-5.67673
30613,3.99902,211.12632,3.73727,193.52815,0.01931,306.03825,373.99913,-5.66475
30614,3.99934,204.84022,3.98949,192.21324,0.02076,306.03825,371.99888,-5.65373
30615,3.9991,198.3232,4.21627,213.70854,0.01973,306.03825,369.99863,-5.63644
30616,3.99896,198.8079,4.18247,218.71298,0.01912,306.03825,367.99838,-5.62566
30617,3.99907,201.59149,4.06825,215.64434,0.01887,306.03825,365.99813,-5.60904
30618,3.99936,202.48848,4.0451,209.27219,0.01933,306.03825,363.99788,-5.59951
30619,3.99926,199.25923,4.18228,210.53886,0.01986,306.03825,361.99762,-5.5909
30620,3.99911,196.80171,4.29407,210.54263,0.0204,306.03825,359.99738,-5.57279
30621,3.99914,198.59413,4.20752,212.3187,0.01982,306.03825,357.99713,-5.55611
30622,3.9992,202.15002,4.06106,208.52458,0.01948,306.03825,355.99688,-5.5417
30623,3.99938,203.87388,3.9553,224.37997,0.01763,306.03825,353.99663,-5.5144
30624,3.99921,200.98993,4.12946,201.28889,0.02052,306.03825,351.99638,-5.5163
30625,3.99924,207.28673,3.86331,203.03033,0.01903,306.03825,349.99613,-5.49791
30626,3.99932,201.57959,4.08719,207.87815,0.01966,306.03825,347.99588,-5.48635
30627,3.99935,201.94905,4.06941,208.69468,0.0195,306.03825,345.99563,-5.46758
30628,3.99881,197.73872,4.23266,217.72598,0.01944,306.03825,343.99538,-5.44988
30629,3.99916,204.337,3.96267,211.56279,0.01873,306.03825,341.99513,-5.42979
30630,3.99933,205.58815,3.90597,214.48319,0.01821,306.03825,339.99487,-5.40662
30631,3.9991,198.91097,4.20748,206.71389,0.02035,306.03825,337.99463,-5.39535
30632,3.99919,194.77981,4.39337,209.30241,0.02099,306.03825,335.99438,-5.37818
30633,3.99927,197.50363,4.24784,216.10116,0.01966,306.03825,333.99413,-5.37075
30634,3.99929,211.06539,3.70381,210.43768,0.0176,306.03825,331.99387,-5.33655
30635,3.99956,205.05497,3.92064,217.87855,0.01799,306.03825,329.99363,-5.32525
30636,3.99884,206.31271,3.91282,198.31935,0.01973,306.03825,327.99338,-5.32201
30637,3.99909,222.84006,3.37205,175.75975,0.01919,306.03825,325.99313,-5.29308
30638,3.99908,210.38472,3.75881,196.31496,0.01915,306.03825,323.99288,-5.2907
30639,3.99916,209.49424,3.8102,189.22625,0.02014,306.03825,321.99263,-5.27617
30640,3.99908,208.16527,3.85319,192.71547,0.01999,306.03825,319.99238,-5.26017
30641,3.99895,207.69846,3.87479,191.433,0.02024,306.03825,317.99213,-5.22441
30642,3.99911,199.28144,4.18148,210.38767,0.01988,306.03825,315.99188,-5.23246
30643,3.99885,204.95476,3.99378,188.7438,0.02116,306.03825,313.99163,-5.22425
30644,3.99898,203.54794,4.04081,193.16785,0.02092,306.03825,311.99138,-5.21069
30645,3.99904,205.64939,3.97698,184.61471,0.02154,306.03825,309.99112,-5.20483
30646,3.99896,202.11908,4.09648,195.20486,0.02099,306.03825,307.99088,-5.20306
30647,3.99895,192.18359,4.53776,203.91962,0.02225,306.03825,305.99063,-5.19732
30648,3.99908,197.40944,4.27893,205.65956,0.02081,306.03825,303.99038,-5.18016
30649,3.99926,198.2242,4.24243,205.37433,0.02066,306.03825,301.99013,-5.16377
30650,3.99907,200.51812,4.13031,208.96582,0.01977,306.03825,299.98988,-5.14969
30651,3.99912,195.09952,4.40011,201.63502,0.02182,306.03825,297.98963,-5.14398
30652,3.99901,207.15618,3.93308,178.55062,0.02203,306.03825,295.98938,-5.11539
30653,3.99896,201.56774,4.08141,210.31843,0.01941,306.03825,293.98913,-5.1244
30654,3.99904,187.43396,4.72243,225.61287,0.02093,306.03825,291.98888,-5.12317
30655,3.99902,181.24761,5.09722,219.1519,0.02326,306.03825,289.98863,-5.09148
30656,3.99921,206.7699,3.90501,194.24442,0.0201,306.03825,287.98837,-5.04926
30657,3.99924,194.78926,4.33772,231.54551,0.01873,306.03825,285.98813,-5.06238
30658,3.99951,149.07492,7.80808,232.34614,0.03361,306.03825,283.98788,-5.04897
30659,3.99908,198.93081,4.17403,220.07798,0.01897,306.03825,281.98763,-5.03049
30660,3.99932,202.44649,4.04025,212.11199,0.01905,306.03825,279.98737,-5.01386
30661,3.99923,195.25855,4.32943,225.46803,0.0192,306.03825,277.98713,-5.00025
30662,3.9992,201.54707,4.06012,220.30756,0.01843,306.03825,275.98688,-4.97833
30663,3.99924,196.00637,4.32837,211.72205,0.02044,306.03825,273.98663,-4.95633
30664,3.99903,209.30521,3.79184,199.83868,0.01897,306.03825,271.98638,-4.91796
30665,3.99928,198.1576,4.29096,190.03306,0.02258,306.03825,269.98613,-4.91884
30666,3.99902,203.66111,4.02977,195.47785,0.02061,306.03825,267.98588,-4.89203
30667,3.99911,207.54218,3.87793,192.70206,0.02012,306.03825,265.98563,-4.86712
30668,3.9991,197.01623,4.29643,205.95132,0.02086,306.03825,263.98538,-4.85455
30669,3.99936,199.26282,4.17273,214.4404,0.01946,306.03825,261.98513,-4.83238
30670,3.99929,205.76564,3.89772,215.02441,0.01813,306.03825,259.98488,-4.80342
30671,3.99925,202.14919,4.05737,210.1235,0.01931,306.03825,257.98462,-4.79135
30672,3.99908,200.51734,4.1484,201.93187,0.02054,306.03825,255.98438,-4.78554
30673,3.99898,199.98005,4.16793,203.49641,0.02048,306.03825,253.98413,-4.77198
30674,3.99912,201.05884,4.11532,205.53544,0.02002,306.03825,251.98388,-4.76327
30675,3.99898,197.75858,4.23571,216.1702,0.01959,306.03825,249.98363,-4.74839
30676,3.99893,202.98758,4.06687,192.38539,0.02114,306.03825,247.98338,-4.73402
30677,3.9991,203.40757,4.01979,203.55427,0.01975,306.03825,245.98313,-4.71912
30678,3.99887,199.82772,4.13844,218.22581,0.01896,306.03825,243.98288,-4.70813
30679,3.99916,199.99247,4.16457,204.64557,0.02035,306.03825,241.98263,-4.69565
30680,3.99933,202.18341,4.00507,234.78636,0.01706,306.03825,239.98238,-4.67576
30681,3.99913,199.18779,4.17019,216.81124,0.01923,306.03825,237.98213,-4.67009
30682,3.99933,199.33634,4.17065,213.92675,0.0195,306.03825,235.98187,-4.66576
30683,3.99923,196.58308,4.2433,237.04804,0.0179,306.03825,233.98163,-4.66029
30684,3.99933,198.23297,4.18768,228.14493,0.01836,306.03825,231.98138,-4.64638
30685,3.99945,198.7044,4.19076,217.38202,0.01928,306.03825,229.98113,-4.6383
30686,3.99936,211.4321,3.70384,203.70324,0.01818,306.03825,227.98087,-4.61214
30687,3.99933,199.9986,4.1396,214.70414,0.01928,306.03825,225.98063,-4.60071
30688,3.9995,202.41165,4.04174,212.19215,0.01905,306.03825,223.98038,-4.57996
30689,3.99908,194.5429,4.39697,212.08949,0.02073,306.03825,221.98013,-4.57254
30690,3.99886,190.38164,4.57359,223.29276,0.02048,306.03825,219.97988,-4.56113
30691,3.99905,198.94618,4.17891,217.63687,0.0192,306.03825,217.97963,-4.54733
30692,3.99924,198.74106,4.16877,226.38549,0.01841,306.03825,215.97938,-4.54346
30693,3.99926,201.42278,4.10274,204.3294,0.02008,306.03825,213.97913,-4.52402
30694,3.99895,196.20447,4.28776,224.28553,0.01912,306.03825,211.97888,-4.51571
30695,3.9992,198.88755,4.16737,224.00558,0.0186,306.03825,209.97863,-4.50073
30696,3.9994,199.23185,4.14839,225.89604,0.01836,306.03825,207.97838,-4.47994
30697,3.99921,199.59258,4.14024,222.22798,0.01863,306.03825,205.97812,-4.4666
30698,3.99929,197.3737,4.22353,229.36861,0.01841,306.03825,203.97788,-4.45327
30699,3.99945,197.95737,4.21584,221.0262,0.01907,306.03825,201.97763,-4.43565
30700,3.99919,197.93516,4.1974,229.75761,0.01827,306.03825,199.97738,-4.42197
30701,3.99934,198.59835,4.18729,220.89011,0.01896,306.03825,197.97713,-4.40907
30702,3.99908,221.80309,3.36039,197.71504,0.017,306.03825,195.97688,-4.36882
30703,3.99934,200.91218,4.0833,222.20838,0.01838,306.03825,193.97663,-4.37429
30704,3.99928,198.76747,4.16768,226.37753,0.01841,306.03825,191.97638,-4.3571
30705,3.99927,201.56487,4.04415,227.75646,0.01776,306.03825,189.97613,-4.33182
30706,3.9993,206.12839,3.89124,211.22435,0.01842,306.03825,187.97588,-4.30653
30707,3.99931,197.93334,4.19507,230.98248,0.01816,306.03825,185.97563,-4.29168
30708,3.99916,192.28969,4.50115,214.53916,0.02098,306.03825,183.97537,-4.27008
30709,3.99907,194.8837,4.39954,205.32479,0.02143,306.03825,181.97513,-4.24778
30710,3.99907,193.89666,4.44524,206.18019,0.02156,306.03825,179.97488,-4.23375
30711,3.99921,200.11901,4.19139,193.05792,0.02171,306.03825,177.97463,-4.2144
30712,3.99881,198.76718,4.2265,201.9438,0.02093,306.03825,175.97437,-4.19938
30713,3.99906,192.57143,4.51861,203.79807,0.02217,306.03825,173.97413,-4.18584
30714,3.99898,201.82849,4.1031,197.38383,0.02079,306.03825,171.97388,-4.16276
30715,3.99903,193.29688,4.50037,198.06407,0.02272,306.03825,169.97363,-4.15756
30716,3.99907,205.82371,3.9592,188.31237,0.02102,306.03825,167.97338,-4.13332
30717,3.99897,204.4765,3.99111,197.1458,0.02024,306.03825,165.97313,-4.11172
30718,3.9991,198.1929,4.25445,201.46722,0.02112,306.03825,163.97288,-4.10533
30719,3.99912,191.94823,4.51029,217.41115,0.02075,306.03825,161.97262,-4.09594
30720,3.99894,194.24985,4.42474,207.21135,0.02135,306.03825,159.97238,-4.0786
30721,3.99915,192.07466,4.51543,213.30069,0.02117,306.03825,157.97213,-4.07189
30722,3.99919,202.51949,4.04376,209.19612,0.01933,306.03825,155.97188,-4.06717
30723,3.99925,202.35359,4.06647,202.82104,0.02005,306.03825,153.97162,-4.04754
30724,3.99926,198.20606,4.2004,222.81275,0.01885,306.03825,151.97138,-4.02441
30725,3.99931,198.51039,4.1878,222.39155,0.01883,306.03825,149.97113,-4.00879
30726,3.9993,217.08792,3.53874,186.68391,0.01896,306.03825,147.97088,-3.97832
30727,3.99932,199.2355,4.19251,206.95653,0.02026,306.03825,145.97063,-3.98734
30728,3.99919,212.16423,3.69891,193.48647,0.01912,306.03825,143.97038,-3.96447
30729,3.99906,204.65909,4.00066,190.7862,0.02097,306.03825,141.97013,-3.96151
30730,3.99897,203.80226,4.02183,196.19673,0.0205,306.03825,139.96988,-3.95568
30731,3.99901,205.28437,3.93626,206.05627,0.0191,306.03825,137.96963,-3.9502
30732,3.99914,208.90652,3.8451,184.70139,0.02082,306.03825,135.96938,-3.92705
30733,3.99917,207.04099,3.91202,187.4531,0.02087,306.03825,133.96913,-3.92805
30734,3.99933,202.61248,4.04934,205.30223,0.01972,306.03825,131.96887,-3.90488
30735,3.99922,207.64007,3.82826,212.91258,0.01798,306.03825,129.96863,-3.88474
30736,3.99922,206.74157,3.87679,206.62003,0.01876,306.03825,127.96838,-3.86639
30737,3.99901,198.32979,4.21464,214.20723,0.01968,306.03825,125.96813,-3.86259
30738,3.99933,192.7606,4.46354,219.88589,0.0203,306.03825,123.96787,-3.83404
30739,3.9991,207.39371,3.84578,209.0263,0.0184,306.03825,121.96763,-3.79161
30740,3.99919,198.22696,4.21329,216.78015,0.01944,306.03825,119.96738,-3.79585
30741,3.99928,195.03119,4.3885,206.77459,0.02122,306.03825,117.96713,-3.76559
30742,3.99932,198.82086,4.19582,213.0249,0.0197,306.03825,115.96688,-3.75284
30743,3.99924,197.29418,4.2404,223.30433,0.01899,306.03825,113.96663,-3.74063
30744,3.99904,194.66553,4.36947,220.3878,0.01983,306.03825,111.96638,-3.72464
30745,3.99884,204.47743,3.94215,218.36964,0.01805,306.03825,109.96612,-3.70763
30746,3.99898,203.17232,4.0544,194.04224,0.02089,306.03825,107.96588,-3.6938
30747,3.999,219.85083,3.47338,174.41837,0.01991,306.03825,105.96563,-3.66378
30748,3.99897,219.44844,3.46615,183.16798,0.01892,306.03825,103.96538,-3.64737
30749,3.99907,200.65565,4.08806,225.03279,0.01817,306.03825,101.96512,-3.65829
30750,3.99905,188.7073,4.66115,223.21791,0.02088,306.03825,99.96488,-3.65022
30751,3.99914,205.68686,3.96712,187.53495,0.02115,306.03825,97.96463,-3.62524
30752,3.99899,195.96119,4.33949,208.26856,0.02084,306.03825,95.96438,-3.65146
30753,3.99928,204.26035,4.02014,189.90871,0.02117,306.03825,93.96413,-3.62996
30754,3.99943,200.20118,4.12738,216.20425,0.01909,306.03825,91.96388,-3.61515
30755,3.99943,201.81447,4.05248,218.70364,0.01853,306.03825,89.96363,-3.58504
30756,3.99934,201.19727,4.05562,229.86128,0.01764,306.03825,87.96337,-3.55401
30757,3.99903,197.15927,4.29561,203.8199,0.02108,306.03825,85.96313,-3.52624
30758,3.99876,200.95225,4.14727,195.23926,0.02124,306.03825,83.96288,-3.50936
30759,3.99886,203.42328,4.02977,199.22019,0.02023,306.03825,81.96263,-3.49036
30760,3.99893,206.57486,3.92911,188.01702,0.0209,306.03825,79.96237,-3.47043
30761,3.9991,203.4309,4.05125,191.27336,0.02118,306.03825,77.96213,-3.45957
30762,3.99925,199.24244,4.24213,189.55876,0.02238,306.03825,75.96188,-3.44411
30763,3.99901,202.25821,4.10841,189.00222,0.02174,306.03825,73.96163,-3.4415
30764,3.99922,200.78543,4.15715,194.56814,0.02137,306.03825,71.96137,-3.44586
30765,3.99928,218.98832,3.4462,200.6624,0.01717,306.03825,69.96113,-3.41255
30766,3.99918,201.38144,4.08428,212.6158,0.01921,306.03825,67.96088,-3.42397
30767,3.99935,200.02866,4.14431,212.17631,0.01953,306.03825,65.96063,-3.40952
30768,3.99948,204.31211,3.96551,210.9063,0.0188,306.03825,63.96038,-3.38226
30769,3.99931,207.88246,3.85726,195.66652,0.01971,306.03825,61.96013,-3.35464
30770,3.99843,181.73442,5.37056,159.3761,0.0337,306.03825,59.95988,-3.2692
30771,3.99897,215.22629,3.75731,139.99319,0.02684,306.03825,57.95962,-3.26083
30772,3.99913,200.83017,4.15549,194.41624,0.02137,306.03825,55.95938,-3.30549
30773,3.99906,218.61942,3.49148,184.33958,0.01894,306.03825,53.95913,-3.27825
30774,3.99929,199.45066,4.18958,204.38668,0.0205,306.03825,51.95888,-3.28558
30775,3.99927,208.40207,3.8563,187.98079,0.02051,306.03825,49.95862,-3.26238
30776,3.99914,200.29766,4.15874,201.72633,0.02062,306.03825,47.95838,-3.25244
30777,3.99916,197.05308,4.31524,198.82828,0.0217,306.03825,45.95813,-3.24488
30778,3.99894,198.57234,4.20648,213.04218,0.01974,306.03825,43.95788,-3.22697
30779,3.99889,196.63704,4.285,217.00191,0.01975,306.03825,41.95763,-3.21402
30780,3.99916,199.49654,4.18843,203.98628,0.02053,306.03825,39.95738,-3.19601
30781,3.9992,200.56275,4.15143,200.11147,0.02075,306.03825,37.95713,-3.17812
30782,3.99926,200.79472,4.14339,199.33064,0.02079,306.03825,35.95687,-3.16407
30783,3.99914,204.71018,3.95433,208.44945,0.01897,306.03825,33.95663,-3.14761
30784,3.99908,205.51291,3.96196,191.97942,0.02064,306.03825,31.95638,-3.12696
30785,3.99915,200.40738,4.18118,192.11705,0.02176,306.03825,29.95613,-3.11338
30786,3.99923,204.35511,4.01775,189.32111,0.02122,306.03825,27.95587,-3.0944
30787,3.99886,202.60565,4.06955,197.32837,0.02062,306.03825,25.95563,-3.08002
30788,3.99914,194.73812,4.39677,208.78743,0.02106,306.03825,23.95538,-3.06311
30789,3.99903,193.7522,4.47777,197.99227,0.02262,306.03825,21.95513,-3.05194
30790,3.99891,200.06122,4.18946,194.46196,0.02154,306.03825,19.95487,-3.032
30791,3.99907,192.95974,4.51633,198.40261,0.02276,306.03825,17.95463,-3.02397
30792,3.99927,203.0942,4.05013,196.96269,0.02056,306.03825,15.95438,-3.01256
30793,3.99909,198.59602,4.25959,193.42797,0.02202,306.03825,13.95413,-3.00351
30794,3.99914,203.71149,4.01356,200.94771,0.01997,306.03825,11.95388,-2.98387
30795,3.99903,193.3156,4.48397,202.89753,0.0221,306.03825,9.95363,-2.9658
30796,3.99938,196.29281,4.27843,226.83281,0.01886,306.03825,7.95338,-2.94522
30797,3.99918,220.23278,3.39591,206.16395,0.01647,306.03825,5.95312,-2.90556
30798,3.99923,196.16514,4.31758,212.98228,0.02027,306.03825,3.95288,-2.91239
30799,3.99938,202.07841,4.03538,221.49229,0.01822,306.03825,1.95263,-2.88462
30800,3.99913,213.36153,3.63623,202.33961,0.01797,306.03825,0,-2.85326
30801,3.99924,198.72738,4.19953,213.17898,0.0197,308.0385,397.9545,-5.85192
30802,3.99935,194.00785,4.41268,216.02062,0.02043,308.0385,395.95425,-5.84082
30803,3.99917,203.09305,4.00381,216.25054,0.01851,308.0385,393.954,-5.81404
30804,3.99934,198.3711,4.20691,216.81398,0.0194,308.0385,391.95375,-5.80128
30805,3.99904,208.61507,3.84045,190.75036,0.02013,308.0385,389.9535,-5.77564
30806,3.99923,203.26492,4.04316,196.83809,0.02054,308.0385,387.95325,-5.77607
30807,3.99912,208.91489,3.80732,199.67129,0.01907,308.0385,385.953,-5.75719
30808,3.99908,206.11932,3.9299,194.7393,0.02018,308.0385,383.95275,-5.73384
30809,3.99904,193.70538,4.44455,209.64677,0.0212,308.0385,381.9525,-5.72419
30810,3.99897,211.43045,3.75251,182.8035,0.02053,308.0385,379.99988,-5.6915
30811,3.99901,209.77793,3.79954,189.04063,0.0201,308.0385,377.99963,-5.70042
30812,3.99914,209.34425,3.80366,194.18584,0.01959,308.0385,375.99938,-5.68326
30813,3.99912,205.21061,3.95688,198.75045,0.01991,308.0385,373.99913,-5.689
30814,3.99925,198.45698,4.25066,198.62052,0.0214,308.0385,371.99888,-5.67677
30815,3.99903,208.11954,3.86276,189.66873,0.02037,308.0385,369.99863,-5.65322
30816,3.99898,209.58512,3.804,190.20634,0.02,308.0385,367.99838,-5.63941
30817,3.99923,201.70936,4.03905,227.23983,0.01777,308.0385,365.99813,-5.63106
30818,3.9993,203.88352,3.97003,216.85348,0.01831,308.0385,363.99788,-5.61397
30819,3.99909,198.7765,4.17184,224.14965,0.01861,308.0385,361.99762,-5.61074
30820,3.99893,200.7876,4.10775,213.41622,0.01925,308.0385,359.99738,-5.58917
30821,3.99893,229.21715,3.15276,188.46952,0.01673,308.0385,357.99713,-5.53794
30822,3.99915,206.68504,3.85788,216.67418,0.01781,308.0385,355.99688,-5.54551
30823,3.99932,204.14314,3.95513,218.93248,0.01807,308.0385,353.99663,-5.53106
30824,3.99919,198.30027,4.23367,207.32149,0.02042,308.0385,351.99638,-5.53612
30825,3.9992,204.5006,3.98163,200.59834,0.01985,308.0385,349.99613,-5.52183
30826,3.99899,204.81598,3.9708,199.61319,0.01989,308.0385,347.99588,-5.50152
30827,3.99911,204.1329,4.00529,197.2673,0.0203,308.0385,345.99563,-5.48769
30828,3.99932,197.53387,4.2473,215.78195,0.01968,308.0385,343.99538,-5.46546
30829,3.99929,197.13087,4.2794,210.39856,0.02034,308.0385,341.99513,-5.45416
30830,3.99914,208.60576,3.78765,214.63221,0.01765,308.0385,339.99487,-5.42202
30831,3.99929,201.66591,4.05424,220.7475,0.01837,308.0385,337.99463,-5.41648
30832,3.99931,200.08759,4.14315,211.56118,0.01958,308.0385,335.99438,-5.39637
30833,3.99929,196.09009,4.33009,209.62446,0.02066,308.0385,333.99413,-5.38264
30834,3.99924,207.69668,3.8117,220.3151,0.0173,308.0385,331.99387,-5.3601
30835,3.99929,201.77555,4.04504,222.93055,0.01814,308.0385,329.99363,-5.34795
30836,3.99909,220.6228,3.42111,186.07083,0.01839,308.0385,327.99338,-5.32329
