Repository: edrossi93/mecanano-ml-nanomechanics-tutorial

File: data/nanoindent_maps/Duplex Steel 2um.csv (part 60 of 77)
Index,Load,Depth,HARDNESS,MODULUS,H/E,X Position,Y Position,Z Position
Integer,mN,nm,GPa,GPa,None,µm,µm,µm
30837,3.99912,210.71252,3.75495,192.69142,0.01949,308.0385,325.99313,-5.32497
30838,3.99901,209.45791,3.82668,183.47847,0.02086,308.0385,323.99288,-5.30971
30839,3.99898,207.89621,3.88088,186.20376,0.02084,308.0385,321.99263,-5.29748
30840,3.99895,205.14035,3.99862,184.45102,0.02168,308.0385,319.99238,-5.28313
30841,3.99911,199.96116,4.18263,198.47788,0.02107,308.0385,317.99213,-5.2629
30842,3.99886,202.00106,4.09424,197.83893,0.02069,308.0385,315.99188,-5.25262
30843,3.99915,202.74976,4.06807,195.72008,0.02079,308.0385,313.99163,-5.24648
30844,3.99916,204.16669,4.01184,194.28129,0.02065,308.0385,311.99138,-5.2328
30845,3.9992,208.12893,3.86586,188.42396,0.02052,308.0385,309.99112,-5.22525
30846,3.99887,205.0802,3.9904,188.1027,0.02121,308.0385,307.99088,-5.22463
30847,3.99889,206.06598,3.9437,190.25602,0.02073,308.0385,305.99063,-5.19744
30848,3.99903,204.70905,3.97505,199.70015,0.01991,308.0385,303.99038,-5.19568
30849,3.99891,195.57578,4.34631,212.47463,0.02046,308.0385,301.99013,-5.19992
30850,3.99888,208.61494,3.83046,194.68222,0.01968,308.0385,299.98988,-5.17713
30851,3.99929,199.48627,4.15457,217.94538,0.01906,308.0385,297.98963,-5.1745
30852,3.99916,199.07394,4.20942,203.25226,0.02071,308.0385,295.98938,-5.15909
30853,3.9988,212.30942,3.6997,190.66746,0.0194,308.0385,293.98913,-5.13493
30854,3.99894,202.78835,4.05873,198.49066,0.02045,308.0385,291.98888,-5.12681
30855,3.99909,200.77721,4.14438,199.17676,0.02081,308.0385,289.98863,-5.08966
30856,3.99895,211.8396,3.70986,193.84255,0.01914,308.0385,287.98837,-5.07305
30857,3.99902,193.9937,4.42837,210.36289,0.02105,308.0385,285.98813,-5.06711
30858,3.99919,191.41397,4.52247,222.95435,0.02028,308.0385,283.98788,-5.06382
30859,3.99913,214.16162,3.61341,199.52732,0.01811,308.0385,281.98763,-5.03226
30860,3.99921,194.0891,4.39599,220.91695,0.0199,308.0385,279.98737,-5.03144
30861,3.9991,203.85419,3.9676,218.48684,0.01816,308.0385,277.98713,-5.00456
30862,3.99915,201.20601,4.1038,207.60495,0.01977,308.0385,275.98688,-4.99094
30863,3.99922,199.18381,4.2072,202.27484,0.0208,308.0385,273.98663,-4.97577
30864,3.99913,201.47336,4.1091,200.96455,0.02045,308.0385,271.98638,-4.94984
30865,3.99915,196.5357,4.32064,205.36753,0.02104,308.0385,269.98613,-4.93238
30866,3.99886,207.82353,3.85945,195.51761,0.01974,308.0385,267.98588,-4.90528
30867,3.99901,200.25486,4.18644,192.58945,0.02174,308.0385,265.98563,-4.89021
30868,3.99935,207.12138,3.89743,191.76939,0.02032,308.0385,263.98538,-4.86281
30869,3.99922,202.97498,4.01841,211.88792,0.01896,308.0385,261.98513,-4.84269
30870,3.99939,200.6068,4.08225,229.11051,0.01782,308.0385,259.98488,-4.82441
30871,3.99928,205.72257,3.89749,215.97007,0.01805,308.0385,257.98462,-4.80419
30872,3.99905,194.09279,4.41941,211.85513,0.02086,308.0385,255.98438,-4.80602
30873,3.99911,196.67647,4.31543,204.84542,0.02107,308.0385,253.98413,-4.79421
30874,3.99925,195.86986,4.32676,214.80745,0.02014,308.0385,251.98388,-4.7814
30875,3.99917,199.04862,4.18178,214.544,0.01949,308.0385,249.98363,-4.76624
30876,3.99926,197.99749,4.28258,195.05059,0.02196,308.0385,247.98338,-4.75511
30877,3.99916,197.46327,4.2711,207.66865,0.02057,308.0385,245.98313,-4.74983
30878,3.99903,196.48063,4.30044,213.8169,0.02011,308.0385,243.98288,-4.7421
30879,3.99934,211.4664,3.73169,190.65332,0.01957,308.0385,241.98263,-4.71468
30880,3.99943,200.13299,4.08045,240.78778,0.01695,308.0385,239.98238,-4.69909
30881,3.99931,206.55046,3.87709,210.00754,0.01846,308.0385,237.98213,-4.68361
30882,3.99929,197.17815,4.29647,203.31867,0.02113,308.0385,235.98187,-4.68682
30883,3.9994,207.1049,3.85525,210.04607,0.01835,308.0385,233.98163,-4.66818
30884,3.9994,200.74741,4.11733,210.34663,0.01957,308.0385,231.98138,-4.66678
30885,3.9993,197.5575,4.23586,220.11268,0.01924,308.0385,229.98113,-4.65997
30886,3.99937,201.07807,4.06915,225.62774,0.01803,308.0385,227.98087,-4.64039
30887,3.99933,213.36513,3.62563,207.79134,0.01745,308.0385,225.98063,-4.60295
30888,3.99924,195.64146,4.32405,220.18182,0.01964,308.0385,223.98038,-4.58579
30889,3.99929,147.32441,8.81917,169.15838,0.05214,308.0385,221.98013,-4.48989
30890,3.99909,195.39457,4.31279,229.92464,0.01876,308.0385,219.97988,-4.56501
30891,3.99923,199.51457,4.15455,217.38462,0.01911,308.0385,217.97963,-4.56494
30892,3.99922,205.18005,3.92389,213.68834,0.01836,308.0385,215.97938,-4.55134
30893,3.99896,203.29494,4.00395,212.24579,0.01886,308.0385,213.97913,-4.53858
30894,3.99914,195.82034,4.34583,208.46379,0.02085,308.0385,211.97888,-4.53277
30895,3.99916,203.60043,3.99334,211.42052,0.01889,308.0385,209.97863,-4.51262
30896,3.99915,198.38582,4.19638,220.9669,0.01899,308.0385,207.97838,-4.49752
30897,3.9994,197.19532,4.26196,216.16449,0.01972,308.0385,205.97812,-4.48421
30898,3.99951,214.42532,3.60167,200.89622,0.01793,308.0385,203.97788,-4.45406
30899,3.99953,203.44299,3.99792,212.48327,0.01882,308.0385,201.97763,-4.44537
30900,3.9994,198.08,4.23518,210.70293,0.0201,308.0385,199.97738,-4.43587
30901,3.99936,196.9889,4.25508,223.02919,0.01908,308.0385,197.97713,-4.42593
30902,3.99927,199.37877,4.15239,221.00567,0.01879,308.0385,195.97688,-4.40505
30903,3.99946,198.53443,4.19101,220.56666,0.019,308.0385,193.97663,-4.39326
30904,3.99955,197.34052,4.24036,222.56618,0.01905,308.0385,191.97638,-4.37504
30905,3.99934,202.55511,3.98841,235.52497,0.01693,308.0385,189.97613,-4.34844
30906,3.99931,197.20076,4.24347,223.8617,0.01896,308.0385,187.97588,-4.3314
30907,3.99926,195.43156,4.31198,229.60512,0.01878,308.0385,185.97563,-4.30859
30908,3.999,188.46363,4.67743,221.99088,0.02107,308.0385,183.97537,-4.28763
30909,3.99918,190.85411,4.59245,208.36942,0.02204,308.0385,181.97513,-4.2693
30910,3.99924,192.42901,4.55063,196.31761,0.02318,308.0385,179.97488,-4.24816
30911,3.99885,194.18781,4.44467,201.52863,0.02205,308.0385,177.97463,-4.23326
30912,3.99892,196.28513,4.34476,201.01247,0.02161,308.0385,175.97437,-4.2154
30913,3.99918,195.14255,4.38718,205.32409,0.02137,308.0385,173.97413,-4.20114
30914,3.99902,192.84351,4.49819,205.95829,0.02184,308.0385,171.97388,-4.18727
30915,3.99913,198.86013,4.24647,193.75546,0.02192,308.0385,169.97363,-4.16877
30916,3.99923,190.80221,4.58497,211.73927,0.02165,308.0385,167.97338,-4.16138
30917,3.99912,202.48211,4.05556,204.92669,0.01979,308.0385,165.97313,-4.14328
30918,3.99899,199.16713,4.19999,205.12646,0.02048,308.0385,163.97288,-4.12512
30919,3.9991,200.03875,4.1416,212.99711,0.01944,308.0385,161.97262,-4.11106
30920,3.99917,206.49238,3.89831,201.50721,0.01935,308.0385,159.97238,-4.08914
30921,3.99901,190.48049,4.59762,212.98796,0.02159,308.0385,157.97213,-4.0871
30922,3.99942,196.00473,4.3496,204.13558,0.02131,308.0385,155.97188,-4.08934
30923,3.99916,217.09321,3.51841,196.08473,0.01794,308.0385,153.97162,-4.05195
30924,3.99925,194.64288,4.40206,208.59386,0.0211,308.0385,151.97138,-4.04759
30925,3.99927,200.89747,4.06626,230.87915,0.01761,308.0385,149.97113,-4.02375
30926,3.99916,201.0525,4.1152,205.71365,0.02,308.0385,147.97088,-4.0109
30927,3.99938,194.28531,4.38075,223.36492,0.01961,308.0385,145.97063,-4.00966
30928,3.99899,207.23199,3.88926,193.05675,0.02015,308.0385,143.97038,-3.98806
30929,3.9992,197.25321,4.28618,205.71201,0.02084,308.0385,141.97013,-3.9837
30930,3.999,201.40541,4.08168,213.20469,0.01914,308.0385,139.96988,-3.96951
30931,3.99905,207.38384,3.85541,204.74518,0.01883,308.0385,137.96963,-3.96596
30932,3.99904,209.08496,3.84477,182.24713,0.0211,308.0385,135.96938,-3.95643
30933,3.9993,200.92989,4.15512,193.09987,0.02152,308.0385,133.96913,-3.94448
30934,3.99903,204.46173,3.98338,200.46562,0.01987,308.0385,131.96887,-3.92133
30935,3.99938,199.25074,4.15393,222.91966,0.01863,308.0385,129.96863,-3.91234
30936,3.99936,200.4922,4.10452,220.75101,0.01859,308.0385,127.96838,-3.88825
30937,3.99926,205.49194,3.93932,201.28392,0.01957,308.0385,125.96813,-3.8705
30938,3.99927,198.69301,4.21585,207.3541,0.02033,308.0385,123.96787,-3.83805
30939,3.9993,199.72706,4.15664,212.54583,0.01956,308.0385,121.96763,-3.81709
30940,3.99909,203.51779,4.00258,208.83525,0.01917,308.0385,119.96738,-3.81159
30941,3.99931,179.75242,5.17563,223.29264,0.02318,308.0385,117.96713,-3.80484
30942,3.99931,211.52583,3.73435,188.63525,0.0198,308.0385,115.96688,-3.76201
30943,3.99923,196.83828,4.27414,217.81577,0.01962,308.0385,113.96663,-3.75977
30944,3.99927,201.63844,4.08106,209.34193,0.01949,308.0385,111.96638,-3.73807
30945,3.99911,206.33741,3.86416,220.42233,0.01753,308.0385,109.96612,-3.72255
30946,3.99925,201.8774,4.10121,197.41481,0.02077,308.0385,107.96588,-3.71203
30947,3.99925,215.46566,3.59584,186.48154,0.01928,308.0385,105.96563,-3.68417
30948,3.99908,197.56688,4.2723,205.42271,0.0208,308.0385,103.96538,-3.68407
30949,3.99928,199.55316,4.13697,224.58406,0.01842,308.0385,101.96512,-3.67209
30950,3.99921,196.58408,4.28552,217.95588,0.01966,308.0385,99.96488,-3.65628
30951,3.99906,197.79635,4.2563,207.41738,0.02052,308.0385,97.96463,-3.64836
30952,3.99917,191.05428,4.58426,207.67118,0.02207,308.0385,95.96438,-3.66754
30953,3.99926,203.61427,4.04497,190.79974,0.0212,308.0385,93.96413,-3.64333
30954,3.99949,199.79531,4.14541,216.12329,0.01918,308.0385,91.96388,-3.62954
30955,3.99945,198.76857,4.19202,215.63581,0.01944,308.0385,89.96363,-3.60414
30956,3.99936,195.08834,4.30946,238.32376,0.01808,308.0385,87.96337,-3.57942
30957,3.99911,219.31281,3.46871,184.11294,0.01884,308.0385,85.96313,-3.52814
30958,3.99879,207.44802,3.85563,203.39443,0.01896,308.0385,83.96288,-3.52701
30959,3.99916,204.68651,3.97483,200.22418,0.01985,308.0385,81.96263,-3.50481
30960,3.999,204.25355,3.98267,204.26935,0.0195,308.0385,79.96237,-3.49029
30961,3.99918,178.43582,5.29514,213.59185,0.02479,308.0385,77.96213,-3.48004
30962,3.99908,214.99653,3.61814,184.05465,0.01966,308.0385,75.96188,-3.45587
30963,3.99916,204.34567,4.01903,188.98336,0.02127,308.0385,73.96163,-3.45809
30964,3.99899,196.69182,4.31644,204.18052,0.02114,308.0385,71.96137,-3.4654
30965,3.99935,199.68364,4.12745,226.44214,0.01823,308.0385,69.96113,-3.4513
30966,3.9994,200.49486,4.12655,211.08879,0.01955,308.0385,67.96088,-3.44192
30967,3.99946,202.7923,4.00268,222.941,0.01795,308.0385,65.96063,-3.4279
30968,3.99962,207.10855,3.85989,207.92202,0.01856,308.0385,63.96038,-3.39865
30969,3.99919,199.0589,4.20265,206.05262,0.0204,308.0385,61.96013,-3.38494
30970,3.99897,175.96022,5.68888,172.19807,0.03304,308.0385,59.95988,-3.32669
30971,3.99904,194.74904,4.44636,192.54422,0.02309,308.0385,57.95962,-3.33116
30972,3.99906,195.44909,4.36522,207.80999,0.02101,308.0385,55.95938,-3.33518
30973,3.99926,201.2545,4.1437,192.07048,0.02157,308.0385,53.95913,-3.31573
30974,3.99917,203.15959,4.05435,194.3343,0.02086,308.0385,51.95888,-3.30257
30975,3.999,210.3188,3.78165,187.8934,0.02013,308.0385,49.95862,-3.27643
30976,3.99885,207.05581,3.90104,191.18105,0.0204,308.0385,47.95838,-3.26977
30977,3.9989,201.11412,4.15052,191.72375,0.02165,308.0385,45.95813,-3.26374
30978,3.99882,202.42852,4.07185,199.30332,0.02043,308.0385,43.95788,-3.24634
30979,3.99898,201.07514,4.15378,191.24087,0.02172,308.0385,41.95763,-3.23038
30980,3.9989,196.11146,4.33882,205.91352,0.02107,308.0385,39.95738,-3.21398
30981,3.99905,196.4337,4.32905,204.04963,0.02122,308.0385,37.95713,-3.19686
30982,3.99906,203.01154,4.06005,194.51583,0.02087,308.0385,35.95687,-3.1796
30983,3.99905,209.39855,3.80974,190.82208,0.01996,308.0385,33.95663,-3.15933
30984,3.99911,210.74326,3.79082,178.49184,0.02124,308.0385,31.95638,-3.1382
30985,3.99885,203.76987,4.01742,198.34828,0.02025,308.0385,29.95613,-3.13094
30986,3.99898,206.86763,3.88749,199.66219,0.01947,308.0385,27.95587,-3.11319
30987,3.9991,202.01962,4.0771,204.20419,0.01997,308.0385,25.95563,-3.10065
30988,3.99902,193.23887,4.48645,203.32888,0.02206,308.0385,23.95538,-3.08447
30989,3.99904,196.56039,4.35883,192.33253,0.02266,308.0385,21.95513,-3.0694
30990,3.9992,194.25228,4.43998,202.17135,0.02196,308.0385,19.95487,-3.0552
30991,3.99915,195.2693,4.39153,201.76325,0.02177,308.0385,17.95463,-3.03978
30992,3.99882,199.88066,4.17413,202.76033,0.02059,308.0385,15.95438,-3.03238
30993,3.99915,199.479,4.22526,191.43916,0.02207,308.0385,13.95413,-3.01859
30994,3.9992,205.35699,3.96579,193.00089,0.02055,308.0385,11.95388,-3.0054
30995,3.99897,200.74523,4.19392,183.22114,0.02289,308.0385,9.95363,-2.97998
30996,3.99928,205.11174,3.96806,196.02245,0.02024,308.0385,7.95338,-2.94839
30997,3.99916,201.67642,4.04965,222.65558,0.01819,308.0385,5.95312,-2.9427
30998,3.99938,202.08569,4.06354,208.72188,0.01947,308.0385,3.95288,-2.92408
30999,3.99923,200.05048,4.1107,226.77972,0.01813,308.0385,1.95263,-2.90735
31000,3.99929,211.77704,3.69276,202.89329,0.0182,308.0385,0,-2.87808
31001,3.99925,201.74684,4.04719,222.45513,0.01819,310.03875,397.9545,-5.87881
31002,3.99939,199.5782,4.14995,218.25193,0.01901,310.03875,395.95425,-5.8674
31003,3.99926,202.0151,4.03713,221.86053,0.0182,310.03875,393.954,-5.84721
31004,3.99926,210.06584,3.72667,217.92315,0.0171,310.03875,391.95375,-5.81858
31005,3.99917,199.53744,4.14494,221.16427,0.01874,310.03875,389.9535,-5.81457
31006,3.9991,212.76361,3.69099,187.44523,0.01969,310.03875,387.95325,-5.79067
31007,3.99925,205.76058,3.96758,186.35031,0.02129,310.03875,385.953,-5.78085
31008,3.99917,205.54634,3.94834,196.70522,0.02007,310.03875,383.95275,-5.74779
31009,3.99899,213.51483,3.63,202.63451,0.01791,310.03875,381.9525,-5.73152
31010,3.99919,211.45114,3.73616,188.98742,0.01977,310.03875,379.99988,-5.72057
31011,3.99892,208.07646,3.84645,196.80403,0.01954,310.03875,377.99963,-5.72372
31012,3.99921,207.49788,3.86892,197.07473,0.01963,310.03875,375.99938,-5.7162
31013,3.99891,206.65279,3.91949,190.38141,0.02059,310.03875,373.99913,-5.70723
31014,3.999,199.78249,4.16531,207.89999,0.02004,310.03875,371.99888,-5.69656
31015,3.99897,207.56165,3.91171,180.13295,0.02172,310.03875,369.99863,-5.6624
31016,3.99891,195.44393,4.42783,187.95883,0.02356,310.03875,367.99838,-5.67471
31017,3.99894,211.04946,3.71024,207.28168,0.0179,310.03875,365.99813,-5.65284
31018,3.99913,205.08683,3.90704,223.904,0.01745,310.03875,363.99788,-5.63721
31019,3.99904,205.04958,3.91266,221.70329,0.01765,310.03875,361.99762,-5.62625
31020,3.9992,199.72686,4.12655,225.88754,0.01827,310.03875,359.99738,-5.61598
31021,3.99929,206.61866,3.84614,224.26055,0.01715,310.03875,357.99713,-5.58287
31022,3.99936,206.36747,3.86633,218.8344,0.01767,310.03875,355.99688,-5.56722
31023,3.99942,204.33413,3.9414,221.95985,0.01776,310.03875,353.99663,-5.55146
31024,3.99913,199.84492,4.1444,215.43451,0.01924,310.03875,351.99638,-5.5557
31025,3.99899,206.47161,3.89207,204.47789,0.01903,310.03875,349.99613,-5.53872
31026,3.99902,202.61715,4.03097,212.88055,0.01894,310.03875,347.99588,-5.52292
31027,3.99902,203.18149,4.03876,199.77066,0.02022,310.03875,345.99563,-5.50518
31028,3.99888,202.49793,4.05568,204.49334,0.01983,310.03875,343.99538,-5.48836
31029,3.99916,218.39712,3.5098,179.73791,0.01953,310.03875,341.99513,-5.45141
31030,3.99928,220.81477,3.38389,202.33146,0.01672,310.03875,339.99487,-5.42962
31031,3.99926,205.1032,3.92766,213.39725,0.01841,310.03875,337.99463,-5.43179
31032,3.99929,200.13108,4.15705,205.23272,0.02026,310.03875,335.99438,-5.41635
31033,3.99909,205.5787,3.91047,212.39401,0.01841,310.03875,333.99413,-5.40291
31034,3.99912,205.24711,3.90608,221.08086,0.01767,310.03875,331.99387,-5.38468
31035,3.99909,207.42831,3.84384,209.29393,0.01837,310.03875,329.99363,-5.37068
31036,3.99884,208.13276,3.85647,191.82115,0.0201,310.03875,327.99338,-5.36269
31037,3.99901,211.18111,3.74454,189.63499,0.01975,310.03875,325.99313,-5.34868
31038,3.99897,210.84103,3.76508,186.56437,0.02018,310.03875,323.99288,-5.33242
31039,3.99889,211.69548,3.75037,179.8431,0.02085,310.03875,321.99263,-5.31713
31040,3.99935,207.68262,3.88159,189.25035,0.02051,310.03875,319.99238,-5.30083
31041,3.99925,208.85043,3.83651,188.78922,0.02032,310.03875,317.99213,-5.26579
31042,3.99911,200.47805,4.13827,206.50522,0.02004,310.03875,315.99188,-5.27665
31043,3.99899,203.2664,4.01985,205.91376,0.01952,310.03875,313.99163,-5.26855
31044,3.99907,202.88055,4.07336,191.77962,0.02124,310.03875,311.99138,-5.25784
31045,3.99887,205.57309,3.97485,186.37178,0.02133,310.03875,309.99112,-5.25011
31046,3.99897,208.6099,3.84411,189.37593,0.0203,310.03875,307.99088,-5.24772
31047,3.99907,216.32006,3.57954,180.63295,0.01982,310.03875,305.99063,-5.20872
31048,3.99904,211.77512,3.71797,191.43435,0.01942,310.03875,303.99038,-5.21217
31049,3.99905,208.66126,3.84204,189.43143,0.02028,310.03875,301.99013,-5.20671
31050,3.99876,210.80506,3.74879,193.65476,0.01936,310.03875,299.98988,-5.19129
31051,3.99894,199.04591,4.20031,207.05773,0.02029,310.03875,297.98963,-5.19099
31052,3.99906,199.93125,4.15812,208.16567,0.01998,310.03875,295.98938,-5.17967
31053,3.99895,222.19373,3.36217,190.07897,0.01769,310.03875,293.98913,-5.13328
31054,3.99899,200.36346,4.15671,201.32851,0.02065,310.03875,291.98888,-5.14504
31055,3.99888,203.69325,4.04832,188.3164,0.0215,310.03875,289.98863,-5.12568
31056,3.99895,216.95163,3.56264,178.46896,0.01996,310.03875,287.98837,-5.07905
31057,3.99915,185.9038,4.86385,207.53012,0.02344,310.03875,285.98813,-5.10993
31058,3.99908,195.99845,4.3035,221.71197,0.01941,310.03875,283.98788,-5.07115
31059,3.99914,199.00461,4.17561,217.98421,0.01916,310.03875,281.98763,-5.06329
31060,3.9992,188.48441,4.65223,231.04753,0.02014,310.03875,279.98737,-5.05585
31061,3.9992,196.41013,4.24709,239.06884,0.01777,310.03875,277.98713,-5.03063
31062,3.99926,198.84983,4.2091,207.22596,0.02031,310.03875,275.98688,-5.01058
31063,3.99888,204.22885,4.00729,194.88706,0.02056,310.03875,273.98663,-4.99332
31064,3.99901,203.80223,3.97478,216.02981,0.0184,310.03875,271.98638,-4.9682
31065,3.9989,191.6328,4.52989,215.97012,0.02097,310.03875,269.98613,-4.96577
31066,3.99877,217.29306,3.54847,179.31124,0.01979,310.03875,267.98588,-4.91808
31067,3.99882,209.62683,3.79535,192.97951,0.01967,310.03875,265.98563,-4.90499
31068,3.99915,200.52391,4.14449,203.32871,0.02038,310.03875,263.98538,-4.89051
31069,3.99936,201.77688,4.05468,218.38396,0.01857,310.03875,261.98513,-4.86941
31070,3.99928,204.83266,3.91793,223.61929,0.01752,310.03875,259.98488,-4.84556
31071,3.9992,201.74936,4.07414,210.2195,0.01938,310.03875,257.98462,-4.83202
31072,3.99895,198.79317,4.21088,207.37878,0.02031,310.03875,255.98438,-4.82739
31073,3.99913,196.54594,4.30379,211.39186,0.02036,310.03875,253.98413,-4.81931
31074,3.99918,198.69918,4.21935,205.87939,0.02049,310.03875,251.98388,-4.80349
31075,3.99903,198.86514,4.18197,217.85778,0.0192,310.03875,249.98363,-4.78415
31076,3.99908,191.88,4.51053,218.56963,0.02064,310.03875,247.98338,-4.77653
31077,3.99862,201.14695,4.11464,204.06526,0.02016,310.03875,245.98313,-4.77053
31078,3.99906,198.97325,4.17721,217.85715,0.01917,310.03875,243.98288,-4.76264
31079,3.99932,197.94875,4.2564,204.9065,0.02077,310.03875,241.98263,-4.74217
31080,3.99928,200.62025,4.07564,232.12685,0.01756,310.03875,239.98238,-4.72724
31081,3.9991,198.44537,4.19324,221.14966,0.01896,310.03875,237.98213,-4.71811
31082,3.99946,197.39919,4.20955,235.67836,0.01786,310.03875,235.98187,-4.71302
31083,3.99908,199.16254,4.12584,238.55234,0.0173,310.03875,233.98163,-4.70554
31084,3.99927,209.87879,3.76002,204.52267,0.01838,310.03875,231.98138,-4.68009
31085,3.9994,200.64759,4.1003,219.63331,0.01867,310.03875,229.98113,-4.67897
31086,3.99926,210.67733,3.72298,207.97807,0.0179,310.03875,227.98087,-4.65161
31087,3.99933,203.56237,3.95392,231.8186,0.01706,310.03875,225.98063,-4.62985
31088,3.99938,195.25375,4.413,195.24509,0.0226,310.03875,223.98038,-4.57633
31089,3.99802,283.02255,2.20573,89.92681,0.02453,310.03875,221.98013,-4.35515
31090,3.99918,189.52306,4.57481,240.81446,0.019,310.03875,219.97988,-4.57044
31091,3.99927,202.67267,4.0253,214.49996,0.01877,310.03875,217.97963,-4.58485
31092,3.99905,220.04414,3.42446,193.72248,0.01768,310.03875,215.97938,-4.56031
31093,3.99922,199.33944,4.17943,210.22985,0.01988,310.03875,213.97913,-4.56392
31094,3.99896,201.99185,4.0638,210.09241,0.01934,310.03875,211.97888,-4.55403
31095,3.99932,201.67761,4.08824,205.73506,0.01987,310.03875,209.97863,-4.53567
31096,3.9991,211.54591,3.66396,222.69764,0.01645,310.03875,207.97838,-4.50973
31097,3.99936,199.43632,4.14762,222.07176,0.01868,310.03875,205.97812,-4.50382
31098,3.9994,199.00649,4.17418,218.70246,0.01909,310.03875,203.97788,-4.49146
31099,3.99936,199.01931,4.18249,214.89244,0.01946,310.03875,201.97763,-4.47313
31100,3.99909,195.2567,4.37978,205.94123,0.02127,310.03875,199.97738,-4.45975
31101,3.99935,216.55353,3.52367,202.93948,0.01736,310.03875,197.97713,-4.42774
31102,3.99937,199.31548,4.14984,223.48698,0.01857,310.03875,195.97688,-4.42755
31103,3.99943,214.17451,3.61809,197.20344,0.01835,310.03875,193.97663,-4.39795
31104,3.99937,207.2204,3.87589,198.82197,0.01949,310.03875,191.97638,-4.38981
31105,3.99941,199.55251,4.12226,231.82913,0.01778,310.03875,189.97613,-4.37603
31106,3.99926,199.39973,4.12854,231.91871,0.0178,310.03875,187.97588,-4.35405
31107,3.99938,197.55552,4.20279,235.51532,0.01785,310.03875,185.97563,-4.33107
31108,3.99941,199.53271,4.12046,233.17709,0.01767,310.03875,183.97537,-4.30401
31109,3.99923,203.53076,4.0222,200.57308,0.02005,310.03875,181.97513,-4.28338
31110,3.99909,191.66189,4.54608,209.93323,0.02165,310.03875,179.97488,-4.27387
31111,3.99894,197.94715,4.26499,201.679,0.02115,310.03875,177.97463,-4.24981
31112,3.99909,195.16277,4.3658,212.61562,0.02053,310.03875,175.97437,-4.23755
31113,3.9991,193.84444,4.45733,203.03454,0.02195,310.03875,173.97413,-4.22457
31114,3.99909,194.37557,4.43809,200.76796,0.02211,310.03875,171.97388,-4.20784
31115,3.99914,190.83833,4.57324,215.0762,0.02126,310.03875,169.97363,-4.19665
31116,3.99898,197.7896,4.24283,212.70489,0.01995,310.03875,167.97338,-4.18526
31117,3.99909,199.70458,4.16731,208.51879,0.01999,310.03875,165.97313,-4.16739
31118,3.9992,199.36525,4.18495,207.58446,0.02016,310.03875,163.97288,-4.15053
31119,3.99894,198.99154,4.19581,209.7643,0.02,310.03875,161.97262,-4.13322
31120,3.99899,199.62296,4.14529,219.2317,0.01891,310.03875,159.97238,-4.11919
31121,3.99905,192.08688,4.5061,216.3738,0.02083,310.03875,157.97213,-4.10735
31122,3.99907,195.36365,4.35809,211.90884,0.02057,310.03875,155.97188,-4.09896
31123,3.99914,196.21527,4.30487,217.01681,0.01984,310.03875,153.97162,-4.08445
31124,3.99941,196.79797,4.26103,224.27992,0.019,310.03875,151.97138,-4.06467
31125,3.99911,200.62673,4.09303,223.27852,0.01833,310.03875,149.97113,-4.04506
31126,3.99899,199.83634,4.15537,210.93304,0.0197,310.03875,147.97088,-4.03402
31127,3.99933,213.82698,3.65142,187.83388,0.01944,310.03875,145.97063,-4.02259
31128,3.99909,197.44763,4.29798,198.37834,0.02167,310.03875,143.97038,-4.02111
31129,3.99924,202.01056,4.04274,219.2786,0.01844,310.03875,141.97013,-3.99876
31130,3.999,208.79434,3.84092,187.84152,0.02045,310.03875,139.96988,-3.99304
31131,3.99904,210.94379,3.75846,187.65867,0.02003,310.03875,137.96963,-3.98469
31132,3.99926,209.5034,3.80295,192.01624,0.01981,310.03875,135.96938,-3.97629
31133,3.99922,202.00103,4.08053,203.22348,0.02008,310.03875,133.96913,-3.97076
31134,3.99896,197.66555,4.28214,200.25091,0.02138,310.03875,131.96887,-3.94542
31135,3.99914,209.81536,3.7504,210.30822,0.01783,310.03875,129.96863,-3.92693
31136,3.99917,210.24162,3.72452,215.49785,0.01728,310.03875,127.96838,-3.90904
31137,3.99923,209.73745,3.78723,194.77328,0.01944,310.03875,125.96813,-3.88583
31138,3.99924,199.51282,4.17814,207.68918,0.02012,310.03875,123.96787,-3.86994
31139,3.9992,206.86989,3.87102,206.91916,0.01871,310.03875,121.96763,-3.84349
31140,3.99901,199.40112,4.19453,203.23828,0.02064,310.03875,119.96738,-3.83982
31141,3.99922,195.89296,4.34211,208.59617,0.02082,310.03875,117.96713,-3.82793
31142,3.99908,199.65288,4.15643,213.8926,0.01943,310.03875,115.96688,-3.79756
31143,3.99921,196.07067,4.3336,208.62921,0.02077,310.03875,113.96663,-3.78249
31144,3.99912,197.13221,4.26654,215.3425,0.01981,310.03875,111.96638,-3.76518
31145,3.99931,209.16859,3.79294,201.82054,0.01879,310.03875,109.96612,-3.73835
31146,3.99904,203.01076,4.07838,188.12409,0.02168,310.03875,107.96588,-3.73409
31147,3.99904,204.6236,3.98265,198.09496,0.0201,310.03875,105.96563,-3.71892
31148,3.99922,198.40477,4.24912,199.9711,0.02125,310.03875,103.96538,-3.70679
31149,3.99917,207.83812,3.83311,206.88189,0.01853,310.03875,101.96512,-3.68731
31150,3.99934,204.1287,3.99868,200.0231,0.01999,310.03875,99.96488,-3.68233
31151,3.99919,215.52323,3.56432,200.17175,0.01781,310.03875,97.96463,-3.65816
31152,3.99901,200.75095,4.11334,211.75094,0.01943,310.03875,95.96438,-3.67733
31153,3.99945,192.18291,4.52177,209.37337,0.0216,310.03875,93.96413,-3.68506
31154,3.99938,206.64485,3.85587,218.62755,0.01764,310.03875,91.96388,-3.64644
31155,3.99938,200.55174,4.0993,221.99423,0.01847,310.03875,89.96363,-3.62898
31156,3.99925,202.09333,4.03765,220.03909,0.01835,310.03875,87.96337,-3.59933
31157,3.99927,201.7234,4.10459,198.64466,0.02066,310.03875,85.96313,-3.57561
31158,3.9988,199.96841,4.18786,196.39605,0.02132,310.03875,83.96288,-3.5514
31159,3.99889,202.93775,4.01129,215.63478,0.0186,310.03875,81.96263,-3.53571
31160,3.99898,203.47469,4.06451,186.06563,0.02184,310.03875,79.96237,-3.51398
31161,3.9992,199.11499,4.19381,208.49663,0.02011,310.03875,77.96213,-3.50338
31162,3.99897,199.4472,4.17505,209.94258,0.01989,310.03875,75.96188,-3.49767
31163,3.99891,201.19054,4.11981,201.48398,0.02045,310.03875,73.96163,-3.4881
31164,3.99923,201.62297,4.11444,196.62634,0.02093,310.03875,71.96137,-3.48758
31165,3.99921,200.64573,4.1118,214.4587,0.01917,310.03875,69.96113,-3.47701
31166,3.99897,201.6945,4.04666,223.6228,0.0181,310.03875,67.96088,-3.46943
31167,3.99941,200.42594,4.0967,225.82064,0.01814,310.03875,65.96063,-3.45205
31168,3.99933,201.75226,4.08208,206.93668,0.01973,310.03875,63.96038,-3.42509
31169,3.9991,214.03803,3.65884,181.61262,0.02015,310.03875,61.96013,-3.39467
31170,3.99879,200.81138,4.23149,171.88805,0.02462,310.03875,59.95988,-3.3823
31171,3.99917,200.96665,4.18401,183.26925,0.02283,310.03875,57.95962,-3.3707
31172,3.99924,204.87727,3.99902,188.2015,0.02125,310.03875,55.95938,-3.35628
31173,3.99897,212.91427,3.68826,186.23719,0.0198,310.03875,53.95913,-3.33138
31174,3.99921,205.71688,3.95465,191.63359,0.02064,310.03875,51.95888,-3.32234
31175,3.99865,201.19152,4.12807,198.28417,0.02082,310.03875,49.95862,-3.30733
31176,3.99878,215.62779,3.58008,190.69788,0.01877,310.03875,47.95838,-3.28316
31177,3.99905,203.50124,4.06384,185.93525,0.02186,310.03875,45.95813,-3.2839
31178,3.99913,204.27743,4.00355,195.635,0.02046,310.03875,43.95788,-3.26288
31179,3.99896,222.6589,3.35824,184.67646,0.01818,310.03875,41.95763,-3.2325
31180,3.99877,209.14968,3.78639,204.89321,0.01848,310.03875,39.95738,-3.22537
31181,3.99897,203.01252,4.03959,202.23029,0.01998,310.03875,37.95713,-3.21408
31182,3.99894,200.46377,4.12941,210.24489,0.01964,310.03875,35.95687,-3.20112
31183,3.99886,199.95746,4.1416,214.38414,0.01932,310.03875,33.95663,-3.18844
31184,3.99899,199.6505,4.14276,219.82234,0.01885,310.03875,31.95638,-3.16738
31185,3.99888,202.77262,4.02817,211.16221,0.01908,310.03875,29.95613,-3.14486
31186,3.9989,195.42638,4.39979,196.53877,0.02239,310.03875,27.95587,-3.13529
31187,3.99911,195.03285,4.4106,199.27258,0.02213,310.03875,25.95563,-3.11933
31188,3.99891,192.91491,4.49889,204.51131,0.022,310.03875,23.95538,-3.10492
31189,3.99864,198.58309,4.26349,192.18572,0.02218,310.03875,21.95513,-3.0879
31190,3.99896,195.00933,4.41749,197.38921,0.02238,310.03875,19.95487,-3.07305
31191,3.9992,192.04616,4.52371,210.95146,0.02144,310.03875,17.95463,-3.0605
31192,3.99914,190.86206,4.57037,215.64833,0.02119,310.03875,15.95438,-3.04994
31193,3.99879,205.68623,3.9267,203.04798,0.01934,310.03875,13.95413,-3.03135
31194,3.99889,200.56749,4.13021,208.04809,0.01985,310.03875,11.95388,-3.02677
31195,3.99915,200.84256,4.11395,209.91003,0.0196,310.03875,9.95363,-2.99178
31196,3.99917,159.18253,7.12988,179.45229,0.03973,310.03875,7.95338,-2.98303
31197,3.99923,199.79558,4.16363,208.44518,0.01997,310.03875,5.95312,-2.96163
31198,3.99918,206.84192,3.84416,220.6071,0.01743,310.03875,3.95288,-2.9442
31199,3.99924,200.40756,4.13961,207.26222,0.01997,310.03875,1.95263,-2.9284
31200,3.99921,201.62347,4.09847,202.57934,0.02023,310.03875,0,-2.91079
31201,3.99934,202.44976,4.02407,219.43271,0.01834,312.039,397.9545,-5.90679
31202,3.99923,201.03109,4.08923,217.08336,0.01884,312.039,395.95425,-5.88941
31203,3.99931,200.04404,4.12914,218.3846,0.01891,312.039,393.954,-5.87341
31204,3.99926,207.51412,3.82507,217.00382,0.01763,312.039,391.95375,-5.8465
31205,3.99933,199.16342,4.14802,227.46176,0.01824,312.039,389.9535,-5.8342
31206,3.99916,203.46221,4.032,197.86357,0.02038,312.039,387.95325,-5.81804
31207,3.99918,196.13652,4.32099,212.16489,0.02037,312.039,385.953,-5.80138
31208,3.99891,201.8669,4.0739,208.07572,0.01958,312.039,383.95275,-5.78095
31209,3.99921,203.18866,4.03105,202.77576,0.01988,312.039,381.9525,-5.7515
31210,3.99899,199.71705,4.17799,204.12758,0.02047,312.039,379.99988,-5.74464
31211,3.99881,202.96657,4.08399,186.806,0.02186,312.039,377.99963,-5.74079
31212,3.99902,212.38005,3.70236,188.56523,0.01963,312.039,375.99938,-5.72378
31213,3.99916,190.46741,4.59524,214.09203,0.02146,312.039,373.99913,-5.73051
31214,3.9991,207.4564,3.83554,212.77889,0.01803,312.039,371.99888,-5.70249
31215,3.99929,201.2927,4.08796,212.7305,0.01922,312.039,369.99863,-5.70424
31216,3.99879,203.14148,4.04216,199.00539,0.02031,312.039,367.99838,-5.69285
31217,3.99886,208.19252,3.8312,201.35529,0.01903,312.039,365.99813,-5.67883
31218,3.99904,202.86798,4.01653,214.65093,0.01871,312.039,363.99788,-5.66291
31219,3.99924,201.24955,4.05248,230.27978,0.0176,312.039,361.99762,-5.64645
31220,3.99944,200.80489,4.05694,238.03228,0.01704,312.039,359.99738,-5.62968
31221,3.99927,207.01072,3.83643,221.27055,0.01734,312.039,357.99713,-5.60282
31222,3.99947,206.72959,3.86419,212.86329,0.01815,312.039,355.99688,-5.58835
31223,3.99929,204.88272,3.94912,207.71463,0.01901,312.039,353.99663,-5.57174
31224,3.99919,202.13855,4.10147,193.23454,0.02123,312.039,351.99638,-5.56802
31225,3.99933,191.59339,4.57819,200.93927,0.02278,312.039,349.99613,-5.5606
31226,3.99926,189.6258,4.67561,202.69731,0.02307,312.039,347.99588,-5.54102
31227,3.99935,205.84389,3.92948,199.48708,0.0197,312.039,345.99563,-5.52214
31228,3.99917,224.74524,3.30389,179.43291,0.01841,312.039,343.99538,-5.48716
31229,3.99927,198.93819,4.20653,206.68796,0.02035,312.039,341.99513,-5.48638
31230,3.99916,205.98568,3.89742,210.91729,0.01848,312.039,339.99487,-5.46109
31231,3.99935,203.49809,3.99199,214.04734,0.01865,312.039,337.99463,-5.44661
31232,3.99926,217.60056,3.49796,197.76744,0.01769,312.039,335.99438,-5.4143
31233,3.99917,200.9916,4.0826,220.85379,0.01849,312.039,333.99413,-5.43056
31234,3.99919,205.68537,3.9016,214.64161,0.01818,312.039,331.99387,-5.40969
31235,3.99909,202.72896,4.01871,216.34047,0.01858,312.039,329.99363,-5.39303
31236,3.9992,193.79549,4.44694,207.35414,0.02145,312.039,327.99338,-5.38249
31237,3.99927,203.53658,4.02493,199.42867,0.02018,312.039,325.99313,-5.36823
31238,3.99913,206.22,3.93412,191.58357,0.02053,312.039,323.99288,-5.35173
31239,3.99903,207.19732,3.88957,193.49741,0.0201,312.039,321.99263,-5.33711
31240,3.99921,206.4371,3.93812,186.91257,0.02107,312.039,319.99238,-5.32195
31241,3.99909,221.09689,3.40599,185.91381,0.01832,312.039,317.99213,-5.27193
31242,3.99916,205.41441,3.94275,201.12934,0.0196,312.039,315.99188,-5.28731
31243,3.99916,203.0779,4.0739,188.70733,0.02159,312.039,313.99163,-5.28791
31244,3.99908,202.4526,4.07087,199.3984,0.02042,312.039,311.99138,-5.27827
31245,3.99907,204.18775,4.00918,194.90542,0.02057,312.039,309.99112,-5.27208
31246,3.99905,232.41468,3.11456,161.98106,0.01923,312.039,307.99088,-5.23356
31247,3.99896,213.81526,3.66112,183.86786,0.01991,312.039,305.99063,-5.23342
31248,3.99937,200.84764,4.09765,216.91956,0.01889,312.039,303.99038,-5.23193
31249,3.99906,207.09696,3.88834,195.59315,0.01988,312.039,301.99013,-5.22189
31250,3.99896,200.82918,4.13162,203.03103,0.02035,312.039,299.98988,-5.22334
31251,3.99896,196.92456,4.33171,195.34598,0.02217,312.039,297.98963,-5.20795
31252,3.99908,200.74614,4.13138,204.58168,0.02019,312.039,295.98938,-5.18084
31253,3.99911,197.51774,4.24416,217.27135,0.01953,312.039,293.98913,-5.16869
31254,3.99917,199.35799,4.19152,205.16763,0.02043,312.039,291.98888,-5.1589
31255,3.99884,211.98148,3.71431,189.66242,0.01958,312.039,289.98863,-5.1363
31256,3.99896,190.26865,4.62341,208.13219,0.02221,312.039,287.98837,-5.10937
31257,3.99917,195.92316,4.383,194.37895,0.02255,312.039,285.98813,-5.1218
31258,3.99905,190.83856,4.55716,220.79752,0.02064,312.039,283.98788,-5.08573
31259,3.99913,197.73461,4.21791,224.38305,0.0188,312.039,281.98763,-5.07253
31260,3.99932,225.21952,3.29127,178.53138,0.01844,312.039,279.98737,-5.03172
31261,3.99924,186.79364,4.71952,240.0268,0.01966,312.039,277.98713,-5.05039
31262,3.99902,203.4909,4.05842,187.88204,0.0216,312.039,275.98688,-5.02292
31263,3.99897,207.18007,3.85608,208.05853,0.01853,312.039,273.98663,-5.00395
31264,3.99899,203.95301,4.00252,201.25341,0.01989,312.039,271.98638,-4.97809
31265,3.99869,216.42592,3.56672,184.25184,0.01936,312.039,269.98613,-4.95068
31266,3.9993,206.55782,3.92444,190.13567,0.02064,312.039,267.98588,-4.94044
31267,3.99895,203.22771,4.02501,204.43292,0.01969,312.039,265.98563,-4.92798
31268,3.9991,207.1183,3.89892,191.14073,0.0204,312.039,263.98538,-4.90312
31269,3.99928,202.10839,4.04452,216.56505,0.01868,312.039,261.98513,-4.88713
31270,3.99941,201.63068,4.01534,241.99108,0.01659,312.039,259.98488,-4.86648
31271,3.99934,200.77399,4.07304,230.13457,0.0177,312.039,257.98462,-4.8528
31272,3.9993,200.61341,4.13194,206.74516,0.01999,312.039,255.98438,-4.84921
31273,3.99917,200.75113,4.13403,203.51288,0.02031,312.039,253.98413,-4.83437
31274,3.99915,198.68667,4.20711,210.82198,0.01996,312.039,251.98388,-4.82155
31275,3.99916,193.01877,4.44147,223.47757,0.01987,312.039,249.98363,-4.80653
31276,3.99903,196.19713,4.31503,213.29416,0.02023,312.039,247.98338,-4.79516
31277,3.9991,207.12936,3.88191,197.7006,0.01964,312.039,245.98313,-4.77913
31278,3.9993,195.90336,4.31762,217.83755,0.01982,312.039,243.98288,-4.77334
31279,3.99919,202.66697,4.02823,213.25161,0.01889,312.039,241.98263,-4.75428
31280,3.99939,196.43307,4.2636,230.65921,0.01848,312.039,239.98238,-4.75423
31281,3.99913,197.79573,4.18622,238.35442,0.01756,312.039,237.98213,-4.7429
31282,3.99928,200.9942,4.08556,219.48652,0.01861,312.039,235.98187,-4.73444
31283,3.99936,197.43963,4.22788,226.02124,0.01871,312.039,233.98163,-4.72746
31284,3.99923,199.58449,4.14514,220.17687,0.01883,312.039,231.98138,-4.71312
31285,3.99902,203.55978,3.98321,216.77139,0.01838,312.039,229.98113,-4.69794
31286,3.99922,199.34951,4.12959,232.47209,0.01776,312.039,227.98087,-4.68043
31287,3.99933,198.68666,4.16624,228.77965,0.01821,312.039,225.98063,-4.65058
31288,3.99922,178.30054,5.19434,246.24681,0.02109,312.039,223.98038,-4.63018
31289,3.99897,193.09268,4.44066,222.26376,0.01998,312.039,221.98013,-4.61294
31290,3.99901,202.54816,4.00611,226.04994,0.01772,312.039,219.97988,-4.60578
31291,3.99907,215.92325,3.54909,200.81014,0.01767,312.039,217.97963,-4.59156
31292,3.99915,199.50412,4.16775,211.96127,0.01966,312.039,215.97938,-4.59685
31293,3.99892,203.00323,4.00244,218.51496,0.01832,312.039,213.97913,-4.58383
31294,3.99915,217.2845,3.52172,191.31134,0.01841,312.039,211.97888,-4.57183
31295,3.99918,197.84956,4.27044,201.44804,0.0212,312.039,209.97863,-4.56277
31296,3.99915,199.05538,4.17438,217.54821,0.01919,312.039,207.97838,-4.54385
31297,3.99933,192.20924,4.4705,227.92726,0.01961,312.039,205.97812,-4.52924
31298,3.99931,199.88104,4.12872,221.78643,0.01862,312.039,203.97788,-4.50695
31299,3.9994,197.96143,4.19678,229.60818,0.01828,312.039,201.97763,-4.4899
31300,3.99921,191.97815,4.51528,215.10455,0.02099,312.039,199.97738,-4.47632
31301,3.99933,199.8203,4.14046,217.71356,0.01902,312.039,197.97713,-4.4603
31302,3.99937,201.17235,4.08691,215.48545,0.01897,312.039,195.97688,-4.44163
31303,3.99898,201.83119,4.04982,219.37152,0.01846,312.039,193.97663,-4.43007
31304,3.99898,201.00946,4.09925,212.97083,0.01925,312.039,191.97638,-4.41298
31305,3.99912,198.18568,4.17305,236.24647,0.01766,312.039,189.97613,-4.39508
31306,3.99931,199.37006,4.1497,222.42325,0.01866,312.039,187.97588,-4.37357
31307,3.9993,203.77536,3.98054,214.01417,0.0186,312.039,185.97563,-4.34312
31308,3.99921,195.15208,4.31085,236.13943,0.01826,312.039,183.97537,-4.32796
31309,3.99923,202.23756,4.01698,227.21892,0.01768,312.039,181.97513,-4.30275
31310,3.99904,199.32507,4.18426,208.47912,0.02007,312.039,179.97488,-4.28703
31311,3.99897,198.74994,4.21763,205.56798,0.02052,312.039,177.97463,-4.26448
31312,3.99905,203.25567,4.0524,193.5057,0.02094,312.039,175.97437,-4.24527
31313,3.99899,208.30366,3.85627,189.34579,0.02037,312.039,173.97413,-4.22538
31314,3.99917,192.06845,4.52912,208.72544,0.0217,312.039,171.97388,-4.22627
31315,3.99898,199.81903,4.18463,199.98569,0.02092,312.039,169.97363,-4.21359
31316,3.99915,191.19463,4.5731,208.93297,0.02189,312.039,167.97338,-4.20305
31317,3.99909,198.37915,4.2274,208.29853,0.02029,312.039,165.97313,-4.18479
31318,3.99921,196.27295,4.33928,203.20991,0.02135,312.039,163.97288,-4.16713
31319,3.99933,197.80677,4.2486,210.29902,0.0202,312.039,161.97262,-4.15181
31320,3.99937,197.34412,4.28354,205.21453,0.02087,312.039,159.97238,-4.13858
31321,3.99895,199.10106,4.21378,201.12692,0.02095,312.039,157.97213,-4.12417
31322,3.99907,198.2413,4.25542,200.33535,0.02124,312.039,155.97188,-4.11608
31323,3.99904,200.13107,4.14193,211.14486,0.01962,312.039,153.97162,-4.10131
31324,3.99942,201.02322,4.08637,218.62558,0.01869,312.039,151.97138,-4.08173
31325,3.99931,204.90855,3.92117,220.40513,0.01779,312.039,149.97113,-4.05853
31326,3.99923,204.05656,3.99833,201.30966,0.01986,312.039,147.97088,-4.05536
31327,3.99905,204.37111,3.982,202.55675,0.01966,312.039,145.97063,-4.04698
31328,3.99917,203.41454,4.07439,183.76721,0.02217,312.039,143.97038,-4.03705
31329,3.99916,202.71514,4.04218,206.37125,0.01959,312.039,141.97013,-4.01702
31330,3.99924,208.73639,3.85556,183.38718,0.02102,312.039,139.96988,-4.01014
31331,3.999,225.33625,3.29807,173.64091,0.01899,312.039,137.96963,-3.98343
31332,3.99919,202.32595,4.0863,195.74362,0.02088,312.039,135.96938,-3.99425
31333,3.99887,206.10592,3.93949,191.20302,0.0206,312.039,133.96913,-3.9877
31334,3.99907,208.58936,3.82146,198.97551,0.01921,312.039,131.96887,-3.96496
31335,3.99938,202.02046,4.05415,213.96135,0.01895,312.039,129.96863,-3.95875
31336,3.99943,203.96075,3.95503,222.73768,0.01776,312.039,127.96838,-3.93693
31337,3.99924,200.94288,4.09416,216.58016,0.0189,312.039,125.96813,-3.91408
31338,3.99922,199.85819,4.12895,222.08955,0.01859,312.039,123.96787,-3.88802
31339,3.99916,192.96911,4.48051,209.8649,0.02135,312.039,121.96763,-3.87992
31340,3.99909,198.60516,4.19672,216.55222,0.01938,312.039,119.96738,-3.86229
31341,3.99931,200.99505,4.11541,206.697,0.01991,312.039,117.96713,-3.8463
31342,3.99934,196.53746,4.27698,222.50789,0.01922,312.039,115.96688,-3.8197
31343,3.99891,199.21847,4.20304,203.08832,0.0207,312.039,113.96663,-3.8025
31344,3.99901,204.84034,3.96296,202.4105,0.01958,312.039,111.96638,-3.77337
31345,3.99917,198.17817,4.22606,212.43727,0.01989,312.039,109.96612,-3.77091
31346,3.99897,202.19945,4.06708,205.07323,0.01983,312.039,107.96588,-3.75296
31347,3.99915,200.17136,4.17778,196.88616,0.02122,312.039,105.96563,-3.74127
31348,3.99921,186.58479,4.79015,218.37232,0.02194,312.039,103.96538,-3.73202
31349,3.99937,167.0298,6.08572,222.24654,0.02738,312.039,101.96512,-3.71957
31350,3.99928,191.00356,4.55484,218.67592,0.02083,312.039,99.96488,-3.70361
31351,3.99929,201.00122,4.10111,212.47865,0.0193,312.039,97.96463,-3.70166
31352,3.99905,198.21537,4.21853,214.74952,0.01964,312.039,95.96438,-3.69979
31353,3.99911,197.61616,4.26233,208.2868,0.02046,312.039,93.96413,-3.69681
31354,3.99931,200.07095,4.12342,220.43451,0.01871,312.039,91.96388,-3.67816
