Repository: edrossi93/mecanano-ml-nanomechanics-tutorial

File: data/nanoindent_maps/Duplex Steel 2um.csv (part 61 of 77)
Index,Load,Depth,HARDNESS,MODULUS,H/E,X Position,Y Position,Z Position
Integer,mN,nm,GPa,GPa,None,µm,µm,µm
31355,3.99933,204.15943,3.96881,212.17354,0.01871,312.039,89.96363,-3.65455
31356,3.99933,201.74657,4.05448,219.05418,0.01851,312.039,87.96337,-3.62684
31357,3.99916,199.72204,4.17696,204.50822,0.02042,312.039,85.96313,-3.60199
31358,3.99915,199.20848,4.2261,195.22939,0.02165,312.039,83.96288,-3.57677
31359,3.99924,204.93245,3.97272,197.06797,0.02016,312.039,81.96263,-3.55671
31360,3.99909,196.91313,4.29728,207.39331,0.02072,312.039,79.96237,-3.54029
31361,3.99875,200.15687,4.1446,209.44989,0.01979,312.039,77.96213,-3.52545
31362,3.99917,198.07166,4.22158,216.23563,0.01952,312.039,75.96188,-3.5206
31363,3.99872,202.65893,4.06782,197.06138,0.02064,312.039,73.96163,-3.51126
31364,3.99909,202.87383,4.04297,203.27891,0.01989,312.039,71.96137,-3.51502
31365,3.99917,203.21038,4.00432,213.77755,0.01873,312.039,69.96113,-3.5022
31366,3.99915,202.88312,4.01462,215.28988,0.01865,312.039,67.96088,-3.49038
31367,3.99929,202.55784,4.02408,217.27509,0.01852,312.039,65.96063,-3.47302
31368,3.99937,205.7098,3.9271,202.75088,0.01937,312.039,63.96038,-3.4429
31369,3.99934,202.07749,4.1108,190.98982,0.02152,312.039,61.96013,-3.42747
31370,3.99886,204.29783,4.02969,185.90917,0.02168,312.039,59.95988,-3.40546
31371,3.99897,201.17086,4.14547,192.60933,0.02152,312.039,57.95962,-3.39256
31372,3.99922,201.15327,4.14902,191.77127,0.02164,312.039,55.95938,-3.37441
31373,3.99903,206.42196,3.9404,186.25052,0.02116,312.039,53.95913,-3.35544
31374,3.99899,204.39662,4.0024,194.13694,0.02062,312.039,51.95888,-3.34428
31375,3.99884,204.26395,4.01123,192.86824,0.0208,312.039,49.95862,-3.32481
31376,3.9989,205.8535,3.93918,195.26134,0.02017,312.039,47.95838,-3.31258
31377,3.99886,205.23734,3.94827,201.69158,0.01958,312.039,45.95813,-3.30214
31378,3.99895,202.08488,4.09625,195.81887,0.02092,312.039,43.95788,-3.28365
31379,3.99905,203.33564,4.04882,193.56415,0.02092,312.039,41.95763,-3.26918
31380,3.99891,201.78974,4.10715,196.49421,0.0209,312.039,39.95738,-3.25374
31381,3.99879,219.97981,3.45141,181.77065,0.01899,312.039,37.95713,-3.21913
31382,3.99896,210.94914,3.73343,198.08825,0.01885,312.039,35.95687,-3.21108
31383,3.99897,201.13251,4.10901,206.70093,0.01988,312.039,33.95663,-3.20547
31384,3.9991,206.87802,3.90186,193.72497,0.02014,312.039,31.95638,-3.17729
31385,3.99913,207.17268,3.89999,189.91723,0.02054,312.039,29.95613,-3.16968
31386,3.99909,224.2845,3.33443,172.17568,0.01937,312.039,27.95587,-3.13305
31387,3.99918,205.42816,3.95326,196.67695,0.0201,312.039,25.95563,-3.13385
31388,3.99881,225.79654,3.26539,182.27374,0.01791,312.039,23.95538,-3.09793
31389,3.99876,208.47621,3.85989,185.35419,0.02082,312.039,21.95513,-3.10487
31390,3.99899,193.03307,4.47599,210.2511,0.02129,312.039,19.95487,-3.09364
31391,3.99909,192.07454,4.56339,197.85796,0.02306,312.039,17.95463,-3.08098
31392,3.99913,196.97515,4.31346,200.65324,0.0215,312.039,15.95438,-3.06275
31393,3.9991,206.85687,3.92488,185.49439,0.02116,312.039,13.95413,-3.04947
31394,3.99916,206.63238,3.919,190.98354,0.02052,312.039,11.95388,-3.04259
31395,3.99911,189.23394,4.66312,212.98404,0.02189,312.039,9.95363,-3.02518
31396,3.99886,198.23398,4.25727,199.71541,0.02132,312.039,7.95338,-3.01241
31397,3.99896,203.45022,4.00464,209.0969,0.01915,312.039,5.95312,-2.9904
31398,3.99939,202.79377,3.9871,230.90145,0.01727,312.039,3.95288,-2.97218
31399,3.99934,208.35551,3.82698,200.65543,0.01907,312.039,1.95263,-2.94881
31400,3.99916,200.29491,4.18724,191.78582,0.02183,312.039,0,-2.93407
31401,3.99921,200.43088,4.11355,217.78055,0.01889,314.03925,397.9545,-5.93645
31402,3.99922,205.66763,3.90569,213.0378,0.01833,314.03925,395.95425,-5.90691
31403,3.99934,196.75749,4.25345,228.47302,0.01862,314.03925,393.954,-5.90064
31404,3.99941,202.77758,4.00309,223.01727,0.01795,314.03925,391.95375,-5.87272
31405,3.99907,202.29087,4.02575,221.66229,0.01816,314.03925,389.9535,-5.85424
31406,3.99898,197.39384,4.27687,206.63479,0.0207,314.03925,387.95325,-5.83578
31407,3.99912,197.38347,4.25694,214.56431,0.01984,314.03925,385.953,-5.81876
31408,3.99902,204.38442,3.99186,198.36857,0.02012,314.03925,383.95275,-5.7912
31409,3.99891,204.74625,3.98383,195.61359,0.02037,314.03925,381.9525,-5.77984
31410,3.99913,194.279,4.42811,205.65157,0.02153,314.03925,379.99988,-5.76266
31411,3.9991,203.99026,4.02815,191.03723,0.02109,314.03925,377.99963,-5.75756
31412,3.99897,203.52178,4.03937,194.08977,0.02081,314.03925,375.99938,-5.7511
31413,3.99909,176.65871,5.49807,195.15773,0.02817,314.03925,373.99913,-5.74656
31414,3.99918,195.01992,4.39262,205.48598,0.02138,314.03925,371.99888,-5.72731
31415,3.99902,196.89126,4.31877,200.1429,0.02158,314.03925,369.99863,-5.71905
31416,3.99898,223.25343,3.33657,186.09783,0.01793,314.03925,367.99838,-5.6971
31417,3.9991,206.53171,3.89506,202.19016,0.01926,314.03925,365.99813,-5.70247
31418,3.99909,203.80052,3.97909,214.0997,0.01859,314.03925,363.99788,-5.68173
31419,3.99928,199.1078,4.16142,222.32175,0.01872,314.03925,361.99762,-5.67047
31420,3.99925,197.64069,4.22088,225.02213,0.01876,314.03925,359.99738,-5.65235
31421,3.99915,222.818,3.34476,188.9647,0.0177,314.03925,357.99713,-5.61065
31422,3.99935,205.33151,3.90929,217.89149,0.01794,314.03925,355.99688,-5.61505
31423,3.99936,203.59438,4.0152,202.35804,0.01984,314.03925,353.99663,-5.59796
31424,3.99886,198.39001,4.26308,195.31138,0.02183,314.03925,351.99638,-5.59396
31425,3.99898,189.10026,4.65856,216.80851,0.02149,314.03925,349.99613,-5.58084
31426,3.99921,193.65277,4.45355,207.50329,0.02146,314.03925,347.99588,-5.56125
31427,3.99885,206.74326,3.88062,204.68883,0.01896,314.03925,345.99563,-5.54047
31428,3.99906,209.61742,3.78931,195.76099,0.01936,314.03925,343.99538,-5.51296
31429,3.99923,206.63653,3.88736,203.77471,0.01908,314.03925,341.99513,-5.49607
31430,3.99925,203.58676,3.96846,223.56926,0.01775,314.03925,339.99487,-5.47769
31431,3.99941,205.27822,3.89586,225.96181,0.01724,314.03925,337.99463,-5.46358
31432,3.99943,221.15989,3.3705,203.80005,0.01654,314.03925,335.99438,-5.42684
31433,3.9992,198.65186,4.21617,207.91469,0.02028,314.03925,333.99413,-5.44457
31434,3.99911,206.61683,3.85671,218.60673,0.01764,314.03925,331.99387,-5.42912
31435,3.99917,196.55594,4.30484,210.83337,0.02042,314.03925,329.99363,-5.40915
31436,3.99884,203.77799,3.99788,206.09085,0.0194,314.03925,327.99338,-5.401
31437,3.99915,199.49783,4.1757,208.86599,0.01999,314.03925,325.99313,-5.38673
31438,3.99908,198.74066,4.19972,212.78155,0.01974,314.03925,323.99288,-5.36695
31439,3.99916,199.21116,4.2282,194.48949,0.02174,314.03925,321.99263,-5.35507
31440,3.99903,201.39954,4.12403,196.61058,0.02098,314.03925,319.99238,-5.3437
31441,3.99931,210.21033,3.781,189.93034,0.01991,314.03925,317.99213,-5.30579
31442,3.99889,203.44616,4.03055,198.5579,0.0203,314.03925,315.99188,-5.31633
31443,3.99901,197.99243,4.26815,199.87239,0.02135,314.03925,313.99163,-5.30978
31444,3.99927,198.33405,4.24196,203.70193,0.02082,314.03925,311.99138,-5.29761
31445,3.99915,205.84695,3.95807,188.40691,0.02101,314.03925,309.99112,-5.28892
31446,3.99911,208.0667,3.86679,188.96442,0.02046,314.03925,307.99088,-5.28068
31447,3.99905,198.40343,4.24125,202.71535,0.02092,314.03925,305.99063,-5.27028
31448,3.99902,205.04831,4.00242,184.49571,0.02169,314.03925,303.99038,-5.23974
31449,3.99899,202.21793,4.1043,190.97567,0.02149,314.03925,301.99013,-5.23043
31450,3.99914,208.7539,3.84825,185.75145,0.02072,314.03925,299.98988,-5.21699
31451,3.99884,202.3165,4.08037,197.92028,0.02062,314.03925,297.98963,-5.22049
31452,3.9989,216.66636,3.54233,191.49162,0.0185,314.03925,295.98938,-5.181
31453,3.99902,195.80962,4.39578,192.11135,0.02288,314.03925,293.98913,-5.18598
31454,3.99905,202.28507,4.05125,210.17087,0.01928,314.03925,291.98888,-5.17142
31455,3.99874,196.72166,4.29058,213.14625,0.02013,314.03925,289.98863,-5.16651
31456,3.99892,160.16856,6.52548,253.80595,0.02571,314.03925,287.98837,-5.16667
31457,3.99929,172.39061,5.61571,237.35962,0.02366,314.03925,285.98813,-5.14664
31458,3.99929,164.28718,6.15124,259.54929,0.0237,314.03925,283.98788,-5.14283
31459,3.99916,191.49065,4.48177,238.23887,0.01881,314.03925,281.98763,-5.07726
31460,3.99911,191.72549,4.51247,220.75931,0.02044,314.03925,279.98737,-5.07383
31461,3.99901,196.58423,4.30362,210.72323,0.02042,314.03925,277.98713,-5.05266
31462,3.99892,213.20815,3.66574,191.13835,0.01918,314.03925,275.98688,-5.02243
31463,3.99904,203.8962,4.01217,198.40713,0.02022,314.03925,273.98663,-5.01631
31464,3.99896,203.97927,3.98662,207.39001,0.01922,314.03925,271.98638,-4.99178
31465,3.99898,204.72342,3.96607,203.10117,0.01953,314.03925,269.98613,-4.97145
31466,3.99898,205.696,3.96935,186.55667,0.02128,314.03925,267.98588,-4.95716
31467,3.99911,199.86695,4.1769,202.08626,0.02067,314.03925,265.98563,-4.94206
31468,3.99918,197.72366,4.29609,194.78278,0.02206,314.03925,263.98538,-4.92926
31469,3.99913,200.65178,4.12308,209.56317,0.01967,314.03925,261.98513,-4.9024
31470,3.99917,203.27241,3.97564,226.44165,0.01756,314.03925,259.98488,-4.88247
31471,3.99915,199.63758,4.11921,231.3606,0.0178,314.03925,257.98462,-4.87075
31472,3.99923,193.38152,4.43725,218.22474,0.02033,314.03925,255.98438,-4.86828
31473,3.99909,192.6412,4.45696,224.65391,0.01984,314.03925,253.98413,-4.85623
31474,3.99912,195.58665,4.35462,209.29532,0.02081,314.03925,251.98388,-4.83837
31475,3.99922,192.85523,4.4639,217.92209,0.02048,314.03925,249.98363,-4.82515
31476,3.99914,195.5056,4.36552,206.78154,0.02111,314.03925,247.98338,-4.81062
31477,3.99923,193.84654,4.42359,214.81106,0.02059,314.03925,245.98313,-4.80495
31478,3.99939,194.46476,4.38275,219.09355,0.02,314.03925,243.98288,-4.79252
31479,3.99921,196.07882,4.2849,228.25686,0.01877,314.03925,241.98263,-4.78032
31480,3.99914,195.5735,4.28214,240.62341,0.0178,314.03925,239.98238,-4.77848
31481,3.99909,194.92016,4.30117,246.27587,0.01746,314.03925,237.98213,-4.76911
31482,3.99928,199.39064,4.14174,225.68641,0.01835,314.03925,235.98187,-4.75727
31483,3.99923,195.76491,4.32515,217.38497,0.0199,314.03925,233.98163,-4.75204
31484,3.99935,197.61037,4.24834,213.95674,0.01986,314.03925,231.98138,-4.73462
31485,3.9993,219.78023,3.42321,199.06049,0.0172,314.03925,229.98113,-4.6984
31486,3.9993,201.43449,4.06724,219.2711,0.01855,314.03925,227.98087,-4.69286
31487,3.99925,196.69653,4.24838,232.09085,0.0183,314.03925,225.98063,-4.67402
31488,3.99901,224.93857,3.29638,180.0823,0.0183,314.03925,223.98038,-4.64136
31489,3.99886,198.71149,4.1777,222.67047,0.01876,314.03925,221.98013,-4.64696
31490,3.99932,198.15994,4.21074,219.21478,0.01921,314.03925,219.97988,-4.63722
31491,3.99932,196.46364,4.2959,216.06725,0.01988,314.03925,217.97963,-4.62765
31492,3.99911,217.03708,3.52277,194.85355,0.01808,314.03925,215.97938,-4.60857
31493,3.99875,198.56595,4.19777,216.67653,0.01937,314.03925,213.97913,-4.61081
31494,3.99923,209.6481,3.76871,204.5231,0.01843,314.03925,211.97888,-4.59118
31495,3.99938,198.27359,4.20297,220.39718,0.01907,314.03925,209.97863,-4.57463
31496,3.99935,198.26107,4.20539,219.58018,0.01915,314.03925,207.97838,-4.55287
31497,3.99921,198.78521,4.19042,215.87586,0.01941,314.03925,205.97812,-4.54162
31498,3.99936,196.5786,4.27184,223.92463,0.01908,314.03925,203.97788,-4.52515
31499,3.99924,199.3214,4.20533,200.70555,0.02095,314.03925,201.97763,-4.50346
31500,3.9993,204.11543,4.02341,190.91994,0.02107,314.03925,199.97738,-4.49988
31501,3.99901,201.54125,4.03785,231.3634,0.01745,314.03925,197.97713,-4.47575
31502,3.99909,199.15572,4.17912,213.62483,0.01956,314.03925,195.97688,-4.45958
31503,3.99911,201.27092,4.05672,227.58492,0.01783,314.03925,193.97663,-4.44602
31504,3.99904,201.13176,4.09907,210.82917,0.01944,314.03925,191.97638,-4.42992
31505,3.99932,210.43568,3.71437,217.19531,0.0171,314.03925,189.97613,-4.39995
31506,3.99943,196.46217,4.28954,218.73493,0.01961,314.03925,187.97588,-4.39034
31507,3.9993,195.40434,4.31108,230.61467,0.01869,314.03925,185.97563,-4.36872
31508,3.99938,194.35533,4.35136,234.74334,0.01854,314.03925,183.97537,-4.34636
31509,3.99919,200.92868,4.09318,217.26282,0.01884,314.03925,181.97513,-4.32151
31510,3.99907,195.38631,4.34348,217.11331,0.02001,314.03925,179.97488,-4.30689
31511,3.99909,191.06603,4.559,215.95367,0.02111,314.03925,177.97463,-4.28624
31512,3.99894,193.29665,4.4587,211.71664,0.02106,314.03925,175.97437,-4.27094
31513,3.99915,194.45851,4.4128,207.91709,0.02122,314.03925,173.97413,-4.2573
31514,3.9992,198.64965,4.24709,196.79943,0.02158,314.03925,171.97388,-4.24204
31515,3.99916,198.08539,4.26364,200.01188,0.02132,314.03925,169.97363,-4.22769
31516,3.99917,201.67305,4.07489,211.27397,0.01929,314.03925,167.97338,-4.21695
31517,3.99932,198.05865,4.27721,195.90404,0.02183,314.03925,165.97313,-4.2022
31518,3.99886,205.85448,3.93968,195.03238,0.0202,314.03925,163.97288,-4.18521
31519,3.99903,198.62464,4.21925,207.13034,0.02037,314.03925,161.97262,-4.17222
31520,3.99915,204.62061,3.97761,200.19351,0.01987,314.03925,159.97238,-4.14383
31521,3.99903,200.69275,4.15472,196.78045,0.02111,314.03925,157.97213,-4.14124
31522,3.99902,201.47677,4.09147,207.79468,0.01969,314.03925,155.97188,-4.13395
31523,3.99911,206.13293,3.91451,200.73524,0.0195,314.03925,153.97162,-4.10869
31524,3.99935,201.85901,4.06396,212.65516,0.01911,314.03925,151.97138,-4.10277
31525,3.99931,200.69036,4.0989,219.38468,0.01868,314.03925,149.97113,-4.08127
31526,3.99919,198.00488,4.26725,200.06274,0.02133,314.03925,147.97088,-4.0736
31527,3.99888,199.08049,4.22411,197.78447,0.02136,314.03925,145.97063,-4.0648
31528,3.99888,208.74792,3.82829,193.45308,0.01979,314.03925,143.97038,-4.05383
31529,3.99926,201.06066,4.12289,202.62845,0.02035,314.03925,141.97013,-4.03177
31530,3.99906,205.88995,3.9383,195.09361,0.02019,314.03925,139.96988,-4.02611
31531,3.99912,201.59772,4.12378,193.66237,0.02129,314.03925,137.96963,-4.01404
31532,3.99891,202.84998,4.05981,197.07909,0.0206,314.03925,135.96938,-4.00782
31533,3.99916,220.29587,3.44338,180.84936,0.01904,314.03925,133.96913,-3.98426
31534,3.99872,203.28608,4.01677,206.72742,0.01943,314.03925,131.96887,-3.99097
31535,3.99933,202.39138,4.02178,221.69639,0.01814,314.03925,129.96863,-3.97416
31536,3.99921,202.56795,4.0345,212.32739,0.019,314.03925,127.96838,-3.95881
31537,3.99924,199.67012,4.1312,224.87329,0.01837,314.03925,125.96813,-3.93597
31538,3.99922,199.16665,4.18241,212.13881,0.01972,314.03925,123.96787,-3.90886
31539,3.99911,195.71569,4.32235,219.38647,0.0197,314.03925,121.96763,-3.90013
31540,3.99906,197.11304,4.30134,202.57453,0.02123,314.03925,119.96738,-3.88435
31541,3.99919,200.24925,4.11621,220.12052,0.0187,314.03925,117.96713,-3.86293
31542,3.99929,195.67426,4.30326,228.46894,0.01884,314.03925,115.96688,-3.84321
31543,3.99896,192.34905,4.50382,212.44724,0.0212,314.03925,113.96663,-3.83149
31544,3.99904,198.09064,4.21131,220.17113,0.01913,314.03925,111.96638,-3.80292
31545,3.99921,198.02622,4.19487,229.03426,0.01832,314.03925,109.96612,-3.78834
31546,3.99911,202.27119,4.08795,195.97039,0.02086,314.03925,107.96588,-3.76817
31547,3.99895,204.60188,3.98175,198.7634,0.02003,314.03925,105.96563,-3.75086
31548,3.99921,164.90185,6.19002,237.2434,0.02609,314.03925,103.96538,-3.74502
31549,3.99931,143.35078,8.95877,197.73905,0.04531,314.03925,101.96512,-3.73007
31550,3.99902,158.05489,7.05875,199.37866,0.0354,314.03925,99.96488,-3.73255
31551,3.99894,214.05052,3.60049,208.03002,0.01731,314.03925,97.96463,-3.70948
31552,3.99933,202.83307,4.017,215.2499,0.01866,314.03925,95.96438,-3.72115
31553,3.99899,198.60749,4.20933,211.27968,0.01992,314.03925,93.96413,-3.71728
31554,3.99921,205.11533,3.92628,213.79009,0.01837,314.03925,91.96388,-3.69417
31555,3.99897,201.28849,4.06999,220.7093,0.01844,314.03925,89.96363,-3.67994
31556,3.99927,213.17458,3.6397,204.02546,0.01784,314.03925,87.96337,-3.6429
31557,3.99911,194.75651,4.40939,204.09322,0.0216,314.03925,85.96313,-3.64216
31558,3.99912,199.67401,4.17544,205.88955,0.02028,314.03925,83.96288,-3.60585
31559,3.99904,195.66375,4.36053,205.8301,0.02119,314.03925,81.96263,-3.58535
31560,3.999,202.59696,4.02813,214.51762,0.01878,314.03925,79.96237,-3.56576
31561,3.99904,205.07703,3.99489,186.65415,0.0214,314.03925,77.96213,-3.55023
31562,3.99903,199.16764,4.19121,208.51093,0.0201,314.03925,75.96188,-3.54715
31563,3.99912,197.54517,4.26224,209.57146,0.02034,314.03925,73.96163,-3.54174
31564,3.99931,194.02811,4.39068,224.31791,0.01957,314.03925,71.96137,-3.54098
31565,3.99914,198.62044,4.19092,218.76343,0.01916,314.03925,69.96113,-3.53038
31566,3.99921,202.08644,4.03861,219.6997,0.01838,314.03925,67.96088,-3.51488
31567,3.99945,207.66211,3.83742,208.20983,0.01843,314.03925,65.96063,-3.49048
31568,3.9992,212.38321,3.68152,197.67129,0.01862,314.03925,63.96038,-3.45856
31569,3.99878,202.99879,4.04436,200.49805,0.02017,314.03925,61.96013,-3.44899
31570,3.99885,208.43241,3.84733,190.78334,0.02017,314.03925,59.95988,-3.42531
31571,3.99895,206.53612,3.91418,194.23227,0.02015,314.03925,57.95962,-3.41056
31572,3.99898,202.49097,4.08758,192.6543,0.02122,314.03925,55.95938,-3.39213
31573,3.99895,205.92348,3.93263,196.73559,0.01999,314.03925,53.95913,-3.37699
31574,3.99891,204.61027,3.98859,195.95218,0.02035,314.03925,51.95888,-3.36415
31575,3.99891,205.7587,3.93714,197.59194,0.01993,314.03925,49.95862,-3.3446
31576,3.999,214.59229,3.61732,190.53194,0.01899,314.03925,47.95838,-3.32301
31577,3.99881,204.25691,4.0013,196.68025,0.02034,314.03925,45.95813,-3.32015
31578,3.99893,218.57988,3.50914,177.3434,0.01979,314.03925,43.95788,-3.2882
31579,3.99899,200.82014,4.16251,192.12002,0.02167,314.03925,41.95763,-3.29183
31580,3.99911,204.05662,4.04923,182.96053,0.02213,314.03925,39.95738,-3.27292
31581,3.99915,201.75192,4.10658,197.40671,0.0208,314.03925,37.95713,-3.25456
31582,3.99896,205.0417,3.98149,191.9132,0.02075,314.03925,35.95687,-3.24075
31583,3.99897,203.59124,4.02224,199.44556,0.02017,314.03925,33.95663,-3.22723
31584,3.99882,200.79748,4.18315,185.72923,0.02252,314.03925,31.95638,-3.20752
31585,3.9991,202.16793,4.10194,192.58275,0.0213,314.03925,29.95613,-3.19034
31586,3.99894,204.98207,3.98781,190.50429,0.02093,314.03925,27.95587,-3.1747
31587,3.99891,203.95361,4.01631,195.85271,0.02051,314.03925,25.95563,-3.16017
31588,3.99897,201.66455,4.10135,200.68781,0.02044,314.03925,23.95538,-3.14362
31589,3.99932,203.87547,4.00849,200.31505,0.02001,314.03925,21.95513,-3.12612
31590,3.99899,221.99412,3.38795,180.73926,0.01874,314.03925,19.95487,-3.08638
31591,3.99889,193.30955,4.4623,210.19927,0.02123,314.03925,17.95463,-3.09936
31592,3.99912,194.80751,4.39625,207.77086,0.02116,314.03925,15.95438,-3.08553
31593,3.999,204.11127,4.02642,189.79732,0.02121,314.03925,13.95413,-3.07505
31594,3.99919,203.97147,4.03495,188.96486,0.02135,314.03925,11.95388,-3.06072
31595,3.99895,192.48296,4.50525,209.62895,0.02149,314.03925,9.95363,-3.05112
31596,3.99916,190.10231,4.62325,211.08043,0.0219,314.03925,7.95338,-3.04247
31597,3.99915,193.13148,4.48867,204.40542,0.02196,314.03925,5.95312,-3.0309
31598,3.99914,208.67102,3.80758,203.76944,0.01869,314.03925,3.95288,-2.98676
31599,3.99916,205.68667,3.93492,199.78926,0.0197,314.03925,1.95263,-2.97596
31600,3.99908,201.54308,4.15982,182.72964,0.02276,314.03925,0,-2.96229
31601,3.99931,207.37026,3.84229,211.2384,0.01819,316.0395,397.9545,-5.96226
31602,3.99931,193.81025,4.416,218.39587,0.02022,316.0395,395.95425,-5.95719
31603,3.99924,200.35376,4.12106,215.96443,0.01908,316.0395,393.954,-5.93037
31604,3.99933,197.66741,4.22567,222.38688,0.019,316.0395,391.95375,-5.90812
31605,3.99923,207.80726,3.82221,212.70551,0.01797,316.0395,389.9535,-5.87531
31606,3.99931,200.08943,4.16093,204.46248,0.02035,316.0395,387.95325,-5.85824
31607,3.99894,198.36557,4.27869,190.69428,0.02244,316.0395,385.953,-5.84195
31608,3.99909,219.29204,3.46603,185.63486,0.01867,316.0395,383.95275,-5.80872
31609,3.99905,214.17919,3.63806,187.98026,0.01935,316.0395,381.9525,-5.78673
31610,3.99924,195.29502,4.40907,195.77969,0.02252,316.0395,379.99988,-5.79299
31611,3.99915,201.6397,4.12862,191.38267,0.02157,316.0395,377.99963,-5.7859
31612,3.99903,206.27512,3.92969,192.36059,0.02043,316.0395,375.99938,-5.77567
31613,3.99892,194.80723,4.48347,181.54358,0.0247,316.0395,373.99913,-5.75756
31614,3.99899,202.55661,4.06885,198.43572,0.0205,316.0395,371.99888,-5.74839
31615,3.99899,207.49587,3.84676,206.65082,0.01861,316.0395,369.99863,-5.74378
31616,3.99906,205.09252,3.92065,216.8543,0.01808,316.0395,367.99838,-5.73932
31617,3.99899,209.79403,3.76022,205.80666,0.01827,316.0395,365.99813,-5.72636
31618,3.999,212.26676,3.69799,192.15988,0.01924,316.0395,363.99788,-5.70992
31619,3.99926,202.6633,4.02523,214.70323,0.01875,316.0395,361.99762,-5.70018
31620,3.99911,202.36696,4.0554,206.99297,0.01959,316.0395,359.99738,-5.68512
31621,3.9992,213.60592,3.63239,199.97027,0.01816,316.0395,357.99713,-5.66046
31622,3.99918,203.62809,4.00109,207.54458,0.01928,316.0395,355.99688,-5.64989
31623,3.99916,204.28386,3.99176,200.1236,0.01995,316.0395,353.99663,-5.62962
31624,3.9989,203.92364,4.04891,184.83069,0.02191,316.0395,351.99638,-5.62434
31625,3.99901,192.68034,4.49242,210.66339,0.02133,316.0395,349.99613,-5.61107
31626,3.99912,183.84048,4.9716,210.76481,0.02359,316.0395,347.99588,-5.58806
31627,3.99919,205.95296,3.88261,218.77526,0.01775,316.0395,345.99563,-5.56503
31628,3.99916,209.1586,3.80756,195.55598,0.01947,316.0395,343.99538,-5.54715
31629,3.99923,201.21725,4.09416,211.43604,0.01936,316.0395,341.99513,-5.53331
31630,3.99934,206.26324,3.88101,213.56672,0.01817,316.0395,339.99487,-5.50377
31631,3.9994,219.50771,3.4182,206.95812,0.01652,316.0395,337.99463,-5.47732
31632,3.99933,206.57209,3.86636,214.75844,0.018,316.0395,335.99438,-5.46925
31633,3.99929,203.34374,4.00704,210.14751,0.01907,316.0395,333.99413,-5.46582
31634,3.99925,204.33345,3.95891,213.40263,0.01855,316.0395,331.99387,-5.45845
31635,3.99922,198.86122,4.2058,208.28145,0.02019,316.0395,329.99363,-5.4368
31636,3.99898,203.71368,4.04388,189.58142,0.02133,316.0395,327.99338,-5.42589
31637,3.99894,205.1047,3.97545,193.17839,0.02058,316.0395,325.99313,-5.41201
31638,3.99902,198.46811,4.22387,208.07249,0.0203,316.0395,323.99288,-5.39578
31639,3.99907,201.97293,4.07087,207.52466,0.01962,316.0395,321.99263,-5.38235
31640,3.99921,207.93595,3.83744,203.19481,0.01889,316.0395,319.99238,-5.35675
31641,3.99925,208.03526,3.81621,211.33936,0.01806,316.0395,317.99213,-5.33327
31642,3.99927,207.14836,3.924,181.76578,0.02159,316.0395,315.99188,-5.3443
31643,3.99917,191.33073,4.60483,197.05861,0.02337,316.0395,313.99163,-5.33745
31644,3.99917,200.2292,4.17932,195.45944,0.02138,316.0395,311.99138,-5.32601
31645,3.99924,207.10266,3.903,189.89401,0.02055,316.0395,309.99112,-5.31188
31646,3.99923,207.00142,3.91427,187.24196,0.0209,316.0395,307.99088,-5.30582
31647,3.99917,212.39206,3.72389,180.03339,0.02068,316.0395,305.99063,-5.28465
31648,3.99885,213.53699,3.67279,183.21976,0.02005,316.0395,303.99038,-5.26771
31649,3.9992,189.45526,4.62969,220.47035,0.021,316.0395,301.99013,-5.27442
31650,3.99911,203.29325,4.08683,181.48003,0.02252,316.0395,299.98988,-5.25632
31651,3.99897,201.92113,4.09922,197.32791,0.02077,316.0395,297.98963,-5.24139
31652,3.99907,204.56979,4.00211,191.61372,0.02089,316.0395,295.98938,-5.21441
31653,3.99909,204.62797,3.96041,207.231,0.01911,316.0395,293.98913,-5.20167
31654,3.99888,209.89867,3.76582,201.28527,0.01871,316.0395,291.98888,-5.18601
31655,3.99907,203.42161,4.02532,201.08198,0.02002,316.0395,289.98863,-5.18275
31656,3.99885,175.08899,5.42786,237.68214,0.02284,316.0395,287.98837,-5.18808
31657,3.99919,193.75963,4.49199,193.69441,0.02319,316.0395,285.98813,-5.13316
31658,3.99934,170.23801,5.81843,225.83845,0.02576,316.0395,283.98788,-5.15925
31659,3.99936,194.25839,4.42196,208.22104,0.02124,316.0395,281.98763,-5.10346
31660,3.99935,190.01997,4.57717,229.31281,0.01996,316.0395,279.98737,-5.09091
31661,3.99929,187.78254,4.70129,226.61795,0.02075,316.0395,277.98713,-5.07418
31662,3.99886,199.00209,4.2112,203.65844,0.02068,316.0395,275.98688,-5.06156
31663,3.99913,199.66734,4.14904,216.79761,0.01914,316.0395,273.98663,-5.03906
31664,3.99898,203.55192,3.99759,210.33532,0.01901,316.0395,271.98638,-5.01736
31665,3.99898,203.26816,4.05556,192.15537,0.02111,316.0395,269.98613,-4.99782
31666,3.99916,205.85046,3.96203,186.95493,0.02119,316.0395,267.98588,-4.9835
31667,3.99917,198.01858,4.23151,213.15947,0.01985,316.0395,265.98563,-4.9725
31668,3.99898,199.32179,4.21132,198.46482,0.02122,316.0395,263.98538,-4.95596
31669,3.99918,208.24961,3.82286,204.24564,0.01872,316.0395,261.98513,-4.91876
31670,3.99917,206.53143,3.83658,231.48979,0.01657,316.0395,259.98488,-4.90667
31671,3.99929,204.48213,3.93366,222.77911,0.01766,316.0395,257.98462,-4.89306
31672,3.99916,195.56911,4.35367,209.96486,0.02074,316.0395,255.98438,-4.89445
31673,3.99907,195.01744,4.36971,213.75005,0.02044,316.0395,253.98413,-4.87963
31674,3.99911,192.66689,4.47155,218.49338,0.02047,316.0395,251.98388,-4.86944
31675,3.99909,194.53007,4.37755,219.766,0.01992,316.0395,249.98363,-4.85084
31676,3.99925,193.8238,4.4316,212.28854,0.02088,316.0395,247.98338,-4.83542
31677,3.99933,195.59919,4.35924,207.50852,0.02101,316.0395,245.98313,-4.8238
31678,3.99927,200.97658,4.08662,219.34643,0.01863,316.0395,243.98288,-4.80495
31679,3.99915,196.77955,4.24571,231.50785,0.01834,316.0395,241.98263,-4.80766
31680,3.99914,199.60447,4.14275,220.81475,0.01876,316.0395,239.98238,-4.80555
31681,3.99934,195.96007,4.2686,238.64564,0.01789,316.0395,237.98213,-4.79828
31682,3.9995,198.67068,4.18958,218.55952,0.01917,316.0395,235.98187,-4.78603
31683,3.99934,199.30652,4.15059,223.30644,0.01859,316.0395,233.98163,-4.77771
31684,3.99934,197.60245,4.20883,231.49443,0.01818,316.0395,231.98138,-4.76511
31685,3.99929,198.1864,4.17881,233.42221,0.0179,316.0395,229.98113,-4.747
31686,3.99917,199.34796,4.13088,231.81961,0.01782,316.0395,227.98087,-4.72356
31687,3.99915,202.09213,4.03001,223.68833,0.01802,316.0395,225.98063,-4.69877
31688,3.99872,200.43427,4.12452,212.71189,0.01939,316.0395,223.98038,-4.69735
31689,3.99929,201.67434,4.03645,229.35164,0.0176,316.0395,221.98013,-4.67494
31690,3.99923,204.77644,3.95725,206.04044,0.01921,316.0395,219.97988,-4.66076
31691,3.99936,201.81147,4.03578,226.80278,0.01779,316.0395,217.97963,-4.6542
31692,3.99926,195.22649,4.37882,206.86461,0.02117,316.0395,215.97938,-4.64215
31693,3.9988,196.94729,4.30276,204.69998,0.02102,316.0395,213.97913,-4.62514
31694,3.99923,199.67324,4.17852,204.77617,0.02041,316.0395,211.97888,-4.61404
31695,3.99931,201.74942,4.06073,216.12693,0.01879,316.0395,209.97863,-4.59666
31696,3.99943,199.26895,4.15168,223.61941,0.01857,316.0395,207.97838,-4.57867
31697,3.99923,198.34962,4.19504,222.31934,0.01887,316.0395,205.97812,-4.56773
31698,3.9992,199.47909,4.1489,220.55062,0.01881,316.0395,203.97788,-4.54604
31699,3.99902,202.26271,4.0891,195.64813,0.0209,316.0395,201.97763,-4.5247
31700,3.99924,207.84509,3.86172,194.42647,0.01986,316.0395,199.97738,-4.52028
31701,3.99852,205.05748,3.97719,193.07819,0.0206,316.0395,197.97713,-4.49598
31702,3.9991,202.25063,4.06117,206.65342,0.01965,316.0395,195.97688,-4.47783
31703,3.9991,198.89934,4.15695,228.60825,0.01818,316.0395,193.97663,-4.46801
31704,3.99897,209.89175,3.7693,199.87828,0.01886,316.0395,191.97638,-4.44831
31705,3.99926,204.29093,3.94948,218.71549,0.01806,316.0395,189.97613,-4.43167
31706,3.99927,202.3775,4.01484,225.37209,0.01781,316.0395,187.97588,-4.41444
31707,3.99932,198.83047,4.17944,219.78195,0.01902,316.0395,185.97563,-4.39628
31708,3.99925,199.39303,4.14734,223.00601,0.0186,316.0395,183.97537,-4.37444
31709,3.99923,200.69334,4.08427,226.18666,0.01806,316.0395,181.97513,-4.35033
31710,3.99919,204.57322,3.94152,216.98116,0.01817,316.0395,179.97488,-4.32654
31711,3.99923,197.48846,4.22656,225.54637,0.01874,316.0395,177.97463,-4.30992
31712,3.99909,201.13572,4.10121,209.88947,0.01954,316.0395,175.97437,-4.29509
31713,3.99894,202.45862,4.06106,203.03917,0.02,316.0395,173.97413,-4.28468
31714,3.99922,199.08224,4.23015,195.83465,0.0216,316.0395,171.97388,-4.26869
31715,3.99924,197.34191,4.26067,213.88617,0.01992,316.0395,169.97363,-4.25759
31716,3.99909,206.09611,3.91265,202.13434,0.01936,316.0395,167.97338,-4.24072
31717,3.99916,200.58464,4.13468,206.09866,0.02006,316.0395,165.97313,-4.22652
31718,3.99913,199.68411,4.17623,205.41816,0.02033,316.0395,163.97288,-4.21438
31719,3.9991,203.22048,4.00718,212.26135,0.01888,316.0395,161.97262,-4.19603
31720,3.99908,199.91365,4.13358,218.82556,0.01889,316.0395,159.97238,-4.18104
31721,3.99906,189.20383,4.63277,224.0576,0.02068,316.0395,157.97213,-4.16903
31722,3.99936,172.68372,5.60452,234.76609,0.02387,316.0395,155.97188,-4.15897
31723,3.99925,199.69161,4.16127,211.26206,0.0197,316.0395,153.97162,-4.14343
31724,3.99913,204.36001,3.9415,221.21916,0.01782,316.0395,151.97138,-4.11741
31725,3.99915,203.23088,3.96959,230.52554,0.01722,316.0395,149.97113,-4.10531
31726,3.99912,198.56335,4.22788,204.96547,0.02063,316.0395,147.97088,-4.09709
31727,3.999,209.70239,3.8058,187.73098,0.02027,316.0395,145.97063,-4.08444
31728,3.99903,210.81643,3.76479,187.0664,0.02013,316.0395,143.97038,-4.07442
31729,3.99928,203.40324,3.96688,228.29491,0.01738,316.0395,141.97013,-4.05211
31730,3.99896,203.96532,4.01196,197.33545,0.02033,316.0395,139.96988,-4.04812
31731,3.99877,204.80023,3.95805,205.0533,0.0193,316.0395,137.96963,-4.03515
31732,3.99837,203.26368,4.02993,201.57064,0.01999,316.0395,135.96938,-4.02924
31733,3.99916,202.23658,4.05752,208.44026,0.01947,316.0395,133.96913,-4.0233
31734,3.99915,204.87999,3.94445,209.77842,0.0188,316.0395,131.96887,-4.01732
31735,3.99934,206.44291,3.87436,213.34739,0.01816,316.0395,129.96863,-3.99725
31736,3.99932,219.32496,3.43622,200.08712,0.01717,316.0395,127.96838,-3.96887
31737,3.99947,202.19543,4.03785,218.04794,0.01852,316.0395,125.96813,-3.96413
31738,3.99923,204.41587,3.94951,216.22972,0.01827,316.0395,123.96787,-3.93954
31739,3.99919,194.31317,4.40456,213.441,0.02064,316.0395,121.96763,-3.93423
31740,3.99919,208.14507,3.79257,221.35277,0.01713,316.0395,119.96738,-3.90872
31741,3.99911,201.71733,4.05719,218.26134,0.01859,316.0395,117.96713,-3.88893
31742,3.99897,198.13948,4.22049,215.31279,0.0196,316.0395,115.96688,-3.87372
31743,3.99895,191.51176,4.54384,213.24163,0.02131,316.0395,113.96663,-3.86088
31744,3.99921,206.13383,3.90168,206.3022,0.01891,316.0395,111.96638,-3.82177
31745,3.99925,200.01488,4.18185,197.96153,0.02112,316.0395,109.96612,-3.81278
31746,3.99889,225.95727,3.28258,171.96643,0.01909,316.0395,107.96588,-3.77473
31747,3.99883,206.6014,3.9264,188.56681,0.02082,316.0395,105.96563,-3.77907
31748,3.99909,194.96027,4.37478,212.88249,0.02055,316.0395,103.96538,-3.76915
31749,3.99947,129.4227,10.85597,241.60229,0.04493,316.0395,101.96512,-3.76256
31750,3.9992,194.58771,4.40349,209.01163,0.02107,316.0395,99.96488,-3.76218
31751,3.99924,208.33347,3.81578,206.03941,0.01852,316.0395,97.96463,-3.74482
31752,3.99911,205.45524,3.90611,216.88098,0.01801,316.0395,95.96438,-3.74947
31753,3.99907,201.7933,4.0558,217.39535,0.01866,316.0395,93.96413,-3.74546
31754,3.99929,201.27183,4.08565,214.11889,0.01908,316.0395,91.96388,-3.72907
31755,3.99923,204.37591,3.94934,217.09447,0.01819,316.0395,89.96363,-3.70976
31756,3.99932,200.75396,4.10599,215.00029,0.0191,316.0395,87.96337,-3.68959
31757,3.99924,200.38224,4.14946,203.85878,0.02035,316.0395,85.96313,-3.67266
31758,3.99869,204.93777,3.9813,193.46946,0.02058,316.0395,83.96288,-3.64434
31759,3.999,206.33061,3.94204,186.98195,0.02108,316.0395,81.96263,-3.62146
31760,3.99899,200.33362,4.17606,194.89682,0.02143,316.0395,79.96237,-3.60034
31761,3.99896,203.94992,3.9953,204.2323,0.01956,316.0395,77.96213,-3.58902
31762,3.99886,201.42336,4.11075,201.04516,0.02045,316.0395,75.96188,-3.58268
31763,3.99904,207.23754,3.87102,200.43293,0.01931,316.0395,73.96163,-3.57317
31764,3.99948,204.68469,3.94588,212.92312,0.01853,316.0395,71.96137,-3.56272
31765,3.99936,208.0061,3.81529,212.40599,0.01796,316.0395,69.96113,-3.55531
31766,3.99928,199.63738,4.13851,222.16033,0.01863,316.0395,67.96088,-3.54724
31767,3.9991,202.31207,4.03141,218.56229,0.01845,316.0395,65.96063,-3.52545
31768,3.99926,203.898,4.00631,200.78048,0.01995,316.0395,63.96038,-3.49127
31769,3.99896,203.87625,4.01239,198.61083,0.0202,316.0395,61.96013,-3.47232
31770,3.99858,210.27013,3.76058,197.19872,0.01907,316.0395,59.95988,-3.44749
31771,3.9989,207.69403,3.88435,187.86323,0.02068,316.0395,57.95962,-3.43271
31772,3.99908,203.5565,4.01962,201.09471,0.01999,316.0395,55.95938,-3.416
31773,3.99896,206.36788,3.93256,189.84605,0.02071,316.0395,53.95913,-3.40132
31774,3.99884,212.0126,3.70468,193.25717,0.01917,316.0395,51.95888,-3.38169
31775,3.99873,207.51354,3.90797,181.96729,0.02148,316.0395,49.95862,-3.36837
31776,3.99897,204.41271,3.99327,197.34033,0.02024,316.0395,47.95838,-3.35797
31777,3.99902,201.80038,4.10693,196.45385,0.02091,316.0395,45.95813,-3.34591
31778,3.99911,199.88444,4.20789,191.07513,0.02202,316.0395,43.95788,-3.3301
31779,3.99919,215.03336,3.63249,177.89547,0.02042,316.0395,41.95763,-3.30428
31780,3.99888,205.34827,3.96681,192.61968,0.02059,316.0395,39.95738,-3.29895
31781,3.99906,201.44134,4.11198,200.37924,0.02052,316.0395,37.95713,-3.28229
31782,3.9986,203.40347,4.02381,201.76904,0.01994,316.0395,35.95687,-3.26533
31783,3.99898,204.01904,3.99927,201.44927,0.01985,316.0395,33.95663,-3.24942
31784,3.99888,209.49292,3.82515,183.48321,0.02085,316.0395,31.95638,-3.22825
31785,3.99893,200.23047,4.17874,195.54123,0.02137,316.0395,29.95613,-3.21484
31786,3.999,205.32754,3.94498,201.59212,0.01957,316.0395,27.95587,-3.19607
31787,3.99893,199.43023,4.19988,200.76591,0.02092,316.0395,25.95563,-3.17966
31788,3.99875,197.16998,4.30816,199.18744,0.02163,316.0395,23.95538,-3.1659
31789,3.99903,203.22311,4.04971,194.97757,0.02077,316.0395,21.95513,-3.14642
31790,3.99919,202.26273,4.09777,192.63797,0.02127,316.0395,19.95487,-3.1297
31791,3.99918,200.22159,4.1503,206.24575,0.02012,316.0395,17.95463,-3.12007
31792,3.99893,199.22605,4.21563,198.45359,0.02124,316.0395,15.95438,-3.10608
31793,3.99916,195.91277,4.33839,209.59159,0.0207,316.0395,13.95413,-3.0942
31794,3.99892,205.35728,3.97155,190.7465,0.02082,316.0395,11.95388,-3.08127
31795,3.99888,195.52829,4.42694,187.03128,0.02367,316.0395,9.95363,-3.06899
31796,3.99914,192.17188,4.51355,212.24187,0.02127,316.0395,7.95338,-3.05946
31797,3.99906,192.85894,4.46124,218.77439,0.02039,316.0395,5.95312,-3.02837
31798,3.99908,201.36606,4.0769,216.08908,0.01887,316.0395,3.95288,-3.00792
31799,3.99914,201.6782,4.08998,204.94776,0.01996,316.0395,1.95263,-3.00477
31800,3.99892,201.37508,4.13182,194.18803,0.02128,316.0395,0,-2.98598
31801,3.99918,198.4785,4.16885,231.89274,0.01798,318.03975,397.9545,-5.99769
31802,3.9994,197.52358,4.23262,222.23324,0.01905,318.03975,395.95425,-5.97896
31803,3.99933,196.01233,4.27417,234.74135,0.01821,318.03975,393.954,-5.95726
31804,3.99925,199.5814,4.14391,220.80275,0.01877,318.03975,391.95375,-5.92804
31805,3.99932,201.52375,4.05364,223.93894,0.0181,318.03975,389.9535,-5.90095
31806,3.99908,199.23872,4.1908,207.45534,0.0202,318.03975,387.95325,-5.88221
31807,3.99922,194.78287,4.41123,203.09155,0.02172,318.03975,385.953,-5.86447
31808,3.99919,201.99469,4.03206,224.71435,0.01794,318.03975,383.95275,-5.84752
31809,3.99908,200.94657,4.17326,186.82556,0.02234,318.03975,381.9525,-5.81929
31810,3.99908,206.78559,3.91173,191.35279,0.02044,318.03975,379.99988,-5.80596
31811,3.99889,203.39606,4.0651,186.95445,0.02174,318.03975,377.99963,-5.80619
31812,3.99915,206.31504,3.92217,194.6901,0.02015,318.03975,375.99938,-5.79422
31813,3.99924,204.45866,3.94361,218.24666,0.01807,318.03975,373.99913,-5.7718
31814,3.99916,197.80457,4.2715,201.79959,0.02117,318.03975,371.99888,-5.77302
31815,3.99882,203.99732,4.04238,185.92146,0.02174,318.03975,369.99863,-5.76818
31816,3.99871,210.4895,3.73524,205.11441,0.01821,318.03975,367.99838,-5.75725
31817,3.99896,209.98029,3.74444,210.09205,0.01782,318.03975,365.99813,-5.7452
31818,3.99888,208.70161,3.80265,205.36488,0.01852,318.03975,363.99788,-5.7441
31819,3.99871,205.14251,3.91703,217.45586,0.01801,318.03975,361.99762,-5.72736
31820,3.99926,210.03191,3.73509,214.07344,0.01745,318.03975,359.99738,-5.70391
31821,3.99903,212.47067,3.68801,193.24513,0.01908,318.03975,357.99713,-5.68572
31822,3.99916,206.90888,3.85624,213.13814,0.01809,318.03975,355.99688,-5.67469
31823,3.99942,203.91267,3.97736,212.94449,0.01868,318.03975,353.99663,-5.65642
31824,3.99904,198.16121,4.24199,206.50792,0.02054,318.03975,351.99638,-5.65157
31825,3.99896,198.79431,4.23128,199.86524,0.02117,318.03975,349.99613,-5.63491
31826,3.9993,190.40646,4.61918,207.33238,0.02228,318.03975,347.99588,-5.61198
31827,3.99916,196.68195,4.32042,203.01938,0.02128,318.03975,345.99563,-5.59507
31828,3.99907,209.09561,3.80014,199.74463,0.01902,318.03975,343.99538,-5.56699
31829,3.99928,207.24711,3.84577,211.86033,0.01815,318.03975,341.99513,-5.54175
31830,3.99934,211.59304,3.69665,204.31209,0.01809,318.03975,339.99487,-5.52459
31831,3.9993,204.53762,3.9555,211.16591,0.01873,318.03975,337.99463,-5.51313
31832,3.99945,216.82266,3.50525,208.08679,0.01685,318.03975,335.99438,-5.48928
31833,3.99918,215.10231,3.59228,193.7646,0.01854,318.03975,333.99413,-5.4793
31834,3.99898,200.62036,4.15631,197.33156,0.02106,318.03975,331.99387,-5.48048
31835,3.99906,205.26953,3.97974,189.16095,0.02104,318.03975,329.99363,-5.45072
31836,3.99913,203.66296,4.02937,195.6431,0.0206,318.03975,327.99338,-5.4432
31837,3.99893,203.68441,4.02673,196.20394,0.02052,318.03975,325.99313,-5.43224
31838,3.99909,219.76027,3.46296,180.04838,0.01923,318.03975,323.99288,-5.40076
31839,3.99906,207.18013,3.89045,193.43928,0.02011,318.03975,321.99263,-5.39759
31840,3.99903,209.31746,3.77831,205.8134,0.01836,318.03975,319.99238,-5.37962
31841,3.99925,202.75895,4.05022,202.40486,0.02001,318.03975,317.99213,-5.37498
31842,3.99919,185.13128,4.91226,206.3862,0.0238,318.03975,315.99188,-5.36922
31843,3.99947,173.86274,5.5618,224.27891,0.0248,318.03975,313.99163,-5.35735
31844,3.99922,205.78058,3.95774,189.53962,0.02088,318.03975,311.99138,-5.34264
31845,3.999,204.5008,3.9953,195.17336,0.02047,318.03975,309.99112,-5.33018
31846,3.99922,216.35909,3.59214,175.22341,0.0205,318.03975,307.99088,-5.31148
31847,3.9992,212.48439,3.69883,188.50717,0.01962,318.03975,305.99063,-5.29985
31848,3.99927,198.7427,4.26012,191.15661,0.02229,318.03975,303.99038,-5.2951
31849,3.99878,191.90109,4.54719,205.43551,0.02213,318.03975,301.99013,-5.28493
31850,3.9992,192.63303,4.52294,201.50749,0.02245,318.03975,299.98988,-5.26947
31851,3.99896,199.81575,4.22009,188.12841,0.02243,318.03975,297.98963,-5.25141
31852,3.99902,200.59735,4.13577,205.38609,0.02014,318.03975,295.98938,-5.23807
31853,3.9989,199.17967,4.18027,212.61812,0.01966,318.03975,293.98913,-5.22007
31854,3.99896,205.26265,3.95114,200.13043,0.01974,318.03975,291.98888,-5.21007
31855,3.99918,203.37255,4.01423,206.49995,0.01944,318.03975,289.98863,-5.19894
31856,3.99921,195.96366,4.36635,199.06746,0.02193,318.03975,287.98837,-5.19059
31857,3.99925,189.55965,4.66339,207.44518,0.02248,318.03975,285.98813,-5.15018
31858,3.9993,186.78022,4.89879,186.11841,0.02632,318.03975,283.98788,-5.1486
31859,3.99959,163.64719,6.21968,255.46223,0.02435,318.03975,281.98763,-5.16103
31860,3.99922,208.8979,3.81247,197.77237,0.01928,318.03975,279.98737,-5.06864
31861,3.99935,225.03719,3.29524,179.32376,0.01838,318.03975,277.98713,-5.0744
31862,3.99887,201.67673,4.10842,197.80569,0.02077,318.03975,275.98688,-5.08344
31863,3.99896,214.22823,3.64998,182.3203,0.02002,318.03975,273.98663,-5.0465
31864,3.99892,207.04901,3.88621,197.16516,0.01971,318.03975,271.98638,-5.038
31865,3.99917,201.44237,4.14408,189.13918,0.02191,318.03975,269.98613,-5.01871
31866,3.99929,205.32662,3.99101,184.51798,0.02163,318.03975,267.98588,-5.00477
31867,3.99903,207.42899,3.89082,189.45763,0.02054,318.03975,265.98563,-4.99382
31868,3.99916,196.10479,4.3587,199.33577,0.02187,318.03975,263.98538,-4.97942
31869,3.99882,200.33679,4.12136,215.94212,0.01909,318.03975,261.98513,-4.96128
31870,3.9993,200.18101,4.10463,227.0298,0.01808,318.03975,259.98488,-4.93745
