Repository: edrossi93/mecanano-ml-nanomechanics-tutorial

File: data/nanoindent_maps/Duplex Steel 2um.csv (part 62 of 77)
Index,Load,Depth,HARDNESS,MODULUS,H/E,X Position,Y Position,Z Position
Integer,mN,nm,GPa,GPa,None,µm,µm,µm
31871,3.99918,196.94225,4.23534,232.95357,0.01818,318.03975,257.98462,-4.92196
31872,3.99891,196.48663,4.30603,211.49062,0.02036,318.03975,255.98438,-4.91355
31873,3.99921,195.83821,4.34859,207.19436,0.02099,318.03975,253.98413,-4.89801
31874,3.99933,192.70269,4.47581,216.35029,0.02069,318.03975,251.98388,-4.88798
31875,3.99929,197.98316,4.23146,213.88588,0.01978,318.03975,249.98363,-4.8712
31876,3.99934,195.12984,4.37216,210.96054,0.02073,318.03975,247.98338,-4.85552
31877,3.99917,199.10505,4.15915,223.35855,0.01862,318.03975,245.98313,-4.84587
31878,3.99911,205.79412,3.9306,199.74923,0.01968,318.03975,243.98288,-4.82855
31879,3.99941,195.99118,4.28798,228.80785,0.01874,318.03975,241.98263,-4.82998
31880,3.99932,197.44857,4.23214,223.90067,0.0189,318.03975,239.98238,-4.82944
31881,3.99915,198.60869,4.16547,230.71835,0.01805,318.03975,237.98213,-4.8197
31882,3.99919,196.94902,4.23811,231.48921,0.01831,318.03975,235.98187,-4.8145
31883,3.99939,196.8485,4.25364,226.52771,0.01878,318.03975,233.98163,-4.80239
31884,3.99933,196.13321,4.29197,224.09517,0.01915,318.03975,231.98138,-4.78654
31885,3.99898,196.75744,4.26244,224.2431,0.01901,318.03975,229.98113,-4.76812
31886,3.99932,206.57436,3.85955,218.12759,0.01769,318.03975,227.98087,-4.73645
31887,3.99907,196.26397,4.28286,225.28445,0.01901,318.03975,225.98063,-4.73132
31888,3.99923,195.84133,4.339,210.65256,0.0206,318.03975,223.98038,-4.7181
31889,3.99887,195.58061,4.35429,209.40526,0.02079,318.03975,221.98013,-4.70707
31890,3.99946,196.31089,4.2682,231.16426,0.01846,318.03975,219.97988,-4.68118
31891,3.9994,213.87091,3.6382,192.92065,0.01886,318.03975,217.97963,-4.65658
31892,3.99914,201.87636,4.0706,209.39018,0.01944,318.03975,215.97938,-4.65427
31893,3.99909,208.30399,3.85035,191.68285,0.02009,318.03975,213.97913,-4.6341
31894,3.99925,197.37437,4.31446,194.18417,0.02222,318.03975,211.97888,-4.62959
31895,3.99932,198.18655,4.21849,215.43759,0.01958,318.03975,209.97863,-4.62013
31896,3.99928,200.88973,4.09025,219.39634,0.01864,318.03975,207.97838,-4.59832
31897,3.99901,201.82373,4.03769,225.38513,0.01791,318.03975,205.97812,-4.58415
31898,3.99923,197.97868,4.21387,221.34726,0.01904,318.03975,203.97788,-4.56541
31899,3.99897,244.5333,2.81622,152.62807,0.01845,318.03975,201.97763,-4.50517
31900,3.99903,203.74488,4.06032,183.66237,0.02211,318.03975,199.97738,-4.53555
31901,3.99919,201.3241,4.08123,215.01956,0.01898,318.03975,197.97713,-4.51105
31902,3.99912,205.27685,3.94247,203.571,0.01937,318.03975,195.97688,-4.49532
31903,3.99896,199.43741,4.1939,202.84642,0.02068,318.03975,193.97663,-4.49738
31904,3.99912,206.81445,3.90458,193.67503,0.02016,318.03975,191.97638,-4.47928
31905,3.99915,201.27208,4.05095,230.5259,0.01757,318.03975,189.97613,-4.45513
31906,3.99918,199.03971,4.15262,227.77695,0.01823,318.03975,187.97588,-4.43916
31907,3.99918,205.74009,3.89154,218.52283,0.01781,318.03975,185.97563,-4.4096
31908,3.99927,197.41642,4.22364,228.39929,0.01849,318.03975,183.97537,-4.39638
31909,3.99918,199.24692,4.16101,219.69856,0.01894,318.03975,181.97513,-4.37246
31910,3.99923,193.88774,4.40397,221.61574,0.01987,318.03975,179.97488,-4.35492
31911,3.99923,198.59811,4.21364,209.85708,0.02008,318.03975,177.97463,-4.33035
31912,3.99925,197.1348,4.29767,203.59197,0.02111,318.03975,175.97437,-4.3165
31913,3.99929,190.02778,4.62204,212.82579,0.02172,318.03975,173.97413,-4.30409
31914,3.99931,217.10823,3.54692,182.83922,0.0194,318.03975,171.97388,-4.26882
31915,3.99924,200.16554,4.16132,203.00018,0.0205,318.03975,169.97363,-4.27733
31916,3.99913,193.09471,4.468,212.04608,0.02107,318.03975,167.97338,-4.26849
31917,3.99925,195.91479,4.30133,224.38289,0.01917,318.03975,165.97313,-4.24974
31918,3.9993,194.90639,4.41194,200.90594,0.02196,318.03975,163.97288,-4.23358
31919,3.99916,193.92564,4.4078,219.33706,0.0201,318.03975,161.97262,-4.21963
31920,3.99926,196.02649,4.31967,214.70707,0.02012,318.03975,159.97238,-4.20367
31921,3.99922,196.98619,4.28318,211.48622,0.02025,318.03975,157.97213,-4.18664
31922,3.9995,149.88656,7.5973,249.06584,0.0305,318.03975,155.97188,-4.17973
31923,3.99926,197.7018,4.20954,228.99012,0.01838,318.03975,153.97162,-4.16603
31924,3.99912,202.36228,4.01828,223.88467,0.01795,318.03975,151.97138,-4.14047
31925,3.99933,205.25608,3.91297,217.54933,0.01799,318.03975,149.97113,-4.12398
31926,3.99904,217.49758,3.54249,178.96376,0.01979,318.03975,147.97088,-4.10538
31927,3.99917,209.74007,3.80395,187.95686,0.02024,318.03975,145.97063,-4.10842
31928,3.99897,216.32799,3.5618,187.99671,0.01895,318.03975,143.97038,-4.08782
31929,3.99893,203.19804,4.01978,207.11719,0.01941,318.03975,141.97013,-4.06892
31930,3.99923,201.18111,4.16671,185.64461,0.02244,318.03975,139.96988,-4.06676
31931,3.99892,211.03896,3.74015,193.65516,0.01931,318.03975,137.96963,-4.04871
31932,3.99919,205.14999,3.94757,203.6328,0.01939,318.03975,135.96938,-4.04354
31933,3.99915,219.33083,3.46539,185.36388,0.0187,318.03975,133.96913,-4.0242
31934,3.99923,205.05158,3.99771,186.1264,0.02148,318.03975,131.96887,-4.03767
31935,3.99929,203.70733,3.97531,217.7826,0.01825,318.03975,129.96863,-4.0147
31936,3.99935,202.67534,4.02545,214.42372,0.01877,318.03975,127.96838,-4.0042
31937,3.99944,198.30633,4.17858,231.01269,0.01809,318.03975,125.96813,-3.98861
31938,3.99927,207.03845,3.86381,207.21043,0.01865,318.03975,123.96787,-3.96429
31939,3.99921,203.74002,3.99277,209.1446,0.01909,318.03975,121.96763,-3.95225
31940,3.99927,201.95063,4.03143,225.99905,0.01784,318.03975,119.96738,-3.92916
31941,3.99945,215.99704,3.54987,199.31114,0.01781,318.03975,117.96713,-3.89893
31942,3.99906,193.35152,4.44099,217.27302,0.02044,318.03975,115.96688,-3.89764
31943,3.9992,190.45256,4.64021,200.1782,0.02318,318.03975,113.96663,-3.87362
31944,3.99911,206.65327,3.86488,213.79826,0.01808,318.03975,111.96638,-3.84468
31945,3.99913,201.81061,4.10217,198.07865,0.02071,318.03975,109.96612,-3.8342
31946,3.9993,201.00843,4.15003,193.64496,0.02143,318.03975,107.96588,-3.81695
31947,3.99906,207.69509,3.89025,185.75783,0.02094,318.03975,105.96563,-3.7998
31948,3.99923,200.03406,4.20823,188.83805,0.02228,318.03975,103.96538,-3.79012
31949,3.99908,191.50664,4.58019,201.59006,0.02272,318.03975,101.96512,-3.7817
31950,3.99898,190.57149,4.64524,196.85712,0.0236,318.03975,99.96488,-3.78216
31951,3.99917,216.06524,3.55267,196.60916,0.01807,318.03975,97.96463,-3.76318
31952,3.99925,203.43249,3.96782,227.14347,0.01747,318.03975,95.96438,-3.77407
31953,3.9992,202.48536,4.03674,212.87399,0.01896,318.03975,93.96413,-3.77125
31954,3.99935,198.70182,4.17876,222.64549,0.01877,318.03975,91.96388,-3.75765
31955,3.99897,203.64888,3.97231,220.22415,0.01804,318.03975,89.96363,-3.73955
31956,3.99933,200.7411,4.10234,216.85904,0.01892,318.03975,87.96337,-3.72255
31957,3.99911,195.98041,4.33581,209.34014,0.02071,318.03975,85.96313,-3.69306
31958,3.99892,199.39768,4.20133,200.76965,0.02093,318.03975,83.96288,-3.68813
31959,3.99889,206.39333,3.91825,194.87066,0.02011,318.03975,81.96263,-3.66481
31960,3.99903,201.76816,4.09321,202.10934,0.02025,318.03975,79.96237,-3.64503
31961,3.999,199.24785,4.20789,200.87899,0.02095,318.03975,77.96213,-3.62948
31962,3.9992,205.06804,3.96367,198.41533,0.01998,318.03975,75.96188,-3.61784
31963,3.99909,199.0948,4.18594,211.94568,0.01975,318.03975,73.96163,-3.61352
31964,3.99935,202.9898,4.00505,217.77697,0.01839,318.03975,71.96137,-3.59666
31965,3.99941,199.73744,4.13801,220.46915,0.01877,318.03975,69.96113,-3.59326
31966,3.99913,200.83677,4.09269,219.23727,0.01867,318.03975,67.96088,-3.57432
31967,3.99923,199.6013,4.13639,223.84755,0.01848,318.03975,65.96063,-3.55028
31968,3.99937,203.94516,3.95673,222.16844,0.01781,318.03975,63.96038,-3.51379
31969,3.99903,212.1929,3.71647,185.67243,0.02002,318.03975,61.96013,-3.48476
31970,3.99905,220.44531,3.45613,173.36805,0.01994,318.03975,59.95988,-3.44902
31971,3.99896,206.77343,3.91788,189.1863,0.02071,318.03975,57.95962,-3.45031
31972,3.99911,216.5621,3.56158,184.59798,0.01929,318.03975,55.95938,-3.42106
31973,3.99906,218.22888,3.4999,186.49165,0.01877,318.03975,53.95913,-3.40387
31974,3.9987,210.81295,3.74993,193.02061,0.01943,318.03975,51.95888,-3.40383
31975,3.99905,204.25046,4.01176,192.96904,0.02079,318.03975,49.95862,-3.38897
31976,3.99907,204.50557,3.97839,201.76787,0.01972,318.03975,47.95838,-3.37829
31977,3.99908,220.26652,3.45048,178.16713,0.01937,318.03975,45.95813,-3.34708
31978,3.99931,200.97905,4.16615,188.71808,0.02208,318.03975,43.95788,-3.35168
31979,3.99892,206.46116,3.9433,184.62987,0.02136,318.03975,41.95763,-3.33442
31980,3.99886,221.8636,3.38584,183.60144,0.01844,318.03975,39.95738,-3.30144
31981,3.99907,208.18258,3.83608,199.49843,0.01923,318.03975,37.95713,-3.2964
31982,3.9992,222.76046,3.3717,177.06956,0.01904,318.03975,35.95687,-3.26546
31983,3.99883,213.54041,3.66791,185.11428,0.01981,318.03975,33.95663,-3.26151
31984,3.99928,203.66716,4.04988,188.32431,0.0215,318.03975,31.95638,-3.25424
31985,3.99898,207.95272,3.88366,184.38681,0.02106,318.03975,29.95613,-3.22734
31986,3.99913,196.92568,4.29727,207.19893,0.02074,318.03975,27.95587,-3.22078
31987,3.99914,206.32123,3.93452,189.90037,0.02072,318.03975,25.95563,-3.19531
31988,3.99892,199.56251,4.17494,207.92161,0.02008,318.03975,23.95538,-3.18687
31989,3.99886,204.97618,3.97742,194.40081,0.02046,318.03975,21.95513,-3.16158
31990,3.99897,200.90514,4.13024,202.29228,0.02042,318.03975,19.95487,-3.15312
31991,3.99893,197.94356,4.26851,200.49794,0.02129,318.03975,17.95463,-3.13953
31992,3.99905,199.91866,4.16879,204.23773,0.02041,318.03975,15.95438,-3.12464
31993,3.99916,197.2574,4.29753,201.59544,0.02132,318.03975,13.95413,-3.11279
31994,3.99892,205.96583,3.93271,196.0091,0.02006,318.03975,11.95388,-3.08552
31995,3.99897,203.06719,4.08364,185.55445,0.02201,318.03975,9.95363,-3.08712
31996,3.99908,192.44203,4.50492,210.50119,0.0214,318.03975,7.95338,-3.07844
31997,3.99886,194.91224,4.39168,207.48551,0.02117,318.03975,5.95312,-3.04569
31998,3.99929,195.17478,4.3664,212.27093,0.02057,318.03975,3.95288,-3.02817
31999,3.99928,207.93498,3.84398,200.36649,0.01918,318.03975,1.95263,-3.00349
32000,3.99917,201.2885,4.11631,201.30932,0.02045,318.03975,0,-3.00771
32001,3.99934,194.92791,4.34895,223.85498,0.01943,320.04,397.9545,-6.01909
32002,3.99943,203.76129,3.98351,212.98936,0.0187,320.04,395.95425,-5.99465
32003,3.9994,206.25436,3.88439,212.14348,0.01831,320.04,393.954,-5.96589
32004,3.99942,197.71673,4.20024,233.23592,0.01801,320.04,391.95375,-5.94965
32005,3.9995,199.80355,4.12709,224.22058,0.01841,320.04,389.9535,-5.92141
32006,3.99912,212.31596,3.69056,194.67099,0.01896,320.04,387.95325,-5.89157
32007,3.99917,201.42033,4.1232,196.63658,0.02097,320.04,385.953,-5.88609
32008,3.99901,200.65395,4.11778,211.66049,0.01945,320.04,383.95275,-5.86619
32009,3.99891,198.87207,4.23899,195.96861,0.02163,320.04,381.9525,-5.84501
32010,3.99897,196.30766,4.30562,214.919,0.02003,320.04,379.99988,-5.83451
32011,3.99914,203.57879,4.00447,206.95693,0.01935,320.04,377.99963,-5.82588
32012,3.99897,205.91906,3.92219,201.06696,0.01951,320.04,375.99938,-5.81233
32013,3.99927,193.22608,4.45544,214.29972,0.02079,320.04,373.99913,-5.80897
32014,3.9991,204.13347,3.98337,206.11597,0.01933,320.04,371.99888,-5.78007
32015,3.99911,203.36222,4.04266,195.42945,0.02069,320.04,369.99863,-5.78915
32016,3.99916,210.25089,3.81307,177.41952,0.02149,320.04,367.99838,-5.77404
32017,3.99885,205.83475,3.90359,210.69717,0.01853,320.04,365.99813,-5.76966
32018,3.99898,206.04266,3.89695,209.98745,0.01856,320.04,363.99788,-5.7651
32019,3.99899,203.19036,4.01192,210.66873,0.01904,320.04,361.99762,-5.74599
32020,3.99931,203.50706,3.99509,212.44999,0.0188,320.04,359.99738,-5.73482
32021,3.99906,200.73355,4.10918,213.87106,0.01921,320.04,357.99713,-5.72202
32022,3.99919,202.70389,3.99662,227.71354,0.01755,320.04,355.99688,-5.70506
32023,3.99922,201.45075,4.09941,205.14443,0.01998,320.04,353.99663,-5.68246
32024,3.99904,206.83329,3.9005,194.94445,0.02001,320.04,351.99638,-5.6702
32025,3.99918,205.40787,3.95728,195.43518,0.02025,320.04,349.99613,-5.65404
32026,3.99942,208.35455,3.81673,205.31638,0.01859,320.04,347.99588,-5.61609
32027,3.99929,194.4572,4.43969,199.06266,0.0223,320.04,345.99563,-5.61943
32028,3.99909,201.67626,4.10657,198.5904,0.02068,320.04,343.99538,-5.60032
32029,3.99934,207.93601,3.83579,203.99259,0.0188,320.04,341.99513,-5.5658
32030,3.9994,203.21635,3.99434,218.42319,0.01829,320.04,339.99487,-5.55478
32031,3.99913,205.52097,3.91312,212.25601,0.01844,320.04,337.99463,-5.53897
32032,3.99927,203.26232,3.99419,217.52365,0.01836,320.04,335.99438,-5.51539
32033,3.99921,197.59489,4.24904,213.89087,0.01987,320.04,333.99413,-5.51826
32034,3.99904,204.27257,3.97505,207.19314,0.01919,320.04,331.99387,-5.49982
32035,3.99903,198.02702,4.26639,199.94015,0.02134,320.04,329.99363,-5.47997
32036,3.99892,213.09742,3.67708,188.04537,0.01955,320.04,327.99338,-5.45841
32037,3.99924,213.38772,3.66714,187.90067,0.01952,320.04,325.99313,-5.44595
32038,3.99914,200.67308,4.13146,205.82823,0.02007,320.04,323.99288,-5.44003
32039,3.99936,201.26472,4.10096,207.82689,0.01973,320.04,321.99263,-5.42848
32040,3.99926,210.8564,3.70876,211.85091,0.01751,320.04,319.99238,-5.39089
32041,3.99942,203.76636,3.95133,228.78436,0.01727,320.04,317.99213,-5.382
32042,3.99924,183.85721,4.98856,205.92247,0.02423,320.04,315.99188,-5.38907
32043,3.99944,165.81103,6.24643,211.07814,0.02959,320.04,313.99163,-5.37847
32044,3.99913,208.61007,3.80393,206.53918,0.01842,320.04,311.99138,-5.35195
32045,3.99891,201.19458,4.14753,191.53385,0.02165,320.04,309.99112,-5.3461
32046,3.99926,205.04444,3.9554,202.19442,0.01956,320.04,307.99088,-5.33187
32047,3.99913,202.27969,4.07065,202.36439,0.02012,320.04,305.99063,-5.32047
32048,3.999,188.98011,4.6982,206.17414,0.02279,320.04,303.99038,-5.30702
32049,3.9988,200.8499,4.16028,192.35105,0.02163,320.04,301.99013,-5.29739
32050,3.999,201.8029,4.06338,213.77807,0.01901,320.04,299.98988,-5.27892
32051,3.99894,195.90805,4.38682,193.34518,0.02269,320.04,297.98963,-5.26477
32052,3.99892,214.59652,3.62311,187.90735,0.01928,320.04,295.98938,-5.2398
32053,3.99911,197.9894,4.24609,207.95598,0.02042,320.04,293.98913,-5.23849
32054,3.99917,203.53725,4.04489,191.94458,0.02107,320.04,291.98888,-5.21947
32055,3.99926,204.48922,3.99318,196.27572,0.02034,320.04,289.98863,-5.20602
32056,3.99919,214.21362,3.66072,178.46845,0.02051,320.04,287.98837,-5.16393
32057,3.99904,227.84412,3.28229,149.92938,0.02189,320.04,285.98813,-5.1111
32058,3.99931,159.13211,6.58312,262.55789,0.02507,320.04,283.98788,-5.23061
32059,3.99938,165.51862,6.13803,237.59193,0.02583,320.04,281.98763,-5.1827
32060,3.99914,202.4753,4.07135,198.87058,0.02047,320.04,279.98737,-5.06998
32061,3.9992,153.04576,7.06072,288.87334,0.02444,320.04,277.98713,-5.16448
32062,3.99914,212.77313,3.69621,185.20967,0.01996,320.04,275.98688,-5.06366
32063,3.9991,193.11753,4.51174,197.39138,0.02286,320.04,273.98663,-5.09291
32064,3.99888,205.90108,3.90955,206.78888,0.01891,320.04,271.98638,-5.05659
32065,3.99914,201.5463,4.1043,201.5922,0.02036,320.04,269.98613,-5.04016
32066,3.99908,214.95597,3.61902,184.28899,0.01964,320.04,267.98588,-5.01366
32067,3.99917,204.36029,4.0156,189.97522,0.02114,320.04,265.98563,-5.01439
32068,3.99916,200.9199,4.17227,187.54385,0.02225,320.04,263.98538,-4.99665
32069,3.99932,208.52777,3.81248,204.14552,0.01868,320.04,261.98513,-4.96996
32070,3.99923,199.52086,4.13233,227.43449,0.01817,320.04,259.98488,-4.95968
32071,3.99931,206.09544,3.8844,215.13564,0.01806,320.04,257.98462,-4.93345
32072,3.99929,201.10552,4.09723,212.21289,0.01931,320.04,255.98438,-4.93145
32073,3.99922,192.03276,4.51473,214.32583,0.02106,320.04,253.98413,-4.92037
32074,3.99918,192.90069,4.47739,212.15596,0.0211,320.04,251.98388,-4.90693
32075,3.99926,197.91785,4.25141,207.25617,0.02051,320.04,249.98363,-4.88869
32076,3.99923,193.78558,4.42025,217.19047,0.02035,320.04,247.98338,-4.87611
32077,3.99934,196.971,4.272,216.24245,0.01976,320.04,245.98313,-4.86453
32078,3.99929,197.05544,4.26516,217.43092,0.01962,320.04,243.98288,-4.85617
32079,3.99936,195.51117,4.31142,228.25309,0.01889,320.04,241.98263,-4.84924
32080,3.99931,197.15192,4.23613,228.17782,0.01857,320.04,239.98238,-4.84855
32081,3.9993,196.81767,4.23162,237.63116,0.01781,320.04,237.98213,-4.84145
32082,3.99937,195.45113,4.30612,231.92895,0.01857,320.04,235.98187,-4.83674
32083,3.9992,198.62933,4.17705,224.81489,0.01858,320.04,233.98163,-4.82421
32084,3.99931,198.70383,4.20396,211.84768,0.01984,320.04,231.98138,-4.80443
32085,3.99936,193.24444,4.43229,222.84111,0.01989,320.04,229.98113,-4.78862
32086,3.99935,200.70763,4.0823,226.92031,0.01799,320.04,227.98087,-4.76258
32087,3.99932,199.12973,4.15206,226.23395,0.01835,320.04,225.98063,-4.74489
32088,3.99902,200.21624,4.10436,226.26659,0.01814,320.04,223.98038,-4.73021
32089,3.9991,200.24406,4.13691,211.19658,0.01959,320.04,221.98013,-4.7197
32090,3.99938,201.57212,4.04706,226.20728,0.01789,320.04,219.97988,-4.69168
32091,3.99934,195.82391,4.30857,223.1396,0.01931,320.04,217.97963,-4.68708
32092,3.99928,197.72928,4.24187,214.3461,0.01979,320.04,215.97938,-4.67425
32093,3.99934,211.79155,3.72463,188.5536,0.01975,320.04,213.97913,-4.65708
32094,3.99933,199.87399,4.17311,203.4811,0.02051,320.04,211.97888,-4.64586
32095,3.99931,199.48828,4.17686,208.65094,0.02002,320.04,209.97863,-4.63583
32096,3.99918,197.06512,4.26218,218.42358,0.01951,320.04,207.97838,-4.61927
32097,3.99935,199.55971,4.14826,219.333,0.01891,320.04,205.97812,-4.60133
32098,3.99926,197.71145,4.22183,223.17096,0.01892,320.04,203.97788,-4.57769
32099,3.99912,201.46258,4.11995,197.12178,0.0209,320.04,201.97763,-4.56181
32100,3.9989,202.17427,4.0617,207.68025,0.01956,320.04,199.97738,-4.54312
32101,3.99902,199.98048,4.12617,220.81594,0.01869,320.04,197.97713,-4.52685
32102,3.9991,199.22437,4.20245,203.29071,0.02067,320.04,195.97688,-4.51985
32103,3.99894,217.13365,3.53641,186.85706,0.01893,320.04,193.97663,-4.4973
32104,3.99917,206.9548,3.91732,186.79752,0.02097,320.04,191.97638,-4.49498
32105,3.99931,211.14899,3.7161,202.8262,0.01832,320.04,189.97613,-4.46118
32106,3.99922,203.15535,4.0019,215.96069,0.01853,320.04,187.97588,-4.45071
32107,3.99938,202.24826,4.01461,228.29934,0.01758,320.04,185.97563,-4.43179
32108,3.99931,198.12429,4.17513,236.68458,0.01764,320.04,183.97537,-4.41329
32109,3.99929,201.57263,4.06783,216.30741,0.01881,320.04,181.97513,-4.38776
32110,3.99931,194.38085,4.40865,210.80337,0.02091,320.04,179.97488,-4.37039
32111,3.99916,197.38141,4.24929,217.75295,0.01951,320.04,177.97463,-4.3488
32112,3.99918,200.62743,4.11753,212.33438,0.01939,320.04,175.97437,-4.32996
32113,3.99917,190.59936,4.55917,224.69711,0.02029,320.04,173.97413,-4.32453
32114,3.99922,210.23487,3.75966,198.49795,0.01894,320.04,171.97388,-4.29482
32115,3.99911,200.83142,4.14186,199.2322,0.02079,320.04,169.97363,-4.29139
32116,3.9992,198.02382,4.22569,215.445,0.01961,320.04,167.97338,-4.28343
32117,3.99917,205.31288,3.95174,199.15346,0.01984,320.04,165.97313,-4.25812
32118,3.99927,190.64184,4.58257,215.40236,0.02127,320.04,163.97288,-4.25366
32119,3.99924,180.30782,5.12461,228.25585,0.02245,320.04,161.97262,-4.23916
32120,3.99913,198.39372,4.21638,212.38802,0.01985,320.04,159.97238,-4.21907
32121,3.99903,197.14348,4.27693,210.99897,0.02027,320.04,157.97213,-4.20638
32122,3.99936,197.68186,4.22554,222.17738,0.01902,320.04,155.97188,-4.19261
32123,3.99917,201.86279,4.05565,216.17563,0.01876,320.04,153.97162,-4.17407
32124,3.9992,199.2899,4.14352,226.89151,0.01826,320.04,151.97138,-4.16225
32125,3.99925,202.15524,4.04556,215.18128,0.0188,320.04,149.97113,-4.14794
32126,3.99926,200.94797,4.15996,191.18286,0.02176,320.04,147.97088,-4.14003
32127,3.99912,207.61521,3.86466,196.87327,0.01963,320.04,145.97063,-4.12831
32128,3.99901,206.13065,3.92051,198.25942,0.01977,320.04,143.97038,-4.11676
32129,3.99911,202.45836,4.04938,207.87907,0.01948,320.04,141.97013,-4.08597
32130,3.99913,198.49103,4.23554,203.36545,0.02083,320.04,139.96988,-4.08111
32131,3.99883,199.6876,4.20499,194.8786,0.02158,320.04,137.96963,-4.06984
32132,3.99879,206.11177,3.9363,192.2755,0.02047,320.04,135.96938,-4.06012
32133,3.99917,206.99639,3.89529,194.47314,0.02003,320.04,133.96913,-4.05168
32134,3.99924,204.94874,3.97281,196.77207,0.02019,320.04,131.96887,-4.05133
32135,3.99929,204.72385,3.9338,217.82025,0.01806,320.04,129.96863,-4.03127
32136,3.99927,199.87375,4.11501,228.43039,0.01801,320.04,127.96838,-4.02497
32137,3.99918,204.73921,3.91537,226.88837,0.01726,320.04,125.96813,-4.00517
32138,3.99942,201.74715,4.07396,210.44435,0.01936,320.04,123.96787,-3.98856
32139,3.99923,207.41194,3.84543,208.92333,0.01841,320.04,121.96763,-3.96091
32140,3.9994,207.14624,3.81414,230.89756,0.01652,320.04,119.96738,-3.9517
32141,3.9989,201.22436,4.0717,221.15451,0.01841,320.04,117.96713,-3.93896
32142,3.99903,193.95499,4.42375,212.70716,0.0208,320.04,115.96688,-3.91937
32143,3.99897,193.95505,4.47233,196.54016,0.02276,320.04,113.96663,-3.89292
32144,3.99934,206.5885,3.87447,210.54791,0.0184,320.04,111.96638,-3.86224
32145,3.99924,196.93049,4.32509,197.51636,0.0219,320.04,109.96612,-3.85129
32146,3.99921,203.97253,4.01284,196.99513,0.02037,320.04,107.96588,-3.83361
32147,3.99894,200.566,4.12588,209.8576,0.01966,320.04,105.96563,-3.82277
32148,3.99909,194.72342,4.38405,213.66626,0.02052,320.04,103.96538,-3.80859
32149,3.99886,196.15577,4.35437,199.83673,0.02179,320.04,101.96512,-3.79618
32150,3.99918,203.30576,4.04759,194.53093,0.02081,320.04,99.96488,-3.79136
32151,3.99926,203.0099,4.03062,206.05076,0.01956,320.04,97.96463,-3.80165
32152,3.9991,208.48032,3.78575,218.09664,0.01736,320.04,95.96438,-3.79134
32153,3.99916,201.40078,4.05935,223.60534,0.01815,320.04,93.96413,-3.79028
32154,3.99917,214.79754,3.57,210.53336,0.01696,320.04,91.96388,-3.76578
32155,3.99924,202.40122,4.0328,216.25885,0.01865,320.04,89.96363,-3.76286
32156,3.9993,202.73064,4.02382,214.0836,0.0188,320.04,87.96337,-3.74828
32157,3.99923,202.24464,4.03174,219.8153,0.01834,320.04,85.96313,-3.72475
32158,3.99931,201.33925,4.06606,221.72886,0.01834,320.04,83.96288,-3.7068
32159,3.99889,197.63504,4.25037,212.47458,0.02,320.04,81.96263,-3.70138
32160,3.9988,203.85253,4.00238,202.91718,0.01972,320.04,79.96237,-3.66554
32161,3.99915,201.30561,4.08972,211.66488,0.01932,320.04,77.96213,-3.65455
32162,3.999,199.34782,4.16368,216.49743,0.01923,320.04,75.96188,-3.64656
32163,3.9991,205.70852,3.87235,229.35522,0.01688,320.04,73.96163,-3.63241
32164,3.99954,203.26222,3.99122,219.08371,0.01822,320.04,71.96137,-3.62676
32165,3.99927,197.94438,4.21673,220.79822,0.0191,320.04,69.96113,-3.61856
32166,3.99912,204.02174,3.98034,209.43966,0.019,320.04,67.96088,-3.59291
32167,3.99949,198.12193,4.20855,220.99737,0.01904,320.04,65.96063,-3.57148
32168,3.99948,201.94,4.06013,212.8864,0.01907,320.04,63.96038,-3.53733
32169,3.99934,204.50237,4.0207,186.20787,0.02159,320.04,61.96013,-3.51
32170,3.999,196.20391,4.32537,209.25174,0.02067,320.04,59.95988,-3.49005
32171,3.99898,206.82391,3.90316,194.01612,0.02012,320.04,57.95962,-3.46991
32172,3.9989,204.15733,4.02285,190.32863,0.02114,320.04,55.95938,-3.45049
32173,3.999,199.81806,4.21632,189.29494,0.02227,320.04,53.95913,-3.43642
32174,3.99904,203.80164,3.97713,214.95875,0.0185,320.04,51.95888,-3.41742
32175,3.99894,201.22983,4.16095,186.65746,0.02229,320.04,49.95862,-3.40591
32176,3.9988,196.84307,4.32076,200.14573,0.02159,320.04,47.95838,-3.39795
32177,3.99876,194.89414,4.51464,172.91495,0.02611,320.04,45.95813,-3.38341
32178,3.99913,201.75071,4.11316,195.04447,0.02109,320.04,43.95788,-3.37228
32179,3.99905,222.70605,3.37843,174.8477,0.01932,320.04,41.95763,-3.33302
32180,3.99876,204.32092,4.00992,192.43853,0.02084,320.04,39.95738,-3.33788
32181,3.99894,204.53941,3.9903,196.43647,0.02031,320.04,37.95713,-3.31746
32182,3.99909,206.08755,3.94137,190.87495,0.02065,320.04,35.95687,-3.30255
32183,3.9991,205.00859,3.98127,192.56083,0.02068,320.04,33.95663,-3.28822
32184,3.99904,205.34594,3.9753,189.60862,0.02097,320.04,31.95638,-3.27125
32185,3.99882,207.52637,3.91425,179.70536,0.02178,320.04,29.95613,-3.25091
32186,3.99898,197.36763,4.29458,200.75755,0.02139,320.04,27.95587,-3.24037
32187,3.99885,209.8708,3.78017,195.42885,0.01934,320.04,25.95563,-3.21251
32188,3.99911,200.7061,4.11566,211.647,0.01945,320.04,23.95538,-3.20354
32189,3.99923,198.85564,4.20864,207.28544,0.0203,320.04,21.95513,-3.19067
32190,3.99916,199.01115,4.19992,207.91465,0.0202,320.04,19.95487,-3.17358
32191,3.99904,197.60582,4.25558,211.0271,0.02017,320.04,17.95463,-3.15649
32192,3.99867,200.73386,4.1307,204.86613,0.02016,320.04,15.95438,-3.14065
32193,3.99899,199.8366,4.17341,203.84316,0.02047,320.04,13.95413,-3.12852
32194,3.99905,199.25323,4.21155,199.50513,0.02111,320.04,11.95388,-3.11326
32195,3.99899,193.85856,4.4594,202.08865,0.02207,320.04,9.95363,-3.10444
32196,3.99885,193.49133,4.46707,205.48429,0.02174,320.04,7.95338,-3.09146
32197,3.99919,191.79897,4.5298,213.16321,0.02125,320.04,5.95312,-3.07418
32198,3.99914,205.06254,3.95382,202.48445,0.01953,320.04,3.95288,-3.03721
32199,3.99902,206.57029,3.89421,201.85487,0.01929,320.04,1.95263,-3.02448
32200,3.9993,218.44372,3.50097,182.89116,0.01914,320.04,0,-3.00705
32201,3.99927,198.49985,4.19903,217.66908,0.01929,322.04025,397.9545,-6.04746
32202,3.99934,202.28918,4.04312,213.78465,0.01891,322.04025,395.95425,-6.02532
32203,3.99926,202.37545,4.02929,218.39679,0.01845,322.04025,393.954,-5.99868
32204,3.99915,215.97171,3.55352,197.77452,0.01797,322.04025,391.95375,-5.95856
32205,3.99941,200.55438,4.09534,223.82096,0.0183,322.04025,389.9535,-5.94626
32206,3.99905,199.64868,4.16516,210.35563,0.0198,322.04025,387.95325,-5.92718
32207,3.99923,204.87009,3.96945,199.37361,0.01991,322.04025,385.953,-5.90827
32208,3.99925,205.23477,3.93588,207.221,0.01899,322.04025,383.95275,-5.88758
32209,3.99909,201.3791,4.08709,211.41287,0.01933,322.04025,381.9525,-5.86621
32210,3.99907,197.23593,4.28426,206.6523,0.02073,322.04025,379.99988,-5.85701
32211,3.99875,200.51568,4.19989,184.47294,0.02277,322.04025,377.99963,-5.85002
32212,3.99934,187.26565,4.73109,225.90925,0.02094,322.04025,375.99938,-5.84637
32213,3.99894,198.60036,4.25094,196.155,0.02167,322.04025,373.99913,-5.83786
32214,3.99924,143.70577,8.8964,198.22716,0.04488,322.04025,371.99888,-5.81679
32215,3.99908,206.46466,3.94671,183.47462,0.02151,322.04025,369.99863,-5.82478
32216,3.99901,198.46616,4.23545,203.76234,0.02079,322.04025,367.99838,-5.80812
32217,3.99908,199.51698,4.18082,206.49608,0.02025,322.04025,365.99813,-5.79636
32218,3.99902,208.88327,3.77256,216.93603,0.01739,322.04025,363.99788,-5.78929
32219,3.99895,201.00343,4.16458,188.73344,0.02207,322.04025,361.99762,-5.77533
32220,3.99925,154.93924,7.56221,183.69965,0.04117,322.04025,359.99738,-5.76128
32221,3.99919,176.75411,5.3472,229.11648,0.02334,322.04025,357.99713,-5.75318
32222,3.99921,209.0174,3.79473,203.59424,0.01864,322.04025,355.99688,-5.7288
32223,3.9993,200.88111,4.08212,223.37749,0.01827,322.04025,353.99663,-5.72101
32224,3.99876,208.08181,3.84139,198.77106,0.01933,322.04025,351.99638,-5.69456
32225,3.99893,234.95223,3.01437,176.60702,0.01707,322.04025,349.99613,-5.65465
32226,3.99908,217.67482,3.48786,201.65408,0.0173,322.04025,347.99588,-5.64176
32227,3.99937,196.39482,4.36402,193.30781,0.02258,322.04025,345.99563,-5.64657
32228,3.99905,226.88878,3.20831,195.72431,0.01639,322.04025,343.99538,-5.604
32229,3.9992,207.59568,3.82345,216.18219,0.01769,322.04025,341.99513,-5.59386
32230,3.99935,204.74076,3.93842,215.29233,0.01829,322.04025,339.99487,-5.58288
32231,3.99901,200.18382,4.13698,212.2191,0.01949,322.04025,337.99463,-5.58611
32232,3.99919,204.00869,3.98379,208.19976,0.01913,322.04025,335.99438,-5.55133
32233,3.99912,207.55459,3.81976,218.87305,0.01745,322.04025,333.99413,-5.53021
32234,3.99877,176.49854,5.46583,203.85147,0.02681,322.04025,331.99387,-5.53026
32235,3.99907,194.82166,4.40224,205.43208,0.02143,322.04025,329.99363,-5.51533
32236,3.9991,203.52602,4.04246,192.9619,0.02095,322.04025,327.99338,-5.50383
32237,3.99916,203.20733,4.00572,213.19565,0.01879,322.04025,325.99313,-5.4944
32238,3.99924,198.9893,4.21488,202.68887,0.02079,322.04025,323.99288,-5.47546
32239,3.99945,199.97463,4.18947,196.0169,0.02137,322.04025,321.99263,-5.46221
32240,3.99945,215.47571,3.57162,197.50057,0.01808,322.04025,319.99238,-5.42933
32241,3.99893,201.53721,4.05436,223.0948,0.01817,322.04025,317.99213,-5.41904
32242,3.99927,207.4773,3.84708,206.97824,0.01859,322.04025,315.99188,-5.40276
32243,3.99902,208.48894,3.81782,202.2616,0.01888,322.04025,313.99163,-5.39319
32244,3.99932,199.36656,4.18089,209.2145,0.01998,322.04025,311.99138,-5.38494
32245,3.99901,208.89713,3.84232,185.80623,0.02068,322.04025,309.99112,-5.35566
32246,3.99886,204.47056,4.04137,179.75752,0.02248,322.04025,307.99088,-5.35524
32247,3.99944,197.21942,4.26478,214.59445,0.01987,322.04025,305.99063,-5.33308
32248,3.99898,189.46577,4.69771,198.71631,0.02364,322.04025,303.99038,-5.31945
32249,3.99905,196.66212,4.31474,205.30663,0.02102,322.04025,301.99013,-5.31424
32250,3.99907,198.57045,4.2531,195.94565,0.02171,322.04025,299.98988,-5.29607
32251,3.99904,194.84466,4.37498,214.87363,0.02036,322.04025,297.98963,-5.28516
32252,3.99867,200.02285,4.15173,208.91586,0.01987,322.04025,295.98938,-5.27299
32253,3.99925,203.03312,4.04696,199.14063,0.02032,322.04025,293.98913,-5.2552
32254,3.99883,204.37366,3.98087,202.87781,0.01962,322.04025,291.98888,-5.24367
32255,3.99914,200.13203,4.1538,206.40945,0.02012,322.04025,289.98863,-5.23918
32256,3.99917,191.42626,4.54711,213.71778,0.02128,322.04025,287.98837,-5.22123
32257,3.99913,211.86246,3.79703,162.7258,0.02333,322.04025,285.98813,-5.19529
32258,3.99913,194.55562,4.50675,178.97564,0.02518,322.04025,283.98788,-5.22947
32259,3.99904,192.40742,4.51819,206.6108,0.02187,322.04025,281.98763,-5.17503
32260,3.99937,139.57023,8.54424,311.8182,0.0274,322.04025,279.98737,-5.18266
32261,3.99929,180.57753,5.06431,243.00383,0.02084,322.04025,277.98713,-5.13747
32262,3.99915,185.76254,4.85754,211.68911,0.02295,322.04025,275.98688,-5.11217
32263,3.99897,195.84068,4.33702,211.27931,0.02053,322.04025,273.98663,-5.10406
32264,3.99896,204.33835,3.97027,208.05565,0.01908,322.04025,271.98638,-5.08449
32265,3.99902,200.35637,4.1448,206.00018,0.02012,322.04025,269.98613,-5.0675
32266,3.99896,204.01958,4.0274,190.80428,0.02111,322.04025,267.98588,-5.05346
32267,3.99902,205.00964,3.97876,193.4449,0.02057,322.04025,265.98563,-5.04082
32268,3.99911,197.04352,4.32269,196.50109,0.022,322.04025,263.98538,-5.02737
32269,3.99925,214.56751,3.59443,201.88524,0.0178,322.04025,261.98513,-4.99235
32270,3.99917,200.25053,4.08568,235.05943,0.01738,322.04025,259.98488,-4.98628
32271,3.99924,200.57415,4.08209,229.80588,0.01776,322.04025,257.98462,-4.96855
32272,3.99914,196.01495,4.32348,213.3838,0.02026,322.04025,255.98438,-4.9634
32273,3.999,205.51351,3.94383,198.95864,0.01982,322.04025,253.98413,-4.93729
32274,3.99921,195.08319,4.3746,210.82686,0.02075,322.04025,251.98388,-4.93249
32275,3.99924,198.12971,4.21704,217.07622,0.01943,322.04025,249.98363,-4.91702
32276,3.99932,202.44757,4.03908,212.60375,0.019,322.04025,247.98338,-4.90084
32277,3.99909,198.71399,4.21692,206.50177,0.02042,322.04025,245.98313,-4.89271
32278,3.99931,197.91143,4.21147,223.80036,0.01882,322.04025,243.98288,-4.88064
32279,3.99934,200.24788,4.12355,216.94422,0.01901,322.04025,241.98263,-4.87349
32280,3.99936,196.69744,4.2454,233.5583,0.01818,322.04025,239.98238,-4.87705
32281,3.99932,214.4758,3.58626,207.86128,0.01725,322.04025,237.98213,-4.85354
32282,3.99925,197.43364,4.2131,233.04546,0.01808,322.04025,235.98187,-4.86265
32283,3.99925,196.7059,4.24158,235.16758,0.01804,322.04025,233.98163,-4.85033
32284,3.99926,194.93824,4.36269,218.01934,0.02001,322.04025,231.98138,-4.83215
32285,3.99916,194.47476,4.36724,225.10759,0.0194,322.04025,229.98113,-4.81138
32286,3.99926,200.90409,4.09318,217.77331,0.0188,322.04025,227.98087,-4.78417
32287,3.99931,200.54999,4.09647,223.31876,0.01834,322.04025,225.98063,-4.76058
32288,3.99909,198.59528,4.18459,222.019,0.01885,322.04025,223.98038,-4.74863
32289,3.99876,204.21292,3.94017,224.7269,0.01753,322.04025,221.98013,-4.72663
32290,3.99931,198.5086,4.18268,224.7554,0.01861,322.04025,219.97988,-4.71155
32291,3.99918,199.88486,4.15183,211.59806,0.01962,322.04025,217.97963,-4.70173
32292,3.99943,200.60307,4.09429,223.33453,0.01833,322.04025,215.97938,-4.6927
32293,3.99933,195.60185,4.40192,193.4266,0.02276,322.04025,213.97913,-4.68622
32294,3.99929,190.85538,4.57433,214.45866,0.02133,322.04025,211.97888,-4.67772
32295,3.99919,200.37098,4.12026,215.96021,0.01908,322.04025,209.97863,-4.6559
32296,3.99935,198.73289,4.18523,219.16866,0.0191,322.04025,207.97838,-4.6392
32297,3.99922,200.7869,4.09222,220.48967,0.01856,322.04025,205.97812,-4.62142
32298,3.99909,200.79375,4.0903,221.17621,0.01849,322.04025,203.97788,-4.59754
32299,3.99915,200.35118,4.13432,210.35625,0.01965,322.04025,201.97763,-4.58678
32300,3.99868,205.60683,3.95514,192.91739,0.0205,322.04025,199.97738,-4.55751
32301,3.99921,205.42172,3.96886,190.87913,0.02079,322.04025,197.97713,-4.55031
32302,3.99904,209.0077,3.80905,197.33474,0.0193,322.04025,195.97688,-4.53461
32303,3.99891,212.41122,3.70736,186.01374,0.01993,322.04025,193.97663,-4.52316
32304,3.99929,204.25304,3.95909,214.86902,0.01843,322.04025,191.97638,-4.51471
32305,3.99916,212.48702,3.67136,200.63508,0.0183,322.04025,189.97613,-4.48338
32306,3.99931,201.54893,4.04971,225.33369,0.01797,322.04025,187.97588,-4.47853
32307,3.99914,197.07455,4.23359,230.90651,0.01833,322.04025,185.97563,-4.46117
32308,3.99923,197.58227,4.19456,239.0071,0.01755,322.04025,183.97537,-4.43808
32309,3.99935,201.03426,4.06442,228.90069,0.01776,322.04025,181.97513,-4.41047
32310,3.99912,198.37509,4.24885,200.49884,0.02119,322.04025,179.97488,-4.393
32311,3.99914,198.49115,4.25427,196.80687,0.02162,322.04025,177.97463,-4.3712
32312,3.99932,196.10188,4.33226,208.63265,0.02076,322.04025,175.97437,-4.35924
32313,3.99913,196.87836,4.29083,210.42866,0.02039,322.04025,173.97413,-4.34675
32314,3.99915,200.75655,4.13611,202.62161,0.02041,322.04025,171.97388,-4.32968
32315,3.99932,205.53998,3.92114,208.32314,0.01882,322.04025,169.97363,-4.31414
32316,3.99911,201.24657,4.11451,202.66039,0.0203,322.04025,167.97338,-4.30679
32317,3.99931,200.46955,4.10588,220.54983,0.01862,322.04025,165.97313,-4.2843
32318,3.99929,201.93436,4.06314,211.58838,0.0192,322.04025,163.97288,-4.26799
32319,3.99886,200.17717,4.1685,199.98331,0.02084,322.04025,161.97262,-4.25825
32320,3.99932,199.37588,4.1808,209.08262,0.02,322.04025,159.97238,-4.24365
32321,3.99935,199.66063,4.17159,207.72466,0.02008,322.04025,157.97213,-4.23013
32322,3.99911,201.1691,4.05618,230.04921,0.01763,322.04025,155.97188,-4.21139
32323,3.99927,202.02927,4.04217,219.19245,0.01844,322.04025,153.97162,-4.19899
32324,3.99924,209.85606,3.73999,214.94133,0.0174,322.04025,151.97138,-4.18058
32325,3.99944,206.48196,3.87419,212.7316,0.01821,322.04025,149.97113,-4.17181
32326,3.99927,200.99335,4.14521,195.53983,0.0212,322.04025,147.97088,-4.16383
32327,3.99888,205.78042,3.95208,191.48159,0.02064,322.04025,145.97063,-4.15262
32328,3.99907,203.14701,4.02863,204.40545,0.01971,322.04025,143.97038,-4.13934
32329,3.9992,209.013,3.79326,204.34126,0.01856,322.04025,141.97013,-4.1078
32330,3.99911,208.9762,3.80734,198.62601,0.01917,322.04025,139.96988,-4.10028
32331,3.99872,210.17561,3.76277,197.87981,0.01902,322.04025,137.96963,-4.08861
32332,3.99898,208.95411,3.81749,194.63318,0.01961,322.04025,135.96938,-4.0795
32333,3.99913,202.12634,4.11553,188.60355,0.02182,322.04025,133.96913,-4.07777
32334,3.99904,198.87239,4.22527,200.7694,0.02105,322.04025,131.96887,-4.07609
32335,3.9994,202.94821,4.00111,220.50987,0.01814,322.04025,129.96863,-4.05572
32336,3.99949,202.67681,4.00609,223.64755,0.01791,322.04025,127.96838,-4.04878
32337,3.99946,206.7808,3.86958,209.33584,0.01849,322.04025,125.96813,-4.03076
32338,3.99929,197.83205,4.21841,222.29452,0.01898,322.04025,123.96787,-4.02604
32339,3.99945,204.31486,3.95686,214.81554,0.01842,322.04025,121.96763,-3.99804
32340,3.99923,202.36527,4.01395,226.05706,0.01776,322.04025,119.96738,-3.98378
32341,3.99918,201.52741,4.07332,214.66421,0.01898,322.04025,117.96713,-3.96988
32342,3.99912,196.70215,4.28482,215.97484,0.01984,322.04025,115.96688,-3.94515
32343,3.99924,195.53938,4.35503,210.02382,0.02074,322.04025,113.96663,-3.91468
32344,3.99891,202.41894,4.03372,215.32313,0.01873,322.04025,111.96638,-3.89423
32345,3.99897,196.87117,4.294,209.28431,0.02052,322.04025,109.96612,-3.87513
32346,3.99923,199.79872,4.18046,201.94852,0.0207,322.04025,107.96588,-3.85846
32347,3.99926,209.82346,3.78353,194.95621,0.01941,322.04025,105.96563,-3.83618
32348,3.99905,197.81882,4.27208,201.31929,0.02122,322.04025,103.96538,-3.83577
32349,3.99904,201.37892,4.10593,203.72203,0.02015,322.04025,101.96512,-3.82953
32350,3.99893,203.98419,4.03884,187.34168,0.02156,322.04025,99.96488,-3.83313
32351,3.99898,205.11348,3.92775,213.01327,0.01844,322.04025,97.96463,-3.81877
32352,3.99915,207.48233,3.81362,223.69635,0.01705,322.04025,95.96438,-3.82207
32353,3.99922,218.47824,3.47837,192.76105,0.01804,322.04025,93.96413,-3.80196
32354,3.99943,202.33869,4.02913,219.28711,0.01837,322.04025,91.96388,-3.80688
32355,3.9994,201.78838,4.05016,220.28878,0.01839,322.04025,89.96363,-3.79565
32356,3.9992,203.75124,3.98243,213.55262,0.01865,322.04025,87.96337,-3.78254
32357,3.99904,199.9738,4.10097,233.19141,0.01759,322.04025,85.96313,-3.76431
32358,3.99935,200.93104,4.08601,220.57099,0.01852,322.04025,83.96288,-3.74667
32359,3.99949,200.75104,4.08222,226.13002,0.01805,322.04025,81.96263,-3.72929
32360,3.99894,205.18221,3.93127,210.08492,0.01871,322.04025,79.96237,-3.71342
32361,3.99931,200.19877,4.08232,238.13359,0.01714,322.04025,77.96213,-3.69989
32362,3.99918,202.67358,3.99673,228.29867,0.01751,322.04025,75.96188,-3.68839
32363,3.99897,201.07033,4.05602,232.21563,0.01747,322.04025,73.96163,-3.67369
32364,3.99915,214.12226,3.5888,213.20255,0.01683,322.04025,71.96137,-3.65122
32365,3.99933,197.52965,4.24005,218.88304,0.01937,322.04025,69.96113,-3.64979
32366,3.999,200.70256,4.09985,218.54637,0.01876,322.04025,67.96088,-3.62531
32367,3.9994,201.49963,4.06928,217.11705,0.01874,322.04025,65.96063,-3.59852
32368,3.99919,208.21789,3.83538,199.26359,0.01925,322.04025,63.96038,-3.56023
32369,3.99919,209.03584,3.80225,199.88664,0.01902,322.04025,61.96013,-3.54321
32370,3.9989,205.29355,3.94993,200.08087,0.01974,322.04025,59.95988,-3.51666
32371,3.99919,203.46244,4.05088,190.96578,0.02121,322.04025,57.95962,-3.49926
32372,3.99905,206.65759,3.89799,198.81891,0.01961,322.04025,55.95938,-3.47443
32373,3.99903,202.4319,4.06496,201.99354,0.02012,322.04025,53.95913,-3.46282
32374,3.99886,203.18817,4.02826,203.74806,0.01977,322.04025,51.95888,-3.45041
32375,3.99894,200.16619,4.17501,197.85696,0.0211,322.04025,49.95862,-3.43127
32376,3.99897,202.13174,4.13998,180.77223,0.0229,322.04025,47.95838,-3.42279
32377,3.99892,202.87055,4.05636,198.05082,0.02048,322.04025,45.95813,-3.41187
32378,3.99876,204.66913,3.98198,197.49523,0.02016,322.04025,43.95788,-3.39488
32379,3.99909,200.17734,4.15648,204.57032,0.02032,322.04025,41.95763,-3.38055
32380,3.99882,204.17531,4.0007,198.23078,0.02018,322.04025,39.95738,-3.36158
32381,3.99902,201.0744,4.11728,204.45257,0.02014,322.04025,37.95713,-3.34697
32382,3.99887,206.76787,3.91319,190.98438,0.02049,322.04025,35.95687,-3.32811
32383,3.99896,205.60019,3.93171,202.48798,0.01942,322.04025,33.95663,-3.31488
32384,3.99927,204.05469,4.02095,192.71407,0.02086,322.04025,31.95638,-3.29459
32385,3.99913,212.53394,3.70132,186.70866,0.01982,322.04025,29.95613,-3.26963
32386,3.99897,199.26733,4.22123,195.89317,0.02155,322.04025,27.95587,-3.26421
32387,3.99902,213.61073,3.65532,189.3698,0.0193,322.04025,25.95563,-3.23149
32388,3.99884,202.6705,4.06612,197.56121,0.02058,322.04025,23.95538,-3.22676
32389,3.99912,201.3254,4.11901,199.66373,0.02063,322.04025,21.95513,-3.21209
32390,3.99901,197.66513,4.25877,208.74247,0.0204,322.04025,19.95487,-3.20021
