Repository: edrossi93/mecanano-ml-nanomechanics-tutorial

File: data/nanoindent_maps/Duplex Steel 2um.csv (part 63 of 77)
Index,Load,Depth,HARDNESS,MODULUS,H/E,X Position,Y Position,Z Position
Integer,mN,nm,GPa,GPa,None,µm,µm,µm
32391,3.99888,198.29984,4.24556,202.79141,0.02094,322.04025,17.95463,-3.18192
32392,3.99916,194.75957,4.46392,187.44623,0.02381,322.04025,15.95438,-3.16457
32393,3.99895,205.36188,3.99397,182.90762,0.02184,322.04025,13.95413,-3.15026
32394,3.99897,200.92064,4.13073,201.85146,0.02046,322.04025,11.95388,-3.13515
32395,3.99879,212.28663,3.67185,203.74707,0.01802,322.04025,9.95363,-3.11095
32396,3.9991,199.61761,4.23023,187.84531,0.02252,322.04025,7.95338,-3.11307
32397,3.99903,193.64961,4.46894,202.37517,0.02208,322.04025,5.95312,-3.09437
32398,3.99891,200.14712,4.12811,216.64845,0.01905,322.04025,3.95288,-3.06922
32399,3.9992,202.28708,4.00516,232.32164,0.01724,322.04025,1.95263,-3.05538
32400,3.99941,208.78939,3.81764,197.44566,0.01934,322.04025,0,-3.03241
32401,3.99935,198.94002,4.16688,223.24818,0.01866,324.0405,397.9545,-6.06978
32402,3.99929,205.21472,3.94736,202.65755,0.01948,324.0405,395.95425,-6.04206
32403,3.9993,208.53144,3.78015,220.17656,0.01717,324.0405,393.954,-6.01203
32404,3.99935,197.71437,4.21949,224.2046,0.01882,324.0405,391.95375,-5.99605
32405,3.99947,199.62051,4.14469,219.79976,0.01886,324.0405,389.9535,-5.96501
32406,3.99897,198.96894,4.21127,204.23743,0.02062,324.0405,387.95325,-5.94522
32407,3.99926,202.97736,4.02641,208.39504,0.01932,324.0405,385.953,-5.92348
32408,3.99911,202.83583,4.04321,203.84174,0.01984,324.0405,383.95275,-5.90689
32409,3.99926,195.91338,4.34291,207.9769,0.02088,324.0405,381.9525,-5.8865
32410,3.99912,203.70625,4.01639,199.90783,0.02009,324.0405,379.99988,-5.87799
32411,3.99887,207.71011,3.88807,186.24838,0.02088,324.0405,377.99963,-5.86741
32412,3.99914,201.28358,4.1414,192.36791,0.02153,324.0405,375.99938,-5.86231
32413,3.99911,195.72809,4.34938,208.75299,0.02084,324.0405,373.99913,-5.85987
32414,3.99912,188.24871,4.76165,199.43064,0.02388,324.0405,371.99888,-5.8511
32415,3.99903,214.41438,3.66281,174.92525,0.02094,324.0405,369.99863,-5.83979
32416,3.99895,200.10722,4.17175,199.971,0.02086,324.0405,367.99838,-5.82847
32417,3.99906,197.94292,4.26023,203.49282,0.02094,324.0405,365.99813,-5.81588
32418,3.99912,197.81032,4.27637,199.99312,0.02138,324.0405,363.99788,-5.81081
32419,3.99883,207.03755,3.87154,203.53799,0.01902,324.0405,361.99762,-5.79845
32420,3.99928,200.57242,4.13313,206.97652,0.01997,324.0405,359.99738,-5.78442
32421,3.99949,121.24152,12.98913,235.22785,0.05522,324.0405,357.99713,-5.77326
32422,3.99936,200.45025,4.07408,236.83333,0.0172,324.0405,355.99688,-5.75647
32423,3.9993,205.64633,3.92951,202.78747,0.01938,324.0405,353.99663,-5.73309
32424,3.99899,196.61833,4.27329,222.31034,0.01922,324.0405,351.99638,-5.73489
32425,3.99923,199.75563,4.22719,186.88468,0.02262,324.0405,349.99613,-5.71516
32426,3.99915,201.01119,4.09148,216.41535,0.01891,324.0405,347.99588,-5.69122
32427,3.99919,215.56972,3.59532,185.11096,0.01942,324.0405,345.99563,-5.65073
32428,3.99937,207.80566,3.83367,207.3093,0.01849,324.0405,343.99538,-5.63968
32429,3.99884,197.97683,4.23407,212.72853,0.0199,324.0405,341.99513,-5.62344
32430,3.9993,204.607,3.99057,195.41677,0.02042,324.0405,339.99487,-5.61049
32431,3.99923,197.22399,4.28225,207.67202,0.02062,324.0405,337.99463,-5.60868
32432,3.99947,199.4305,4.17368,211.02999,0.01978,324.0405,335.99438,-5.58905
32433,3.99921,206.23801,3.8935,208.11175,0.01871,324.0405,333.99413,-5.55441
32434,3.99924,199.51088,4.15238,218.40378,0.01901,324.0405,331.99387,-5.55472
32435,3.99906,201.63905,4.08609,207.1537,0.01972,324.0405,329.99363,-5.53718
32436,3.99922,200.57435,4.09261,224.60986,0.01822,324.0405,327.99338,-5.53208
32437,3.99929,204.4281,3.97926,202.82966,0.01962,324.0405,325.99313,-5.50543
32438,3.9993,206.16812,3.91338,200.70808,0.0195,324.0405,323.99288,-5.48764
32439,3.99944,207.08021,3.85052,212.81287,0.01809,324.0405,321.99263,-5.47795
32440,3.99922,203.56491,3.98117,217.74057,0.01828,324.0405,319.99238,-5.4646
32441,3.99927,203.72546,4.00809,202.96986,0.01975,324.0405,317.99213,-5.44821
32442,3.99935,207.41265,3.84696,208.25165,0.01847,324.0405,315.99188,-5.42921
32443,3.9992,195.4884,4.38676,199.86831,0.02195,324.0405,313.99163,-5.4285
32444,3.99907,205.51306,3.94665,197.86549,0.01995,324.0405,311.99138,-5.38832
32445,3.99906,206.11155,3.96173,183.30289,0.02161,324.0405,309.99112,-5.38887
32446,3.99919,197.12118,4.29101,206.18699,0.02081,324.0405,307.99088,-5.37116
32447,3.99927,209.38347,3.78269,202.72172,0.01866,324.0405,305.99063,-5.33374
32448,3.99901,193.15559,4.46559,211.77689,0.02109,324.0405,303.99038,-5.34035
32449,3.99906,195.25736,4.39327,201.33806,0.02182,324.0405,301.99013,-5.33184
32450,3.99922,195.00581,4.36043,217.61986,0.02004,324.0405,299.98988,-5.31447
32451,3.99899,196.27669,4.33622,204.11098,0.02124,324.0405,297.98963,-5.29839
32452,3.99882,208.08693,3.85156,194.48908,0.0198,324.0405,295.98938,-5.28153
32453,3.99902,197.58067,4.282,201.69906,0.02123,324.0405,293.98913,-5.27289
32454,3.99914,198.50426,4.23015,205.13465,0.02062,324.0405,291.98888,-5.26206
32455,3.99908,198.7204,4.22531,203.26997,0.02079,324.0405,289.98863,-5.25191
32456,3.99923,205.31485,3.98746,185.86844,0.02145,324.0405,287.98837,-5.22974
32457,3.99899,195.30095,4.42942,189.53766,0.02337,324.0405,285.98813,-5.22449
32458,3.99903,216.04397,3.65401,158.29404,0.02308,324.0405,283.98788,-5.20752
32459,3.99937,218.09364,3.53107,175.43413,0.02013,324.0405,281.98763,-5.18751
32460,3.99923,194.66698,4.42575,200.1992,0.02211,324.0405,279.98737,-5.17757
32461,3.99935,139.75423,9.22995,220.35038,0.04189,324.0405,277.98713,-5.12682
32462,3.99903,199.54462,4.20139,198.43479,0.02117,324.0405,275.98688,-5.12931
32463,3.99923,199.61855,4.18918,201.71127,0.02077,324.0405,273.98663,-5.11738
32464,3.99891,195.44158,4.36458,208.0996,0.02097,324.0405,271.98638,-5.106
32465,3.99898,200.06128,4.20917,188.05628,0.02238,324.0405,269.98613,-5.08628
32466,3.99895,219.31501,3.48506,176.98879,0.01969,324.0405,267.98588,-5.05901
32467,3.99902,202.68442,4.0881,189.59905,0.02156,324.0405,265.98563,-5.06134
32468,3.99896,214.0776,3.66147,179.98069,0.02034,324.0405,263.98538,-5.03308
32469,3.99932,211.94302,3.67497,208.75409,0.0176,324.0405,261.98513,-5.01147
32470,3.99936,203.03383,3.9952,221.63749,0.01803,324.0405,259.98488,-5.0018
32471,3.99935,200.6204,4.11501,213.62311,0.01926,324.0405,257.98462,-4.98974
32472,3.9994,198.47186,4.22446,207.95368,0.02031,324.0405,255.98438,-4.9797
32473,3.99913,196.35103,4.3443,200.20414,0.0217,324.0405,253.98413,-4.96381
32474,3.99914,198.18381,4.22199,213.96079,0.01973,324.0405,251.98388,-4.95017
32475,3.99909,203.2509,4.00244,213.82348,0.01872,324.0405,249.98363,-4.9275
32476,3.99919,216.36968,3.52858,203.58527,0.01733,324.0405,247.98338,-4.90231
32477,3.99913,199.53466,4.13165,227.41795,0.01817,324.0405,245.98313,-4.91055
32478,3.99932,197.45208,4.22621,226.50548,0.01866,324.0405,243.98288,-4.89635
32479,3.99937,199.15577,4.16291,220.75007,0.01886,324.0405,241.98263,-4.89464
32480,3.99938,198.75146,4.17407,223.79523,0.01865,324.0405,239.98238,-4.895
32481,3.99932,198.44461,4.18168,226.53608,0.01846,324.0405,237.98213,-4.88683
32482,3.99917,200.25296,4.11717,219.6045,0.01875,324.0405,235.98187,-4.87807
32483,3.9994,194.56964,4.34563,232.74154,0.01867,324.0405,233.98163,-4.86991
32484,3.99919,209.51193,3.74902,216.95996,0.01728,324.0405,231.98138,-4.83778
32485,3.9993,199.57367,4.15299,216.96655,0.01914,324.0405,229.98113,-4.83177
32486,3.99954,200.55636,4.14828,201.53713,0.02058,324.0405,227.98087,-4.80429
32487,3.99932,200.87547,4.06729,230.85822,0.01762,324.0405,225.98063,-4.78154
32488,3.99928,207.89675,3.84797,199.30108,0.01931,324.0405,223.98038,-4.75391
32489,3.9992,197.18277,4.25547,218.98713,0.01943,324.0405,221.98013,-4.73951
32490,3.99897,200.63967,4.11405,213.48503,0.01927,324.0405,219.97988,-4.72174
32491,3.99891,208.12972,3.83535,200.63645,0.01912,324.0405,217.97963,-4.71639
32492,3.99899,200.33034,4.11414,219.35578,0.01876,324.0405,215.97938,-4.71133
32493,3.99884,201.34466,4.07404,217.66531,0.01872,324.0405,213.97913,-4.69974
32494,3.99947,207.34544,3.83917,213.31758,0.018,324.0405,211.97888,-4.66971
32495,3.9993,202.33286,4.04059,214.07271,0.01887,324.0405,209.97863,-4.66888
32496,3.99918,198.40004,4.19158,222.83146,0.01881,324.0405,207.97838,-4.65476
32497,3.99925,199.0015,4.15834,225.89146,0.01841,324.0405,205.97812,-4.63492
32498,3.99929,197.486,4.22959,224.26818,0.01886,324.0405,203.97788,-4.61279
32499,3.99898,204.02684,4.02844,190.33338,0.02117,324.0405,201.97763,-4.59776
32500,3.99902,208.12241,3.86055,190.46987,0.02027,324.0405,199.97738,-4.57952
32501,3.9991,209.17974,3.81639,191.57646,0.01992,324.0405,197.97713,-4.56389
32502,3.99926,220.32178,3.44576,179.47833,0.0192,324.0405,195.97688,-4.53415
32503,3.99929,208.79813,3.83155,191.54066,0.02,324.0405,193.97663,-4.53968
32504,3.99919,221.77225,3.36852,193.88466,0.01737,324.0405,191.97638,-4.50763
32505,3.99921,199.39565,4.1558,219.11925,0.01897,324.0405,189.97613,-4.51169
32506,3.99936,201.65464,4.05287,221.66601,0.01828,324.0405,187.97588,-4.49644
32507,3.99928,199.39492,4.15597,219.09884,0.01897,324.0405,185.97563,-4.47648
32508,3.99925,199.56935,4.12728,228.87382,0.01803,324.0405,183.97537,-4.45057
32509,3.99924,198.01531,4.19377,229.80885,0.01825,324.0405,181.97513,-4.43029
32510,3.99924,201.80015,4.06881,211.58844,0.01923,324.0405,179.97488,-4.40958
32511,3.99906,199.4699,4.1995,200.32021,0.02096,324.0405,177.97463,-4.38919
32512,3.99917,195.26837,4.37826,206.3123,0.02122,324.0405,175.97437,-4.37875
32513,3.99905,201.74776,4.07317,210.58691,0.01934,324.0405,173.97413,-4.36817
32514,3.99918,201.92685,4.06052,212.80765,0.01908,324.0405,171.97388,-4.35168
32515,3.99932,203.15715,4.0148,210.1768,0.0191,324.0405,169.97363,-4.33555
32516,3.99928,198.64085,4.22734,203.93948,0.02073,324.0405,167.97338,-4.32643
32517,3.99929,198.77525,4.16647,226.78713,0.01837,324.0405,165.97313,-4.30343
32518,3.99927,200.43456,4.10372,222.22602,0.01847,324.0405,163.97288,-4.2806
32519,3.99937,198.12265,4.21558,217.89134,0.01935,324.0405,161.97262,-4.27288
32520,3.99918,206.38836,3.86883,217.04854,0.01782,324.0405,159.97238,-4.25001
32521,3.99928,201.16413,4.0761,220.50183,0.01849,324.0405,157.97213,-4.24324
32522,3.99926,199.98956,4.12355,221.96624,0.01858,324.0405,155.97188,-4.22967
32523,3.99918,214.19154,3.60986,200.77257,0.01798,324.0405,153.97162,-4.206
32524,3.99927,203.62388,3.98801,213.44298,0.01868,324.0405,151.97138,-4.20503
32525,3.99929,201.70221,4.07085,212.53448,0.01915,324.0405,149.97113,-4.19617
32526,3.99927,197.9064,4.31438,186.54579,0.02313,324.0405,147.97088,-4.18698
32527,3.99907,230.0575,3.16169,171.27051,0.01846,324.0405,145.97063,-4.15007
32528,3.999,203.99168,4.0305,190.14161,0.0212,324.0405,143.97038,-4.15643
32529,3.99898,210.86169,3.70384,214.19641,0.01729,324.0405,141.97013,-4.12513
32530,3.99925,221.56484,3.39498,184.01661,0.01845,324.0405,139.96988,-4.10686
32531,3.99912,206.97683,3.89435,195.13507,0.01996,324.0405,137.96963,-4.1094
32532,3.99902,206.0961,3.92165,198.36906,0.01977,324.0405,135.96938,-4.10063
32533,3.99912,206.36681,3.90877,199.21444,0.01962,324.0405,133.96913,-4.09573
32534,3.99903,203.62607,4.00165,207.27088,0.01931,324.0405,131.96887,-4.09561
32535,3.99926,204.05406,3.9496,223.48017,0.01767,324.0405,129.96863,-4.07403
32536,3.99937,203.93234,3.93984,231.34245,0.01703,324.0405,127.96838,-4.06623
32537,3.99926,204.17182,3.94705,222.33503,0.01775,324.0405,125.96813,-4.05604
32538,3.99931,192.25883,4.49973,215.68049,0.02086,324.0405,123.96787,-4.05298
32539,3.9995,214.50616,3.58581,207.62726,0.01727,324.0405,121.96763,-4.01532
32540,3.99915,199.50767,4.20838,196.63389,0.0214,324.0405,119.96738,-4.01865
32541,3.99892,201.5864,4.0758,212.35297,0.01919,324.0405,117.96713,-3.98784
32542,3.99889,192.81029,4.46891,216.71638,0.02062,324.0405,115.96688,-3.96558
32543,3.99921,193.74039,4.44133,210.25112,0.02112,324.0405,113.96663,-3.93629
32544,3.9995,200.59667,4.12034,211.8743,0.01945,324.0405,111.96638,-3.91249
32545,3.99892,198.26739,4.25712,199.25977,0.02136,324.0405,109.96612,-3.89215
32546,3.99891,200.94566,4.13266,200.68486,0.02059,324.0405,107.96588,-3.87793
32547,3.99922,200.66609,4.13599,204.22479,0.02025,324.0405,105.96563,-3.86504
32548,3.99896,197.20369,4.25482,218.73307,0.01945,324.0405,103.96538,-3.85566
32549,3.99915,204.24355,4.01438,192.1647,0.02089,324.0405,101.96512,-3.85369
32550,3.99898,205.66924,3.96036,190.15552,0.02083,324.0405,99.96488,-3.85725
32551,3.99918,205.6531,3.89313,219.46718,0.01774,324.0405,97.96463,-3.84676
32552,3.99954,201.8142,4.04755,221.08072,0.01831,324.0405,95.96438,-3.84718
32553,3.99947,215.11845,3.57013,204.57985,0.01745,324.0405,93.96413,-3.82989
32554,3.9994,216.19492,3.53626,202.78876,0.01744,324.0405,91.96388,-3.8165
32555,3.99946,198.65174,4.19358,217.18522,0.01931,324.0405,89.96363,-3.82347
32556,3.99925,200.96934,4.08843,218.64911,0.0187,324.0405,87.96337,-3.81005
32557,3.99916,201.43127,4.04241,231.4886,0.01746,324.0405,85.96313,-3.7917
32558,3.99948,201.89799,4.04586,220.17471,0.01838,324.0405,83.96288,-3.77765
32559,3.99926,202.57077,4.01701,220.34476,0.01823,324.0405,81.96263,-3.76431
32560,3.9992,202.39955,4.03239,216.45771,0.01863,324.0405,79.96237,-3.74568
32561,3.99919,204.68684,3.93468,218.06533,0.01804,324.0405,77.96213,-3.73086
32562,3.99926,200.02101,4.11694,224.42011,0.01834,324.0405,75.96188,-3.72048
32563,3.99945,205.16116,3.94175,206.06107,0.01913,324.0405,73.96163,-3.69918
32564,3.99923,218.01396,3.48514,197.18896,0.01767,324.0405,71.96137,-3.67189
32565,3.9993,201.97615,4.06242,211.13495,0.01924,324.0405,69.96113,-3.67296
32566,3.99948,214.48477,3.60292,199.23066,0.01808,324.0405,67.96088,-3.63571
32567,3.99945,206.80228,3.8637,211.71805,0.01825,324.0405,65.96063,-3.61469
32568,3.99914,204.33032,3.967,209.72944,0.01891,324.0405,63.96038,-3.58538
32569,3.99924,200.27616,4.18402,193.17467,0.02166,324.0405,61.96013,-3.56718
32570,3.99906,205.16517,3.94625,203.86674,0.01936,324.0405,59.95988,-3.53938
32571,3.99897,201.04002,4.13572,198.06086,0.02088,324.0405,57.95962,-3.52047
32572,3.99891,203.05356,4.06338,192.60942,0.0211,324.0405,55.95938,-3.49643
32573,3.99885,204.5746,4.02077,184.96568,0.02174,324.0405,53.95913,-3.4804
32574,3.99895,200.99216,4.15831,190.94963,0.02178,324.0405,51.95888,-3.47074
32575,3.99888,203.4117,4.05556,189.96248,0.02135,324.0405,49.95862,-3.45291
32576,3.99887,200.12572,4.17712,197.71958,0.02113,324.0405,47.95838,-3.44483
32577,3.99906,199.44553,4.21821,194.21783,0.02172,324.0405,45.95813,-3.43561
32578,3.99899,202.41575,4.08404,195.07376,0.02094,324.0405,43.95788,-3.41349
32579,3.99882,215.67196,3.58581,187.47617,0.01913,324.0405,41.95763,-3.38481
32580,3.9988,202.6452,4.05361,202.77638,0.01999,324.0405,39.95738,-3.38152
32581,3.99884,211.80361,3.72154,189.41518,0.01965,324.0405,37.95713,-3.35561
32582,3.99902,208.62509,3.83794,191.57039,0.02003,324.0405,35.95687,-3.34362
32583,3.99894,203.48554,4.02194,201.29498,0.01998,324.0405,33.95663,-3.33597
32584,3.9989,201.79799,4.12183,191.22185,0.02156,324.0405,31.95638,-3.31876
32585,3.99916,200.59697,4.10646,217.71005,0.01886,324.0405,29.95613,-3.30194
32586,3.99903,198.17654,4.24691,204.42133,0.02078,324.0405,27.95587,-3.28286
32587,3.99911,197.31834,4.27642,208.16072,0.02054,324.0405,25.95563,-3.26604
32588,3.99892,200.40545,4.14393,205.44699,0.02017,324.0405,23.95538,-3.24955
32589,3.99937,202.45314,4.07836,196.71833,0.02073,324.0405,21.95513,-3.23136
32590,3.99904,200.21154,4.18037,195.31905,0.0214,324.0405,19.95487,-3.21885
32591,3.9993,212.45911,3.70593,186.04273,0.01992,324.0405,17.95463,-3.18604
32592,3.99905,197.7158,4.26504,205.54638,0.02075,324.0405,15.95438,-3.18383
32593,3.99881,197.5821,4.30033,195.40599,0.02201,324.0405,13.95413,-3.1698
32594,3.99908,207.0962,3.8919,194.19259,0.02004,324.0405,11.95388,-3.15242
32595,3.99902,214.04582,3.62643,195.25169,0.01857,324.0405,9.95363,-3.12428
32596,3.99921,196.56306,4.37927,186.34412,0.0235,324.0405,7.95338,-3.13427
32597,3.99884,200.53961,4.14143,204.0953,0.02029,324.0405,5.95312,-3.11782
32598,3.99858,196.85477,4.29119,210.44892,0.02039,324.0405,3.95288,-3.09227
32599,3.99901,204.4151,3.94004,220.76262,0.01785,324.0405,1.95263,-3.07013
32600,3.9994,205.63949,3.90803,212.56058,0.01839,324.0405,0,-3.05691
32601,3.99907,199.67829,4.12293,228.58177,0.01804,326.04075,397.9545,-6.09048
32602,3.99925,204.83992,3.92684,218.92091,0.01794,326.04075,395.95425,-6.06131
32603,3.99914,198.52869,4.16337,233.49299,0.01783,326.04075,393.954,-6.03998
32604,3.99934,198.94766,4.16654,223.24858,0.01866,326.04075,391.95375,-6.0117
32605,3.99921,199.92271,4.1442,214.1042,0.01936,326.04075,389.9535,-5.98416
32606,3.99907,202.78013,4.05057,201.83627,0.02007,326.04075,387.95325,-5.96132
32607,3.99908,203.03985,4.06496,192.32943,0.02114,326.04075,385.953,-5.93883
32608,3.99931,202.98172,4.04482,200.83785,0.02014,326.04075,383.95275,-5.92472
32609,3.99883,224.54392,3.28048,194.56445,0.01686,326.04075,381.9525,-5.86967
32610,3.99896,203.31557,4.02042,204.81018,0.01963,326.04075,379.99988,-5.89857
32611,3.99895,203.98324,3.99286,204.67134,0.01951,326.04075,377.99963,-5.88745
32612,3.99903,203.04378,4.06907,190.81354,0.02132,326.04075,375.99938,-5.8784
32613,3.99917,199.22999,4.24477,188.88277,0.02247,326.04075,373.99913,-5.87348
32614,3.99922,200.5832,4.10869,217.01412,0.01893,326.04075,371.99888,-5.87245
32615,3.999,199.35,4.21086,198.18765,0.02125,326.04075,369.99863,-5.8746
32616,3.99862,215.42894,3.61511,178.88429,0.02021,326.04075,367.99838,-5.83226
32617,3.99878,197.99144,4.27677,196.86189,0.02172,326.04075,365.99813,-5.83167
32618,3.99888,197.11075,4.30341,201.81263,0.02132,326.04075,363.99788,-5.82941
32619,3.99918,197.31494,4.26318,213.35311,0.01998,326.04075,361.99762,-5.81335
32620,3.99947,201.71274,4.07127,212.25467,0.01918,326.04075,359.99738,-5.80096
32621,3.99942,134.43878,10.17505,219.63364,0.04633,326.04075,357.99713,-5.79196
32622,3.99925,198.13497,4.18449,231.72708,0.01806,326.04075,355.99688,-5.77644
32623,3.99929,202.80711,4.01396,217.13227,0.01849,326.04075,353.99663,-5.75558
32624,3.99907,193.68804,4.4505,207.89285,0.02141,326.04075,351.99638,-5.74421
32625,3.99903,190.83955,4.59793,206.79607,0.02223,326.04075,349.99613,-5.73675
32626,3.99932,201.85932,4.08932,202.2208,0.02022,326.04075,347.99588,-5.71264
32627,3.99923,209.39142,3.78481,201.60356,0.01877,326.04075,345.99563,-5.68529
32628,3.99918,211.90862,3.69596,199.03939,0.01857,326.04075,343.99538,-5.6591
32629,3.99926,190.70036,4.58415,213.81391,0.02144,326.04075,341.99513,-5.65636
32630,3.99905,205.80037,3.92035,203.92171,0.01922,326.04075,339.99487,-5.62957
32631,3.99922,218.17457,3.52807,175.45562,0.02011,326.04075,337.99463,-5.59724
32632,3.99927,200.1143,4.15131,207.75667,0.01998,326.04075,335.99438,-5.59252
32633,3.9992,218.69604,3.46978,193.39889,0.01794,326.04075,333.99413,-5.56009
32634,3.9992,214.06187,3.61793,199.08694,0.01817,326.04075,331.99387,-5.55877
32635,3.99921,198.04142,4.18473,233.62718,0.01791,326.04075,329.99363,-5.56088
32636,3.99954,197.54612,4.22975,223.12001,0.01896,326.04075,327.99338,-5.55507
32637,3.99934,205.07223,3.9342,210.98347,0.01865,326.04075,325.99313,-5.53455
32638,3.99934,200.81677,4.06627,232.69387,0.01747,326.04075,323.99288,-5.51533
32639,3.99934,197.82461,4.19432,233.73071,0.01795,326.04075,321.99263,-5.50951
32640,3.99958,208.65749,3.80072,207.42983,0.01832,326.04075,319.99238,-5.48667
32641,3.99931,209.20714,3.7799,207.19798,0.01824,326.04075,317.99213,-5.47044
32642,3.99951,205.83632,3.90833,208.82328,0.01872,326.04075,315.99188,-5.45518
32643,3.99922,204.02102,4.02772,190.77713,0.02111,326.04075,313.99163,-5.44065
32644,3.99906,215.79355,3.60976,176.11316,0.0205,326.04075,311.99138,-5.41148
32645,3.99914,200.69636,4.17243,190.72467,0.02188,326.04075,309.99112,-5.41113
32646,3.999,200.41539,4.18284,191.38835,0.02186,326.04075,307.99088,-5.38994
32647,3.99922,197.52963,4.26801,207.70662,0.02055,326.04075,305.99063,-5.35585
32648,3.99871,180.4651,5.39282,168.47455,0.03201,326.04075,303.99038,-5.34385
32649,3.99924,207.25277,3.88734,193.59457,0.02008,326.04075,301.99013,-5.33458
32650,3.99931,202.12126,4.07621,202.93196,0.02009,326.04075,299.98988,-5.32996
32651,3.99907,199.7536,4.17053,206.3948,0.02021,326.04075,297.98963,-5.31743
32652,3.99912,204.52786,4.01242,188.59503,0.02128,326.04075,295.98938,-5.30511
32653,3.99896,199.914,4.15854,208.25425,0.01997,326.04075,293.98913,-5.28866
32654,3.99881,201.84212,4.11338,193.43187,0.02127,326.04075,291.98888,-5.27301
32655,3.99893,203.36912,4.01476,206.21499,0.01947,326.04075,289.98863,-5.26368
32656,3.99893,192.56146,4.4773,218.20701,0.02052,326.04075,287.98837,-5.25018
32657,3.99922,187.08113,4.83355,197.66002,0.02445,326.04075,285.98813,-5.25901
32658,3.99925,206.26147,3.97913,175.77015,0.02264,326.04075,283.98788,-5.23764
32659,3.99911,193.31542,4.49485,199.50176,0.02253,326.04075,281.98763,-5.26083
32660,3.99919,168.24306,5.87631,249.45325,0.02356,326.04075,279.98737,-5.27881
32661,3.99952,169.56709,6.12239,181.93683,0.03365,326.04075,277.98713,-5.1462
32662,3.99937,188.74233,4.78788,185.96378,0.02575,326.04075,275.98688,-5.13489
32663,3.99923,201.48429,4.08833,209.05662,0.01956,326.04075,273.98663,-5.13774
32664,3.9992,206.67883,3.93121,185.85747,0.02115,326.04075,271.98638,-5.11484
32665,3.99925,196.15669,4.35089,201.15116,0.02163,326.04075,269.98613,-5.10798
32666,3.99904,198.97815,4.22152,200.39253,0.02107,326.04075,267.98588,-5.09337
32667,3.99932,199.7199,4.19967,196.40333,0.02138,326.04075,265.98563,-5.08089
32668,3.99919,208.58119,3.81406,202.42786,0.01884,326.04075,263.98538,-5.05421
32669,3.99928,200.7151,4.05524,240.99255,0.01683,326.04075,261.98513,-5.04364
32670,3.99936,198.51874,4.17179,229.69448,0.01816,326.04075,259.98488,-5.02528
32671,3.99912,200.00304,4.12431,221.26782,0.01864,326.04075,257.98462,-5.01166
32672,3.99941,196.81266,4.30195,207.54703,0.02073,326.04075,255.98438,-4.99931
32673,3.99916,196.59651,4.32668,202.24984,0.02139,326.04075,253.98413,-4.9821
32674,3.99917,196.88581,4.30561,204.86978,0.02102,326.04075,251.98388,-4.96883
32675,3.99923,198.86516,4.16841,224.00003,0.01861,326.04075,249.98363,-4.95145
32676,3.99923,197.60528,4.22673,223.10732,0.01894,326.04075,247.98338,-4.93789
32677,3.99932,204.71722,3.9466,211.89927,0.01862,326.04075,245.98313,-4.91958
32678,3.99915,198.49771,4.18001,226.1231,0.01849,326.04075,243.98288,-4.91677
32679,3.9994,196.0751,4.29274,224.96299,0.01908,326.04075,241.98263,-4.94027
32680,3.99936,204.29848,3.94699,219.85011,0.01795,326.04075,239.98238,-4.90915
32681,3.99935,196.05645,4.28818,227.32678,0.01886,326.04075,237.98213,-4.9074
32682,3.99934,195.66938,4.29869,230.66684,0.01864,326.04075,235.98187,-4.90013
32683,3.99932,198.57996,4.1622,233.05599,0.01786,326.04075,233.98163,-4.88541
32684,3.99946,196.13078,4.28056,229.28473,0.01867,326.04075,231.98138,-4.86826
32685,3.99936,196.54222,4.27721,222.32497,0.01924,326.04075,229.98113,-4.84806
32686,3.99932,198.76385,4.14581,237.31655,0.01747,326.04075,227.98087,-4.82445
32687,3.99932,198.03222,4.21213,221.10763,0.01905,326.04075,225.98063,-4.79696
32688,3.99894,197.82348,4.23649,214.61981,0.01974,326.04075,223.98038,-4.77661
32689,3.9992,191.09799,4.55283,217.62214,0.02092,326.04075,221.98013,-4.759
32690,3.99906,201.77352,4.10303,198.32809,0.02069,326.04075,219.97988,-4.7384
32691,3.99944,202.30958,4.0714,201.71505,0.02018,326.04075,217.97963,-4.73641
32692,3.99894,199.7983,4.15351,212.36028,0.01956,326.04075,215.97938,-4.7215
32693,3.99925,198.36257,4.21349,214.19332,0.01967,326.04075,213.97913,-4.71
32694,3.99936,197.12935,4.25066,222.16164,0.01913,326.04075,211.97888,-4.69341
32695,3.99936,218.47564,3.49114,186.81253,0.01869,326.04075,209.97863,-4.66512
32696,3.99928,204.43932,3.9567,212.44302,0.01862,326.04075,207.97838,-4.66335
32697,3.99934,197.6776,4.20762,230.46172,0.01826,326.04075,205.97812,-4.65038
32698,3.99902,211.11375,3.76393,183.05636,0.02056,326.04075,203.97788,-4.62588
32699,3.99918,203.64421,4.04063,191.84983,0.02106,326.04075,201.97763,-4.61119
32700,3.99921,210.54949,3.7803,185.09208,0.02042,326.04075,199.97738,-4.58913
32701,3.99919,206.06251,3.93577,193.41436,0.02035,326.04075,197.97713,-4.57731
32702,3.99886,207.59883,3.87186,194.09957,0.01995,326.04075,195.97688,-4.56088
32703,3.99922,207.46612,3.87969,193.24476,0.02008,326.04075,193.97663,-4.55501
32704,3.9992,206.92521,3.83758,222.39409,0.01726,326.04075,191.97638,-4.53726
32705,3.99911,199.76527,4.12637,225.12602,0.01833,326.04075,189.97613,-4.53131
32706,3.99933,215.65093,3.53854,211.76633,0.01671,326.04075,187.97588,-4.49886
32707,3.99929,197.61437,4.23704,218.50141,0.01939,326.04075,185.97563,-4.49485
32708,3.99932,194.91352,4.32516,234.69268,0.01843,326.04075,183.97537,-4.47074
32709,3.99901,199.41889,4.11876,236.37616,0.01742,326.04075,181.97513,-4.44506
32710,3.99941,197.41813,4.25552,214.63978,0.01983,326.04075,179.97488,-4.42821
32711,3.99924,198.85438,4.20233,209.76639,0.02003,326.04075,177.97463,-4.40642
32712,3.99912,201.57282,4.10207,201.99791,0.02031,326.04075,175.97437,-4.39493
32713,3.99916,194.3182,4.37275,225.93339,0.01935,326.04075,173.97413,-4.38772
32714,3.99937,195.68017,4.30814,226.23482,0.01904,326.04075,171.97388,-4.36994
32715,3.99919,203.59398,4.03562,194.43513,0.02076,326.04075,169.97363,-4.35351
32716,3.99928,198.1306,4.2353,209.70038,0.0202,326.04075,167.97338,-4.34487
32717,3.99937,207.82571,3.8514,199.07032,0.01935,326.04075,165.97313,-4.3115
32718,3.99916,200.8612,4.06594,231.77151,0.01754,326.04075,163.97288,-4.29845
32719,3.99922,200.32462,4.10562,223.53201,0.01837,326.04075,161.97262,-4.2849
32720,3.99934,204.5493,3.94318,216.72879,0.01819,326.04075,159.97238,-4.2726
32721,3.99944,193.39124,4.4241,223.30013,0.01981,326.04075,157.97213,-4.27155
32722,3.99925,202.83584,4.01276,217.1128,0.01848,326.04075,155.97188,-4.24973
32723,3.99933,200.01999,4.12384,221.26209,0.01864,326.04075,153.97162,-4.24053
32724,3.99909,198.29885,4.23684,206.10734,0.02056,326.04075,151.97138,-4.22985
32725,3.99917,199.34828,4.15357,221.02505,0.01879,326.04075,149.97113,-4.21461
32726,3.99928,197.86897,4.31195,187.78536,0.02296,326.04075,147.97088,-4.20782
32727,3.99926,199.79345,4.1739,204.5081,0.02041,326.04075,145.97063,-4.19311
32728,3.99914,205.60118,3.9384,199.78072,0.01971,326.04075,143.97038,-4.17276
32729,3.99914,225.92103,3.26871,178.94257,0.01827,326.04075,141.97013,-4.12763
32730,3.99903,203.16527,4.02642,204.97195,0.01964,326.04075,139.96988,-4.14237
32731,3.99908,202.81048,4.05263,200.52693,0.02021,326.04075,137.96963,-4.12964
32732,3.99917,204.12993,4.00661,196.83443,0.02036,326.04075,135.96938,-4.11921
32733,3.99911,202.77363,4.0671,195.68246,0.02078,326.04075,133.96913,-4.11318
32734,3.9992,202.05125,4.06031,210.61972,0.01928,326.04075,131.96887,-4.11347
32735,3.99918,206.73129,3.8642,212.67503,0.01817,326.04075,129.96863,-4.08608
32736,3.99949,202.60674,4.00722,224.53058,0.01785,326.04075,127.96838,-4.08552
32737,3.99932,213.2168,3.63511,205.61282,0.01768,326.04075,125.96813,-4.06514
32738,3.99941,203.12185,4.01013,212.93962,0.01883,326.04075,123.96787,-4.06274
32739,3.99931,202.64001,4.01334,220.74678,0.01818,326.04075,121.96763,-4.04541
32740,3.99905,201.72032,4.09435,202.47867,0.02022,326.04075,119.96738,-4.04372
32741,3.99906,173.27014,5.70688,201.6592,0.0283,326.04075,117.96713,-4.01008
32742,3.99907,187.33904,4.78117,208.14682,0.02297,326.04075,115.96688,-3.99458
32743,3.99916,197.67387,4.25686,209.38135,0.02033,326.04075,113.96663,-3.95642
32744,3.99919,177.44096,5.31656,225.08514,0.02362,326.04075,111.96638,-3.93757
32745,3.99939,200.86621,4.15972,192.5341,0.02161,326.04075,109.96612,-3.91224
32746,3.99895,200.65319,4.15425,197.53322,0.02103,326.04075,107.96588,-3.89459
32747,3.99905,196.81352,4.2914,211.3268,0.02031,326.04075,105.96563,-3.88693
32748,3.9989,196.33813,4.35525,196.72483,0.02214,326.04075,103.96538,-3.87289
32749,3.99928,218.89023,3.48853,181.71438,0.0192,326.04075,101.96512,-3.85547
32750,3.999,210.98832,3.7659,184.10604,0.02046,326.04075,99.96488,-3.87036
32751,3.99946,204.12771,3.96296,215.55021,0.01839,326.04075,97.96463,-3.86622
32752,3.99943,217.79848,3.49115,197.92162,0.01764,326.04075,95.96438,-3.85145
32753,3.99929,201.00463,4.07541,224.06134,0.01819,326.04075,93.96413,-3.86248
32754,3.99939,214.99413,3.57537,204.05951,0.01752,326.04075,91.96388,-3.83609
32755,3.99942,199.93057,4.12948,220.51456,0.01873,326.04075,89.96363,-3.84165
32756,3.99943,202.13236,4.05436,211.81356,0.01914,326.04075,87.96337,-3.82726
32757,3.99941,204.77744,3.95956,205.11411,0.0193,326.04075,85.96313,-3.80668
32758,3.99945,211.84747,3.68086,207.58843,0.01773,326.04075,83.96288,-3.78934
32759,3.99943,202.74081,4.00724,221.73447,0.01807,326.04075,81.96263,-3.78709
32760,3.99943,201.16096,4.10876,206.52513,0.01989,326.04075,79.96237,-3.77132
32761,3.99942,200.2411,4.11363,221.58713,0.01856,326.04075,77.96213,-3.75824
32762,3.9994,208.78915,3.76558,222.90471,0.01689,326.04075,75.96188,-3.73588
32763,3.99957,202.53887,4.01816,220.59469,0.01822,326.04075,73.96163,-3.72411
32764,3.99946,202.39516,4.02248,221.34936,0.01817,326.04075,71.96137,-3.70952
32765,3.99937,200.91927,4.08141,222.983,0.0183,326.04075,69.96113,-3.69634
32766,3.9993,198.70961,4.20648,210.73332,0.01996,326.04075,67.96088,-3.67281
32767,3.99908,194.88026,4.39358,207.45993,0.02118,326.04075,65.96063,-3.64933
32768,3.99934,199.99159,4.14518,212.48137,0.01951,326.04075,63.96038,-3.60932
32769,3.99912,204.99796,3.95378,203.60005,0.01942,326.04075,61.96013,-3.58793
32770,3.99913,212.46326,3.66992,201.72885,0.01819,326.04075,59.95988,-3.55734
32771,3.99898,203.75989,4.0093,201.76606,0.01987,326.04075,57.95962,-3.53775
32772,3.9991,205.76233,3.95918,189.24542,0.02092,326.04075,55.95938,-3.51875
32773,3.99913,206.1806,3.9461,187.78022,0.02101,326.04075,53.95913,-3.50191
32774,3.99896,203.5484,4.05578,187.9168,0.02158,326.04075,51.95888,-3.48915
32775,3.99906,202.10227,4.08497,199.75562,0.02045,326.04075,49.95862,-3.4723
32776,3.99887,202.98148,4.03893,202.96855,0.0199,326.04075,47.95838,-3.46102
32777,3.99901,202.92834,4.04584,201.19124,0.02011,326.04075,45.95813,-3.44841
32778,3.99914,217.578,3.55,174.9295,0.02029,326.04075,43.95788,-3.41533
32779,3.99863,204.20281,4.00557,195.83744,0.02045,326.04075,41.95763,-3.41525
32780,3.99892,218.7565,3.4934,181.4074,0.01926,326.04075,39.95738,-3.38337
32781,3.99899,201.96499,4.08221,203.06592,0.0201,326.04075,37.95713,-3.3831
32782,3.99899,207.20219,3.89436,191.54569,0.02033,326.04075,35.95687,-3.36302
32783,3.9987,215.95581,3.59387,179.89471,0.01998,326.04075,33.95663,-3.33811
32784,3.99935,203.55921,4.05042,189.75204,0.02135,326.04075,31.95638,-3.33311
32785,3.99915,217.79619,3.52284,182.92321,0.01926,326.04075,29.95613,-3.30115
32786,3.99909,196.91607,4.30997,202.79965,0.02125,326.04075,27.95587,-3.3017
32787,3.99892,199.23581,4.22322,195.68299,0.02158,326.04075,25.95563,-3.28479
32788,3.99881,197.86578,4.26577,202.67156,0.02105,326.04075,23.95538,-3.26598
32789,3.99889,199.33988,4.19302,204.77949,0.02048,326.04075,21.95513,-3.25241
32790,3.99937,197.31858,4.26044,214.47331,0.01986,326.04075,19.95487,-3.23619
32791,3.99915,209.9317,3.79687,187.82806,0.02021,326.04075,17.95463,-3.20437
32792,3.99888,195.8015,4.36471,202.05525,0.0216,326.04075,15.95438,-3.20291
32793,3.99905,195.91793,4.3564,203.05835,0.02145,326.04075,13.95413,-3.18966
32794,3.99909,198.64495,4.28487,184.94873,0.02317,326.04075,11.95388,-3.16905
32795,3.999,201.70687,4.12577,191.28313,0.02157,326.04075,9.95363,-3.15445
32796,3.99919,200.70042,4.17535,189.73042,0.02201,326.04075,7.95338,-3.14823
32797,3.99901,196.78015,4.33109,197.78417,0.0219,326.04075,5.95312,-3.13371
32798,3.99895,193.068,4.48036,208.13552,0.02153,326.04075,3.95288,-3.11812
32799,3.99888,204.94314,3.93718,211.78309,0.01859,326.04075,1.95263,-3.08644
32800,3.99923,203.08637,3.98567,225.24727,0.01769,326.04075,0,-3.07495
32801,3.99914,200.03588,4.11896,223.09627,0.01846,328.041,397.9545,-6.11258
32802,3.99945,201.46418,4.06833,218.26576,0.01864,328.041,395.95425,-6.08917
32803,3.99923,200.80509,4.09549,218.64231,0.01873,328.041,393.954,-6.0637
32804,3.99929,201.043,4.07269,224.58122,0.01813,328.041,391.95375,-6.03458
32805,3.99931,201.66502,4.04054,227.47704,0.01776,328.041,389.9535,-6.0084
32806,3.99902,201.00954,4.09825,213.4167,0.0192,328.041,387.95325,-5.98956
32807,3.99918,194.72139,4.42917,198.24228,0.02234,328.041,385.953,-5.97335
32808,3.99908,205.51653,3.94866,197.01543,0.02004,328.041,383.95275,-5.94534
32809,3.99901,217.88692,3.48971,196.92773,0.01772,328.041,381.9525,-5.90482
32810,3.99899,205.4477,3.93119,205.36724,0.01914,328.041,379.99988,-5.92095
32811,3.9987,204.83418,3.95957,203.78547,0.01943,328.041,377.99963,-5.91089
32812,3.99892,203.4124,3.99315,214.91445,0.01858,328.041,375.99938,-5.89876
32813,3.999,198.26233,4.23017,209.23671,0.02022,328.041,373.99913,-5.89302
32814,3.99938,201.75911,4.0816,207.03646,0.01971,328.041,371.99888,-5.88084
32815,3.99897,206.76444,3.87901,205.08961,0.01891,328.041,369.99863,-5.87334
32816,3.99885,204.13703,3.97019,211.71112,0.01875,328.041,367.99838,-5.86455
32817,3.99913,217.64204,3.50411,193.91855,0.01807,328.041,365.99813,-5.84023
32818,3.99895,207.69995,3.84779,202.56835,0.019,328.041,363.99788,-5.85117
32819,3.99902,203.27853,4.03398,200.03205,0.02017,328.041,361.99762,-5.83541
32820,3.99896,213.5698,3.61508,209.32991,0.01727,328.041,359.99738,-5.81669
32821,3.99899,192.23016,4.48949,219.84779,0.02042,328.041,357.99713,-5.81608
32822,3.99928,201.07957,4.06022,230.02242,0.01765,328.041,355.99688,-5.798
32823,3.99946,201.97778,4.04423,219.34465,0.01844,328.041,353.99663,-5.7753
32824,3.99905,201.47663,4.12822,193.93935,0.02129,328.041,351.99638,-5.76667
32825,3.99917,190.32077,4.59485,216.85446,0.02119,328.041,349.99613,-5.75791
32826,3.99912,200.40494,4.13638,208.54095,0.01983,328.041,347.99588,-5.73786
32827,3.99945,200.94305,4.07851,223.9269,0.01821,328.041,345.99563,-5.71159
32828,3.99893,197.12992,4.26886,214.35829,0.01991,328.041,343.99538,-5.68353
32829,3.99893,196.9635,4.30856,202.44423,0.02128,328.041,341.99513,-5.66955
32830,3.99895,197.38406,4.31573,193.51322,0.0223,328.041,339.99487,-5.67254
32831,3.99909,191.78464,4.54678,207.62782,0.0219,328.041,337.99463,-5.66131
32832,3.99913,204.54403,3.99021,196.48314,0.02031,328.041,335.99438,-5.63338
32833,3.99909,199.84234,4.20109,193.9405,0.02166,328.041,333.99413,-5.61018
32834,3.99923,203.93359,3.96279,219.31405,0.01807,328.041,331.99387,-5.60279
32835,3.99938,201.1245,4.06516,226.62944,0.01794,328.041,329.99363,-5.59015
32836,3.99939,202.47393,4.02386,219.07673,0.01837,328.041,327.99338,-5.57864
32837,3.99931,201.23118,4.05837,227.71621,0.01782,328.041,325.99313,-5.57189
32838,3.99923,202.16889,4.02744,223.41615,0.01803,328.041,323.99288,-5.55308
32839,3.99941,201.67433,4.05742,219.15601,0.01851,328.041,321.99263,-5.5439
32840,3.999,210.35531,3.71187,220.03918,0.01687,328.041,319.99238,-5.52771
32841,3.99895,205.39022,3.91972,211.54104,0.01853,328.041,317.99213,-5.50503
32842,3.9993,204.1252,3.94597,223.88068,0.01763,328.041,315.99188,-5.48245
32843,3.99912,192.77114,4.52177,199.67472,0.02265,328.041,313.99163,-5.47775
32844,3.99906,196.85528,4.33818,194.38038,0.02232,328.041,311.99138,-5.45203
32845,3.99897,199.57526,4.19307,200.88775,0.02087,328.041,309.99112,-5.43416
32846,3.99923,210.08309,3.81466,179.1537,0.02129,328.041,307.99088,-5.39875
32847,3.99909,194.87966,4.4531,188.76884,0.02359,328.041,305.99063,-5.38979
32848,3.99904,174.01025,5.75654,183.66749,0.03134,328.041,303.99038,-5.37187
32849,3.99903,203.22034,3.99854,216.16671,0.0185,328.041,301.99013,-5.37012
32850,3.99913,203.30116,4.05522,191.83932,0.02114,328.041,299.98988,-5.3529
32851,3.99895,206.86649,3.91726,188.02767,0.02083,328.041,297.98963,-5.31944
32852,3.99909,203.94309,4.00941,198.73775,0.02017,328.041,295.98938,-5.32617
32853,3.99901,205.18174,3.94122,205.70939,0.01916,328.041,293.98913,-5.30838
32854,3.99891,203.31523,4.02576,202.62034,0.01987,328.041,291.98888,-5.29506
32855,3.99905,203.15875,4.04007,199.64682,0.02024,328.041,289.98863,-5.28421
32856,3.99902,205.02066,3.96879,197.08546,0.02014,328.041,287.98837,-5.27042
32857,3.99913,204.32723,3.99987,196.24085,0.02038,328.041,285.98813,-5.25922
32858,3.9992,193.2653,4.48966,201.95304,0.02223,328.041,283.98788,-5.25451
32859,3.99916,206.54081,3.9412,184.32382,0.02138,328.041,281.98763,-5.22698
32860,3.999,169.43624,5.78028,251.26924,0.023,328.041,279.98737,-5.30713
32861,3.99939,205.37809,4.04853,166.70432,0.02429,328.041,277.98713,-5.28155
32862,3.99895,241.84701,2.90889,141.87621,0.0205,328.041,275.98688,-5.12863
32863,3.99888,169.85871,5.79166,239.30608,0.0242,328.041,273.98663,-5.17834
32864,3.99923,198.26207,4.2654,196.66114,0.02169,328.041,271.98638,-5.14832
32865,3.99933,201.83473,4.10591,196.41684,0.0209,328.041,269.98613,-5.13336
32866,3.99936,196.41441,4.29917,215.6936,0.01993,328.041,267.98588,-5.12041
32867,3.99892,208.09016,3.86543,189.0499,0.02045,328.041,265.98563,-5.09865
32868,3.99918,200.25034,4.12737,215.15152,0.01918,328.041,263.98538,-5.09302
32869,3.99915,207.84496,3.84186,202.77592,0.01895,328.041,261.98513,-5.06323
32870,3.99922,208.41645,3.79077,216.79619,0.01749,328.041,259.98488,-5.04177
32871,3.99931,207.95272,3.81608,213.00626,0.01792,328.041,257.98462,-5.03055
32872,3.99919,199.05591,4.18582,212.74898,0.01967,328.041,255.98438,-5.02404
32873,3.99895,194.54859,4.38893,214.93224,0.02042,328.041,253.98413,-5.00929
32874,3.99926,197.26656,4.27076,211.29559,0.02021,328.041,251.98388,-4.99452
32875,3.99936,213.28917,3.62234,211.01179,0.01717,328.041,249.98363,-4.95785
32876,3.99928,197.40089,4.22206,229.47241,0.0184,328.041,247.98338,-4.9581
32877,3.99942,207.72936,3.83067,210.15594,0.01823,328.041,245.98313,-4.94317
32878,3.99934,206.91704,3.83166,225.88611,0.01696,328.041,243.98288,-4.93548
32879,3.99927,198.95683,4.18137,216.4963,0.01931,328.041,241.98263,-4.94513
32880,3.99843,238.54305,2.89743,191.03191,0.01517,328.041,239.98238,-4.99436
32881,3.9993,198.25958,4.19965,222.09652,0.01891,328.041,237.98213,-4.92944
32882,3.99937,211.73769,3.69335,203.34274,0.01816,328.041,235.98187,-4.90633
32883,3.99935,199.78205,4.1197,228.11957,0.01806,328.041,233.98163,-4.90827
32884,3.9992,198.98962,4.16647,222.35894,0.01874,328.041,231.98138,-4.89249
32885,3.99913,206.97481,3.8657,207.42152,0.01864,328.041,229.98113,-4.86392
32886,3.99923,201.06371,4.09511,213.86852,0.01915,328.041,227.98087,-4.84856
32887,3.99905,200.82687,4.11613,209.24728,0.01967,328.041,225.98063,-4.81971
32888,3.99889,205.19344,3.97646,191.41943,0.02077,328.041,223.98038,-4.7993
32889,3.99903,208.43543,3.80348,209.91457,0.01812,328.041,221.98013,-4.77377
32890,3.99903,208.55685,3.82683,197.20434,0.01941,328.041,219.97988,-4.75616
32891,3.99918,200.87045,4.14263,198.35567,0.02088,328.041,217.97963,-4.75258
32892,3.99915,202.67983,4.05994,199.88674,0.02031,328.041,215.97938,-4.73985
32893,3.99911,193.31411,4.44314,217.18079,0.02046,328.041,213.97913,-4.73219
32894,3.99915,202.19389,4.02715,222.99942,0.01806,328.041,211.97888,-4.7099
32895,3.99925,201.13479,4.09426,212.92303,0.01923,328.041,209.97863,-4.70473
32896,3.99924,201.73182,4.05627,218.46396,0.01857,328.041,207.97838,-4.68569
32897,3.99908,202.83839,4.02909,209.66381,0.01922,328.041,205.97812,-4.66734
32898,3.99902,196.62006,4.33535,198.88772,0.0218,328.041,203.97788,-4.65464
32899,3.999,202.00985,4.10763,192.95719,0.02129,328.041,201.97763,-4.62996
32900,3.99885,208.22479,3.85382,191.44146,0.02013,328.041,199.97738,-4.61112
32901,3.99875,209.87029,3.78527,193.24868,0.01959,328.041,197.97713,-4.59421
32902,3.99901,212.09436,3.71214,188.90238,0.01965,328.041,195.97688,-4.57867
32903,3.99893,205.53223,3.95307,194.97811,0.02027,328.041,193.97663,-4.57612
32904,3.99895,202.43159,4.00037,231.53058,0.01728,328.041,191.97638,-4.56414
32905,3.99899,197.42127,4.21204,233.67661,0.01803,328.041,189.97613,-4.55329
32906,3.99929,199.41322,4.13353,229.1677,0.01804,328.041,187.97588,-4.53726
32907,3.99916,200.15834,4.10953,225.05572,0.01826,328.041,185.97563,-4.5132
