Repository: edrossi93/mecanano-ml-nanomechanics-tutorial

File: data/nanoindent_maps/Duplex Steel 2um.csv (part 64 of 77)
Index,Load,Depth,HARDNESS,MODULUS,H/E,X Position,Y Position,Z Position
Integer,mN,nm,GPa,GPa,None,µm,µm,µm
32908,3.99926,202.87411,3.98662,229.31148,0.01739,328.041,183.97537,-4.48509
32909,3.99905,198.30889,4.20694,217.83653,0.01931,328.041,181.97513,-4.47001
32910,3.99901,207.02991,3.88601,197.60232,0.01967,328.041,179.97488,-4.44137
32911,3.99914,198.29069,4.22649,210.23211,0.0201,328.041,177.97463,-4.43132
32912,3.99923,202.00193,4.08555,201.26348,0.0203,328.041,175.97437,-4.4162
32913,3.99913,188.78086,4.65834,222.87191,0.0209,328.041,173.97413,-4.42879
32914,3.99911,209.94344,3.77004,198.74446,0.01897,328.041,171.97388,-4.38067
32915,3.99932,202.17887,4.03432,219.95191,0.01834,328.041,169.97363,-4.37982
32916,3.99914,200.50639,4.16009,197.85928,0.02103,328.041,167.97338,-4.36561
32917,3.9992,200.45874,4.13219,209.32378,0.01974,328.041,165.97313,-4.344
32918,3.99918,203.59246,3.96277,226.33546,0.01751,328.041,163.97288,-4.3242
32919,3.99916,198.13954,4.21925,215.92537,0.01954,328.041,161.97262,-4.31962
32920,3.99939,204.00528,3.97832,210.77145,0.01888,328.041,159.97238,-4.30449
32921,3.99929,196.10009,4.35218,201.64472,0.02158,328.041,157.97213,-4.2988
32922,3.9992,204.14622,3.95887,216.99667,0.01824,328.041,155.97188,-4.2749
32923,3.99886,205.29417,3.94319,202.8459,0.01944,328.041,153.97162,-4.25862
32924,3.999,198.54003,4.23112,204.1123,0.02073,328.041,151.97138,-4.25222
32925,3.99909,199.7573,4.19866,196.07131,0.02141,328.041,149.97113,-4.23889
32926,3.99919,197.71817,4.26451,205.76355,0.02073,328.041,147.97088,-4.2355
32927,3.99906,197.4658,4.28325,203.15295,0.02108,328.041,145.97063,-4.218
32928,3.99905,214.13628,3.65299,182.48825,0.02002,328.041,143.97038,-4.19265
32929,3.99919,207.77676,3.84772,201.39036,0.01911,328.041,141.97013,-4.16967
32930,3.99903,202.69894,4.06883,196.19173,0.02074,328.041,139.96988,-4.16636
32931,3.99898,205.38653,3.93523,204.68895,0.01923,328.041,137.96963,-4.15178
32932,3.9992,203.61129,4.02169,199.43007,0.02017,328.041,135.96938,-4.1418
32933,3.99899,205.78476,3.95406,190.7252,0.02073,328.041,133.96913,-4.13581
32934,3.99898,211.13606,3.72586,198.36055,0.01878,328.041,131.96887,-4.12919
32935,3.99938,205.45456,3.90968,215.302,0.01816,328.041,129.96863,-4.11408
32936,3.99928,204.54074,3.93322,221.79032,0.01773,328.041,127.96838,-4.11049
32937,3.99935,204.51107,3.92957,224.32571,0.01752,328.041,125.96813,-4.1006
32938,3.99908,204.40627,3.94705,217.52032,0.01815,328.041,123.96787,-4.08922
32939,3.99935,205.86872,3.89094,216.3692,0.01798,328.041,121.96763,-4.07164
32940,3.99885,205.67603,3.93625,199.27784,0.01975,328.041,119.96738,-4.06779
32941,3.99889,159.2299,7.04668,187.03954,0.03767,328.041,117.96713,-4.03235
32942,3.99913,188.97254,4.6985,206.25826,0.02278,328.041,115.96688,-4.00701
32943,3.99928,197.50305,4.25923,211.55853,0.02013,328.041,113.96663,-3.97664
32944,3.99923,195.12893,4.39072,204.35436,0.02149,328.041,111.96638,-3.96042
32945,3.99895,199.81627,4.17999,201.71302,0.02072,328.041,109.96612,-3.93813
32946,3.99904,201.89367,4.06173,212.82475,0.01908,328.041,107.96588,-3.92111
32947,3.999,205.40722,3.9512,197.74794,0.01998,328.041,105.96563,-3.90743
32948,3.99893,212.85075,3.74441,167.04968,0.02241,328.041,103.96538,-3.88978
32949,3.99914,201.91386,4.10519,195.35431,0.02101,328.041,101.96512,-3.90147
32950,3.99888,214.2623,3.61346,197.65193,0.01828,328.041,99.96488,-3.88787
32951,3.99929,208.43449,3.78674,218.60641,0.01732,328.041,97.96463,-3.88884
32952,3.99914,208.80285,3.78112,214.12852,0.01766,328.041,95.96438,-3.88734
32953,3.99938,203.8719,3.9741,215.20292,0.01847,328.041,93.96413,-3.88716
32954,3.99895,215.94552,3.54386,203.06759,0.01745,328.041,91.96388,-3.86298
32955,3.99917,206.0856,3.88095,216.96013,0.01789,328.041,89.96363,-3.86237
32956,3.99944,202.31128,4.04519,212.50815,0.01904,328.041,87.96337,-3.85316
32957,3.99921,203.0701,3.99331,221.74861,0.01801,328.041,85.96313,-3.83805
32958,3.9992,218.61679,3.46296,198.23362,0.01747,328.041,83.96288,-3.81291
32959,3.99914,200.41462,4.10296,222.91296,0.01841,328.041,81.96263,-3.81696
32960,3.99889,204.08251,3.97273,211.59843,0.01877,328.041,79.96237,-3.79902
32961,3.99921,202.91916,3.99328,224.87918,0.01776,328.041,77.96213,-3.78488
32962,3.99912,208.6932,3.79535,209.11289,0.01815,328.041,75.96188,-3.76379
32963,3.99942,201.6446,4.0659,215.86885,0.01884,328.041,73.96163,-3.75211
32964,3.99933,200.11072,4.11953,221.42642,0.0186,328.041,71.96137,-3.74068
32965,3.99902,222.68838,3.33118,198.4433,0.01679,328.041,69.96113,-3.7029
32966,3.99911,200.49177,4.13601,207.15776,0.01997,328.041,67.96088,-3.6996
32967,3.99916,217.68245,3.50265,193.97793,0.01806,328.041,65.96063,-3.65266
32968,3.99924,203.66944,3.98795,212.59763,0.01876,328.041,63.96038,-3.63538
32969,3.99927,202.82162,4.0227,212.86353,0.0189,328.041,61.96013,-3.61758
32970,3.99863,218.33614,3.46508,201.78935,0.01717,328.041,59.95988,-3.58125
32971,3.99874,215.064,3.57013,205.1958,0.0174,328.041,57.95962,-3.5622
32972,3.99881,207.10793,3.88954,194.82541,0.01996,328.041,55.95938,-3.54533
32973,3.99924,208.37508,3.86593,184.8102,0.02092,328.041,53.95913,-3.52932
32974,3.99898,218.2215,3.50074,186.19098,0.0188,328.041,51.95888,-3.50005
32975,3.99885,208.32259,3.84144,194.85214,0.01971,328.041,49.95862,-3.49234
32976,3.99903,205.68325,3.94179,197.02001,0.02001,328.041,47.95838,-3.48492
32977,3.99919,213.5416,3.67479,182.51173,0.02013,328.041,45.95813,-3.46442
32978,3.99881,201.97175,4.10218,195.39231,0.02099,328.041,43.95788,-3.45833
32979,3.99905,202.26158,4.08437,197.4059,0.02069,328.041,41.95763,-3.44237
32980,3.99886,206.24235,3.92193,195.8129,0.02003,328.041,39.95738,-3.42423
32981,3.99909,203.91165,4.02674,192.73062,0.02089,328.041,37.95713,-3.40827
32982,3.9987,208.12374,3.8629,189.41218,0.02039,328.041,35.95687,-3.386
32983,3.99916,201.5954,4.11085,198.34138,0.02073,328.041,33.95663,-3.38065
32984,3.99912,203.3429,4.06927,186.4204,0.02183,328.041,31.95638,-3.36425
32985,3.99904,201.22583,4.17044,183.80093,0.02269,328.041,29.95613,-3.34474
32986,3.99918,198.01206,4.25541,204.14154,0.02085,328.041,27.95587,-3.32976
32987,3.99888,200.75304,4.15538,195.54332,0.02125,328.041,25.95563,-3.30841
32988,3.99891,198.60501,4.25467,194.83046,0.02184,328.041,23.95538,-3.29338
32989,3.99908,197.89254,4.26255,203.50386,0.02095,328.041,21.95513,-3.27845
32990,3.99885,211.43776,3.7408,187.17422,0.01999,328.041,19.95487,-3.25087
32991,3.99921,200.8938,4.12894,203.08729,0.02033,328.041,17.95463,-3.24151
32992,3.9991,198.68639,4.23337,200.92954,0.02107,328.041,15.95438,-3.22615
32993,3.999,196.2256,4.36034,196.86156,0.02215,328.041,13.95413,-3.21454
32994,3.99904,201.12702,4.10687,207.69893,0.01977,328.041,11.95388,-3.19705
32995,3.99904,200.29349,4.14885,205.51099,0.02019,328.041,9.95363,-3.18663
32996,3.99894,194.1944,4.45805,197.25122,0.0226,328.041,7.95338,-3.17575
32997,3.99895,207.9792,3.89626,179.64883,0.02169,328.041,5.95312,-3.1588
32998,3.99886,200.05181,4.18459,196.2569,0.02132,328.041,3.95288,-3.13545
32999,3.99923,198.7377,4.18084,220.94148,0.01892,328.041,1.95263,-3.11941
33000,3.9994,203.3493,3.97855,223.47472,0.0178,328.041,0,-3.10064
33001,3.9993,198.93399,4.13858,237.2026,0.01745,330.04125,397.9545,-6.14167
33002,3.99915,210.7816,3.71782,208.56983,0.01783,330.04125,395.95425,-6.10526
33003,3.99921,199.34377,4.13227,231.23639,0.01787,330.04125,393.954,-6.09185
33004,3.9994,197.26315,4.21205,237.45209,0.01774,330.04125,391.95375,-6.06568
33005,3.99929,206.87234,3.86233,210.9645,0.01831,330.04125,389.9535,-6.02987
33006,3.99911,193.7133,4.40578,224.23598,0.01965,330.04125,387.95325,-6.02836
33007,3.99907,214.5394,3.61831,190.95619,0.01895,330.04125,385.953,-5.98376
33008,3.99921,199.98909,4.17085,202.35695,0.02061,330.04125,383.95275,-5.9727
33009,3.99897,208.82526,3.79876,205.01593,0.01853,330.04125,381.9525,-5.93774
33010,3.99908,203.51421,4.02909,198.0995,0.02034,330.04125,379.99988,-5.94972
33011,3.999,205.74424,3.93628,198.21226,0.01986,330.04125,377.99963,-5.93296
33012,3.99906,207.21597,3.84797,211.26985,0.01821,330.04125,375.99938,-5.92005
33013,3.99894,203.43309,4.04171,194.59958,0.02077,330.04125,373.99913,-5.91444
33014,3.99907,211.90494,3.70815,193.58796,0.01915,330.04125,371.99888,-5.88733
33015,3.9992,219.98114,3.44371,185.41974,0.01857,330.04125,369.99863,-5.88199
33016,3.99895,202.51049,4.05795,203.39707,0.01995,330.04125,367.99838,-5.89024
33017,3.99895,200.62918,4.15838,196.4461,0.02117,330.04125,365.99813,-5.87705
33018,3.99857,202.1415,4.07054,204.49111,0.01991,330.04125,363.99788,-5.8757
33019,3.99902,200.53589,4.15889,197.76721,0.02103,330.04125,361.99762,-5.8616
33020,3.99899,203.12939,3.99091,221.59973,0.01801,330.04125,359.99738,-5.84986
33021,3.99919,201.26401,4.11885,200.76051,0.02052,330.04125,357.99713,-5.84132
33022,3.99938,201.48074,4.07621,214.37738,0.01901,330.04125,355.99688,-5.82056
33023,3.99949,172.61078,5.69504,214.07789,0.0266,330.04125,353.99663,-5.80412
33024,3.99902,196.6274,4.33016,200.50792,0.0216,330.04125,351.99638,-5.78293
33025,3.99912,194.2829,4.42821,205.54998,0.02154,330.04125,349.99613,-5.7811
33026,3.99924,201.58089,4.06282,218.40037,0.0186,330.04125,347.99588,-5.75407
33027,3.99923,204.28258,3.95874,214.43576,0.01846,330.04125,345.99563,-5.73486
33028,3.99886,199.32123,4.19404,204.69829,0.02049,330.04125,343.99538,-5.70944
33029,3.99916,193.56164,4.45468,208.6388,0.02135,330.04125,341.99513,-5.70786
33030,3.99914,197.94138,4.25394,205.85238,0.02067,330.04125,339.99487,-5.69611
33031,3.99924,193.72812,4.46443,202.65693,0.02203,330.04125,337.99463,-5.68559
33032,3.99885,195.32877,4.3788,204.97486,0.02136,330.04125,335.99438,-5.67312
33033,3.99903,191.99601,4.52349,211.81879,0.02136,330.04125,333.99413,-5.66105
33034,3.99939,206.91344,3.86717,207.9919,0.01859,330.04125,331.99387,-5.63934
33035,3.99914,206.85078,3.85354,215.58779,0.01787,330.04125,329.99363,-5.62252
33036,3.99911,224.74823,3.26073,202.76323,0.01608,330.04125,327.99338,-5.59733
33037,3.99924,219.88618,3.42977,193.74751,0.0177,330.04125,325.99313,-5.59349
33038,3.99906,200.06534,4.13473,215.3989,0.0192,330.04125,323.99288,-5.59585
33039,3.99928,205.0402,3.91776,219.44462,0.01785,330.04125,321.99263,-5.57631
33040,3.99904,200.21864,4.14709,207.4954,0.01999,330.04125,319.99238,-5.56564
33041,3.99883,207.77563,3.84003,204.65569,0.01876,330.04125,317.99213,-5.53248
33042,3.99932,197.14026,4.28403,208.49762,0.02055,330.04125,315.99188,-5.52343
33043,3.9992,209.92019,3.82209,178.76849,0.02138,330.04125,313.99163,-5.48646
33044,3.99913,194.9589,4.42076,197.20972,0.02242,330.04125,311.99138,-5.47662
33045,3.9991,213.67258,3.66504,184.44098,0.01987,330.04125,309.99112,-5.44931
33046,3.9989,198.58701,4.27084,189.91354,0.02249,330.04125,307.99088,-5.43915
33047,3.99902,203.65988,4.04219,190.99284,0.02116,330.04125,305.99063,-5.40637
33048,3.99922,203.21233,4.02441,205.08052,0.01962,330.04125,303.99038,-5.39636
33049,3.99893,199.16807,4.20866,201.87404,0.02085,330.04125,301.99013,-5.39566
33050,3.99896,205.75207,3.95454,191.03228,0.0207,330.04125,299.98988,-5.37897
33051,3.99889,202.92307,4.05671,197.06702,0.02059,330.04125,297.98963,-5.36676
33052,3.99899,224.7374,3.33656,165.42752,0.02017,330.04125,295.98938,-5.33461
33053,3.99905,203.95866,3.99274,205.1961,0.01946,330.04125,293.98913,-5.33506
33054,3.99885,204.73342,4.03266,178.97747,0.02253,330.04125,291.98888,-5.32045
33055,3.99912,197.49308,4.27198,206.81274,0.02066,330.04125,289.98863,-5.3094
33056,3.99914,200.53996,4.13457,206.90497,0.01998,330.04125,287.98837,-5.29476
33057,3.99903,201.90424,4.08644,202.457,0.02018,330.04125,285.98813,-5.28329
33058,3.99932,199.88312,4.12658,222.74073,0.01853,330.04125,283.98788,-5.26643
33059,3.99905,195.68231,4.34374,211.60453,0.02053,330.04125,281.98763,-5.2526
33060,3.99924,199.79048,4.16295,208.81131,0.01994,330.04125,279.98737,-5.23366
33061,3.9994,200.80318,4.16538,191.57851,0.02174,330.04125,277.98713,-5.23007
33062,3.99929,194.09534,4.44441,203.28523,0.02186,330.04125,275.98688,-5.22622
33063,3.99928,200.21013,4.18013,195.52297,0.02138,330.04125,273.98663,-5.20483
33064,3.99931,200.51789,4.18896,188.04248,0.02228,330.04125,271.98638,-5.17748
33065,3.99923,207.82927,3.85247,198.48871,0.01941,330.04125,269.98613,-5.15776
33066,3.99904,206.12357,3.88928,212.09947,0.01834,330.04125,267.98588,-5.14008
33067,3.99923,202.44694,4.02262,220.11745,0.01827,330.04125,265.98563,-5.12257
33068,3.99904,200.95197,4.10185,212.94566,0.01926,330.04125,263.98538,-5.10857
33069,3.99895,196.54941,4.29578,214.34483,0.02004,330.04125,261.98513,-5.0998
33070,3.9993,203.38124,4.00808,209.02215,0.01918,330.04125,259.98488,-5.08012
33071,3.99924,199.33791,4.15871,218.97247,0.01899,330.04125,257.98462,-5.06925
33072,3.99905,201.00975,4.12635,202.06563,0.02042,330.04125,255.98438,-5.0456
33073,3.99918,196.16279,4.3305,208.16095,0.0208,330.04125,253.98413,-5.03507
33074,3.99923,205.72008,3.93343,199.87826,0.01968,330.04125,251.98388,-5.01149
33075,3.99927,199.8021,4.12105,226.9987,0.01815,330.04125,249.98363,-4.99799
33076,3.99942,199.10693,4.17868,214.87989,0.01945,330.04125,247.98338,-4.98731
33077,3.99918,206.16599,3.87631,217.69602,0.01781,330.04125,245.98313,-4.97196
33078,3.99911,211.97159,3.65177,220.85104,0.01653,330.04125,243.98288,-4.95955
33079,3.9993,202.73388,4.01227,219.37584,0.01829,330.04125,241.98263,-4.97088
33080,3.99906,216.17162,3.54086,200.6409,0.01765,330.04125,239.98238,-4.96847
33081,3.99891,241.52261,2.86786,163.83349,0.0175,330.04125,237.98213,-4.95215
33082,3.99916,199.57639,4.16254,212.79274,0.01956,330.04125,235.98187,-4.94605
33083,3.9993,198.98452,4.2192,201.23057,0.02097,330.04125,233.98163,-4.93463
33084,3.99921,198.41242,4.19675,220.31173,0.01905,330.04125,231.98138,-4.9168
33085,3.99924,196.55506,4.30449,211.01761,0.0204,330.04125,229.98113,-4.89808
33086,3.9992,199.08859,4.15388,226.15876,0.01837,330.04125,227.98087,-4.87377
33087,3.99894,199.1898,4.16492,218.96716,0.01902,330.04125,225.98063,-4.84805
33088,3.99898,201.03744,4.10415,210.38146,0.01951,330.04125,223.98038,-4.82209
33089,3.99892,205.14761,3.95786,199.30015,0.01986,330.04125,221.98013,-4.80804
33090,3.99904,204.03156,4.00064,200.7175,0.01993,330.04125,219.97988,-4.78903
33091,3.99903,204.903,3.99127,190.48454,0.02095,330.04125,217.97963,-4.77408
33092,3.99897,206.86148,3.93317,182.50411,0.02155,330.04125,215.97938,-4.76276
33093,3.99897,196.95746,4.29931,205.84435,0.02089,330.04125,213.97913,-4.75269
33094,3.99909,202.77112,4.00998,219.61359,0.01826,330.04125,211.97888,-4.73286
33095,3.99924,202.05398,4.04964,215.2674,0.01881,330.04125,209.97863,-4.73004
33096,3.99914,202.07476,4.01141,233.6693,0.01717,330.04125,207.97838,-4.70842
33097,3.9992,201.69832,4.07261,211.80327,0.01923,330.04125,205.97812,-4.68981
33098,3.99916,200.06849,4.20704,188.69269,0.0223,330.04125,203.97788,-4.67368
33099,3.99904,201.40454,4.14813,188.31541,0.02203,330.04125,201.97763,-4.65084
33100,3.99906,208.44833,3.86914,182.55223,0.02119,330.04125,199.97738,-4.63186
33101,3.99895,210.2474,3.79139,185.17952,0.02047,330.04125,197.97713,-4.61577
33102,3.9991,209.82606,3.79555,189.92182,0.01998,330.04125,195.97688,-4.60424
33103,3.99923,204.88889,3.97179,198.13389,0.02005,330.04125,193.97663,-4.60096
33104,3.99911,202.85708,4.00838,218.68213,0.01833,330.04125,191.97638,-4.58844
33105,3.99918,196.25547,4.28844,223.09682,0.01922,330.04125,189.97613,-4.57885
33106,3.99907,198.99208,4.14967,230.15428,0.01803,330.04125,187.97588,-4.56216
33107,3.99918,199.56461,4.14074,222.54775,0.01861,330.04125,185.97563,-4.5388
33108,3.99922,197.93891,4.20952,224.07293,0.01879,330.04125,183.97537,-4.51907
33109,3.99919,197.27009,4.28406,206.19582,0.02078,330.04125,181.97513,-4.4963
33110,3.99925,214.08804,3.64319,187.28605,0.01945,330.04125,179.97488,-4.45799
33111,3.99922,199.19987,4.19952,204.85113,0.0205,330.04125,177.97463,-4.4571
33112,3.99923,199.51836,4.2064,197.18638,0.02133,330.04125,175.97437,-4.44427
33113,3.99912,200.17878,4.18487,194.31433,0.02154,330.04125,173.97413,-4.43227
33114,3.99919,217.30314,3.52575,189.15674,0.01864,330.04125,171.97388,-4.40057
33115,3.999,199.22405,4.20387,202.72799,0.02074,330.04125,169.97363,-4.40646
33116,3.99908,196.81483,4.30235,207.21155,0.02076,330.04125,167.97338,-4.3961
33117,3.99909,198.09451,4.25294,203.62332,0.02089,330.04125,165.97313,-4.38169
33118,3.99923,201.86807,4.07656,207.11357,0.01968,330.04125,163.97288,-4.36418
33119,3.99917,244.1294,2.78998,172.07914,0.01621,330.04125,161.97262,-4.30598
33120,3.99913,196.92787,4.28554,211.57266,0.02026,330.04125,159.97238,-4.33881
33121,3.99939,195.29205,4.38136,204.93734,0.02138,330.04125,157.97213,-4.32798
33122,3.99933,161.7473,6.63926,206.4127,0.03216,330.04125,155.97188,-4.30292
33123,3.99905,193.70074,4.51874,187.01422,0.02416,330.04125,153.97162,-4.28031
33124,3.99915,196.43262,4.33911,200.65596,0.02162,330.04125,151.97138,-4.28004
33125,3.99932,193.28392,4.48661,202.67431,0.02214,330.04125,149.97113,-4.27728
33126,3.99904,197.48011,4.26122,211.07831,0.02019,330.04125,147.97088,-4.25868
33127,3.99906,203.5063,4.00585,207.61897,0.01929,330.04125,145.97063,-4.24004
33128,3.99918,198.24932,4.19591,223.91597,0.01874,330.04125,143.97038,-4.22646
33129,3.99914,200.91055,4.13449,200.68101,0.0206,330.04125,141.97013,-4.19952
33130,3.99903,196.6042,4.3144,206.39635,0.0209,330.04125,139.96988,-4.19498
33131,3.99939,194.74142,4.39992,207.72604,0.02118,330.04125,137.96963,-4.18207
33132,3.9989,194.02593,4.457,200.16714,0.02227,330.04125,135.96938,-4.17328
33133,3.99891,200.38333,4.17137,195.71805,0.02131,330.04125,133.96913,-4.16074
33134,3.99898,207.92102,3.83906,202.61491,0.01895,330.04125,131.96887,-4.15552
33135,3.99922,218.95624,3.45563,196.19703,0.01761,330.04125,129.96863,-4.12806
33136,3.99914,203.75266,3.95551,226.69017,0.01745,330.04125,127.96838,-4.1377
33137,3.99919,202.49157,4.03789,212.24603,0.01902,330.04125,125.96813,-4.12731
33138,3.99924,210.9112,3.7242,203.1378,0.01833,330.04125,123.96787,-4.10763
33139,3.99925,207.63239,3.8336,210.47289,0.01821,330.04125,121.96763,-4.09798
33140,3.99929,198.35113,4.21129,215.32947,0.01956,330.04125,119.96738,-4.08424
33141,3.99932,200.1457,4.13043,215.87701,0.01913,330.04125,117.96713,-4.06272
33142,3.99922,192.41697,4.5232,204.8979,0.02208,330.04125,115.96688,-4.03824
33143,3.99892,205.39631,3.88541,228.8227,0.01698,330.04125,113.96663,-3.99875
33144,3.99927,200.22395,4.14072,210.07765,0.01971,330.04125,111.96638,-3.98873
33145,3.9989,205.02053,3.9525,203.64556,0.01941,330.04125,109.96612,-3.96461
33146,3.99896,208.27585,3.8631,187.17691,0.02064,330.04125,107.96588,-3.94902
33147,3.99888,202.5907,4.05997,201.22486,0.02018,330.04125,105.96563,-3.94436
33148,3.99875,212.55653,3.71,182.79152,0.0203,330.04125,103.96538,-3.92621
33149,3.99902,200.00451,4.16156,205.53071,0.02025,330.04125,101.96512,-3.93329
33150,3.99924,210.67035,3.71532,212.00812,0.01752,330.04125,99.96488,-3.91815
33151,3.99942,205.88998,3.885,218.95694,0.01774,330.04125,97.96463,-3.91521
33152,3.9993,203.01794,3.99429,222.37767,0.01796,330.04125,95.96438,-3.91837
33153,3.99922,202.39542,4.01179,226.50794,0.01771,330.04125,93.96413,-3.91227
33154,3.99925,222.13714,3.36098,191.76773,0.01753,330.04125,91.96388,-3.88025
33155,3.99928,203.43775,3.99471,213.9074,0.01867,330.04125,89.96363,-3.89098
33156,3.99915,200.33396,4.12702,213.71727,0.01931,330.04125,87.96337,-3.88186
33157,3.99921,202.46375,4.02615,218.10773,0.01846,330.04125,85.96313,-3.86444
33158,3.99928,203.94344,3.97114,215.1583,0.01846,330.04125,83.96288,-3.85331
33159,3.99904,202.6682,4.01196,220.69382,0.01818,330.04125,81.96263,-3.84488
33160,3.99902,204.50137,3.93382,222.14574,0.01771,330.04125,79.96237,-3.82641
33161,3.99925,204.06851,3.93639,230.14637,0.0171,330.04125,77.96213,-3.81327
33162,3.99932,203.4176,3.97839,222.10629,0.01791,330.04125,75.96188,-3.79792
33163,3.99921,202.21702,4.03714,217.81648,0.01853,330.04125,73.96163,-3.77694
33164,3.99906,201.6539,4.06856,214.32396,0.01898,330.04125,71.96137,-3.76426
33165,3.99906,201.40218,4.05815,224.09996,0.01811,330.04125,69.96113,-3.74804
33166,3.9991,202.07718,4.05271,213.3919,0.01899,330.04125,67.96088,-3.72335
33167,3.99902,198.86392,4.15738,229.10999,0.01815,330.04125,65.96063,-3.69853
33168,3.99922,208.4149,3.81947,202.9069,0.01882,330.04125,63.96038,-3.65778
33169,3.99922,198.05392,4.22208,216.38551,0.01951,330.04125,61.96013,-3.64433
33170,3.99901,208.12655,3.8193,208.03002,0.01836,330.04125,59.95988,-3.616
33171,3.99877,209.43034,3.78062,202.6048,0.01866,330.04125,57.95962,-3.59331
33172,3.99904,205.19615,3.92627,212.17861,0.0185,330.04125,55.95938,-3.56927
33173,3.99915,204.64244,3.99588,192.81316,0.02072,330.04125,53.95913,-3.55421
33174,3.999,205.52425,3.93415,202.77591,0.0194,330.04125,51.95888,-3.53889
33175,3.99905,204.17514,4.01432,193.19279,0.02078,330.04125,49.95862,-3.52229
33176,3.99897,202.6945,4.05724,200.60499,0.02023,330.04125,47.95838,-3.51194
33177,3.99904,204.35966,4.00926,192.20492,0.02086,330.04125,45.95813,-3.49818
33178,3.99893,202.3716,4.08576,195.11288,0.02094,330.04125,43.95788,-3.4834
33179,3.99901,204.0672,4.02494,190.98284,0.02107,330.04125,41.95763,-3.46565
33180,3.99872,205.15449,3.966,195.89193,0.02025,330.04125,39.95738,-3.45015
33181,3.99891,202.6145,4.07691,194.51752,0.02096,330.04125,37.95713,-3.43064
33182,3.99901,202.22821,4.12361,184.50292,0.02235,330.04125,35.95687,-3.4197
33183,3.99892,206.88847,3.92599,184.57925,0.02127,330.04125,33.95663,-3.40622
33184,3.99885,205.51921,3.96422,190.95251,0.02076,330.04125,31.95638,-3.38946
33185,3.99881,204.37579,4.00646,192.88279,0.02077,330.04125,29.95613,-3.37066
33186,3.99891,198.85472,4.20551,208.35741,0.02018,330.04125,27.95587,-3.35472
33187,3.99928,201.4087,4.13114,194.05879,0.02129,330.04125,25.95563,-3.33235
33188,3.99896,197.99719,4.25726,203.62345,0.02091,330.04125,23.95538,-3.31729
33189,3.99888,200.41744,4.1305,210.59837,0.01961,330.04125,21.95513,-3.30149
33190,3.99897,202.70414,4.08631,189.90101,0.02152,330.04125,19.95487,-3.2774
33191,3.99908,196.31171,4.33869,202.71673,0.0214,330.04125,17.95463,-3.26713
33192,3.99891,199.33458,4.21948,195.42464,0.02159,330.04125,15.95438,-3.24954
33193,3.99911,188.93795,4.72523,199.06302,0.02374,330.04125,13.95413,-3.23717
33194,3.99914,203.81961,4.03977,189.50965,0.02132,330.04125,11.95388,-3.21918
33195,3.99903,202.56796,4.05608,203.20823,0.01996,330.04125,9.95363,-3.2083
33196,3.99904,205.87429,3.94083,194.35391,0.02028,330.04125,7.95338,-3.19425
33197,3.99908,193.49265,4.44194,214.35453,0.02072,330.04125,5.95312,-3.19367
33198,3.99885,215.02598,3.65311,170.40113,0.02144,330.04125,3.95288,-3.16405
33199,3.99914,198.55845,4.22443,206.35451,0.02047,330.04125,1.95263,-3.14503
33200,3.99914,204.64049,3.959,207.65086,0.01907,330.04125,0,-3.12536
33201,3.99933,199.3063,4.13951,228.54491,0.01811,332.0415,397.9545,-6.15898
33202,3.9993,203.42922,3.99984,211.76404,0.01889,332.0415,395.95425,-6.13171
33203,3.99877,204.19637,3.96455,213.13688,0.0186,332.0415,393.954,-6.10933
33204,3.99937,211.46133,3.70935,200.58581,0.01849,332.0415,391.95375,-6.07171
33205,3.9994,198.19011,4.20991,219.02489,0.01922,332.0415,389.9535,-6.05677
33206,3.99925,208.92814,3.78058,212.0463,0.01783,332.0415,387.95325,-6.02805
33207,3.999,214.38906,3.63413,186.42756,0.01949,332.0415,385.953,-6.00198
33208,3.99907,214.63824,3.63931,180.71896,0.02014,332.0415,383.95275,-5.97402
33209,3.99909,212.24176,3.70922,187.88436,0.01974,332.0415,381.9525,-5.95947
33210,3.99901,205.40406,3.94047,202.17702,0.01949,332.0415,379.99988,-5.96891
33211,3.999,208.36567,3.82701,200.30602,0.01911,332.0415,377.99963,-5.95061
33212,3.99904,205.79088,3.92652,201.4605,0.01949,332.0415,375.99938,-5.93905
33213,3.99897,208.18324,3.86758,186.88117,0.0207,332.0415,373.99913,-5.92812
33214,3.99916,220.2409,3.43188,186.93618,0.01836,332.0415,371.99888,-5.89415
33215,3.99898,202.21918,4.08325,198.47041,0.02057,332.0415,369.99863,-5.92424
33216,3.99913,201.9406,4.07219,207.58178,0.01962,332.0415,367.99838,-5.90899
33217,3.99904,203.18241,4.04371,197.867,0.02044,332.0415,365.99813,-5.90378
33218,3.99888,201.82058,4.09847,199.18013,0.02058,332.0415,363.99788,-5.90201
33219,3.99918,201.81305,4.10197,198.13226,0.0207,332.0415,361.99762,-5.88578
33220,3.99901,205.07063,3.926,214.66982,0.01829,332.0415,359.99738,-5.86404
33221,3.99918,140.94001,8.92307,231.09311,0.03861,332.0415,357.99713,-5.8617
33222,3.9992,203.01837,3.9858,226.60482,0.01759,332.0415,355.99688,-5.8371
33223,3.99922,159.43315,6.77107,219.88792,0.03079,332.0415,353.99663,-5.83125
33224,3.99909,189.47869,4.67735,204.44535,0.02288,332.0415,351.99638,-5.81643
33225,3.99918,189.77777,4.66454,203.54279,0.02292,332.0415,349.99613,-5.80226
33226,3.99923,205.48391,3.90537,216.74716,0.01802,332.0415,347.99588,-5.77019
33227,3.99923,201.91651,4.04274,221.14536,0.01828,332.0415,345.99563,-5.75169
33228,3.99912,200.55467,4.17036,193.52504,0.02155,332.0415,343.99538,-5.729
33229,3.99922,193.85587,4.47329,197.85511,0.02261,332.0415,341.99513,-5.72755
33230,3.999,193.4809,4.45761,208.93456,0.02133,332.0415,339.99487,-5.71456
33231,3.99916,193.85829,4.43313,211.09136,0.021,332.0415,337.99463,-5.70398
33232,3.99902,192.74305,4.50548,205.22319,0.02195,332.0415,335.99438,-5.69326
33233,3.99906,211.25035,3.74325,189.11746,0.01979,332.0415,333.99413,-5.66681
33234,3.99913,213.6061,3.62544,203.35976,0.01783,332.0415,331.99387,-5.65405
33235,3.999,222.62747,3.34293,192.99224,0.01732,332.0415,329.99363,-5.63296
33236,3.99929,204.36845,3.95878,212.81765,0.0186,332.0415,327.99338,-5.64606
33237,3.99909,203.02011,3.97934,229.89425,0.01731,332.0415,325.99313,-5.63741
33238,3.99905,213.71162,3.62387,202.22474,0.01792,332.0415,323.99288,-5.60551
33239,3.99922,204.62741,3.95729,208.68022,0.01896,332.0415,321.99263,-5.5954
33240,3.99928,204.73582,3.9456,211.98762,0.01861,332.0415,319.99238,-5.58013
33241,3.99917,208.74944,3.83588,190.5307,0.02013,332.0415,317.99213,-5.55186
33242,3.99908,198.82591,4.21029,207.098,0.02033,332.0415,315.99188,-5.54195
33243,3.99928,182.2533,5.06895,210.12692,0.02412,332.0415,313.99163,-5.52316
33244,3.99905,207.33728,3.92071,180.19914,0.02176,332.0415,311.99138,-5.49491
33245,3.999,211.50488,3.73904,186.93657,0.02,332.0415,309.99112,-5.47007
33246,3.99902,202.41465,4.11161,185.71925,0.02214,332.0415,307.99088,-5.4622
33247,3.99907,202.87313,4.07654,190.78723,0.02137,332.0415,305.99063,-5.43534
33248,3.99914,200.17304,4.14623,208.68717,0.01987,332.0415,303.99038,-5.41556
33249,3.99901,198.35903,4.22746,208.5893,0.02027,332.0415,301.99013,-5.41738
33250,3.9992,209.12643,3.80047,199.14239,0.01908,332.0415,299.98988,-5.38048
33251,3.99904,199.3716,4.1809,208.98602,0.02001,332.0415,297.98963,-5.38689
33252,3.99908,206.98332,3.92475,183.7357,0.02136,332.0415,295.98938,-5.37259
33253,3.99881,206.55968,3.88843,204.4492,0.01902,332.0415,293.98913,-5.35262
33254,3.99904,203.93361,4.02195,194.12189,0.02072,332.0415,291.98888,-5.34335
33255,3.99908,212.64858,3.68868,190.16398,0.0194,332.0415,289.98863,-5.32252
33256,3.99922,203.98893,4.03616,188.30534,0.02143,332.0415,287.98837,-5.31306
33257,3.99917,202.71801,4.03999,207.2367,0.01949,332.0415,285.98813,-5.29892
33258,3.99907,201.57931,4.07947,210.98609,0.01934,332.0415,283.98788,-5.28304
33259,3.99892,196.38049,4.32495,206.33587,0.02096,332.0415,281.98763,-5.27459
33260,3.99916,204.558,3.95248,212.09281,0.01864,332.0415,279.98737,-5.24733
33261,3.99929,206.76703,3.90482,194.40311,0.02009,332.0415,277.98713,-5.23256
33262,3.99902,195.78154,4.34904,207.91193,0.02092,332.0415,275.98688,-5.23443
33263,3.99927,198.97053,4.16378,224.01101,0.01859,332.0415,273.98663,-5.22097
33264,3.99921,200.18811,4.1544,205.24203,0.02024,332.0415,271.98638,-5.20244
33265,3.99931,202.57249,4.03939,210.16729,0.01922,332.0415,269.98613,-5.18091
33266,3.99907,191.01751,4.5058,237.94327,0.01894,332.0415,267.98588,-5.17255
33267,3.99913,197.55413,4.24859,214.78344,0.01978,332.0415,265.98563,-5.14761
33268,3.99931,189.34941,4.65151,214.8953,0.02165,332.0415,263.98538,-5.14163
33269,3.99914,198.1599,4.31004,184.28367,0.02339,332.0415,261.98513,-5.12313
33270,3.99941,199.29581,4.14977,223.94566,0.01853,332.0415,259.98488,-5.10464
33271,3.9991,214.19304,3.59669,207.4652,0.01734,332.0415,257.98462,-5.07669
33272,3.99916,195.58913,4.3498,211.04395,0.02061,332.0415,255.98438,-5.07433
33273,3.99911,197.91118,4.25528,205.85619,0.02067,332.0415,253.98413,-5.05639
33274,3.99938,203.86348,3.99982,204.05182,0.0196,332.0415,251.98388,-5.03504
33275,3.99928,201.14468,4.07883,219.62028,0.01857,332.0415,249.98363,-5.0196
33276,3.99957,196.7518,4.26725,222.57706,0.01917,332.0415,247.98338,-5.00942
33277,3.99954,198.5966,4.17093,228.55851,0.01825,332.0415,245.98313,-5.00135
33278,3.99937,198.78323,4.1727,223.77421,0.01865,332.0415,243.98288,-4.99548
33279,3.99922,197.66026,4.23616,217.96077,0.01944,332.0415,241.98263,-4.99871
33280,3.99917,200.07012,4.12235,220.85799,0.01867,332.0415,239.98238,-4.99277
33281,3.99905,211.2882,3.6792,219.22699,0.01678,332.0415,237.98213,-4.99777
33282,3.9993,220.86502,3.40383,190.75243,0.01784,332.0415,235.98187,-4.94542
33283,3.99922,199.63288,4.14236,220.46728,0.01879,332.0415,233.98163,-4.95481
33284,3.9993,185.30088,4.85346,221.13256,0.02195,332.0415,231.98138,-4.96007
33285,3.99902,198.82751,4.19765,212.01337,0.0198,332.0415,229.98113,-4.91967
33286,3.99925,200.8701,4.09354,218.26548,0.01875,332.0415,227.98087,-4.89501
33287,3.99893,204.12815,3.95785,217.69505,0.01818,332.0415,225.98063,-4.86591
33288,3.99889,205.94487,3.90558,207.78716,0.0188,332.0415,223.98038,-4.84277
33289,3.99896,205.25148,3.95594,198.38447,0.01994,332.0415,221.98013,-4.82294
33290,3.99909,200.53195,4.15525,199.16691,0.02086,332.0415,219.97988,-4.8024
33291,3.99905,205.93416,3.94887,190.40796,0.02074,332.0415,217.97963,-4.78354
33292,3.99915,201.36491,4.13363,193.80684,0.02133,332.0415,215.97938,-4.77943
33293,3.99929,193.05339,4.45377,218.0884,0.02042,332.0415,213.97913,-4.76985
33294,3.99925,198.24293,4.22298,212.53812,0.01987,332.0415,211.97888,-4.75457
33295,3.99916,200.44231,4.15954,199.08681,0.02089,332.0415,209.97863,-4.74556
33296,3.99913,203.90045,3.95368,224.5132,0.01761,332.0415,207.97838,-4.72215
33297,3.99921,199.06829,4.2084,203.74617,0.02066,332.0415,205.97812,-4.7064
33298,3.99893,195.57199,4.347,212.28938,0.02048,332.0415,203.97788,-4.69495
33299,3.99898,199.68487,4.19103,199.85253,0.02097,332.0415,201.97763,-4.66825
33300,3.99921,203.07106,4.06698,191.20431,0.02127,332.0415,199.97738,-4.64877
33301,3.99883,209.69404,3.79194,193.32322,0.01961,332.0415,197.97713,-4.63484
33302,3.99917,207.73014,3.88378,187.65228,0.0207,332.0415,195.97688,-4.62296
33303,3.99896,202.99069,4.05718,195.84945,0.02072,332.0415,193.97663,-4.62246
33304,3.99915,198.19173,4.18623,229.60107,0.01823,332.0415,191.97638,-4.61188
33305,3.99892,199.73363,4.13455,221.85357,0.01864,332.0415,189.97613,-4.60065
33306,3.99919,200.62938,4.07479,232.30997,0.01754,332.0415,187.97588,-4.58211
33307,3.99925,198.31884,4.17619,231.79901,0.01802,332.0415,185.97563,-4.55944
33308,3.99913,205.26433,3.91008,218.70836,0.01788,332.0415,183.97537,-4.52892
33309,3.99918,201.0257,4.10594,209.94851,0.01956,332.0415,181.97513,-4.51361
33310,3.99889,197.9183,4.26463,202.25321,0.02109,332.0415,179.97488,-4.49753
33311,3.99908,199.17924,4.20147,204.4038,0.02055,332.0415,177.97463,-4.47976
33312,3.99913,195.98307,4.35559,202.30757,0.02153,332.0415,175.97437,-4.46541
33313,3.99921,197.81283,4.26288,204.77404,0.02082,332.0415,173.97413,-4.45302
33314,3.99906,213.45525,3.64556,196.23002,0.01858,332.0415,171.97388,-4.4244
33315,3.99922,211.46767,3.73419,189.55036,0.0197,332.0415,169.97363,-4.41133
33316,3.99913,201.96954,4.06568,209.7864,0.01938,332.0415,167.97338,-4.41543
33317,3.99914,200.38725,4.15129,203.03684,0.02045,332.0415,165.97313,-4.39759
33318,3.99937,199.81722,4.20765,192.25378,0.02189,332.0415,163.97288,-4.39222
33319,3.99936,216.73805,3.53484,194.08869,0.01821,332.0415,161.97262,-4.36355
33320,3.99917,210.17887,3.78893,187.221,0.02024,332.0415,159.97238,-4.34931
33321,3.99932,192.66584,4.4877,212.71012,0.0211,332.0415,157.97213,-4.35134
33322,3.99934,187.33673,4.75273,217.16298,0.02189,332.0415,155.97188,-4.3215
33323,3.99905,182.95426,5.05391,202.94271,0.0249,332.0415,153.97162,-4.32026
33324,3.99879,190.20191,4.61652,211.4186,0.02184,332.0415,151.97138,-4.31419
33325,3.99924,196.09474,4.32311,212.13519,0.02038,332.0415,149.97113,-4.29304
33326,3.9992,196.32584,4.34892,199.09858,0.02184,332.0415,147.97088,-4.27884
33327,3.99897,197.55087,4.26111,209.83325,0.02031,332.0415,145.97063,-4.26066
33328,3.99918,193.50071,4.4374,215.93722,0.02055,332.0415,143.97038,-4.24829
33329,3.99922,190.50277,4.6018,211.29724,0.02178,332.0415,141.97013,-4.22796
33330,3.99911,216.0822,3.55862,193.43115,0.0184,332.0415,139.96988,-4.20522
33331,3.99898,217.7199,3.51701,186.55461,0.01885,332.0415,137.96963,-4.18564
33332,3.99902,201.26294,4.15042,189.61155,0.02189,332.0415,135.96938,-4.19474
33333,3.99898,205.24591,3.98808,186.547,0.02138,332.0415,133.96913,-4.18504
33334,3.99913,203.93598,3.99559,204.43796,0.01954,332.0415,131.96887,-4.18154
33335,3.99915,204.80218,3.93828,214.07338,0.0184,332.0415,129.96863,-4.16384
33336,3.99926,206.76206,3.8715,208.69001,0.01855,332.0415,127.96838,-4.15502
33337,3.99943,204.06913,3.94457,225.86184,0.01746,332.0415,125.96813,-4.14862
33338,3.99943,211.14247,3.72597,198.41982,0.01878,332.0415,123.96787,-4.12408
33339,3.99936,198.83403,4.18624,216.79808,0.01931,332.0415,121.96763,-4.11647
33340,3.99915,197.04965,4.31853,197.78466,0.02183,332.0415,119.96738,-4.10114
33341,3.99905,195.90881,4.33821,209.67564,0.02069,332.0415,117.96713,-4.08286
33342,3.99916,198.07878,4.19374,228.4274,0.01836,332.0415,115.96688,-4.05389
33343,3.99941,200.07366,4.10158,230.90437,0.01776,332.0415,113.96663,-4.02159
33344,3.99922,197.20923,4.2875,205.98617,0.02081,332.0415,111.96638,-4.00649
33345,3.99909,201.40547,4.11615,199.4144,0.02064,332.0415,109.96612,-3.98438
33346,3.99903,204.63137,3.98859,195.66875,0.02038,332.0415,107.96588,-3.97207
33347,3.99909,202.70353,4.04693,204.59502,0.01978,332.0415,105.96563,-3.96847
33348,3.99909,206.02824,3.96633,182.92674,0.02168,332.0415,103.96538,-3.96176
33349,3.99895,198.36822,4.23182,206.74102,0.02047,332.0415,101.96512,-3.96027
33350,3.99912,212.39137,3.65791,209.06591,0.0175,332.0415,99.96488,-3.94018
33351,3.9992,200.42468,4.12027,214.94528,0.01917,332.0415,97.96463,-3.93901
33352,3.99933,201.21082,4.06911,222.89069,0.01826,332.0415,95.96438,-3.93625
33353,3.99932,205.07069,3.92983,213.03007,0.01845,332.0415,93.96413,-3.92567
33354,3.99914,203.64563,3.97714,218.03544,0.01824,332.0415,91.96388,-3.91583
33355,3.99923,203.44569,4.00033,211.20324,0.01894,332.0415,89.96363,-3.9078
33356,3.99924,203.01236,4.00587,216.88977,0.01847,332.0415,87.96337,-3.89974
33357,3.99931,202.16104,4.03748,218.80865,0.01845,332.0415,85.96313,-3.88707
33358,3.9993,205.31943,3.915,215.3064,0.01818,332.0415,83.96288,-3.87393
33359,3.9992,157.14899,7.07273,209.45694,0.03377,332.0415,81.96263,-3.86649
33360,3.99886,179.15933,5.30745,199.51756,0.0266,332.0415,79.96237,-3.84806
33361,3.99938,208.06139,3.81559,211.21743,0.01806,332.0415,77.96213,-3.82313
33362,3.99942,204.15462,3.94546,223.59548,0.01765,332.0415,75.96188,-3.81775
33363,3.99929,201.80796,4.05423,217.94256,0.0186,332.0415,73.96163,-3.80009
33364,3.99935,200.4458,4.11583,216.56163,0.01901,332.0415,71.96137,-3.78471
33365,3.99908,200.30483,4.09629,228.38072,0.01794,332.0415,69.96113,-3.76856
33366,3.99924,200.72386,4.09822,218.99241,0.01871,332.0415,67.96088,-3.74354
33367,3.99913,200.2491,4.10492,225.37116,0.01821,332.0415,65.96063,-3.71949
33368,3.99938,220.23694,3.41382,196.15587,0.0174,332.0415,63.96038,-3.66115
33369,3.99907,202.25889,4.02729,221.56722,0.01818,332.0415,61.96013,-3.66183
33370,3.99905,213.21509,3.65783,194.58267,0.0188,332.0415,59.95988,-3.63059
33371,3.99906,212.06977,3.68582,200.9591,0.01834,332.0415,57.95962,-3.60969
33372,3.99873,202.58203,4.0655,199.17569,0.02041,332.0415,55.95938,-3.58726
33373,3.99905,206.85153,3.91451,189.29772,0.02068,332.0415,53.95913,-3.57091
33374,3.99882,204.41479,4.00066,194.43013,0.02058,332.0415,51.95888,-3.55778
33375,3.99899,213.3044,3.67295,186.6503,0.01968,332.0415,49.95862,-3.5302
33376,3.99914,201.46281,4.12193,196.41209,0.02099,332.0415,47.95838,-3.52928
33377,3.99902,209.20601,3.81434,191.95513,0.01987,332.0415,45.95813,-3.51211
33378,3.99898,207.41643,3.88694,191.0998,0.02034,332.0415,43.95788,-3.49708
33379,3.99907,200.45997,4.17508,193.34029,0.02159,332.0415,41.95763,-3.48732
33380,3.99883,217.50131,3.54338,178.4686,0.01985,332.0415,39.95738,-3.45139
33381,3.99879,210.92299,3.78718,177.22251,0.02137,332.0415,37.95713,-3.44541
33382,3.99902,204.76157,4.00408,188.03861,0.02129,332.0415,35.95687,-3.44041
33383,3.99899,199.98727,4.22033,185.65289,0.02273,332.0415,33.95663,-3.42742
33384,3.99894,205.43388,3.96132,193.37848,0.02048,332.0415,31.95638,-3.40885
33385,3.99913,201.56196,4.12174,194.93283,0.02114,332.0415,29.95613,-3.39097
33386,3.99864,200.4075,4.19828,186.42635,0.02252,332.0415,27.95587,-3.37283
33387,3.99904,199.08288,4.22269,198.30786,0.02129,332.0415,25.95563,-3.35266
33388,3.99861,215.9409,3.59935,177.90717,0.02023,332.0415,23.95538,-3.30435
33389,3.99884,204.18927,4.0069,195.63889,0.02048,332.0415,21.95513,-3.29372
33390,3.9991,197.96612,4.28854,193.53414,0.02216,332.0415,19.95487,-3.30269
33391,3.99887,195.71359,4.34474,210.59608,0.02063,332.0415,17.95463,-3.28652
33392,3.99897,199.15578,4.20043,205.14069,0.02048,332.0415,15.95438,-3.27
33393,3.99891,195.63152,4.34649,211.41488,0.02056,332.0415,13.95413,-3.25614
33394,3.99913,210.62415,3.7594,192.23478,0.01956,332.0415,11.95388,-3.22911
33395,3.99891,200.99604,4.12124,204.19477,0.02018,332.0415,9.95363,-3.22684
33396,3.99895,204.83174,3.9839,194.2574,0.02051,332.0415,7.95338,-3.2132
33397,3.99893,196.00315,4.32238,213.92244,0.02021,332.0415,5.95312,-3.21796
33398,3.99913,190.69369,4.58715,212.84859,0.02155,332.0415,3.95288,-3.21214
33399,3.99926,195.63335,4.32656,219.32222,0.01973,332.0415,1.95263,-3.17294
33400,3.99905,200.63142,4.11819,211.91975,0.01943,332.0415,0,-3.14936
33401,3.99935,199.69159,4.13068,224.73823,0.01838,334.04175,397.9545,-6.18314
33402,3.99922,199.52874,4.15366,217.49454,0.0191,334.04175,395.95425,-6.16422
33403,3.99941,202.05534,4.03287,223.19012,0.01807,334.04175,393.954,-6.13802
33404,3.99939,198.85632,4.15688,229.73185,0.01809,334.04175,391.95375,-6.11437
33405,3.99938,199.22663,4.15942,220.91461,0.01883,334.04175,389.9535,-6.0858
33406,3.99914,204.97169,3.92766,215.86046,0.0182,334.04175,387.95325,-6.06028
33407,3.99904,200.05971,4.14557,210.93718,0.01965,334.04175,385.953,-6.04274
33408,3.99911,212.06613,3.72796,183.08281,0.02036,334.04175,383.95275,-6.01504
33409,3.99903,201.68257,4.11604,195.04135,0.0211,334.04175,381.9525,-6.00213
33410,3.99887,203.41594,4.01128,206.82434,0.01939,334.04175,379.99988,-5.99455
33411,3.99915,206.33035,3.90756,200.34188,0.0195,334.04175,377.99963,-5.97926
33412,3.99918,200.48488,4.15735,199.20455,0.02087,334.04175,375.99938,-5.9679
33413,3.99891,200.29351,4.16972,197.70263,0.02109,334.04175,373.99913,-5.96085
33414,3.99905,228.23112,3.20883,174.30856,0.01841,334.04175,371.99888,-5.91333
33415,3.99879,205.79276,3.9147,206.39052,0.01897,334.04175,369.99863,-5.9416
33416,3.99896,203.936,3.99818,203.28716,0.01967,334.04175,367.99838,-5.9334
33417,3.9991,205.13452,3.94396,205.40253,0.0192,334.04175,365.99813,-5.92794
33418,3.99917,209.30561,3.80844,192.84723,0.01975,334.04175,363.99788,-5.91433
33419,3.99915,201.35348,4.06042,224.05606,0.01812,334.04175,361.99762,-5.90412
33420,3.99931,169.24777,5.96995,210.08922,0.02842,334.04175,359.99738,-5.8835
33421,3.99934,190.22738,4.63914,204.08147,0.02273,334.04175,357.99713,-5.88641
33422,3.99921,202.80224,3.99716,225.35794,0.01774,334.04175,355.99688,-5.85042
33423,3.9992,200.5859,4.12792,208.79847,0.01977,334.04175,353.99663,-5.84288
33424,3.99919,191.34711,4.55666,211.83026,0.02151,334.04175,351.99638,-5.83777
33425,3.99883,204.30973,3.99641,197.72127,0.02021,334.04175,349.99613,-5.81642
