Repository: edrossi93/mecanano-ml-nanomechanics-tutorial

File: data/nanoindent_maps/Duplex Steel 2um.csv (part 66 of 77)
Index,Load,Depth,HARDNESS,MODULUS,H/E,X Position,Y Position,Z Position
Integer,mN,nm,GPa,GPa,None,µm,µm,µm
33943,3.999,201.16437,4.1451,192.84494,0.02149,338.04225,113.96663,-4.08296
33944,3.99906,196.63707,4.31094,207.10614,0.02082,338.04225,111.96638,-4.06642
33945,3.99917,198.91561,4.24958,191.93471,0.02214,338.04225,109.96612,-4.04821
33946,3.99925,203.87043,4.0165,197.25175,0.02036,338.04225,107.96588,-4.03772
33947,3.99894,201.51429,4.09845,204.30767,0.02006,338.04225,105.96563,-4.03689
33948,3.99898,217.47254,3.51426,191.72836,0.01833,338.04225,103.96538,-4.00242
33949,3.99915,189.81824,4.60362,223.05777,0.02064,338.04225,101.96512,-4.02529
33950,3.99921,204.54778,3.94803,214.37848,0.01842,338.04225,99.96488,-4.0084
33951,3.99947,201.88575,4.0479,219.45064,0.01845,338.04225,97.96463,-3.99359
33952,3.99929,202.19104,4.03988,217.09927,0.01861,338.04225,95.96438,-3.98939
33953,3.99905,199.89158,4.14256,215.30414,0.01924,338.04225,93.96413,-3.97764
33954,3.99918,199.17524,4.16648,218.69109,0.01905,338.04225,91.96388,-3.96798
33955,3.99911,202.30069,4.03235,218.35351,0.01847,338.04225,89.96363,-3.96224
33956,3.99934,200.79737,4.08008,226.12325,0.01804,338.04225,87.96337,-3.95275
33957,3.99937,204.74725,3.93416,217.22652,0.01811,338.04225,85.96313,-3.93477
33958,3.99925,201.44981,4.081,212.80143,0.01918,338.04225,83.96288,-3.93008
33959,3.99927,197.16075,4.25957,217.73403,0.01956,338.04225,81.96263,-3.91782
33960,3.99889,217.6852,3.48876,200.8879,0.01737,338.04225,79.96237,-3.87812
33961,3.99891,198.14097,4.21754,216.4826,0.01948,338.04225,77.96213,-3.88428
33962,3.99899,198.84302,4.18329,217.6948,0.01922,338.04225,75.96188,-3.86918
33963,3.99937,205.59222,3.91524,210.0762,0.01864,338.04225,73.96163,-3.84607
33964,3.99938,198.7574,4.18593,218.40608,0.01917,338.04225,71.96137,-3.83889
33965,3.99928,199.6678,4.13327,223.97567,0.01845,338.04225,69.96113,-3.82502
33966,3.99939,208.45789,3.82201,201.11445,0.019,338.04225,67.96088,-3.78568
33967,3.99936,198.44988,4.17936,227.53558,0.01837,338.04225,65.96063,-3.78061
33968,3.99929,197.74233,4.19646,234.46452,0.0179,338.04225,63.96038,-3.75052
33969,3.99926,210.30218,3.74834,202.50925,0.01851,338.04225,61.96013,-3.70862
33970,3.99921,208.51753,3.80089,209.7398,0.01812,338.04225,59.95988,-3.69136
33971,3.99906,206.03311,3.92654,197.43769,0.01989,338.04225,57.95962,-3.66511
33972,3.99886,214.54564,3.62254,188.91118,0.01918,338.04225,55.95938,-3.63626
33973,3.99904,208.2475,3.85557,190.49373,0.02024,338.04225,53.95913,-3.63123
33974,3.99889,202.71617,4.06374,197.74411,0.02055,338.04225,51.95888,-3.61636
33975,3.99882,201.53938,4.11191,198.70429,0.02069,338.04225,49.95862,-3.60378
33976,3.99906,202.3582,4.06933,201.53151,0.02019,338.04225,47.95838,-3.59094
33977,3.99885,204.38654,3.98201,202.19545,0.01969,338.04225,45.95813,-3.57966
33978,3.99907,194.25054,4.45675,196.84669,0.02264,338.04225,43.95788,-3.56509
33979,3.99933,189.89899,4.6426,208.36454,0.02228,338.04225,41.95763,-3.55407
33980,3.9991,197.24558,4.3534,184.32152,0.02362,338.04225,39.95738,-3.52828
33981,3.99906,209.38321,3.84432,178.3254,0.02156,338.04225,37.95713,-3.49866
33982,3.99916,189.37299,4.70278,198.76764,0.02366,338.04225,35.95687,-3.50091
33983,3.99875,204.17827,4.03058,187.27401,0.02152,338.04225,33.95663,-3.48857
33984,3.99905,205.7139,3.94344,195.88414,0.02013,338.04225,31.95638,-3.47056
33985,3.99897,201.54833,4.07604,212.97899,0.01914,338.04225,29.95613,-3.45039
33986,3.99909,211.20098,3.74785,188.03163,0.01993,338.04225,27.95587,-3.42378
33987,3.99897,198.64833,4.21168,209.61617,0.02009,338.04225,25.95563,-3.41752
33988,3.9989,202.89198,4.03432,206.40794,0.01955,338.04225,23.95538,-3.39708
33989,3.99882,202.27996,4.06586,204.11083,0.01992,338.04225,21.95513,-3.38503
33990,3.99894,201.73118,4.07051,211.97118,0.0192,338.04225,19.95487,-3.36719
33991,3.99906,185.62646,4.86622,211.36397,0.02302,338.04225,17.95463,-3.34372
33992,3.99921,186.22363,4.80781,219.14028,0.02194,338.04225,15.95438,-3.33662
33993,3.99862,203.11723,4.03773,201.05143,0.02008,338.04225,13.95413,-3.3137
33994,3.99903,201.28545,4.13487,194.54653,0.02125,338.04225,11.95388,-3.29626
33995,3.99901,204.98334,3.97313,195.9918,0.02027,338.04225,9.95363,-3.27994
33996,3.99921,197.36006,4.27499,208.01852,0.02055,338.04225,7.95338,-3.27819
33997,3.9991,201.43609,4.10764,202.12609,0.02032,338.04225,5.95312,-3.26947
33998,3.99884,216.07253,3.58438,182.11988,0.01968,338.04225,3.95288,-3.22999
33999,3.99926,195.88124,4.2918,229.2931,0.01872,338.04225,1.95263,-3.22796
34000,3.99939,202.04395,4.05709,212.23739,0.01912,338.04225,0,-3.21144
34001,3.9992,197.59642,4.21732,227.53367,0.01853,340.0425,397.9545,-6.24821
34002,3.99922,200.1029,4.1061,227.91555,0.01802,340.0425,395.95425,-6.23117
34003,3.99957,200.37975,4.10284,223.91844,0.01832,340.0425,393.954,-6.21
34004,3.99935,196.81686,4.26275,223.11237,0.01911,340.0425,391.95375,-6.1873
34005,3.99916,201.46287,4.0752,215.0447,0.01895,340.0425,389.9535,-6.15964
34006,3.99924,216.23824,3.50831,217.84362,0.0161,340.0425,387.95325,-6.12218
34007,3.99888,199.12783,4.20475,203.95541,0.02062,340.0425,385.953,-6.1161
34008,3.99895,204.10953,4.01939,192.30885,0.0209,340.0425,383.95275,-6.08903
34009,3.99888,200.72925,4.13093,204.95222,0.02016,340.0425,381.9525,-6.05177
34010,3.99892,203.68639,4.02473,196.92452,0.02044,340.0425,379.99988,-6.05751
34011,3.99914,210.97663,3.74775,191.5419,0.01957,340.0425,377.99963,-6.04192
34012,3.99884,204.36882,3.98742,200.2988,0.01991,340.0425,375.99938,-6.03941
34013,3.99896,211.67819,3.71132,195.8344,0.01895,340.0425,373.99913,-6.01882
34014,3.99916,212.43056,3.71358,183.38957,0.02025,340.0425,371.99888,-6.00644
34015,3.99895,205.74379,3.91187,208.61922,0.01875,340.0425,369.99863,-6.01834
34016,3.99881,203.8604,4.0184,196.4954,0.02045,340.0425,367.99838,-6.00699
34017,3.99899,206.45374,3.90597,198.8685,0.01964,340.0425,365.99813,-5.99682
34018,3.99895,213.33442,3.65512,193.81205,0.01886,340.0425,363.99788,-5.96935
34019,3.99945,210.12693,3.73491,212.4243,0.01758,340.0425,361.99762,-5.96346
34020,3.99944,201.2178,4.07171,221.57324,0.01838,340.0425,359.99738,-5.95296
34021,3.99915,198.01554,4.27242,198.10366,0.02157,340.0425,357.99713,-5.93605
34022,3.99929,205.68268,3.90117,214.95121,0.01815,340.0425,355.99688,-5.91257
34023,3.99925,207.00617,3.84592,216.43125,0.01777,340.0425,353.99663,-5.88499
34024,3.99857,195.6642,4.31841,221.73662,0.01948,340.0425,351.99638,-5.89192
34025,3.99885,194.20718,4.43119,205.67511,0.02154,340.0425,349.99613,-5.88264
34026,3.99901,199.57846,4.14274,221.26328,0.01872,340.0425,347.99588,-5.85315
34027,3.99916,204.44865,3.94358,218.41498,0.01806,340.0425,345.99563,-5.82937
34028,3.99901,194.51702,4.43393,199.84139,0.02219,340.0425,343.99538,-5.82412
34029,3.99917,194.68318,4.40921,205.39145,0.02147,340.0425,341.99513,-5.80493
34030,3.99874,196.55627,4.35179,194.44983,0.02238,340.0425,339.99487,-5.79253
34031,3.99919,213.41008,3.63303,203.09731,0.01789,340.0425,337.99463,-5.76958
34032,3.99901,197.14185,4.31618,197.06803,0.0219,340.0425,335.99438,-5.77513
34033,3.99911,200.27065,4.17678,195.67412,0.02135,340.0425,333.99413,-5.77003
34034,3.99931,204.91887,3.91386,223.94875,0.01748,340.0425,331.99387,-5.75727
34035,3.99922,201.8204,4.05413,217.71337,0.01862,340.0425,329.99363,-5.75106
34036,3.99911,204.75663,3.96833,201.66464,0.01968,340.0425,327.99338,-5.74335
34037,3.9991,210.92205,3.77419,181.99257,0.02074,340.0425,325.99313,-5.72732
34038,3.99896,222.04534,3.40238,173.73336,0.01958,340.0425,323.99288,-5.70115
34039,3.99909,206.68944,3.88468,203.95908,0.01905,340.0425,321.99263,-5.68722
34040,3.99915,200.36745,4.23563,176.31683,0.02402,340.0425,319.99238,-5.65367
34041,3.99907,211.80516,3.69627,200.61924,0.01842,340.0425,317.99213,-5.62988
34042,3.99922,207.39262,3.85212,206.1676,0.01868,340.0425,315.99188,-5.61929
34043,3.99912,199.63583,4.22198,190.1834,0.0222,340.0425,313.99163,-5.6025
34044,3.99891,210.41457,3.77075,190.74766,0.01977,340.0425,311.99138,-5.57503
34045,3.99901,201.88205,4.10845,194.63375,0.02111,340.0425,309.99112,-5.56336
34046,3.99907,212.50458,3.72072,179.61039,0.02072,340.0425,307.99088,-5.53652
34047,3.99886,199.31244,4.20252,201.70779,0.02083,340.0425,305.99063,-5.53832
34048,3.99884,200.67027,4.22795,174.53335,0.02422,340.0425,303.99038,-5.50884
34049,3.99905,204.75811,4.0047,187.88439,0.02131,340.0425,301.99013,-5.50808
34050,3.99914,199.76072,4.16944,206.72762,0.02017,340.0425,299.98988,-5.49997
34051,3.99919,183.44983,5.06384,193.48169,0.02617,340.0425,297.98963,-5.46816
34052,3.99919,203.86389,3.97888,213.04757,0.01868,340.0425,295.98938,-5.45677
34053,3.99876,198.65923,4.22875,202.88464,0.02084,340.0425,293.98913,-5.45906
34054,3.99907,217.28396,3.54166,182.38567,0.01942,340.0425,291.98888,-5.41365
34055,3.99919,222.41509,3.35764,188.91568,0.01777,340.0425,289.98863,-5.40503
34056,3.99892,196.42151,4.31396,209.65188,0.02058,340.0425,287.98837,-5.41394
34057,3.99905,196.73766,4.33855,196.03218,0.02213,340.0425,285.98813,-5.40333
34058,3.99935,215.98307,3.54951,199.68953,0.01778,340.0425,283.98788,-5.3643
34059,3.99936,196.57866,4.27968,220.56011,0.0194,340.0425,281.98763,-5.36982
34060,3.99917,221.91047,3.3793,186.14908,0.01815,340.0425,279.98737,-5.33502
34061,3.99933,202.0578,4.07652,203.89344,0.01999,340.0425,277.98713,-5.35452
34062,3.99916,200.79312,4.1132,211.11999,0.01948,340.0425,275.98688,-5.33045
34063,3.9988,195.29304,4.36636,209.97772,0.02079,340.0425,273.98663,-5.32105
34064,3.9991,204.97251,3.94722,206.84944,0.01908,340.0425,271.98638,-5.28578
34065,3.99878,211.24165,3.75702,183.72775,0.02045,340.0425,269.98613,-5.27172
34066,3.99918,203.12836,4.08919,183.00863,0.02234,340.0425,267.98588,-5.26989
34067,3.99915,192.02961,4.57952,193.91536,0.02362,340.0425,265.98563,-5.26461
34068,3.99921,195.63693,4.32988,217.88556,0.01987,340.0425,263.98538,-5.25502
34069,3.99932,206.61193,3.86581,214.25431,0.01804,340.0425,261.98513,-5.23012
34070,3.99919,209.93816,3.74261,211.94618,0.01766,340.0425,259.98488,-5.2115
34071,3.99945,201.30738,4.05969,225.53315,0.018,340.0425,257.98462,-5.20432
34072,3.99938,198.56836,4.19049,220.08916,0.01904,340.0425,255.98438,-5.18222
34073,3.99931,198.63253,4.16353,231.24862,0.018,340.0425,253.98413,-5.16917
34074,3.9994,213.5484,3.61953,207.60763,0.01743,340.0425,251.98388,-5.13902
34075,3.99912,220.29127,3.39571,205.13578,0.01655,340.0425,249.98363,-5.11766
34076,3.99947,200.37025,4.09909,225.85728,0.01815,340.0425,247.98338,-5.12443
34077,3.99921,201.9019,4.03119,227.11593,0.01775,340.0425,245.98313,-5.11423
34078,3.99928,199.8913,4.12001,225.64564,0.01826,340.0425,243.98288,-5.10404
34079,3.99924,217.18601,3.52885,189.60372,0.01861,340.0425,241.98263,-5.08148
34080,3.99917,200.2213,4.09277,232.02188,0.01764,340.0425,239.98238,-5.08889
34081,3.99922,198.57992,4.16952,229.40799,0.01818,340.0425,237.98213,-5.07447
34082,3.99921,200.45748,4.1322,209.34708,0.01974,340.0425,235.98187,-5.05817
34083,3.99876,209.55858,3.75107,214.70351,0.01747,340.0425,233.98163,-5.03377
34084,3.99909,202.66284,4.01968,217.1695,0.01851,340.0425,231.98138,-5.02172
34085,3.9992,202.68573,4.01597,218.51806,0.01838,340.0425,229.98113,-4.99994
34086,3.99912,205.38644,3.98679,185.03491,0.02155,340.0425,227.98087,-4.98064
34087,3.99902,215.95402,3.59583,179.27206,0.02006,340.0425,225.98063,-4.94182
34088,3.99879,222.37235,3.3992,170.61599,0.01992,340.0425,223.98038,-4.91081
34089,3.99897,198.63565,4.25694,193.64742,0.02198,340.0425,221.98013,-4.90526
34090,3.99907,200.32064,4.15976,200.94089,0.0207,340.0425,219.97988,-4.88893
34091,3.99913,196.45113,4.33605,201.38756,0.02153,340.0425,217.97963,-4.8818
34092,3.9992,216.71039,3.5136,205.41535,0.0171,340.0425,215.97938,-4.85384
34093,3.99934,196.09923,4.28876,226.1859,0.01896,340.0425,213.97913,-4.86104
34094,3.99914,195.59683,4.28347,239.42,0.01789,340.0425,211.97888,-4.85296
34095,3.99934,194.2574,4.3791,224.58059,0.0195,340.0425,209.97863,-4.83559
34096,3.99937,202.3491,4.05223,208.75938,0.01941,340.0425,207.97838,-4.80279
34097,3.99915,197.4064,4.29322,200.67585,0.02139,340.0425,205.97812,-4.80124
34098,3.99923,187.95774,4.75378,206.24573,0.02305,340.0425,203.97788,-4.77868
34099,3.99889,214.64419,3.63683,181.53735,0.02003,340.0425,201.97763,-4.74356
34100,3.99894,216.41001,3.5535,190.44341,0.01866,340.0425,199.97738,-4.71984
34101,3.99923,195.79405,4.3876,194.9152,0.02251,340.0425,197.97713,-4.72993
34102,3.99914,204.30583,4.00749,193.72287,0.02069,340.0425,195.97688,-4.70893
34103,3.99888,198.65153,4.21643,207.67425,0.0203,340.0425,193.97663,-4.71881
34104,3.99935,198.58999,4.15982,234.0534,0.01777,340.0425,191.97638,-4.70695
34105,3.99914,198.32183,4.18092,229.37571,0.01823,340.0425,189.97613,-4.69407
34106,3.99924,196.24752,4.28543,224.58789,0.01908,340.0425,187.97588,-4.6826
34107,3.99939,199.11337,4.16157,222.20121,0.01873,340.0425,185.97563,-4.66044
34108,3.99934,197.7313,4.22667,220.69659,0.01915,340.0425,183.97537,-4.63705
34109,3.99931,197.34056,4.21989,231.8177,0.0182,340.0425,181.97513,-4.61603
34110,3.9995,194.89964,4.35152,223.42559,0.01948,340.0425,179.97488,-4.60146
34111,3.9992,211.40087,3.71045,201.0313,0.01846,340.0425,177.97463,-4.56182
34112,3.99931,200.57906,4.10779,217.53898,0.01888,340.0425,175.97437,-4.56292
34113,3.99943,199.68017,4.12978,225.44832,0.01832,340.0425,173.97413,-4.54771
34114,3.9991,206.16966,3.89188,210.05319,0.01853,340.0425,171.97388,-4.52818
34115,3.99893,219.56117,3.4741,178.08527,0.01951,340.0425,169.97363,-4.50363
34116,3.99919,210.39596,3.77433,189.7096,0.0199,340.0425,167.97338,-4.50563
34117,3.99907,208.73428,3.84786,186.15178,0.02067,340.0425,165.97313,-4.48997
34118,3.99915,201.22674,4.10443,206.98702,0.01983,340.0425,163.97288,-4.48129
34119,3.99923,197.96368,4.26429,201.78433,0.02113,340.0425,161.97262,-4.46741
34120,3.99913,196.66663,4.30853,207.51186,0.02076,340.0425,159.97238,-4.45662
34121,3.99915,203.81008,4.03277,192.12832,0.02099,340.0425,157.97213,-4.43786
34122,3.99927,199.33433,4.15913,218.87557,0.019,340.0425,155.97188,-4.4112
34123,3.99897,193.85127,4.4573,202.87665,0.02197,340.0425,153.97162,-4.40573
34124,3.99908,194.90059,4.4375,192.96809,0.023,340.0425,151.97138,-4.40153
34125,3.99912,198.18237,4.18789,228.99584,0.01829,340.0425,149.97113,-4.37806
34126,3.99953,206.95762,3.83702,222.20922,0.01727,340.0425,147.97088,-4.35704
34127,3.99938,202.2238,4.01645,227.87261,0.01763,340.0425,145.97063,-4.34837
34128,3.99905,202.68169,4.00157,225.56544,0.01774,340.0425,143.97038,-4.33271
34129,3.99911,202.42311,4.04192,211.70189,0.01909,340.0425,141.97013,-4.31568
34130,3.99928,203.50012,3.98144,218.92427,0.01819,340.0425,139.96988,-4.30604
34131,3.99933,201.51709,4.09126,207.32192,0.01973,340.0425,137.96963,-4.29671
34132,3.99894,200.21653,4.14683,207.59102,0.01998,340.0425,135.96938,-4.28674
34133,3.99917,200.58224,4.16228,195.90551,0.02125,340.0425,133.96913,-4.27637
34134,3.99908,203.64375,4.01061,203.25192,0.01973,340.0425,131.96887,-4.27115
34135,3.99918,203.35472,3.97509,224.98883,0.01767,340.0425,129.96863,-4.25323
34136,3.9995,200.10457,4.12321,219.96037,0.01875,340.0425,127.96838,-4.24147
34137,3.99939,203.41657,3.98418,219.31953,0.01817,340.0425,125.96813,-4.22724
34138,3.99901,196.77167,4.30058,208.57518,0.02062,340.0425,123.96787,-4.22208
34139,3.99911,198.17116,4.26058,199.67591,0.02134,340.0425,121.96763,-4.19747
34140,3.99912,195.05013,4.39642,203.66407,0.02159,340.0425,119.96738,-4.17784
34141,3.99912,215.11077,3.58326,197.88713,0.01811,340.0425,117.96713,-4.12773
34142,3.99909,207.5143,3.8369,211.00927,0.01818,340.0425,115.96688,-4.11293
34143,3.99887,200.16063,4.1839,194.81742,0.02148,340.0425,113.96663,-4.11126
34144,3.99919,203.69136,4.03818,192.01097,0.02103,340.0425,111.96638,-4.09489
34145,3.99903,204.34465,4.01256,191.23965,0.02098,340.0425,109.96612,-4.07729
34146,3.99901,201.85492,4.09718,199.1615,0.02057,340.0425,107.96588,-4.0714
34147,3.99888,201.64723,4.07882,209.93333,0.01943,340.0425,105.96563,-4.0687
34148,3.99919,193.28009,4.45892,212.04447,0.02103,340.0425,103.96538,-4.06216
34149,3.99913,204.28815,3.969,209.61061,0.01894,340.0425,101.96512,-4.04507
34150,3.9994,204.1401,3.95901,217.15351,0.01823,340.0425,99.96488,-4.03766
34151,3.99921,205.72345,3.90487,212.36674,0.01839,340.0425,97.96463,-4.02272
34152,3.99934,201.8068,4.06079,215.02197,0.01889,340.0425,95.96438,-4.02002
34153,3.99924,198.6722,4.16948,227.48843,0.01833,340.0425,93.96413,-4.01245
34154,3.99931,200.53725,4.10052,221.67079,0.0185,340.0425,91.96388,-4.00033
34155,3.99939,214.35784,3.60261,201.56004,0.01787,340.0425,89.96363,-3.97868
34156,3.99924,205.69483,3.88501,222.8391,0.01743,340.0425,87.96337,-3.97358
34157,3.99922,201.31948,4.08238,214.61566,0.01902,340.0425,85.96313,-3.96499
34158,3.99931,218.67962,3.47329,191.9917,0.01809,340.0425,83.96288,-3.93234
34159,3.99899,200.86082,4.11755,208.0353,0.01979,340.0425,81.96263,-3.93654
34160,3.99889,202.39114,4.05094,208.31539,0.01945,340.0425,79.96237,-3.91576
34161,3.99891,201.64177,4.11092,197.46986,0.02082,340.0425,77.96213,-3.89996
34162,3.99902,214.61394,3.62511,186.83277,0.0194,340.0425,75.96188,-3.88762
34163,3.99918,203.7661,4.01426,199.78462,0.02009,340.0425,73.96163,-3.87287
34164,3.99942,201.08908,4.09957,211.58872,0.01938,340.0425,71.96137,-3.86206
34165,3.99933,200.96246,4.11232,208.52623,0.01972,340.0425,69.96113,-3.84842
34166,3.99929,199.40807,4.15378,219.81536,0.0189,340.0425,67.96088,-3.827
34167,3.99933,198.31297,4.19807,221.75293,0.01893,340.0425,65.96063,-3.80765
34168,3.99931,199.10508,4.14646,229.43488,0.01807,340.0425,63.96038,-3.77689
34169,3.99909,198.60464,4.17511,226.15937,0.01846,340.0425,61.96013,-3.74967
34170,3.99911,213.65251,3.64757,192.12487,0.01899,340.0425,59.95988,-3.70796
34171,3.99924,203.18514,4.02676,204.59509,0.01968,340.0425,57.95962,-3.69634
34172,3.99906,204.92863,3.9635,200.72281,0.01975,340.0425,55.95938,-3.67543
34173,3.99883,207.88877,3.86203,193.42981,0.01997,340.0425,53.95913,-3.65951
34174,3.99869,204.97231,3.96971,197.36036,0.02011,340.0425,51.95888,-3.64754
34175,3.99901,203.9007,4.01854,195.89418,0.02051,340.0425,49.95862,-3.633
34176,3.99905,205.99689,3.93447,194.8813,0.02019,340.0425,47.95838,-3.6189
34177,3.99908,210.95851,3.78365,178.08612,0.02125,340.0425,45.95813,-3.60353
34178,3.99906,200.02118,4.16078,205.56259,0.02024,340.0425,43.95788,-3.59536
34179,3.999,208.9975,3.8556,179.6579,0.02146,340.0425,41.95763,-3.56192
34180,3.99915,190.67446,4.61736,203.48478,0.02269,340.0425,39.95738,-3.56376
34181,3.99868,190.7714,4.63976,195.31943,0.02375,340.0425,37.95713,-3.54566
34182,3.99906,189.53281,4.66831,206.2885,0.02263,340.0425,35.95687,-3.53173
34183,3.99895,198.4273,4.27803,190.01016,0.02251,340.0425,33.95663,-3.51547
34184,3.99887,210.36201,3.78134,187.31629,0.02019,340.0425,31.95638,-3.49904
34185,3.99889,207.2529,3.89111,191.97574,0.02027,340.0425,29.95613,-3.48164
34186,3.99913,190.69851,4.59301,210.80232,0.02179,340.0425,27.95587,-3.45895
34187,3.99919,203.73316,4.0147,200.16049,0.02006,340.0425,25.95563,-3.4465
34188,3.99894,227.22452,3.2171,185.09539,0.01738,340.0425,23.95538,-3.41065
34189,3.99856,207.78179,3.85278,198.83558,0.01938,340.0425,21.95513,-3.4128
34190,3.99898,206.00644,3.89534,211.41145,0.01843,340.0425,19.95487,-3.39554
34191,3.99895,206.56632,3.88808,204.54842,0.01901,340.0425,17.95463,-3.37442
34192,3.99895,199.81382,4.1697,205.62665,0.02028,340.0425,15.95438,-3.36867
34193,3.99865,205.60648,3.93645,200.26023,0.01966,340.0425,13.95413,-3.34606
34194,3.99899,203.41087,4.02596,200.97028,0.02003,340.0425,11.95388,-3.32538
34195,3.99897,198.86355,4.21263,205.51311,0.0205,340.0425,9.95363,-3.31573
34196,3.99905,196.09562,4.36553,197.21438,0.02214,340.0425,7.95338,-3.30571
34197,3.99893,203.68237,4.00338,205.49719,0.01948,340.0425,5.95312,-3.29889
34198,3.99894,218.10607,3.51307,182.47488,0.01925,340.0425,3.95288,-3.25457
34199,3.99913,197.64921,4.24176,215.79954,0.01966,340.0425,1.95263,-3.25899
34200,3.99915,210.73272,3.72319,206.79704,0.018,340.0425,0,-3.22982
34201,3.99943,199.01126,4.19742,209.01704,0.02008,342.04275,397.9545,-6.28091
34202,3.99931,197.44392,4.2467,217.71639,0.01951,342.04275,395.95425,-6.26437
34203,3.9993,204.78233,3.92508,220.99505,0.01776,342.04275,393.954,-6.23686
34204,3.99929,197.73489,4.20882,228.6428,0.01841,342.04275,391.95375,-6.21816
34205,3.99912,212.71087,3.70284,183.49735,0.02018,342.04275,389.9535,-6.18516
34206,3.99937,205.99258,3.87237,223.3864,0.01733,342.04275,387.95325,-6.16259
34207,3.99939,204.24047,3.95797,215.69214,0.01835,342.04275,385.953,-6.14622
34208,3.99913,196.27637,4.34752,200.31718,0.0217,342.04275,383.95275,-6.12153
34209,3.99911,201.68233,4.09559,202.66028,0.02021,342.04275,381.9525,-6.10292
34210,3.99884,202.30671,4.0879,195.31754,0.02093,342.04275,379.99988,-6.09008
34211,3.99891,202.34815,4.08542,195.59382,0.02089,342.04275,377.99963,-6.07287
34212,3.99926,200.67121,4.11174,214.03494,0.01921,342.04275,375.99938,-6.06574
34213,3.99911,215.92396,3.62203,169.98249,0.02131,342.04275,373.99913,-6.04357
34214,3.99902,202.33168,4.0671,202.83212,0.02005,342.04275,371.99888,-6.06081
34215,3.99894,206.668,3.88286,205.06724,0.01893,342.04275,369.99863,-6.04622
34216,3.9991,204.06004,3.98171,208.13997,0.01913,342.04275,367.99838,-6.03707
34217,3.99907,201.88407,4.08877,201.90665,0.02025,342.04275,365.99813,-6.02903
34218,3.99914,200.43347,4.1387,207.12141,0.01998,342.04275,363.99788,-6.00798
34219,3.99909,201.35901,4.05465,226.74302,0.01788,342.04275,361.99762,-5.99954
34220,3.99948,203.92521,3.96228,219.87221,0.01802,342.04275,359.99738,-5.98037
34221,3.99932,200.9034,4.161,191.52076,0.02173,342.04275,357.99713,-5.96693
34222,3.99941,204.14095,3.96839,212.7477,0.01865,342.04275,355.99688,-5.93225
34223,3.99909,209.52866,3.73268,225.71949,0.01654,342.04275,353.99663,-5.91063
34224,3.99939,201.3863,4.11351,200.8505,0.02048,342.04275,351.99638,-5.91093
34225,3.99911,203.62754,4.01811,200.52398,0.02004,342.04275,349.99613,-5.89525
34226,3.99925,207.71256,3.83448,208.56602,0.01838,342.04275,347.99588,-5.86947
34227,3.9992,208.68621,3.7943,209.79733,0.01809,342.04275,345.99563,-5.84649
34228,3.99898,212.89628,3.69112,185.35612,0.01991,342.04275,343.99538,-5.83202
34229,3.99932,210.83197,3.75987,188.90677,0.0199,342.04275,341.99513,-5.81146
34230,3.99901,198.60152,4.24922,196.74193,0.0216,342.04275,339.99487,-5.81524
34231,3.99923,203.25731,4.04878,194.87274,0.02078,342.04275,337.99463,-5.80322
34232,3.99903,200.25961,4.16734,199.14757,0.02093,342.04275,335.99438,-5.79656
34233,3.99903,194.24453,4.41907,209.32004,0.02111,342.04275,333.99413,-5.79845
34234,3.99925,203.31409,3.97909,223.84959,0.01778,342.04275,331.99387,-5.782
34235,3.99916,200.34786,4.14076,207.81179,0.01993,342.04275,329.99363,-5.77317
34236,3.99895,200.9508,4.11269,208.39608,0.01973,342.04275,327.99338,-5.77942
34237,3.99894,200.20176,4.14581,208.25438,0.01991,342.04275,325.99313,-5.76136
34238,3.99916,191.75404,4.53333,212.7113,0.02131,342.04275,323.99288,-5.74177
34239,3.99908,206.59371,3.91529,192.95565,0.02029,342.04275,321.99263,-5.71488
34240,3.99929,204.70849,3.96842,202.52622,0.01959,342.04275,319.99238,-5.70086
34241,3.99908,186.11331,4.97852,177.59556,0.02803,342.04275,317.99213,-5.65953
34242,3.99946,181.21236,5.07974,225.18962,0.02256,342.04275,315.99188,-5.64539
34243,3.99904,195.88651,4.34576,207.30915,0.02096,342.04275,313.99163,-5.6279
34244,3.999,203.18818,4.03517,201.05451,0.02007,342.04275,311.99138,-5.60528
34245,3.99911,209.55346,3.8189,185.00578,0.02064,342.04275,309.99112,-5.58555
34246,3.99901,197.80868,4.27186,201.5421,0.0212,342.04275,307.99088,-5.5743
34247,3.99917,197.43649,4.3099,194.67542,0.02214,342.04275,305.99063,-5.55767
34248,3.99911,203.56954,4.04694,190.71087,0.02122,342.04275,303.99038,-5.54281
34249,3.99918,208.13102,3.84291,197.50425,0.01946,342.04275,301.99013,-5.52108
34250,3.99922,204.77899,3.94994,209.1926,0.01888,342.04275,299.98988,-5.52192
34251,3.99914,192.40848,4.49491,214.63806,0.02094,342.04275,297.98963,-5.51823
34252,3.99899,204.8369,3.96005,203.67813,0.01944,342.04275,295.98938,-5.50389
34253,3.9992,200.37318,4.14612,205.28064,0.0202,342.04275,293.98913,-5.48876
34254,3.99914,199.22021,4.23908,190.80034,0.02222,342.04275,291.98888,-5.45981
34255,3.99912,198.63906,4.22758,203.80985,0.02074,342.04275,289.98863,-5.4555
34256,3.9991,209.05482,3.80852,196.81191,0.01935,342.04275,287.98837,-5.42917
34257,3.99918,199.39522,4.22024,194.35327,0.02171,342.04275,285.98813,-5.4278
34258,3.99933,195.01992,4.37804,210.73303,0.02078,342.04275,283.98788,-5.41947
34259,3.99917,201.556,4.07981,211.31531,0.01931,342.04275,281.98763,-5.40094
34260,3.99929,203.73342,3.98021,214.96646,0.01852,342.04275,279.98737,-5.38945
34261,3.99952,215.15862,3.58141,198.16525,0.01807,342.04275,277.98713,-5.35893
34262,3.99917,201.15218,4.09206,213.5064,0.01917,342.04275,275.98688,-5.36126
34263,3.99897,201.03805,4.12664,201.45127,0.02048,342.04275,273.98663,-5.34672
34264,3.99918,190.1366,4.63364,207.18315,0.02236,342.04275,271.98638,-5.33571
34265,3.99903,193.79083,4.44934,206.54295,0.02154,342.04275,269.98613,-5.32075
34266,3.99901,198.08889,4.26987,197.76258,0.02159,342.04275,267.98588,-5.29688
34267,3.99911,188.98825,4.69142,208.1522,0.02254,342.04275,265.98563,-5.28655
34268,3.99916,196.7917,4.23749,235.21155,0.01802,342.04275,263.98538,-5.27616
34269,3.9991,204.3202,3.93922,223.17344,0.01765,342.04275,261.98513,-5.25649
34270,3.99929,197.90734,4.19855,229.8579,0.01827,342.04275,259.98488,-5.24994
34271,3.99918,213.47171,3.59827,221.035,0.01628,342.04275,257.98462,-5.22303
34272,3.99928,204.4056,3.92913,226.75548,0.01733,342.04275,255.98438,-5.21015
34273,3.99945,201.3978,4.05808,224.44676,0.01808,342.04275,253.98413,-5.19935
34274,3.99936,199.29081,4.14693,225.34309,0.0184,342.04275,251.98388,-5.18921
34275,3.99926,201.9975,4.02393,228.81393,0.01759,342.04275,249.98363,-5.16895
34276,3.99924,201.95784,4.03399,224.5559,0.01796,342.04275,247.98338,-5.15505
34277,3.99924,200.39998,4.08644,231.38391,0.01766,342.04275,245.98313,-5.14374
34278,3.99932,198.85199,4.17677,220.5393,0.01894,342.04275,243.98288,-5.13288
34279,3.99925,195.32816,4.32068,227.87531,0.01896,342.04275,241.98263,-5.12618
34280,3.99926,198.17939,4.19685,224.95334,0.01866,342.04275,239.98238,-5.1159
34281,3.99923,197.25692,4.22155,232.78337,0.01814,342.04275,237.98213,-5.09984
34282,3.99898,198.62878,4.1882,219.70579,0.01906,342.04275,235.98187,-5.08235
34283,3.99894,198.92584,4.17812,218.30925,0.01914,342.04275,233.98163,-5.06721
34284,3.99919,202.13732,4.03638,219.72956,0.01837,342.04275,231.98138,-5.04535
34285,3.99909,206.96149,3.88111,200.82821,0.01933,342.04275,229.98113,-5.01599
34286,3.99927,208.38146,3.85462,188.92317,0.0204,342.04275,227.98087,-4.99878
34287,3.99921,204.13667,4.00859,195.99305,0.02045,342.04275,225.98063,-4.97138
34288,3.99894,215.07027,3.61641,183.61953,0.0197,342.04275,223.98038,-4.93871
34289,3.99903,201.7538,4.09145,203.02875,0.02015,342.04275,221.98013,-4.92846
34290,3.99897,205.08291,3.95844,200.16425,0.01978,342.04275,219.97988,-4.90616
34291,3.99905,200.62031,4.10698,216.9725,0.01893,342.04275,217.97963,-4.90706
34292,3.99928,198.40106,4.20021,219.06667,0.01917,342.04275,215.97938,-4.89468
34293,3.99925,195.29912,4.33138,223.83721,0.01935,342.04275,213.97913,-4.88686
34294,3.99938,197.35276,4.23717,223.63085,0.01895,342.04275,211.97888,-4.87464
34295,3.99879,385.27388,1.13199,107.9698,0.01048,342.04275,209.97863,-4.6613
34296,3.9993,195.61008,4.34886,211.08958,0.0206,342.04275,207.97838,-4.82771
34297,3.9994,183.47787,4.95496,222.12634,0.02231,342.04275,205.97812,-4.82323
34298,3.99899,194.74572,4.3609,222.29631,0.01962,342.04275,203.97788,-4.80073
34299,3.99957,194.70339,4.40324,207.29086,0.02124,342.04275,201.97763,-4.7761
34300,3.99931,213.511,3.64761,194.48949,0.01875,342.04275,199.97738,-4.74763
34301,3.99949,195.5856,4.34483,213.1345,0.02039,342.04275,197.97713,-4.75248
34302,3.99929,196.98118,4.31956,198.57414,0.02175,342.04275,195.97688,-4.74173
34303,3.99933,196.74026,4.27467,219.51952,0.01947,342.04275,193.97663,-4.74078
34304,3.99945,194.83678,4.32317,237.41481,0.01821,342.04275,191.97638,-4.73304
34305,3.99936,201.37183,4.04453,231.80463,0.01745,342.04275,189.97613,-4.71548
34306,3.99956,192.38562,4.44875,233.60283,0.01904,342.04275,187.97588,-4.71041
34307,3.99941,193.50629,4.41152,226.15241,0.01951,342.04275,185.97563,-4.69058
34308,3.99949,191.51331,4.48397,236.9494,0.01892,342.04275,183.97537,-4.6685
34309,3.99937,210.8234,3.7134,210.14437,0.01767,342.04275,181.97513,-4.62941
34310,3.99944,207.70642,3.82993,210.95815,0.01815,342.04275,179.97488,-4.61387
34311,3.99923,203.43762,3.99516,213.6823,0.0187,342.04275,177.97463,-4.59221
34312,3.99948,198.05374,4.21366,220.09702,0.01914,342.04275,175.97437,-4.58703
34313,3.99936,197.77965,4.19837,232.73667,0.01804,342.04275,173.97413,-4.57669
34314,3.99945,195.65039,4.31285,224.83182,0.01918,342.04275,171.97388,-4.56633
34315,3.99934,193.78278,4.4109,220.92993,0.01997,342.04275,169.97363,-4.55359
34316,3.99941,197.06025,4.29371,206.33705,0.02081,342.04275,167.97338,-4.53885
34317,3.99927,207.48516,3.83204,214.0452,0.0179,342.04275,165.97313,-4.51131
34318,3.99916,195.48613,4.3585,209.64712,0.02079,342.04275,163.97288,-4.50583
34319,3.99932,195.13941,4.3699,211.61898,0.02065,342.04275,161.97262,-4.49014
34320,3.99941,193.49996,4.449,211.81803,0.021,342.04275,159.97238,-4.479
34321,3.99919,203.84157,3.99646,205.74207,0.01942,342.04275,157.97213,-4.45248
34322,3.99936,194.91141,4.36044,219.46963,0.01987,342.04275,155.97188,-4.43784
34323,3.99921,209.44295,3.80718,191.22751,0.01991,342.04275,153.97162,-4.42632
34324,3.99938,190.02399,4.63419,208.9675,0.02218,342.04275,151.97138,-4.43051
34325,3.99954,208.56772,3.78794,215.4475,0.01758,342.04275,149.97113,-4.39208
34326,3.99945,196.3744,4.27342,227.43308,0.01879,342.04275,147.97088,-4.39044
34327,3.99953,199.29794,4.1349,231.11458,0.01789,342.04275,145.97063,-4.37354
34328,3.99918,211.9362,3.66526,213.97263,0.01713,342.04275,143.97038,-4.3444
34329,3.99926,203.02611,4.01634,211.8804,0.01896,342.04275,141.97013,-4.3393
34330,3.99911,203.46514,3.99966,211.08244,0.01895,342.04275,139.96988,-4.31997
34331,3.99934,211.21533,3.72521,197.49595,0.01886,342.04275,137.96963,-4.30816
34332,3.99941,200.07432,4.15808,205.85881,0.0202,342.04275,135.96938,-4.30829
34333,3.99909,194.74671,4.41503,202.35888,0.02182,342.04275,133.96913,-4.29792
34334,3.99922,205.0767,3.95537,201.63904,0.01962,342.04275,131.96887,-4.29063
34335,3.99929,200.93467,4.09391,216.87697,0.01888,342.04275,129.96863,-4.27799
34336,3.99923,200.00648,4.12261,222.04215,0.01857,342.04275,127.96838,-4.264
34337,3.99941,207.55026,3.82389,216.97117,0.01762,342.04275,125.96813,-4.24033
34338,3.99914,213.21813,3.6763,186.63587,0.0197,342.04275,123.96787,-4.22558
34339,3.99904,194.41748,4.42883,203.09706,0.02181,342.04275,121.96763,-4.22038
34340,3.99909,203.07536,4.04367,199.64271,0.02025,342.04275,119.96738,-4.18944
34341,3.99926,199.77139,4.15101,214.06654,0.01939,342.04275,117.96713,-4.16491
34342,3.99948,202.09332,4.04628,216.16012,0.01872,342.04275,115.96688,-4.14476
34343,3.99931,210.037,3.78969,189.1158,0.02004,342.04275,113.96663,-4.12372
34344,3.99934,203.87677,4.01896,196.25721,0.02048,342.04275,111.96638,-4.1166
34345,3.99915,207.76399,3.85888,196.84841,0.0196,342.04275,109.96612,-4.09687
34346,3.99912,201.38645,4.1195,198.49751,0.02075,342.04275,107.96588,-4.09441
34347,3.99919,207.79013,3.85953,196.17423,0.01967,342.04275,105.96563,-4.08627
34348,3.99908,197.39236,4.28139,205.05195,0.02088,342.04275,103.96538,-4.0856
34349,3.99922,200.94218,4.08513,220.68891,0.01851,342.04275,101.96512,-4.07095
34350,3.99955,202.08715,4.05086,214.25138,0.01891,342.04275,99.96488,-4.06433
34351,3.9992,209.75537,3.73788,218.07106,0.01714,342.04275,97.96463,-4.04613
34352,3.99948,193.70594,4.43394,213.64496,0.02075,342.04275,95.96438,-4.05376
34353,3.99941,198.53428,4.18505,223.20229,0.01875,342.04275,93.96413,-4.04094
34354,3.99957,192.65832,4.47607,217.18124,0.02061,342.04275,91.96388,-4.03948
34355,3.99932,198.47694,4.18939,222.35252,0.01884,342.04275,89.96363,-4.01668
34356,3.99925,198.51923,4.17258,229.24306,0.0182,342.04275,87.96337,-4.00028
34357,3.99914,200.15342,4.09946,230.08732,0.01782,342.04275,85.96313,-3.98085
34358,3.99925,204.57311,3.98028,199.95946,0.01991,342.04275,83.96288,-3.96264
34359,3.99885,205.39933,3.9647,192.60857,0.02058,342.04275,81.96263,-3.94705
34360,3.99907,210.62063,3.74549,198.25853,0.01889,342.04275,79.96237,-3.92479
34361,3.99939,199.22602,4.15415,223.32393,0.0186,342.04275,77.96213,-3.92706
34362,3.99911,200.52024,4.10741,218.74296,0.01878,342.04275,75.96188,-3.91674
34363,3.99892,217.28605,3.51796,192.97273,0.01823,342.04275,73.96163,-3.8773
34364,3.99952,198.76464,4.16718,226.80385,0.01837,342.04275,71.96137,-3.87943
34365,3.99955,199.27528,4.17184,214.67416,0.01943,342.04275,69.96113,-3.86906
34366,3.99938,196.16946,4.29808,220.80172,0.01947,342.04275,67.96088,-3.85086
34367,3.99945,196.54088,4.26805,226.41198,0.01885,342.04275,65.96063,-3.82884
34368,3.99937,194.00811,4.36684,235.17864,0.01857,342.04275,63.96038,-3.80427
34369,3.99926,196.38444,4.2601,233.28618,0.01826,342.04275,61.96013,-3.7747
34370,3.99927,196.37093,4.28069,224.18664,0.01909,342.04275,59.95988,-3.74851
34371,3.9991,198.43861,4.23486,204.47665,0.02071,342.04275,57.95962,-3.72377
34372,3.99913,199.0273,4.19101,211.13358,0.01985,342.04275,55.95938,-3.70044
34373,3.99892,200.38366,4.15554,201.40276,0.02063,342.04275,53.95913,-3.68308
34374,3.99914,201.54133,4.14235,188.25802,0.022,342.04275,51.95888,-3.66715
34375,3.99898,206.48661,3.90316,199.48052,0.01957,342.04275,49.95862,-3.64549
34376,3.99906,204.25267,3.99173,200.60499,0.0199,342.04275,47.95838,-3.63949
34377,3.99918,203.01264,4.0631,193.45054,0.021,342.04275,45.95813,-3.6325
34378,3.99895,201.00081,4.12447,202.88692,0.02033,342.04275,43.95788,-3.61607
34379,3.99883,198.67791,4.29297,182.0872,0.02358,342.04275,41.95763,-3.60304
34380,3.99888,200.78485,4.15433,195.41336,0.02126,342.04275,39.95738,-3.58816
34381,3.99914,199.03017,4.23695,194.32568,0.0218,342.04275,37.95713,-3.57084
34382,3.99888,203.64803,4.04645,189.62162,0.02134,342.04275,35.95687,-3.55353
34383,3.9993,201.43895,4.14267,189.70296,0.02184,342.04275,33.95663,-3.54092
34384,3.99904,218.4476,3.49216,186.63822,0.01871,342.04275,31.95638,-3.50615
34385,3.99948,206.3568,3.91332,197.68643,0.0198,342.04275,29.95613,-3.50371
34386,3.99912,210.92645,3.72736,201.32764,0.01851,342.04275,27.95587,-3.47669
34387,3.99911,200.17523,4.19998,189.38195,0.02218,342.04275,25.95563,-3.46842
34388,3.99917,202.02828,4.05734,212.3064,0.01911,342.04275,23.95538,-3.45422
34389,3.99903,203.46487,4.00007,210.86762,0.01897,342.04275,21.95513,-3.43759
34390,3.99906,203.06795,4.01758,210.46235,0.01909,342.04275,19.95487,-3.41872
34391,3.99917,215.33922,3.59205,190.05739,0.0189,342.04275,17.95463,-3.39034
34392,3.99925,203.86417,3.97338,215.61896,0.01843,342.04275,15.95438,-3.3842
34393,3.99895,199.08953,4.21558,200.66695,0.02101,342.04275,13.95413,-3.36799
34394,3.99901,193.3507,4.47531,205.13548,0.02182,342.04275,11.95388,-3.34859
34395,3.99889,197.60507,4.28326,200.80805,0.02133,342.04275,9.95363,-3.3375
34396,3.99922,192.63994,4.51867,202.74529,0.02229,342.04275,7.95338,-3.3303
34397,3.99912,199.11983,4.18039,213.77882,0.01955,342.04275,5.95312,-3.32237
34398,3.99922,201.36203,4.12676,196.30022,0.02102,342.04275,3.95288,-3.29287
34399,3.99884,205.84166,3.9098,207.72338,0.01882,342.04275,1.95263,-3.27659
34400,3.99923,199.92707,4.13713,217.07623,0.01906,342.04275,0,-3.26708
34401,3.99942,199.23251,4.15074,224.78782,0.01847,344.043,397.9545,-6.30037
34402,3.9994,209.09746,3.77542,211.49266,0.01785,344.043,395.95425,-6.27178
34403,3.99943,200.20384,4.13333,213.59803,0.01935,344.043,393.954,-6.25888
34404,3.99944,197.08634,4.24321,226.37768,0.01874,344.043,391.95375,-6.23902
34405,3.9993,200.84021,4.14094,199.51138,0.02076,344.043,389.9535,-6.2174
34406,3.9996,202.05872,4.03813,220.69493,0.0183,344.043,387.95325,-6.18506
34407,3.99943,213.45367,3.62356,207.27687,0.01748,344.043,385.953,-6.15346
34408,3.99911,209.43253,3.81156,189.60638,0.0201,344.043,383.95275,-6.13574
34409,3.99906,200.77808,4.12669,205.86088,0.02005,344.043,381.9525,-6.12435
34410,3.99922,201.41935,4.11237,200.66291,0.02049,344.043,379.99988,-6.11209
34411,3.99887,200.59339,4.12501,209.69182,0.01967,344.043,377.99963,-6.09944
34412,3.99913,214.55211,3.6404,181.53969,0.02005,344.043,375.99938,-6.07551
34413,3.99909,202.66451,4.04303,206.87704,0.01954,344.043,373.99913,-6.08194
34414,3.99915,193.61666,4.43257,215.60872,0.02056,344.043,371.99888,-6.08518
34415,3.99896,209.50771,3.76417,209.12431,0.018,344.043,369.99863,-6.06187
34416,3.99897,208.68447,3.82162,197.28386,0.01937,344.043,367.99838,-6.0525
34417,3.99919,206.31336,3.90713,200.8232,0.01946,344.043,365.99813,-6.04341
34418,3.99908,203.55169,4.00772,206.03768,0.01945,344.043,363.99788,-6.03003
34419,3.99922,200.00021,4.09851,233.98887,0.01752,344.043,361.99762,-6.02288
34420,3.99936,198.64824,4.17486,225.52762,0.01851,344.043,359.99738,-6.00103
34421,3.99934,194.52341,4.40989,207.91717,0.02121,344.043,357.99713,-5.98137
34422,3.99938,202.49304,4.04957,207.3187,0.01953,344.043,355.99688,-5.94995
34423,3.9994,204.85617,3.93934,212.68641,0.01852,344.043,353.99663,-5.92964
34424,3.99926,191.42851,4.56798,206.73951,0.0221,344.043,351.99638,-5.93645
34425,3.99945,194.80314,4.36358,220.32837,0.0198,344.043,349.99613,-5.91372
34426,3.9993,195.08388,4.33911,224.87897,0.0193,344.043,347.99588,-5.89526
34427,3.99905,219.61848,3.44164,192.10121,0.01792,344.043,345.99563,-5.85497
34428,3.99906,199.1142,4.20609,203.7675,0.02064,344.043,343.99538,-5.86325
34429,3.99893,193.88223,4.44844,205.28358,0.02167,344.043,341.99513,-5.85034
34430,3.99909,196.71324,4.31677,203.7551,0.02119,344.043,339.99487,-5.83912
34431,3.99924,201.66435,4.10631,198.94796,0.02064,344.043,337.99463,-5.82079
34432,3.99909,206.6297,3.9202,190.54369,0.02057,344.043,335.99438,-5.81324
34433,3.99885,200.48118,4.14703,202.94653,0.02043,344.043,333.99413,-5.81353
34434,3.99935,203.54408,3.98792,215.04085,0.01854,344.043,331.99387,-5.80348
34435,3.99921,214.32325,3.60936,198.7443,0.01816,344.043,329.99363,-5.77927
34436,3.99892,202.76236,4.05566,200.07654,0.02027,344.043,327.99338,-5.79527
34437,3.99925,197.08823,4.27599,212.45893,0.02013,344.043,325.99313,-5.78649
34438,3.999,198.44204,4.21496,212.02135,0.01988,344.043,323.99288,-5.76358
34439,3.9991,197.58596,4.27121,205.50503,0.02078,344.043,321.99263,-5.74574
34440,3.99905,205.04622,4.00616,183.28981,0.02186,344.043,319.99238,-5.7027
34441,3.99925,196.3174,4.31583,210.93659,0.02046,344.043,317.99213,-5.68983
34442,3.99933,206.49546,3.84072,229.99812,0.0167,344.043,315.99188,-5.65378
34443,3.99925,200.5648,4.14784,201.42908,0.02059,344.043,313.99163,-5.64851
34444,3.99896,211.74481,3.70267,198.62336,0.01864,344.043,311.99138,-5.61908
34445,3.99908,203.57607,4.01652,202.00871,0.01988,344.043,309.99112,-5.61049
34446,3.99902,201.15046,4.10538,207.87969,0.01975,344.043,307.99088,-5.58921
34447,3.99915,199.17788,4.21504,199.52254,0.02113,344.043,305.99063,-5.57352
34448,3.99901,193.16257,4.50853,197.63512,0.02281,344.043,303.99038,-5.56684
34449,3.99899,187.43756,4.86513,185.06839,0.02629,344.043,301.99013,-5.54857
34450,3.99906,205.91136,3.92626,199.55469,0.01968,344.043,299.98988,-5.53869
34451,3.99897,199.57361,4.20291,197.4215,0.02129,344.043,297.98963,-5.53304
34452,3.99889,204.70274,3.97523,199.6657,0.01991,344.043,295.98938,-5.52058
34453,3.99915,200.60976,4.10517,218.03243,0.01883,344.043,293.98913,-5.51066
34454,3.99911,181.37416,5.17114,198.26728,0.02608,344.043,291.98888,-5.487
34455,3.99908,199.02349,4.22098,199.86897,0.02112,344.043,289.98863,-5.48046
34456,3.99912,200.02373,4.15915,206.18031,0.02017,344.043,287.98837,-5.46394
34457,3.99919,197.46562,4.28612,202.20108,0.0212,344.043,285.98813,-5.45223
34458,3.99932,200.26487,4.14267,208.58443,0.01986,344.043,283.98788,-5.43429
34459,3.99939,196.78974,4.27361,219.04266,0.01951,344.043,281.98763,-5.42682
