Repository: edrossi93/mecanano-ml-nanomechanics-tutorial

File: data/nanoindent_maps/Duplex Steel 2um.csv (part 67 of 77)
Index,Load,Depth,HARDNESS,MODULUS,H/E,X Position,Y Position,Z Position
Integer,mN,nm,GPa,GPa,None,µm,µm,µm
34460,3.99904,203.7258,3.97833,215.85171,0.01843,344.043,279.98737,-5.41038
34461,3.99937,197.28614,4.22987,228.29495,0.01853,344.043,277.98713,-5.40521
34462,3.99904,208.30224,3.82976,200.20375,0.01913,344.043,275.98688,-5.37554
34463,3.99916,201.77526,4.09677,200.68728,0.02041,344.043,273.98663,-5.36685
34464,3.99909,194.74284,4.43005,197.5966,0.02242,344.043,271.98638,-5.35754
34465,3.99919,209.15917,3.82447,188.75185,0.02026,344.043,269.98613,-5.32338
34466,3.999,193.23648,4.49384,201.00328,0.02236,344.043,267.98588,-5.31702
34467,3.99911,194.70051,4.39585,209.74526,0.02096,344.043,265.98563,-5.3005
34468,3.99914,194.04119,4.39397,222.62255,0.01974,344.043,263.98538,-5.29565
34469,3.99912,199.14331,4.11717,243.78218,0.01689,344.043,261.98513,-5.28195
34470,3.9992,210.1923,3.74116,207.90189,0.01799,344.043,259.98488,-5.26125
34471,3.99925,204.13129,3.94016,226.74999,0.01738,344.043,257.98462,-5.25511
34472,3.99941,197.31049,4.20892,237.97085,0.01769,344.043,255.98438,-5.24531
34473,3.99943,212.34253,3.65585,211.2569,0.01731,344.043,253.98413,-5.21511
34474,3.99938,196.54966,4.24552,236.78767,0.01793,344.043,251.98388,-5.21835
34475,3.99951,197.92441,4.20175,228.10286,0.01842,344.043,249.98363,-5.19942
34476,3.99942,200.5777,4.0804,230.69875,0.01769,344.043,247.98338,-5.18221
34477,3.99927,198.17985,4.17711,234.40788,0.01782,344.043,245.98313,-5.17174
34478,3.9992,198.15763,4.18428,231.30772,0.01809,344.043,243.98288,-5.15812
34479,3.99932,198.8437,4.15762,229.59774,0.01811,344.043,241.98263,-5.14974
34480,3.99911,197.15807,4.2187,236.30176,0.01785,344.043,239.98238,-5.13879
34481,3.99925,195.03398,4.32195,233.52468,0.01851,344.043,237.98213,-5.12216
34482,3.99927,197.65776,4.23613,218.04527,0.01943,344.043,235.98187,-5.10229
34483,3.99896,200.32523,4.12773,213.48769,0.01933,344.043,233.98163,-5.08321
34484,3.99904,205.84805,3.92677,200.39572,0.0196,344.043,231.98138,-5.05916
34485,3.99897,203.97668,4.05449,182.3192,0.02224,344.043,229.98113,-5.03768
34486,3.99906,206.87836,3.88285,201.4824,0.01927,344.043,227.98087,-5.01303
34487,3.99908,205.48343,3.95034,196.8906,0.02006,344.043,225.98063,-4.99017
34488,3.99915,205.98443,3.91582,202.729,0.01932,344.043,223.98038,-4.96652
34489,3.99904,198.50055,4.23145,204.66689,0.02067,344.043,221.98013,-4.95128
34490,3.99912,217.2066,3.54,184.26356,0.01921,344.043,219.97988,-4.91608
34491,3.99917,209.19565,3.80058,197.92074,0.0192,344.043,217.97963,-4.91947
34492,3.99925,196.41269,4.27863,224.23271,0.01908,344.043,215.97938,-4.91744
34493,3.99934,213.00159,3.63838,207.91616,0.0175,344.043,213.97913,-4.88956
34494,3.99929,197.8683,4.23481,214.64577,0.01973,344.043,211.97888,-4.89244
34495,3.99941,207.92919,3.79807,222.98134,0.01703,344.043,209.97863,-4.86503
34496,3.99898,205.56673,3.95124,195.1631,0.02025,344.043,207.97838,-4.84352
34497,3.99915,201.66847,4.11165,196.88519,0.02088,344.043,205.97812,-4.84201
34498,3.99915,184.63891,4.92919,209.58908,0.02352,344.043,203.97788,-4.82146
34499,3.9993,199.09259,4.22354,197.96712,0.02133,344.043,201.97763,-4.80088
34500,3.99904,196.46647,4.3127,209.38898,0.0206,344.043,199.97738,-4.78601
34501,3.99919,197.43336,4.25914,212.80531,0.02001,344.043,197.97713,-4.77625
34502,3.99914,196.93151,4.30877,202.98411,0.02123,344.043,195.97688,-4.76595
34503,3.9992,208.26382,3.81183,209.16219,0.01822,344.043,193.97663,-4.75341
34504,3.99911,212.18691,3.6726,205.33735,0.01789,344.043,191.97638,-4.74285
34505,3.99939,194.92539,4.32602,234.07558,0.01848,344.043,189.97613,-4.74768
34506,3.99933,196.94621,4.25416,224.27145,0.01897,344.043,187.97588,-4.73525
34507,3.99942,197.29457,4.25573,216.8634,0.01962,344.043,185.97563,-4.71708
34508,3.99934,198.69566,4.16003,231.61627,0.01796,344.043,183.97537,-4.6934
34509,3.99934,199.57863,4.13084,227.00185,0.0182,344.043,181.97513,-4.67076
34510,3.99936,194.07896,4.36196,235.87544,0.01849,344.043,179.97488,-4.65824
34511,3.99921,197.0206,4.24335,227.54577,0.01865,344.043,177.97463,-4.63309
34512,3.99939,215.05656,3.5803,200.42813,0.01786,344.043,175.97437,-4.60264
34513,3.99954,198.82264,4.17178,223.48574,0.01867,344.043,173.97413,-4.60407
34514,3.99942,201.90402,4.06223,212.60798,0.01911,344.043,171.97388,-4.58565
34515,3.9992,196.74434,4.27421,219.56731,0.01947,344.043,169.97363,-4.57811
34516,3.99933,203.80847,3.97209,217.35255,0.01827,344.043,167.97338,-4.55441
34517,3.99946,199.48753,4.14885,220.54654,0.01881,344.043,165.97313,-4.54323
34518,3.9991,198.44281,4.21588,211.68533,0.01992,344.043,163.97288,-4.53078
34519,3.99909,196.96144,4.29404,207.75865,0.02067,344.043,161.97262,-4.51272
34520,3.99923,193.32057,4.48704,201.91746,0.02222,344.043,159.97238,-4.50079
34521,3.9994,205.50281,3.91653,211.15359,0.01855,344.043,157.97213,-4.47089
34522,3.99923,200.71575,4.13202,204.92029,0.02016,344.043,155.97188,-4.46003
34523,3.99901,207.19603,3.9016,188.91772,0.02065,344.043,153.97162,-4.45105
34524,3.99911,194.19109,4.43164,205.90726,0.02152,344.043,151.97138,-4.45132
34525,3.99936,196.83621,4.23786,234.16147,0.0181,344.043,149.97113,-4.43074
34526,3.99922,200.53681,4.10788,218.27533,0.01882,344.043,147.97088,-4.41177
34527,3.99909,198.03216,4.19495,228.80298,0.01833,344.043,145.97063,-4.40237
34528,3.99926,198.81523,4.17901,220.24284,0.01897,344.043,143.97038,-4.37849
34529,3.99921,202.68895,4.05534,201.54503,0.02012,344.043,141.97013,-4.36706
34530,3.99942,159.67165,6.78304,214.52967,0.03162,344.043,139.96988,-4.33703
34531,3.99914,196.91001,4.3012,206.03865,0.02088,344.043,137.96963,-4.34344
34532,3.99901,201.45984,4.1023,203.75266,0.02013,344.043,135.96938,-4.32952
34533,3.99885,204.92969,3.94017,210.64513,0.01871,344.043,133.96913,-4.3171
34534,3.99907,203.72419,3.97621,216.90122,0.01833,344.043,131.96887,-4.31175
34535,3.9992,194.39833,4.38197,220.57552,0.01987,344.043,129.96863,-4.30355
34536,3.99922,200.49015,4.0953,225.05446,0.0182,344.043,127.96838,-4.28116
34537,3.99931,198.76607,4.19234,215.47436,0.01946,344.043,125.96813,-4.2665
34538,3.99922,195.36713,4.39264,199.87268,0.02198,344.043,123.96787,-4.25934
34539,3.99902,196.79731,4.31116,204.30627,0.0211,344.043,121.96763,-4.23942
34540,3.99922,193.03542,4.46739,213.35547,0.02094,344.043,119.96738,-4.21705
34541,3.99907,199.46477,4.14037,224.68701,0.01843,344.043,117.96713,-4.18332
34542,3.99935,202.23109,4.03228,219.88914,0.01834,344.043,115.96688,-4.16662
34543,3.99906,199.18914,4.23165,193.63774,0.02185,344.043,113.96663,-4.15456
34544,3.99888,204.46854,3.98796,198.46362,0.02009,344.043,111.96638,-4.13893
34545,3.99919,200.70994,4.14711,199.30607,0.02081,344.043,109.96612,-4.12461
34546,3.99903,206.6805,3.90936,193.87231,0.02016,344.043,107.96588,-4.11109
34547,3.99907,216.96949,3.54529,185.49999,0.01911,344.043,105.96563,-4.09611
34548,3.999,196.08472,4.33439,208.00413,0.02084,344.043,103.96538,-4.10954
34549,3.99941,200.33197,4.12361,215.35249,0.01915,344.043,101.96512,-4.09201
34550,3.99942,197.46687,4.20444,236.69871,0.01776,344.043,99.96488,-4.0932
34551,3.99939,200.34029,4.10455,223.81679,0.01834,344.043,97.96463,-4.08131
34552,3.99918,200.01616,4.11942,223.30747,0.01845,344.043,95.96438,-4.07453
34553,3.99923,198.49822,4.2059,214.79019,0.01958,344.043,93.96413,-4.06527
34554,3.99931,197.05284,4.27718,212.66242,0.02011,344.043,91.96388,-4.05262
34555,3.99949,196.20049,4.27919,228.4607,0.01873,344.043,89.96363,-4.03578
34556,3.9991,198.0873,4.2435,207.24028,0.02048,344.043,87.96337,-4.02942
34557,3.99913,205.10448,3.95983,199.31994,0.01987,344.043,85.96313,-3.99156
34558,3.99894,220.74154,3.40665,191.17276,0.01782,344.043,83.96288,-3.96872
34559,3.99912,201.04657,4.16732,187.30155,0.02225,344.043,81.96263,-3.97252
34560,3.99892,217.49743,3.52252,187.47348,0.01879,344.043,79.96237,-3.93357
34561,3.99878,206.40413,3.89758,203.14875,0.01919,344.043,77.96213,-3.92587
34562,3.99912,202.3554,4.046,211.1837,0.01916,344.043,75.96188,-3.9216
34563,3.99923,200.19526,4.14645,208.2526,0.01991,344.043,73.96163,-3.90955
34564,3.99934,207.72903,3.83437,208.3624,0.0184,344.043,71.96137,-3.88387
34565,3.99929,197.81247,4.23417,215.94765,0.01961,344.043,69.96113,-3.88781
34566,3.99937,199.09631,4.1474,229.20302,0.01809,344.043,67.96088,-3.87261
34567,3.99926,198.94422,4.13726,237.63648,0.01741,344.043,65.96063,-3.84835
34568,3.99947,194.40604,4.36583,227.26945,0.01921,344.043,63.96038,-3.82779
34569,3.99936,197.10866,4.23453,229.85969,0.01842,344.043,61.96013,-3.79689
34570,3.99932,199.09741,4.1395,233.07047,0.01776,344.043,59.95988,-3.76728
34571,3.99894,197.4057,4.28506,203.45087,0.02106,344.043,57.95962,-3.74906
34572,3.99909,201.67752,4.09288,203.78952,0.02008,344.043,55.95938,-3.72205
34573,3.99909,218.55691,3.50097,181.13937,0.01933,344.043,53.95913,-3.68538
34574,3.99903,201.88074,4.07374,207.95486,0.01959,344.043,51.95888,-3.68961
34575,3.99901,200.28166,4.14672,206.5328,0.02008,344.043,49.95862,-3.67469
34576,3.99918,205.057,3.96886,196.54599,0.02019,344.043,47.95838,-3.65864
34577,3.9992,207.91557,3.86706,191.19753,0.02023,344.043,45.95813,-3.65068
34578,3.99887,204.64856,3.97407,201.03143,0.01977,344.043,43.95788,-3.63735
34579,3.99903,219.96291,3.47026,174.16892,0.01992,344.043,41.95763,-3.6065
34580,3.99888,214.98116,3.61338,186.18068,0.01941,344.043,39.95738,-3.59738
34581,3.99902,203.60224,4.02418,198.53163,0.02027,344.043,37.95713,-3.59124
34582,3.99888,202.50144,4.07184,198.15196,0.02055,344.043,35.95687,-3.57908
34583,3.99893,207.08323,3.89343,193.72748,0.0201,344.043,33.95663,-3.56126
34584,3.99921,203.32764,4.03921,197.31254,0.02047,344.043,31.95638,-3.54559
34585,3.9991,202.72412,4.0884,188.95268,0.02164,344.043,29.95613,-3.52648
34586,3.99898,212.26943,3.71368,185.62814,0.02001,344.043,27.95587,-3.50115
34587,3.9989,191.60399,4.57778,200.72357,0.02281,344.043,25.95563,-3.49044
34588,3.99901,200.06846,4.15596,206.59923,0.02012,344.043,23.95538,-3.47518
34589,3.99903,207.67548,3.87159,193.07664,0.02005,344.043,21.95513,-3.45253
34590,3.99915,204.75755,3.9629,203.92362,0.01943,344.043,19.95487,-3.43712
34591,3.99914,207.77918,3.85948,196.34992,0.01966,344.043,17.95463,-3.41978
34592,3.99929,220.034,3.44546,183.85435,0.01874,344.043,15.95438,-3.38974
34593,3.999,201.38569,4.11826,198.91334,0.0207,344.043,13.95413,-3.38811
34594,3.99904,187.03986,4.7139,236.85517,0.0199,344.043,11.95388,-3.37754
34595,3.999,189.13504,4.69467,204.73596,0.02293,344.043,9.95363,-3.35137
34596,3.99902,204.9285,3.96111,201.68484,0.01964,344.043,7.95338,-3.34713
34597,3.99908,224.04653,3.32454,179.92126,0.01848,344.043,5.95312,-3.31794
34598,3.99913,200.23847,4.15176,205.36554,0.02022,344.043,3.95288,-3.32377
34599,3.99925,206.71414,3.86313,213.55908,0.01809,344.043,1.95263,-3.30173
34600,3.99935,202.98099,3.98702,226.85458,0.01758,344.043,0,-3.29318
34601,3.99918,195.67594,4.31635,222.68948,0.01938,346.04325,397.9545,-6.32976
34602,3.99953,195.69804,4.30969,225.27717,0.01913,346.04325,395.95425,-6.31345
34603,3.99953,199.9551,4.12785,220.8328,0.01869,346.04325,393.954,-6.29011
34604,3.99913,206.14404,3.92704,195.48538,0.02009,346.04325,391.95375,-6.26769
34605,3.99912,199.32499,4.17876,210.70726,0.01983,346.04325,389.9535,-6.2459
34606,3.99918,203.09169,3.97913,228.50271,0.01741,346.04325,387.95325,-6.21689
34607,3.9992,206.2462,3.85219,228.90713,0.01683,346.04325,385.953,-6.1937
34608,3.99924,196.48745,4.31439,208.49334,0.02069,346.04325,383.95275,-6.17309
34609,3.99878,209.02854,3.80585,198.24263,0.0192,346.04325,381.9525,-6.14129
34610,3.99903,204.63584,3.96533,204.95214,0.01935,346.04325,379.99988,-6.13942
34611,3.99891,204.566,3.97598,201.66107,0.01972,346.04325,377.99963,-6.12822
34612,3.999,199.88052,4.15436,210.55173,0.01973,346.04325,375.99938,-6.11571
34613,3.99908,187.45235,4.7863,204.83139,0.02337,346.04325,373.99913,-6.1082
34614,3.99909,203.47626,4.01318,205.08024,0.01957,346.04325,371.99888,-6.09728
34615,3.99927,215.78536,3.60678,177.44202,0.02033,346.04325,369.99863,-6.07611
34616,3.99917,202.5497,4.05604,203.59547,0.01992,346.04325,367.99838,-6.08416
34617,3.99896,199.74568,4.13474,221.55012,0.01866,346.04325,365.99813,-6.07705
34618,3.99899,200.65713,4.10122,218.81062,0.01874,346.04325,363.99788,-6.05847
34619,3.99929,200.48998,4.0972,224.18858,0.01828,346.04325,361.99762,-6.04937
34620,3.99956,189.59129,4.59974,229.21794,0.02007,346.04325,359.99738,-6.02944
34621,3.99946,189.77019,4.65266,207.40326,0.02243,346.04325,357.99713,-6.01691
34622,3.99914,208.30594,3.80099,213.67138,0.01779,346.04325,355.99688,-5.97704
34623,3.99925,202.28099,4.05756,207.68182,0.01954,346.04325,353.99663,-5.97017
34624,3.99906,185.94297,4.86318,207.05016,0.02349,346.04325,351.99638,-5.96295
34625,3.99932,197.6048,4.23513,219.51297,0.01929,346.04325,349.99613,-5.94628
34626,3.99946,214.01937,3.62424,196.92788,0.0184,346.04325,347.99588,-5.89444
34627,3.99935,208.936,3.77824,213.1372,0.01773,346.04325,345.99563,-5.889
34628,3.99908,204.95853,3.98372,192.41586,0.0207,346.04325,343.99538,-5.88629
34629,3.99909,196.85545,4.31962,200.45767,0.02155,346.04325,341.99513,-5.87828
34630,3.9991,209.02919,3.82176,191.77061,0.01993,346.04325,339.99487,-5.85706
34631,3.99898,198.36271,4.22468,209.58421,0.02016,346.04325,337.99463,-5.8602
34632,3.99939,194.20252,4.4484,200.32509,0.02221,346.04325,335.99438,-5.85244
34633,3.99916,197.59345,4.29426,197.37068,0.02176,346.04325,333.99413,-5.84281
34634,3.99932,202.70355,4.0174,217.56002,0.01847,346.04325,331.99387,-5.82818
34635,3.9991,210.51456,3.7311,206.87512,0.01804,346.04325,329.99363,-5.81235
34636,3.99905,195.74818,4.34124,211.3735,0.02054,346.04325,327.99338,-5.82568
34637,3.99876,203.72489,4.02493,196.16336,0.02052,346.04325,325.99313,-5.79854
34638,3.99917,198.86711,4.23071,198.98865,0.02126,346.04325,323.99288,-5.78715
34639,3.99921,202.48139,4.0785,196.15109,0.02079,346.04325,321.99263,-5.76849
34640,3.99886,190.93466,4.56244,217.00634,0.02102,346.04325,319.99238,-5.74529
34641,3.99919,196.18828,4.32804,208.6252,0.02075,346.04325,317.99213,-5.71146
34642,3.99906,199.60363,4.14878,218.09815,0.01902,346.04325,315.99188,-5.69716
34643,3.99913,200.50607,4.12757,210.33344,0.01962,346.04325,313.99163,-5.6801
34644,3.99918,199.9117,4.19513,194.93468,0.02152,346.04325,311.99138,-5.6562
34645,3.99918,204.12216,3.99859,200.09212,0.01998,346.04325,309.99112,-5.63847
34646,3.99907,206.39974,3.93659,187.95138,0.02094,346.04325,307.99088,-5.6082
34647,3.9991,200.16914,4.17628,197.42782,0.02115,346.04325,305.99063,-5.59837
34648,3.999,198.39766,4.28698,187.71634,0.02284,346.04325,303.99038,-5.5918
34649,3.99905,200.6628,4.15071,198.69819,0.02089,346.04325,301.99013,-5.5805
34650,3.99938,209.24333,3.80842,193.9348,0.01964,346.04325,299.98988,-5.54888
34651,3.99912,205.38733,3.92351,209.93716,0.01869,346.04325,297.98963,-5.55245
34652,3.99916,201.24717,4.0798,217.11654,0.01879,346.04325,295.98938,-5.54188
34653,3.99918,198.96958,4.20779,205.63111,0.02046,346.04325,293.98913,-5.5283
34654,3.99917,159.27524,6.85626,209.47663,0.03273,346.04325,291.98888,-5.50614
34655,3.99919,202.04298,4.04954,215.4987,0.01879,346.04325,289.98863,-5.48877
34656,3.99903,189.62649,4.62729,218.07821,0.02122,346.04325,287.98837,-5.49544
34657,3.9991,200.41722,4.14657,204.31092,0.0203,346.04325,285.98813,-5.47876
34658,3.99917,187.13572,4.76595,216.36308,0.02203,346.04325,283.98788,-5.46334
34659,3.99936,212.79518,3.66024,200.70334,0.01824,346.04325,281.98763,-5.44286
34660,3.99901,166.92554,6.23415,197.55324,0.03156,346.04325,279.98737,-5.43772
34661,3.9992,203.41088,3.98124,220.76785,0.01803,346.04325,277.98713,-5.42411
34662,3.99909,193.72444,4.43729,211.91639,0.02094,346.04325,275.98688,-5.41619
34663,3.99899,192.36296,4.51181,209.46491,0.02154,346.04325,273.98663,-5.40342
34664,3.99909,194.53043,4.40315,210.0728,0.02096,346.04325,271.98638,-5.3842
34665,3.99908,194.48469,4.43795,199.10015,0.02229,346.04325,269.98613,-5.36091
34666,3.99927,207.0708,3.90157,190.92919,0.02043,346.04325,267.98588,-5.32831
34667,3.99915,193.21462,4.49554,200.87845,0.02238,346.04325,265.98563,-5.33102
34668,3.99913,209.4927,3.75942,211.87667,0.01774,346.04325,263.98538,-5.31116
34669,3.99923,198.1262,4.20059,224.31822,0.01873,346.04325,261.98513,-5.31013
34670,3.99909,199.32709,4.12878,233.29485,0.0177,346.04325,259.98488,-5.30281
34671,3.99896,197.55843,4.20098,236.10757,0.01779,346.04325,257.98462,-5.29165
34672,3.99934,207.42372,3.83423,214.18721,0.0179,346.04325,255.98438,-5.26953
34673,3.99928,197.2877,4.22006,232.86348,0.01812,346.04325,253.98413,-5.26671
34674,3.99932,196.5318,4.2523,233.83503,0.01819,346.04325,251.98388,-5.25423
34675,3.99937,200.04376,4.12144,221.91057,0.01857,346.04325,249.98363,-5.23326
34676,3.99932,205.38403,3.9023,220.33022,0.01771,346.04325,247.98338,-5.21184
34677,3.99929,199.90159,4.11958,225.63883,0.01826,346.04325,245.98313,-5.20433
34678,3.99938,197.47124,4.24277,218.88254,0.01938,346.04325,243.98288,-5.18895
34679,3.99919,205.71971,3.90116,214.1973,0.01821,346.04325,241.98263,-5.17706
34680,3.99941,200.12334,4.10576,227.75683,0.01803,346.04325,239.98238,-5.16623
34681,3.99921,197.82127,4.20677,227.75162,0.01847,346.04325,237.98213,-5.14484
34682,3.99911,260.95122,2.44209,162.65309,0.01501,346.04325,235.98187,-5.02857
34683,3.99886,201.34672,4.12101,198.47147,0.02076,346.04325,233.98163,-5.11237
34684,3.99919,199.96976,4.17085,202.66632,0.02058,346.04325,231.98138,-5.08468
34685,3.99908,201.84552,4.06849,210.81773,0.0193,346.04325,229.98113,-5.06064
34686,3.99934,205.39161,3.94141,202.15319,0.0195,346.04325,227.98087,-5.04069
34687,3.99913,201.99154,4.04995,216.26634,0.01873,346.04325,225.98063,-5.01602
34688,3.99918,199.97501,4.18218,198.44673,0.02107,346.04325,223.98038,-4.99457
34689,3.99901,208.14273,3.85631,191.80372,0.02011,346.04325,221.98013,-4.97073
34690,3.99915,198.05712,4.2513,204.87692,0.02075,346.04325,219.97988,-4.9637
34691,3.99903,194.19272,4.39942,217.51401,0.02023,346.04325,217.97963,-4.96176
34692,3.99936,195.70827,4.28764,235.01402,0.01824,346.04325,215.97938,-4.94717
34693,3.9994,196.87243,4.24114,231.81859,0.0183,346.04325,213.97913,-4.93368
34694,3.99925,194.78459,4.31897,240.52207,0.01796,346.04325,211.97888,-4.92115
34695,3.99956,197.26348,4.24196,223.40135,0.01899,346.04325,209.97863,-4.90131
34696,3.99943,209.41808,3.8234,185.42776,0.02062,346.04325,207.97838,-4.87175
34697,3.99921,203.63653,4.00284,206.66714,0.01937,346.04325,205.97812,-4.86653
34698,3.99898,198.87256,4.23875,196.06918,0.02162,346.04325,203.97788,-4.84896
34699,3.99922,195.32672,4.37054,208.07618,0.021,346.04325,201.97763,-4.82799
34700,3.99924,197.2309,4.26637,213.64843,0.01997,346.04325,199.97738,-4.8149
34701,3.99898,196.91995,4.29808,206.93664,0.02077,346.04325,197.97713,-4.80488
34702,3.99911,192.44718,4.51874,205.79924,0.02196,346.04325,195.97688,-4.79603
34703,3.99938,197.20038,4.25361,219.52623,0.01938,346.04325,193.97663,-4.79256
34704,3.99917,207.08884,3.87308,202.1451,0.01916,346.04325,191.97638,-4.7774
34705,3.99922,213.25475,3.62188,211.85552,0.0171,346.04325,189.97613,-4.75944
34706,3.99931,196.01573,4.27926,232.24535,0.01843,346.04325,187.97588,-4.7685
34707,3.99936,197.02291,4.25327,223.14324,0.01906,346.04325,185.97563,-4.753
34708,3.99944,196.89765,4.23544,234.03294,0.0181,346.04325,183.97537,-4.73152
34709,3.99944,197.18574,4.20174,244.69513,0.01717,346.04325,181.97513,-4.71126
34710,3.99938,196.98539,4.23097,234.24565,0.01806,346.04325,179.97488,-4.69418
34711,3.9993,198.83866,4.17724,220.58134,0.01894,346.04325,177.97463,-4.67514
34712,3.9994,199.10865,4.16248,221.89297,0.01876,346.04325,175.97437,-4.6586
34713,3.99959,194.8334,4.34358,228.2092,0.01903,346.04325,173.97413,-4.64537
34714,3.99949,197.86147,4.2078,226.58873,0.01857,346.04325,171.97388,-4.62325
34715,3.99938,198.82169,4.17712,221.0121,0.0189,346.04325,169.97363,-4.60109
34716,3.99934,204.06001,3.94581,225.35207,0.01751,346.04325,167.97338,-4.57916
34717,3.99949,213.53811,3.65259,191.90987,0.01903,346.04325,165.97313,-4.55639
34718,3.99933,197.86008,4.26219,204.28944,0.02086,346.04325,163.97288,-4.55775
34719,3.99899,205.24838,3.96366,195.41866,0.02028,346.04325,161.97262,-4.53645
34720,3.99913,197.21842,4.26371,214.89198,0.01984,346.04325,159.97238,-4.52357
34721,3.99932,200.91323,4.08215,222.72567,0.01833,346.04325,157.97213,-4.50165
34722,3.9991,196.88254,4.32996,196.60849,0.02202,346.04325,155.97188,-4.49581
34723,3.99905,195.23826,4.3905,202.56643,0.02167,346.04325,153.97162,-4.49162
34724,3.99915,190.95602,4.59579,205.6152,0.02235,346.04325,151.97138,-4.4801
34725,3.99922,200.50583,4.09326,225.71535,0.01813,346.04325,149.97113,-4.45707
34726,3.99947,197.54243,4.19624,239.20432,0.01754,346.04325,147.97088,-4.44338
34727,3.99944,199.14015,4.14388,230.02694,0.01801,346.04325,145.97063,-4.42693
34728,3.99937,199.78954,4.12208,226.81873,0.01817,346.04325,143.97038,-4.41224
34729,3.99918,212.97905,3.67218,192.09164,0.01912,346.04325,141.97013,-4.3933
34730,3.99924,193.42177,4.48091,202.26232,0.02215,346.04325,139.96988,-4.38588
34731,3.99929,204.4957,3.99464,195.62856,0.02042,346.04325,137.96963,-4.36794
34732,3.99905,213.13294,3.67094,190.14547,0.01931,346.04325,135.96938,-4.34774
34733,3.99894,201.02274,4.13691,197.89462,0.0209,346.04325,133.96913,-4.34394
34734,3.99909,201.47195,4.08908,208.90035,0.01957,346.04325,131.96887,-4.33645
34735,3.9994,209.45758,3.78884,198.76161,0.01906,346.04325,129.96863,-4.30663
34736,3.99924,201.01948,4.07126,225.74518,0.01803,346.04325,127.96838,-4.30437
34737,3.99939,200.66616,4.10013,219.33725,0.01869,346.04325,125.96813,-4.29122
34738,3.99932,204.11481,4.02508,190.34816,0.02115,346.04325,123.96787,-4.28434
34739,3.99921,204.30754,4.03863,182.96332,0.02207,346.04325,121.96763,-4.25948
34740,3.99913,195.32626,4.36787,209.00134,0.0209,346.04325,119.96738,-4.24098
34741,3.99927,198.83165,4.17988,219.54392,0.01904,346.04325,117.96713,-4.20899
34742,3.99927,201.74056,4.06609,213.88972,0.01901,346.04325,115.96688,-4.19383
34743,3.99912,204.94149,3.99618,188.20421,0.02123,346.04325,113.96663,-4.17691
34744,3.99927,202.29912,4.07495,200.43897,0.02033,346.04325,111.96638,-4.16544
34745,3.99936,205.84916,3.95517,189.50991,0.02087,346.04325,109.96612,-4.14401
34746,3.99943,212.39278,3.70896,185.87066,0.01995,346.04325,107.96588,-4.12944
34747,3.99913,203.84497,3.99546,206.08093,0.01939,346.04325,105.96563,-4.13488
34748,3.99907,198.23555,4.22415,212.11318,0.01991,346.04325,103.96538,-4.13461
34749,3.99905,200.84942,4.11937,207.53144,0.01985,346.04325,101.96512,-4.1208
34750,3.99937,201.45942,4.06812,218.41065,0.01863,346.04325,99.96488,-4.11673
34751,3.99946,198.95376,4.16247,225.06431,0.01849,346.04325,97.96463,-4.1129
34752,3.99932,198.3795,4.21152,214.72148,0.01961,346.04325,95.96438,-4.10552
34753,3.99941,202.71391,4.02033,216.0511,0.01861,346.04325,93.96413,-4.09334
34754,3.99933,200.41632,4.11834,216.00972,0.01907,346.04325,91.96388,-4.08
34755,3.99914,200.13571,4.13401,214.42742,0.01928,346.04325,89.96363,-4.0592
34756,3.99887,213.29657,3.64574,198.73291,0.01834,346.04325,87.96337,-4.04725
34757,3.99916,208.82369,3.82214,194.88861,0.01961,346.04325,85.96313,-4.02077
34758,3.99918,203.2986,4.02508,203.29992,0.0198,346.04325,83.96288,-3.99694
34759,3.99891,217.09512,3.57003,173.64889,0.02056,346.04325,81.96263,-3.96164
34760,3.99918,206.45858,3.89107,205.23654,0.01896,346.04325,79.96237,-3.95234
34761,3.99903,205.38267,3.92438,209.57776,0.01873,346.04325,77.96213,-3.9413
34762,3.99897,199.99611,4.1442,212.62725,0.01949,346.04325,75.96188,-3.93639
34763,3.99922,203.50171,4.02961,198.16593,0.02033,346.04325,73.96163,-3.92095
34764,3.9994,208.50343,3.77857,221.68173,0.01705,346.04325,71.96137,-3.90584
34765,3.99951,201.84291,4.07537,208.17782,0.01958,346.04325,69.96113,-3.90941
34766,3.99926,199.4162,4.14114,225.42856,0.01837,346.04325,67.96088,-3.8995
34767,3.99941,198.49944,4.16514,233.41329,0.01784,346.04325,65.96063,-3.87864
34768,3.99929,196.83517,4.2608,223.56788,0.01906,346.04325,63.96038,-3.85715
34769,3.99939,199.83199,4.1101,231.85121,0.01773,346.04325,61.96013,-3.82661
34770,3.99945,205.01902,3.92633,215.74701,0.0182,346.04325,59.95988,-3.79421
34771,3.9993,197.06965,4.32358,195.88758,0.02207,346.04325,57.95962,-3.77301
34772,3.99903,202.00536,4.09624,197.10534,0.02078,346.04325,55.95938,-3.75055
34773,3.99914,209.23185,3.79869,198.12426,0.01917,346.04325,53.95913,-3.72464
34774,3.99891,201.87722,4.08307,204.17933,0.02,346.04325,51.95888,-3.71386
34775,3.99898,203.16961,4.05641,193.35616,0.02098,346.04325,49.95862,-3.69851
34776,3.99913,207.89832,3.85454,196.44838,0.01962,346.04325,47.95838,-3.68233
34777,3.99884,213.49055,3.67005,184.99011,0.01984,346.04325,45.95813,-3.66907
34778,3.99929,208.22103,3.85663,190.59343,0.02023,346.04325,43.95788,-3.6613
34779,3.99907,206.45307,3.92705,190.64929,0.0206,346.04325,41.95763,-3.64847
34780,3.99925,206.48027,3.92954,189.39704,0.02075,346.04325,39.95738,-3.6331
34781,3.99886,204.20953,4.01449,192.52071,0.02085,346.04325,37.95713,-3.61601
34782,3.9989,204.19623,4.01501,192.55202,0.02085,346.04325,35.95687,-3.60042
34783,3.99909,208.10784,3.84228,198.11049,0.01939,346.04325,33.95663,-3.58629
34784,3.99923,200.73682,4.14522,199.58404,0.02077,346.04325,31.95638,-3.57165
34785,3.99911,202.17811,4.1084,190.2215,0.0216,346.04325,29.95613,-3.55092
34786,3.9991,202.80636,4.09374,186.00086,0.02201,346.04325,27.95587,-3.53307
34787,3.9993,197.81131,4.25873,206.36454,0.02064,346.04325,25.95563,-3.51729
34788,3.99893,200.51126,4.12589,210.83703,0.01957,346.04325,23.95538,-3.50108
34789,3.99916,202.2958,4.06428,204.63227,0.01986,346.04325,21.95513,-3.48296
34790,3.99934,208.77071,3.81607,198.3993,0.01923,346.04325,19.95487,-3.45868
34791,3.99924,206.30601,3.91417,198.06047,0.01976,346.04325,17.95463,-3.44199
34792,3.99915,217.56986,3.53332,181.77303,0.01944,346.04325,15.95438,-3.41367
34793,3.99928,204.69103,4.01522,185.34583,0.02166,346.04325,13.95413,-3.41247
34794,3.99903,196.60243,4.30822,208.68881,0.02064,346.04325,11.95388,-3.4009
34795,3.99879,204.14391,3.97203,210.73084,0.01885,346.04325,9.95363,-3.38234
34796,3.99906,212.97294,3.67929,189.08741,0.01946,346.04325,7.95338,-3.35956
34797,3.9991,208.63507,3.8223,197.8727,0.01932,346.04325,5.95312,-3.36102
34798,3.999,201.80731,4.06412,213.3689,0.01905,346.04325,3.95288,-3.36008
34799,3.9992,201.16714,4.08609,215.85887,0.01893,346.04325,1.95263,-3.33533
34800,3.9993,201.78084,4.04821,221.30688,0.01829,346.04325,0,-3.32377
34801,3.99922,195.46502,4.31121,229.2322,0.01881,348.0435,397.9545,-6.35326
34802,3.99921,203.30739,3.99382,216.78869,0.01842,348.0435,395.95425,-6.33202
34803,3.99925,199.40115,4.14941,221.89898,0.0187,348.0435,393.954,-6.31502
34804,3.99924,219.6559,3.47988,174.54283,0.01994,348.0435,391.95375,-6.2801
34805,3.99928,199.61135,4.18595,203.04618,0.02062,348.0435,389.9535,-6.27086
34806,3.99898,196.19841,4.3798,191.23862,0.0229,348.0435,387.95325,-6.24912
34807,3.99926,198.69581,4.22559,203.65478,0.02075,348.0435,385.953,-6.22288
34808,3.999,213.37237,3.64507,197.82094,0.01843,348.0435,383.95275,-6.18671
34809,3.99922,206.25534,3.94008,188.88699,0.02086,348.0435,381.9525,-6.16855
34810,3.99916,228.78786,3.16804,186.94422,0.01695,348.0435,379.99988,-6.14804
34811,3.99911,205.52803,3.95839,193.09511,0.0205,348.0435,377.99963,-6.15206
34812,3.99871,195.23783,4.4354,188.6162,0.02352,348.0435,375.99938,-6.14143
34813,3.99914,193.45214,4.50358,194.81496,0.02312,348.0435,373.99913,-6.13118
34814,3.99904,194.0794,4.44925,201.85741,0.02204,348.0435,371.99888,-6.1198
34815,3.99904,208.36115,3.81884,204.04264,0.01872,348.0435,369.99863,-6.10919
34816,3.99918,210.85678,3.76778,185.37453,0.02033,348.0435,367.99838,-6.10104
34817,3.9991,202.96317,4.04142,202.3928,0.01997,348.0435,365.99813,-6.09609
34818,3.99934,201.27979,4.08493,214.31093,0.01906,348.0435,363.99788,-6.08174
34819,3.99943,202.22978,4.03252,219.85032,0.01834,348.0435,361.99762,-6.07318
34820,3.99943,196.52932,4.27468,223.71395,0.01911,348.0435,359.99738,-6.05386
34821,3.99915,203.40468,4.05359,190.86363,0.02124,348.0435,357.99713,-6.03853
34822,3.99926,205.72178,3.95156,192.73556,0.0205,348.0435,355.99688,-6.01461
34823,3.99924,210.88843,3.78936,177.10231,0.0214,348.0435,353.99663,-5.98661
34824,3.9992,198.11998,4.2624,199.90286,0.02132,348.0435,351.99638,-5.98525
34825,3.99924,205.86782,3.91302,206.02264,0.01899,348.0435,349.99613,-5.96614
34826,3.99917,202.06629,4.07291,205.11475,0.01986,348.0435,347.99588,-5.94967
34827,3.99916,215.51713,3.58345,191.10524,0.01875,348.0435,345.99563,-5.90609
34828,3.99902,197.89997,4.27023,200.63683,0.02128,348.0435,343.99538,-5.92046
34829,3.99899,200.09731,4.15593,206.10398,0.02016,348.0435,341.99513,-5.90403
34830,3.99906,197.13106,4.30135,202.27818,0.02126,348.0435,339.99487,-5.89458
34831,3.99905,195.71849,4.36493,203.40156,0.02146,348.0435,337.99463,-5.88788
34832,3.9991,199.10315,4.21554,200.52896,0.02102,348.0435,335.99438,-5.87917
34833,3.99922,209.97961,3.77086,197.83036,0.01906,348.0435,333.99413,-5.85231
34834,3.99937,205.20173,3.9316,209.79292,0.01874,348.0435,331.99387,-5.84991
34835,3.99906,203.10781,4.03609,202.05872,0.01997,348.0435,329.99363,-5.8429
34836,3.9992,194.40938,4.40314,212.25093,0.02074,348.0435,327.99338,-5.85167
34837,3.99894,201.49865,4.11347,198.83925,0.02069,348.0435,325.99313,-5.8227
34838,3.9989,204.58473,4.00243,191.20257,0.02093,348.0435,323.99288,-5.80979
34839,3.99917,199.17537,4.19436,207.21565,0.02024,348.0435,321.99263,-5.79564
34840,3.9992,195.79523,4.34859,207.92605,0.02091,348.0435,319.99238,-5.77651
34841,3.99907,204.93206,3.93658,212.36159,0.01854,348.0435,317.99213,-5.72867
34842,3.9991,205.45466,3.92251,209.1433,0.01876,348.0435,315.99188,-5.71351
34843,3.9991,176.56098,5.53669,189.26915,0.02925,348.0435,313.99163,-5.69432
34844,3.99911,200.5466,4.16278,196.25958,0.02121,348.0435,311.99138,-5.68149
34845,3.99907,207.31968,3.86271,202.63698,0.01906,348.0435,309.99112,-5.66199
34846,3.99874,202.10738,4.05431,211.9476,0.01913,348.0435,307.99088,-5.64601
34847,3.99931,200.26834,4.14998,205.62694,0.02018,348.0435,305.99063,-5.62763
34848,3.99907,199.86656,4.12815,222.21176,0.01858,348.0435,303.99038,-5.6141
34849,3.99914,198.99561,4.22765,198.00323,0.02135,348.0435,301.99013,-5.60269
34850,3.99918,200.5082,4.12048,213.28909,0.01932,348.0435,299.98988,-5.58433
34851,3.99897,207.75377,3.84897,201.1359,0.01914,348.0435,297.98963,-5.57234
34852,3.99904,204.6245,3.95459,209.84286,0.01885,348.0435,295.98938,-5.56247
34853,3.9991,200.43918,4.13329,209.17597,0.01976,348.0435,293.98913,-5.55271
34854,3.99892,194.23281,4.42656,206.86332,0.0214,348.0435,291.98888,-5.52777
34855,3.99905,211.75021,3.73676,184.23575,0.02028,348.0435,289.98863,-5.50722
34856,3.99938,195.06951,4.39373,204.37309,0.0215,348.0435,287.98837,-5.51923
34857,3.99953,206.84267,3.88598,200.97654,0.01934,348.0435,285.98813,-5.49507
34858,3.9994,203.58756,3.97784,218.98985,0.01816,348.0435,283.98788,-5.48897
34859,3.99932,222.36599,3.37156,182.93779,0.01843,348.0435,281.98763,-5.45721
34860,3.99912,212.65495,3.6633,201.55588,0.01818,348.0435,279.98737,-5.45212
34861,3.99922,197.96512,4.23466,212.89459,0.01989,348.0435,277.98713,-5.45697
34862,3.99923,217.11718,3.52409,192.94654,0.01826,348.0435,275.98688,-5.41625
34863,3.99911,197.89031,4.28585,195.55284,0.02192,348.0435,273.98663,-5.4201
34864,3.99905,211.07007,3.77105,181.05355,0.02083,348.0435,271.98638,-5.38766
34865,3.99917,193.42342,4.49825,196.83656,0.02285,348.0435,269.98613,-5.38317
34866,3.999,192.84221,4.5159,200.32277,0.02254,348.0435,267.98588,-5.36289
34867,3.99919,193.38588,4.42483,222.98335,0.01984,348.0435,265.98563,-5.35425
34868,3.99944,200.48001,4.12139,213.55146,0.0193,348.0435,263.98538,-5.34348
34869,3.99945,204.25328,3.96205,213.56819,0.01855,348.0435,261.98513,-5.32244
34870,3.99936,212.05834,3.68481,201.79165,0.01826,348.0435,259.98488,-5.31244
34871,3.99936,199.8439,4.10203,235.74735,0.0174,348.0435,257.98462,-5.3176
34872,3.9994,197.63794,4.19398,238.13644,0.01761,348.0435,255.98438,-5.30588
34873,3.99944,196.56298,4.26888,225.58751,0.01892,348.0435,253.98413,-5.2952
34874,3.99936,197.66073,4.2176,226.16135,0.01865,348.0435,251.98388,-5.28173
34875,3.99931,197.21428,4.20886,240.15421,0.01753,348.0435,249.98363,-5.26533
34876,3.9995,200.21861,4.10687,225.27478,0.01823,348.0435,247.98338,-5.24439
34877,3.99947,202.06244,4.03717,221.00488,0.01827,348.0435,245.98313,-5.22783
34878,3.99914,195.3793,4.35009,214.69542,0.02026,348.0435,243.98288,-5.21799
34879,3.99915,206.1481,3.9136,200.88131,0.01948,348.0435,241.98263,-5.20106
34880,3.99931,198.93713,4.16131,225.8634,0.01842,348.0435,239.98238,-5.1852
34881,3.99878,202.97228,3.95137,247.00828,0.016,348.0435,237.98213,-5.23021
34882,3.99873,267.88407,2.33179,148.8284,0.01567,348.0435,235.98187,-5.06387
34883,3.99895,200.42248,4.14148,206.12523,0.02009,348.0435,233.98163,-5.1359
34884,3.99908,202.86197,4.06831,193.86093,0.02099,348.0435,231.98138,-5.10701
34885,3.99896,202.96517,4.03913,203.20502,0.01988,348.0435,229.98113,-5.08173
34886,3.99901,204.21194,3.98469,204.15261,0.01952,348.0435,227.98087,-5.06149
34887,3.99904,200.96906,4.09744,214.53195,0.0191,348.0435,225.98063,-5.0339
34888,3.99902,217.0516,3.55372,180.70077,0.01967,348.0435,223.98038,-5.00585
34889,3.99915,208.64959,3.83458,192.5858,0.01991,348.0435,221.98013,-4.99975
34890,3.99931,202.03215,4.06579,208.70086,0.01948,348.0435,219.97988,-4.98892
34891,3.9992,192.85756,4.44713,224.39376,0.01982,348.0435,217.97963,-4.98203
34892,3.9993,200.47015,4.11638,215.82482,0.01907,348.0435,215.97938,-4.96313
34893,3.99931,200.37387,4.10838,221.30055,0.01856,348.0435,213.97913,-4.95125
34894,3.99936,201.76162,4.0433,224.10656,0.01804,348.0435,211.97888,-4.93485
34895,3.99939,207.12194,3.87585,200.49541,0.01933,348.0435,209.97863,-4.91276
34896,3.9992,209.51101,3.82032,185.12897,0.02064,348.0435,207.97838,-4.89675
34897,3.99868,201.12957,4.10753,207.21579,0.01982,348.0435,205.97812,-4.88545
34898,3.99915,199.42198,4.25424,183.3564,0.0232,348.0435,203.97788,-4.86877
34899,3.99914,196.94496,4.3017,205.27163,0.02096,348.0435,201.97763,-4.84919
34900,3.99928,208.42188,3.84679,191.34103,0.0201,348.0435,199.97738,-4.82498
34901,3.99911,196.24593,4.3442,201.91848,0.02151,348.0435,197.97713,-4.82618
34902,3.99925,193.6271,4.45194,208.5127,0.02135,348.0435,195.97688,-4.8205
34903,3.99923,197.8539,4.18855,235.89796,0.01776,348.0435,193.97663,-4.81691
34904,3.99939,197.54833,4.22961,223.05879,0.01896,348.0435,191.97638,-4.81199
34905,3.99933,208.90538,3.77601,214.86003,0.01757,348.0435,189.97613,-4.79089
34906,3.99929,194.26017,4.35266,236.17147,0.01843,348.0435,187.97588,-4.79644
34907,3.99925,200.03166,4.11631,224.48824,0.01834,348.0435,185.97563,-4.78094
34908,3.99926,196.78116,4.23186,238.31142,0.01776,348.0435,183.97537,-4.76408
34909,3.99923,197.87033,4.21497,223.02245,0.0189,348.0435,181.97513,-4.74459
34910,3.99938,195.90929,4.27612,236.1185,0.01811,348.0435,179.97488,-4.73031
34911,3.99918,209.82407,3.73788,216.67456,0.01725,348.0435,177.97463,-4.70074
34912,3.99923,199.95002,4.11426,227.15923,0.01811,348.0435,175.97437,-4.69655
34913,3.99917,202.86712,3.99313,226.02521,0.01767,348.0435,173.97413,-4.67853
34914,3.99927,201.71142,4.0451,224.20682,0.01804,348.0435,171.97388,-4.65797
34915,3.99909,201.32302,4.08756,212.23798,0.01926,348.0435,169.97363,-4.63476
34916,3.99925,202.67086,4.00862,222.38016,0.01803,348.0435,167.97338,-4.61255
34917,3.99928,203.50503,4.00704,207.24165,0.01934,348.0435,165.97313,-4.59656
34918,3.99898,206.80208,3.90151,195.01439,0.02001,348.0435,163.97288,-4.57838
34919,3.99908,206.54817,3.92564,189.74453,0.02069,348.0435,161.97262,-4.56114
34920,3.99926,195.528,4.35241,211.19907,0.02061,348.0435,159.97238,-4.55428
34921,3.99934,200.16675,4.11741,221.29307,0.01861,348.0435,157.97213,-4.52685
34922,3.99894,189.98036,4.63702,208.61098,0.02223,348.0435,155.97188,-4.5299
34923,3.99913,194.19997,4.45203,199.10847,0.02236,348.0435,153.97162,-4.51693
34924,3.99897,195.36157,4.40528,195.83977,0.02249,348.0435,151.97138,-4.50026
34925,3.99918,199.99107,4.10557,230.552,0.01781,348.0435,149.97113,-4.48089
34926,3.99916,200.26045,4.0819,236.84719,0.01723,348.0435,147.97088,-4.46735
34927,3.99936,196.87435,4.27987,214.88034,0.01992,348.0435,145.97063,-4.45693
34928,3.99914,200.75753,4.11772,209.87471,0.01962,348.0435,143.97038,-4.44457
34929,3.99909,192.99134,4.5255,195.21229,0.02318,348.0435,141.97013,-4.42209
34930,3.99917,185.83257,4.84553,214.12497,0.02263,348.0435,139.96988,-4.41423
34931,3.99909,200.94126,4.15916,191.47803,0.02172,348.0435,137.96963,-4.39722
34932,3.99922,217.52717,3.52279,187.0297,0.01884,348.0435,135.96938,-4.36576
34933,3.99901,200.915,4.1283,202.88759,0.02035,348.0435,133.96913,-4.36958
34934,3.99888,199.5472,4.18224,205.34406,0.02037,348.0435,131.96887,-4.36176
34935,3.99897,194.319,4.37721,223.94878,0.01955,348.0435,129.96863,-4.35001
34936,3.99935,198.87681,4.16469,225.55081,0.01846,348.0435,127.96838,-4.32819
34937,3.99934,199.61328,4.14731,218.71034,0.01896,348.0435,125.96813,-4.31313
34938,3.99894,208.02029,3.84596,197.93634,0.01943,348.0435,123.96787,-4.30763
34939,3.99906,205.86147,3.95722,188.46004,0.021,348.0435,121.96763,-4.28409
34940,3.99908,197.40628,4.28701,202.81273,0.02114,348.0435,119.96738,-4.25981
34941,3.99929,196.74344,4.26972,221.5317,0.01927,348.0435,117.96713,-4.23481
34942,3.99924,204.28322,3.96673,210.76482,0.01882,348.0435,115.96688,-4.20844
34943,3.99905,216.4074,3.56354,186.05305,0.01915,348.0435,113.96663,-4.18844
34944,3.99919,202.51788,4.05302,205.37074,0.01974,348.0435,111.96638,-4.18774
34945,3.99925,215.72928,3.58753,186.04944,0.01928,348.0435,109.96612,-4.15602
34946,3.99927,199.18556,4.20314,203.7653,0.02063,348.0435,107.96588,-4.16399
34947,3.99917,202.4998,4.06975,199.09546,0.02044,348.0435,105.96563,-4.15844
34948,3.99917,203.17072,4.01123,211.4258,0.01897,348.0435,103.96538,-4.15224
34949,3.99901,203.2734,4.01318,208.62074,0.01924,348.0435,101.96512,-4.15772
34950,3.99921,204.42161,3.94795,216.8537,0.01821,348.0435,99.96488,-4.1369
34951,3.99941,198.91623,4.18047,217.72445,0.0192,348.0435,97.96463,-4.13677
34952,3.99935,198.9531,4.17693,218.51447,0.01912,348.0435,95.96438,-4.13256
34953,3.99956,199.95075,4.1288,220.49744,0.01872,348.0435,93.96413,-4.11946
34954,3.99964,203.13949,4.0126,211.63262,0.01896,348.0435,91.96388,-4.09869
34955,3.99905,200.4474,4.1203,214.4269,0.01922,348.0435,89.96363,-4.08773
34956,3.99879,204.98626,3.9584,201.7185,0.01962,348.0435,87.96337,-4.06705
34957,3.99885,211.58202,3.72055,193.31215,0.01925,348.0435,85.96313,-4.03272
34958,3.99881,207.08458,3.88903,195.40192,0.0199,348.0435,83.96288,-4.00743
34959,3.99908,203.53199,4.04936,190.41638,0.02127,348.0435,81.96263,-3.98601
34960,3.99898,203.70483,4.00364,205.02581,0.01953,348.0435,79.96237,-3.96796
34961,3.99896,207.52888,3.86731,197.11992,0.01962,348.0435,77.96213,-3.95571
34962,3.99869,207.19494,3.85189,209.60206,0.01838,348.0435,75.96188,-3.955
34963,3.99891,202.25351,4.06924,203.25607,0.02002,348.0435,73.96163,-3.94308
34964,3.99926,203.06399,3.98409,226.54928,0.01759,348.0435,71.96137,-3.93634
34965,3.99929,201.60472,4.0658,216.60911,0.01877,348.0435,69.96113,-3.93291
34966,3.9993,199.05252,4.1442,231.6808,0.01789,348.0435,67.96088,-3.9223
34967,3.99932,194.8302,4.32973,234.38004,0.01847,348.0435,65.96063,-3.9076
34968,3.99912,215.21108,3.54887,214.41535,0.01655,348.0435,63.96038,-3.86538
34969,3.99936,198.32529,4.18378,228.06674,0.01834,348.0435,61.96013,-3.8547
34970,3.99898,200.23921,4.13165,213.42993,0.01936,348.0435,59.95988,-3.82136
34971,3.99917,190.84562,4.61125,202.62773,0.02276,348.0435,57.95962,-3.80807
34972,3.99919,203.21188,4.05081,194.82185,0.02079,348.0435,55.95938,-3.77429
34973,3.99906,201.9907,4.09635,197.31676,0.02076,348.0435,53.95913,-3.75567
34974,3.99913,201.11299,4.12799,199.78828,0.02066,348.0435,51.95888,-3.73769
34975,3.99897,206.70524,3.91283,192.1224,0.02037,348.0435,49.95862,-3.71468
34976,3.99898,202.24446,4.05904,207.58172,0.01955,348.0435,47.95838,-3.70962
34977,3.99911,202.73961,4.06255,197.9112,0.02053,348.0435,45.95813,-3.70006
