Repository: edrossi93/mecanano-ml-nanomechanics-tutorial

File: data/nanoindent_maps/Duplex Steel 2um.csv (part 68 of 77)
Index,Load,Depth,HARDNESS,MODULUS,H/E,X Position,Y Position,Z Position
Integer,mN,nm,GPa,GPa,None,µm,µm,µm
34978,3.99914,211.01141,3.7702,182.22195,0.02069,348.0435,43.95788,-3.67381
34979,3.99905,206.90651,3.90065,193.73398,0.02013,348.0435,41.95763,-3.66894
34980,3.99873,206.38527,3.91273,197.11685,0.01985,348.0435,39.95738,-3.65553
34981,3.99891,210.95359,3.75468,188.96476,0.01987,348.0435,37.95713,-3.6324
34982,3.99895,207.42255,3.89632,187.47813,0.02078,348.0435,35.95687,-3.62231
34983,3.99911,209.14332,3.81207,193.90398,0.01966,348.0435,33.95663,-3.605
34984,3.99885,217.31477,3.53814,183.33702,0.0193,348.0435,31.95638,-3.57905
34985,3.999,213.40285,3.67884,182.84138,0.02012,348.0435,29.95613,-3.56237
34986,3.99901,201.95251,4.11081,192.72695,0.02133,348.0435,27.95587,-3.55534
34987,3.99891,201.4645,4.12129,196.51844,0.02097,348.0435,25.95563,-3.54174
34988,3.99902,206.75625,3.93588,183.06571,0.0215,348.0435,23.95538,-3.51814
34989,3.99879,196.94631,4.34065,192.15314,0.02259,348.0435,21.95513,-3.50503
34990,3.99898,198.25571,4.26771,195.88594,0.02179,348.0435,19.95487,-3.487
34991,3.99898,215.56474,3.60154,182.51185,0.01973,348.0435,17.95463,-3.45094
34992,3.99926,199.29755,4.20021,202.97366,0.02069,348.0435,15.95438,-3.45511
34993,3.99896,212.96917,3.69456,182.92747,0.0202,348.0435,13.95413,-3.42805
34994,3.9991,192.30127,4.53496,202.97209,0.02234,348.0435,11.95388,-3.42456
34995,3.99896,198.71034,4.23682,199.26584,0.02126,348.0435,9.95363,-3.41253
34996,3.99899,202.41628,4.08397,195.08669,0.02093,348.0435,7.95338,-3.39037
34997,3.99885,202.33378,4.05889,206.01289,0.0197,348.0435,5.95312,-3.39487
34998,3.99902,216.86876,3.54368,187.73322,0.01888,348.0435,3.95288,-3.36995
34999,3.999,207.07333,3.88973,195.38603,0.01991,348.0435,1.95263,-3.35757
35000,3.99903,212.65731,3.64987,208.20659,0.01753,348.0435,0,-3.34276
35001,3.9986,201.46455,4.10896,200.92701,0.02045,350.04375,397.9545,-6.3718
35002,3.99921,201.33447,4.08802,211.89378,0.01929,350.04375,395.95425,-6.35552
35003,3.99949,198.32307,4.21614,213.95349,0.01971,350.04375,393.954,-6.33797
35004,3.99911,196.58005,4.24707,235.18754,0.01806,350.04375,391.95375,-6.31684
35005,3.99923,198.10987,4.27903,194.48991,0.022,350.04375,389.9535,-6.29679
35006,3.99917,200.47262,4.14753,203.04365,0.02043,350.04375,387.95325,-6.26811
35007,3.99918,206.8599,3.84106,221.87662,0.01731,350.04375,385.953,-6.23796
35008,3.99911,202.14243,4.04974,213.48368,0.01897,350.04375,383.95275,-6.21633
35009,3.99911,210.23273,3.77787,190.76197,0.0198,350.04375,381.9525,-6.18706
35010,3.99907,207.94665,3.89495,180.57869,0.02157,350.04375,379.99988,-6.18592
35011,3.99893,225.91741,3.29686,166.47427,0.0198,350.04375,377.99963,-6.1509
35012,3.99923,194.16293,4.44905,200.67856,0.02217,350.04375,375.99938,-6.15951
35013,3.9988,195.04811,4.41224,198.3792,0.02224,350.04375,373.99913,-6.14971
35014,3.99914,197.68499,4.28704,198.35222,0.02161,350.04375,371.99888,-6.13638
35015,3.99894,200.88292,4.14532,197.08842,0.02103,350.04375,369.99863,-6.13047
35016,3.99899,204.49862,3.97395,203.68282,0.01951,350.04375,367.99838,-6.12554
35017,3.99894,205.37734,3.9395,203.0072,0.01941,350.04375,365.99813,-6.10724
35018,3.99902,201.73226,4.04955,221.4909,0.01828,350.04375,363.99788,-6.10317
35019,3.99928,199.57178,4.12481,230.0614,0.01793,350.04375,361.99762,-6.09323
35020,3.99928,200.9951,4.06495,229.43528,0.01772,350.04375,359.99738,-6.07282
35021,3.99895,198.1726,4.2409,206.68259,0.02052,350.04375,357.99713,-6.06104
35022,3.99893,206.53897,3.93839,185.23218,0.02126,350.04375,355.99688,-6.03874
35023,3.99902,208.63993,3.84437,188.84764,0.02036,350.04375,353.99663,-6.01793
35024,3.9991,211.48271,3.75109,182.64594,0.02054,350.04375,351.99638,-6.0023
35025,3.99895,205.7266,3.9598,189.48856,0.0209,350.04375,349.99613,-5.98149
35026,3.99912,201.96257,4.12571,187.61409,0.02199,350.04375,347.99588,-5.96861
35027,3.99929,203.57865,4.01047,204.52376,0.01961,350.04375,345.99563,-5.94366
35028,3.99918,216.25509,3.57529,183.36725,0.0195,350.04375,343.99538,-5.92435
35029,3.99909,201.741,4.11129,195.84736,0.02099,350.04375,341.99513,-5.92469
35030,3.99913,194.30598,4.44135,200.83907,0.02211,350.04375,339.99487,-5.92046
35031,3.99916,192.20236,4.54221,202.30785,0.02245,350.04375,337.99463,-5.91468
35032,3.99903,195.1412,4.42031,194.55512,0.02272,350.04375,335.99438,-5.90616
35033,3.99909,192.82293,4.4823,211.74879,0.02117,350.04375,333.99413,-5.90021
35034,3.9992,200.05273,4.12867,218.36815,0.01891,350.04375,331.99387,-5.88101
35035,3.99909,197.82119,4.23887,213.76949,0.01983,350.04375,329.99363,-5.86948
35036,3.99901,193.18386,4.48763,203.83191,0.02202,350.04375,327.99338,-5.87783
35037,3.99918,195.45842,4.36666,207.19041,0.02108,350.04375,325.99313,-5.8591
35038,3.99902,196.88418,4.30799,203.99015,0.02112,350.04375,323.99288,-5.83699
35039,3.99901,214.90294,3.61893,185.07971,0.01955,350.04375,321.99263,-5.8034
35040,3.999,197.03472,4.29507,206.09089,0.02084,350.04375,319.99238,-5.80014
35041,3.999,193.01639,4.4646,214.60549,0.0208,350.04375,317.99213,-5.7727
35042,3.99935,198.60003,4.1889,220.14988,0.01903,350.04375,315.99188,-5.7329
35043,3.99931,197.3916,4.2413,221.01767,0.01919,350.04375,313.99163,-5.72458
35044,3.99883,197.38497,4.3017,198.00649,0.02173,350.04375,311.99138,-5.70577
35045,3.9987,203.59153,3.99874,208.97523,0.01913,350.04375,309.99112,-5.68541
35046,3.99891,193.95156,4.41425,216.24855,0.02041,350.04375,307.99088,-5.67314
35047,3.99904,207.27192,3.87223,199.34577,0.01942,350.04375,305.99063,-5.64069
35048,3.99913,211.61616,3.75637,178.86139,0.021,350.04375,303.99038,-5.62372
35049,3.99858,212.31478,3.72635,179.96427,0.02071,350.04375,301.99013,-5.61234
35050,3.99901,200.87092,4.11617,208.42677,0.01975,350.04375,299.98988,-5.60243
35051,3.99904,203.20395,4.02472,205.00835,0.01963,350.04375,297.98963,-5.59186
35052,3.99879,204.56225,3.96419,206.61487,0.01919,350.04375,295.98938,-5.57862
35053,3.99898,201.65191,4.09303,204.11501,0.02005,350.04375,293.98913,-5.57021
35054,3.99881,206.26462,3.90686,201.58414,0.01938,350.04375,291.98888,-5.54922
35055,3.99932,204.92611,3.96825,198.96826,0.01994,350.04375,289.98863,-5.55216
35056,3.999,201.25869,4.10282,207.00748,0.01982,350.04375,287.98837,-5.54368
35057,3.99921,200.10103,4.15062,208.23494,0.01993,350.04375,285.98813,-5.53006
35058,3.99931,200.94152,4.09072,218.18535,0.01875,350.04375,283.98788,-5.51541
35059,3.99924,206.55883,3.86292,216.68258,0.01783,350.04375,281.98763,-5.50218
35060,3.99938,203.90302,3.96604,218.43054,0.01816,350.04375,279.98737,-5.49116
35061,3.99889,211.1337,3.7103,205.68574,0.01804,350.04375,277.98713,-5.46492
35062,3.99908,195.55019,4.37451,202.89998,0.02156,350.04375,275.98688,-5.45937
35063,3.99905,194.56973,4.40738,207.87607,0.0212,350.04375,273.98663,-5.44624
35064,3.99922,197.10237,4.31636,197.70732,0.02183,350.04375,271.98638,-5.41796
35065,3.99896,194.21484,4.47543,191.79215,0.02333,350.04375,269.98613,-5.39839
35066,3.99912,204.41187,4.01322,190.0272,0.02112,350.04375,267.98588,-5.36788
35067,3.99916,203.13091,4.01589,210.10182,0.01911,350.04375,265.98563,-5.36519
35068,3.99935,189.3512,4.65615,213.33803,0.02183,350.04375,263.98538,-5.36998
35069,3.99925,196.21458,4.29199,222.42412,0.0193,350.04375,261.98513,-5.35841
35070,3.99912,196.99977,4.2521,223.99131,0.01898,350.04375,259.98488,-5.35108
35071,3.99927,203.35097,3.98897,218.25706,0.01828,350.04375,257.98462,-5.33496
35072,3.99919,199.72977,4.13105,223.69942,0.01847,350.04375,255.98438,-5.32781
35073,3.99947,197.27855,4.22964,228.61981,0.0185,350.04375,253.98413,-5.31768
35074,3.9994,208.02483,3.805,217.28975,0.01751,350.04375,251.98388,-5.29438
35075,3.99936,196.13486,4.27956,229.59626,0.01864,350.04375,249.98363,-5.2886
35076,3.9993,197.60739,4.20216,234.62744,0.01791,350.04375,247.98338,-5.27045
35077,3.99935,199.82846,4.12794,223.22717,0.01849,350.04375,245.98313,-5.25266
35078,3.99945,202.45341,4.04752,208.917,0.01937,350.04375,243.98288,-5.22922
35079,3.99904,191.93554,4.53164,210.088,0.02157,350.04375,241.98263,-5.22751
35080,3.99914,195.50448,4.30859,229.54018,0.01877,350.04375,239.98238,-5.20434
35081,3.99905,218.15634,3.4576,209.64509,0.01649,350.04375,237.98213,-5.18131
35082,3.99918,150.99866,7.4055,260.51719,0.02843,350.04375,235.98187,-5.19498
35083,3.99915,215.24308,3.58878,193.07506,0.01859,350.04375,233.98163,-5.1296
35084,3.999,199.41463,4.18812,205.41945,0.02039,350.04375,231.98138,-5.12643
35085,3.99914,203.30677,4.00963,209.61734,0.01913,350.04375,229.98113,-5.1001
35086,3.99889,195.4091,4.38286,202.29237,0.02167,350.04375,227.98087,-5.08328
35087,3.99902,190.48963,4.63097,202.25009,0.0229,350.04375,225.98063,-5.05939
35088,3.99896,207.39861,3.90287,185.46211,0.02104,350.04375,223.98038,-5.03689
35089,3.99902,198.76306,4.22102,204.10501,0.02068,350.04375,221.98013,-5.02703
35090,3.99922,201.55214,4.10456,201.43298,0.02038,350.04375,219.97988,-5.01217
35091,3.99887,231.33383,3.1141,176.60906,0.01763,350.04375,217.97963,-4.97754
35092,3.99935,212.69586,3.67293,196.44796,0.0187,350.04375,215.97938,-4.97334
35093,3.99913,203.04395,4.00953,214.53897,0.01869,350.04375,213.97913,-4.97003
35094,3.9993,198.03438,4.17898,236.74283,0.01765,350.04375,211.97888,-4.95939
35095,3.99901,203.76799,3.99615,207.0854,0.0193,350.04375,209.97863,-4.9375
35096,3.99927,198.7932,4.23135,199.99045,0.02116,350.04375,207.97838,-4.92153
35097,3.99907,190.73373,4.61607,202.90171,0.02275,350.04375,205.97812,-4.90465
35098,3.99897,197.3481,4.32319,191.72373,0.02255,350.04375,203.97788,-4.88598
35099,3.99909,197.37545,4.27983,205.91112,0.02078,350.04375,201.97763,-4.86841
35100,3.99926,197.45096,4.28987,201.16143,0.02133,350.04375,199.97738,-4.85954
35101,3.99909,197.892,4.23549,213.83671,0.01981,350.04375,197.97713,-4.85113
35102,3.99903,198.09445,4.22641,213.75832,0.01977,350.04375,195.97688,-4.84361
35103,3.9994,198.16827,4.18129,232.66027,0.01797,350.04375,193.97663,-4.83949
35104,3.99913,200.33793,4.09958,226.09609,0.01813,350.04375,191.97638,-4.83359
35105,3.9993,199.00776,4.13873,235.45128,0.01758,350.04375,189.97613,-4.82737
35106,3.99927,199.17625,4.13611,233.01461,0.01775,350.04375,187.97588,-4.81822
35107,3.99917,200.88681,4.09791,215.95327,0.01898,350.04375,185.97563,-4.8052
35108,3.99933,202.92638,4.01843,212.84051,0.01888,350.04375,183.97537,-4.78074
35109,3.99929,198.89962,4.19204,213.11463,0.01967,350.04375,181.97513,-4.77025
35110,3.99906,196.81265,4.25027,228.62492,0.01859,350.04375,179.97488,-4.75951
35111,3.99944,200.54587,4.11234,216.22895,0.01902,350.04375,177.97463,-4.73867
35112,3.99917,202.60634,4.00072,227.66938,0.01757,350.04375,175.97437,-4.72575
35113,3.99928,200.41663,4.08904,229.728,0.0178,350.04375,173.97413,-4.70967
35114,3.9987,212.13392,3.64962,218.46467,0.01671,350.04375,171.97388,-4.67919
35115,3.99934,201.66754,4.04558,224.92121,0.01799,350.04375,169.97363,-4.66689
35116,3.99939,202.50708,4.04363,209.57631,0.01929,350.04375,167.97338,-4.6425
35117,3.99923,206.66694,3.90359,196.46132,0.01987,350.04375,165.97313,-4.61673
35118,3.99941,187.80437,4.74457,211.65086,0.02242,350.04375,163.97288,-4.60333
35119,3.99901,199.29264,4.21462,197.78773,0.02131,350.04375,161.97262,-4.59036
35120,3.99934,201.50293,4.08142,211.68693,0.01928,350.04375,159.97238,-4.57394
35121,3.99928,195.49735,4.30016,233.64787,0.0184,350.04375,157.97213,-4.54629
35122,3.99939,188.96182,4.71815,200.7929,0.0235,350.04375,155.97188,-4.55209
35123,3.99914,206.77462,3.92994,184.90618,0.02125,350.04375,153.97162,-4.52332
35124,3.99928,192.22114,4.54648,200.74514,0.02265,350.04375,151.97138,-4.52374
35125,3.99919,200.69513,4.10062,218.44127,0.01877,350.04375,149.97113,-4.50047
35126,3.99915,199.89025,4.12564,222.94334,0.01851,350.04375,147.97088,-4.4868
35127,3.99929,209.83295,3.7848,194.28231,0.01948,350.04375,145.97063,-4.46875
35128,3.99919,195.53339,4.38475,199.81247,0.02194,350.04375,143.97038,-4.46512
35129,3.99916,189.42343,4.62464,222.87819,0.02075,350.04375,141.97013,-4.45219
35130,3.99938,188.74927,4.70713,207.39093,0.0227,350.04375,139.96988,-4.42014
35131,3.99919,201.45849,4.11374,199.49444,0.02062,350.04375,137.96963,-4.42076
35132,3.9992,218.71414,3.49288,182.37703,0.01915,350.04375,135.96938,-4.38855
35133,3.99898,202.54334,4.06427,200.3902,0.02028,350.04375,133.96913,-4.38971
35134,3.99901,203.24486,4.01781,207.15707,0.0194,350.04375,131.96887,-4.38108
35135,3.99933,196.63357,4.28586,216.94272,0.01976,350.04375,129.96863,-4.36489
35136,3.99933,206.43293,3.86144,220.01388,0.01755,350.04375,127.96838,-4.34222
35137,3.99936,200.62861,4.09677,221.61712,0.01849,350.04375,125.96813,-4.33295
35138,3.99902,216.16161,3.58191,181.92156,0.01969,350.04375,123.96787,-4.3091
35139,3.99904,203.08623,4.04778,197.87181,0.02046,350.04375,121.96763,-4.30184
35140,3.99915,205.61782,3.96005,191.1192,0.02072,350.04375,119.96738,-4.26678
35141,3.99907,199.85673,4.13963,217.2486,0.01905,350.04375,117.96713,-4.25255
35142,3.99925,209.02028,3.77804,211.56456,0.01786,350.04375,115.96688,-4.22247
35143,3.99925,198.2307,4.26038,198.85961,0.02142,350.04375,113.96663,-4.22363
35144,3.99929,202.43075,4.08879,193.27008,0.02116,350.04375,111.96638,-4.20595
35145,3.99892,205.35069,3.94773,200.04067,0.01973,350.04375,109.96612,-4.18774
35146,3.99885,198.55824,4.20873,212.34677,0.01982,350.04375,107.96588,-4.18594
35147,3.99899,201.6266,4.09908,202.1905,0.02027,350.04375,105.96563,-4.17673
35148,3.99898,198.86914,4.23205,198.41053,0.02133,350.04375,103.96538,-4.17489
35149,3.99918,215.22918,3.59932,188.56872,0.01909,350.04375,101.96512,-4.16522
35150,3.99931,202.13219,4.04692,215.03824,0.01882,350.04375,99.96488,-4.15889
35151,3.99937,198.3929,4.19242,222.70244,0.01883,350.04375,97.96463,-4.16076
35152,3.99932,200.92991,4.0814,222.73824,0.01832,350.04375,95.96438,-4.15517
35153,3.99917,199.64981,4.13861,221.80952,0.01866,350.04375,93.96413,-4.14271
35154,3.99926,197.26082,4.24354,222.60401,0.01906,350.04375,91.96388,-4.12353
35155,3.9991,200.36191,4.14301,206.64223,0.02005,350.04375,89.96363,-4.09782
35156,3.99878,202.62262,4.06638,198.20584,0.02052,350.04375,87.96337,-4.08195
35157,3.99895,200.99735,4.12956,201.01255,0.02054,350.04375,85.96313,-4.05246
35158,3.99897,204.9102,3.9688,198.85353,0.01996,350.04375,83.96288,-4.02457
35159,3.99892,203.28771,4.03668,198.78943,0.02031,350.04375,81.96263,-4.00182
35160,3.99891,201.22167,4.08522,215.05711,0.019,350.04375,79.96237,-3.98341
35161,3.99913,203.99304,4.01667,195.18852,0.02058,350.04375,77.96213,-3.97925
35162,3.99922,205.00261,3.97528,194.95759,0.02039,350.04375,75.96188,-3.97548
35163,3.99907,212.62468,3.70256,184.83991,0.02003,350.04375,73.96163,-3.95414
35164,3.99929,203.58021,3.97258,221.65357,0.01792,350.04375,71.96137,-3.96098
35165,3.99915,202.05686,4.05717,211.84561,0.01915,350.04375,69.96113,-3.95627
35166,3.99921,202.4112,4.0268,218.83616,0.0184,350.04375,67.96088,-3.93984
35167,3.99932,193.97577,4.3717,233.62931,0.01871,350.04375,65.96063,-3.92789
35168,3.99918,196.39115,4.2756,225.96697,0.01892,350.04375,63.96038,-3.90238
35169,3.99931,202.87587,4.02994,208.7385,0.01931,350.04375,61.96013,-3.8713
35170,3.99928,201.59203,4.07912,211.00485,0.01933,350.04375,59.95988,-3.84349
35171,3.99929,192.03016,4.49386,222.13683,0.02023,350.04375,57.95962,-3.83986
35172,3.99922,208.18595,3.86909,186.38838,0.02076,350.04375,55.95938,-3.7938
35173,3.999,216.87185,3.56564,178.40421,0.01999,350.04375,53.95913,-3.7664
35174,3.99923,202.11469,4.09929,194.38211,0.02109,350.04375,51.95888,-3.75805
35175,3.99871,201.45664,4.10478,202.70522,0.02025,350.04375,49.95862,-3.74131
35176,3.99869,202.58932,4.05577,202.8131,0.02,350.04375,47.95838,-3.72833
35177,3.99889,226.35665,3.24481,184.15113,0.01762,350.04375,45.95813,-3.69573
35178,3.99894,202.38741,4.0748,198.90882,0.02049,350.04375,43.95788,-3.70375
35179,3.99906,202.94586,4.06086,195.24547,0.0208,350.04375,41.95763,-3.68887
35180,3.99909,202.18557,4.07686,201.50126,0.02023,350.04375,39.95738,-3.67571
35181,3.99911,203.05351,4.04358,200.04175,0.02021,350.04375,37.95713,-3.65856
35182,3.99883,204.40431,3.99574,196.46177,0.02034,350.04375,35.95687,-3.64496
35183,3.99885,201.17163,4.12498,199.82822,0.02064,350.04375,33.95663,-3.63093
35184,3.99901,202.34019,4.08415,196.22077,0.02081,350.04375,31.95638,-3.61133
35185,3.99908,198.93239,4.25464,190.04964,0.02239,350.04375,29.95613,-3.59309
35186,3.99919,201.26654,4.13037,196.50026,0.02102,350.04375,27.95587,-3.57765
35187,3.99906,200.36222,4.16722,197.56664,0.02109,350.04375,25.95563,-3.5618
35188,3.99906,212.11523,3.72682,182.7919,0.02039,350.04375,23.95538,-3.5329
35189,3.99906,195.07477,4.37874,209.3957,0.02091,350.04375,21.95513,-3.52764
35190,3.99893,196.89953,4.3115,202.46492,0.0213,350.04375,19.95487,-3.51088
35191,3.99894,194.83829,4.38034,212.91766,0.02057,350.04375,17.95463,-3.49327
35192,3.99896,195.61425,4.39374,195.60567,0.02246,350.04375,15.95438,-3.4736
35193,3.99917,219.03899,3.4955,176.63284,0.01979,350.04375,13.95413,-3.44029
35194,3.99901,196.26979,4.34535,201.10055,0.02161,350.04375,11.95388,-3.44311
35195,3.99915,186.2636,4.83999,208.532,0.02321,350.04375,9.95363,-3.42882
35196,3.99911,193.38889,4.48365,201.85957,0.02221,350.04375,7.95338,-3.41949
35197,3.99895,222.58614,3.3789,176.2654,0.01917,350.04375,5.95312,-3.38129
35198,3.99898,211.99328,3.69523,197.84905,0.01868,350.04375,3.95288,-3.39101
35199,3.99911,195.31838,4.34863,216.36975,0.0201,350.04375,1.95263,-3.37864
35200,3.99924,192.80164,4.48074,212.74194,0.02106,350.04375,0,-3.38117
35201,3.99918,197.17069,4.29256,204.78734,0.02096,352.044,397.9545,-6.3951
35202,3.99922,189.74634,4.59565,227.51408,0.0202,352.044,395.95425,-6.37879
35203,3.99907,201.70829,4.05513,219.36908,0.01849,352.044,393.954,-6.36055
35204,3.9993,209.71164,3.76166,206.76635,0.01819,352.044,391.95375,-6.32875
35205,3.99906,205.18451,3.99861,183.87614,0.02175,352.044,389.9535,-6.31832
35206,3.99908,206.83927,3.8804,203.22228,0.01909,352.044,387.95325,-6.29173
35207,3.99921,227.7568,3.18616,193.82636,0.01644,352.044,385.953,-6.23981
35208,3.99915,219.32281,3.46475,185.77813,0.01865,352.044,383.95275,-6.22604
35209,3.99884,226.80808,3.23581,181.79151,0.0178,352.044,381.9525,-6.19726
35210,3.99901,198.48756,4.27699,189.48362,0.02257,352.044,379.99988,-6.2091
35211,3.9987,195.6579,4.33668,214.57028,0.02021,352.044,377.99963,-6.19209
35212,3.99901,200.34952,4.18059,193.12561,0.02165,352.044,375.99938,-6.18172
35213,3.99874,210.16617,3.80569,180.99048,0.02103,352.044,373.99913,-6.17108
35214,3.99888,204.10333,3.99515,201.64728,0.01981,352.044,371.99888,-6.1618
35215,3.99902,203.85651,3.99322,206.7712,0.01931,352.044,369.99863,-6.15272
35216,3.99914,202.05612,4.08439,200.76965,0.02034,352.044,367.99838,-6.15228
35217,3.99902,200.6373,4.13667,204.35448,0.02024,352.044,365.99813,-6.13326
35218,3.99935,202.12225,4.05606,211.22476,0.0192,352.044,363.99788,-6.1311
35219,3.99932,200.47275,4.0914,227.37599,0.01799,352.044,361.99762,-6.11818
35220,3.99934,202.72239,4.00043,225.45245,0.01774,352.044,359.99738,-6.09597
35221,3.99913,191.93171,4.54735,205.03095,0.02218,352.044,357.99713,-6.08539
35222,3.99902,201.98636,4.07695,204.79584,0.01991,352.044,355.99688,-6.06245
35223,3.99919,202.72385,4.08,191.86995,0.02126,352.044,353.99663,-6.0388
35224,3.99887,202.96063,4.05184,198.28616,0.02043,352.044,351.99638,-6.02599
35225,3.99913,197.20169,4.29527,203.28604,0.02113,352.044,349.99613,-6.01528
35226,3.99893,197.14006,4.30407,201.13164,0.0214,352.044,347.99588,-5.99453
35227,3.99915,198.00235,4.24653,207.58525,0.02046,352.044,345.99563,-5.98388
35228,3.99906,196.37236,4.35339,196.86589,0.02211,352.044,343.99538,-5.96958
35229,3.99912,198.79555,4.21001,207.74962,0.02026,352.044,341.99513,-5.9585
35230,3.99911,196.3191,4.35328,197.74026,0.02202,352.044,339.99487,-5.94986
35231,3.99891,197.4573,4.28272,203.4208,0.02105,352.044,337.99463,-5.94241
35232,3.99916,196.58849,4.34933,194.90826,0.02231,352.044,335.99438,-5.93853
35233,3.99902,194.00445,4.44975,202.8895,0.02193,352.044,333.99413,-5.93222
35234,3.99955,200.46311,4.10992,218.96751,0.01877,352.044,331.99387,-5.91303
35235,3.99896,197.03994,4.25617,221.33901,0.01923,352.044,329.99363,-5.90114
35236,3.99913,198.46855,4.23001,205.78789,0.02056,352.044,327.99338,-5.89529
35237,3.99897,192.35309,4.53055,203.4828,0.02227,352.044,325.99313,-5.88611
35238,3.99905,197.1469,4.29414,204.55697,0.02099,352.044,323.99288,-5.85743
35239,3.99906,206.38188,3.93905,187.32732,0.02103,352.044,321.99263,-5.82868
35240,3.99919,193.85288,4.44449,207.22121,0.02145,352.044,319.99238,-5.82782
35241,3.9989,200.80677,4.14437,198.62654,0.02087,352.044,317.99213,-5.79524
35242,3.99916,200.53765,4.0886,227.29511,0.01799,352.044,315.99188,-5.7599
35243,3.99899,217.31722,3.53084,186.54479,0.01893,352.044,313.99163,-5.73044
35244,3.99906,197.26762,4.28854,204.55348,0.02097,352.044,311.99138,-5.73143
35245,3.99911,198.1554,4.24855,204.21333,0.0208,352.044,309.99112,-5.71271
35246,3.99902,204.58364,3.98786,196.70531,0.02027,352.044,307.99088,-5.68993
35247,3.99897,200.29988,4.17375,196.2126,0.02127,352.044,305.99063,-5.67684
35248,3.9988,202.18193,4.10767,190.28592,0.02159,352.044,303.99038,-5.66322
35249,3.99903,201.08229,4.13144,198.97371,0.02076,352.044,301.99013,-5.64822
35250,3.99923,207.02937,3.88057,199.98066,0.0194,352.044,299.98988,-5.61941
35251,3.99924,197.38898,4.27019,209.3397,0.0204,352.044,297.98963,-5.6168
35252,3.99889,201.84182,4.07647,207.44716,0.01965,352.044,295.98938,-5.59387
35253,3.99905,200.12324,4.14687,209.27105,0.01982,352.044,293.98913,-5.58959
35254,3.99893,217.6147,3.50407,194.29442,0.01803,352.044,291.98888,-5.56836
35255,3.99912,198.96671,4.2116,204.22072,0.02062,352.044,289.98863,-5.57956
35256,3.99899,208.48999,3.8658,183.11822,0.02111,352.044,287.98837,-5.55882
35257,3.99888,204.63702,3.99919,191.57444,0.02088,352.044,285.98813,-5.54913
35258,3.99926,202.25199,4.01718,226.82794,0.01771,352.044,283.98788,-5.5438
35259,3.99915,206.18543,3.89032,210.51075,0.01848,352.044,281.98763,-5.53063
35260,3.99928,206.42839,3.89611,203.60415,0.01914,352.044,279.98737,-5.51365
35261,3.99915,198.926,4.1891,213.7681,0.0196,352.044,277.98713,-5.49993
35262,3.99905,196.00145,4.34147,206.89631,0.02098,352.044,275.98688,-5.49104
35263,3.99881,194.95396,4.40333,202.77986,0.02171,352.044,273.98663,-5.46615
35264,3.99892,195.93051,4.34234,207.73205,0.0209,352.044,271.98638,-5.43927
35265,3.99906,191.36401,4.57166,206.5354,0.02214,352.044,269.98613,-5.42131
35266,3.99895,190.86562,4.59372,207.67475,0.02212,352.044,267.98588,-5.40384
35267,3.99899,192.39899,4.4978,213.70156,0.02105,352.044,265.98563,-5.39631
35268,3.99934,203.47569,3.99654,212.39925,0.01882,352.044,263.98538,-5.38456
35269,3.9992,202.20193,4.01611,228.4097,0.01758,352.044,261.98513,-5.38164
35270,3.99919,199.10872,4.1751,216.24519,0.01931,352.044,259.98488,-5.37671
35271,3.99925,201.10611,4.04979,234.88581,0.01724,352.044,257.98462,-5.36714
35272,3.99923,203.30706,3.97892,224.06462,0.01776,352.044,255.98438,-5.35212
35273,3.99923,199.21649,4.16368,219.14121,0.019,352.044,253.98413,-5.34429
35274,3.9991,200.28823,4.1051,224.45927,0.01829,352.044,251.98388,-5.332
35275,3.9994,198.01959,4.18962,231.81177,0.01807,352.044,249.98363,-5.31453
35276,3.99907,199.89551,4.0936,238.8981,0.01714,352.044,247.98338,-5.29761
35277,3.99935,198.94479,4.13823,237.1701,0.01745,352.044,245.98313,-5.28134
35278,3.99929,199.8584,4.11941,226.62624,0.01818,352.044,243.98288,-5.26198
35279,3.99926,205.29334,3.8836,232.34957,0.01671,352.044,241.98263,-5.24231
35280,3.99908,198.67255,4.17865,223.14425,0.01873,352.044,239.98238,-5.23
35281,3.99912,177.29345,5.20084,267.77331,0.01942,352.044,237.98213,-5.19662
35282,3.99886,189.31037,4.63989,219.38262,0.02115,352.044,235.98187,-5.1998
35283,3.99873,199.83364,4.19541,195.85411,0.02142,352.044,233.98163,-5.17818
35284,3.99899,217.01934,3.5522,181.78231,0.01954,352.044,231.98138,-5.14332
35285,3.99887,203.91399,3.9741,214.13138,0.01856,352.044,229.98113,-5.12404
35286,3.99855,207.28712,3.89198,190.96805,0.02038,352.044,227.98087,-5.10548
35287,3.99899,202.70728,4.0812,191.6207,0.0213,352.044,225.98063,-5.08143
35288,3.99892,206.23171,3.91784,197.64337,0.01982,352.044,223.98038,-5.06502
35289,3.99884,203.801,3.99029,208.93564,0.0191,352.044,221.98013,-5.05302
35290,3.99913,201.69266,4.07626,210.31256,0.01938,352.044,219.97988,-5.03815
35291,3.99916,218.3731,3.46533,201.26672,0.01722,352.044,217.97963,-5.0043
35292,3.99946,200.11281,4.12503,218.96462,0.01884,352.044,215.97938,-5.014
35293,3.99924,200.27592,4.13493,211.5094,0.01955,352.044,213.97913,-4.99497
35294,3.99925,205.63791,3.90114,215.81371,0.01808,352.044,211.97888,-4.97478
35295,3.99942,199.98491,4.14134,214.26509,0.01933,352.044,209.97863,-4.96941
35296,3.99895,202.2043,4.08927,196.47135,0.02081,352.044,207.97838,-4.94363
35297,3.99919,191.03688,4.5979,203.66775,0.02258,352.044,205.97812,-4.92829
35298,3.99904,195.61334,4.36852,203.89282,0.02143,352.044,203.97788,-4.91151
35299,3.99917,195.12341,4.39141,204.18389,0.02151,352.044,201.97763,-4.89451
35300,3.99907,198.15175,4.25188,203.05096,0.02094,352.044,199.97738,-4.88354
35301,3.99926,201.73081,4.06383,215.06457,0.0189,352.044,197.97713,-4.8759
35302,3.99918,200.84445,4.1176,208.3955,0.01976,352.044,195.97688,-4.86891
35303,3.99943,199.59379,4.16526,211.49075,0.01969,352.044,193.97663,-4.86676
35304,3.99927,200.10425,4.12557,218.78945,0.01886,352.044,191.97638,-4.861
35305,3.99922,193.43595,4.38274,240.40723,0.01823,352.044,189.97613,-4.85637
35306,3.99927,202.35302,4.021,222.82279,0.01805,352.044,187.97588,-4.84555
35307,3.99941,200.90953,4.06873,229.43567,0.01773,352.044,185.97563,-4.83216
35308,3.9991,202.83035,4.00934,218.75157,0.01833,352.044,183.97537,-4.81416
35309,3.9993,199.49088,4.14343,222.85614,0.01859,352.044,181.97513,-4.80275
35310,3.9992,201.83074,4.03772,225.33287,0.01792,352.044,179.97488,-4.78893
35311,3.99937,221.50715,3.37003,197.74016,0.01704,352.044,177.97463,-4.75171
35312,3.99926,203.01664,3.98572,226.7135,0.01758,352.044,175.97437,-4.75654
35313,3.9993,201.20956,4.08932,213.69116,0.01914,352.044,173.97413,-4.74051
35314,3.99922,202.06246,4.02618,226.25512,0.01779,352.044,171.97388,-4.72149
35315,3.99935,207.86239,3.80918,218.33739,0.01745,352.044,169.97363,-4.69203
35316,3.9993,204.30882,3.9349,225.77591,0.01743,352.044,167.97338,-4.67143
35317,3.99932,197.56418,4.25445,212.35058,0.02004,352.044,165.97313,-4.65647
35318,3.99918,185.36039,4.90085,205.88276,0.0238,352.044,163.97288,-4.63775
35319,3.99919,196.34918,4.32583,206.66967,0.02093,352.044,161.97262,-4.61829
35320,3.99922,201.46863,4.06768,218.35461,0.01863,352.044,159.97238,-4.59168
35321,3.99935,194.82468,4.32922,234.75533,0.01844,352.044,157.97213,-4.57183
35322,3.99927,186.63559,4.83014,205.40787,0.02351,352.044,155.97188,-4.57681
35323,3.99894,191.21463,4.56596,210.86975,0.02165,352.044,153.97162,-4.56236
35324,3.99898,206.48,3.93356,187.82476,0.02094,352.044,151.97138,-4.533
35325,3.99896,203.70698,3.96159,224.39899,0.01765,352.044,149.97113,-4.52395
35326,3.99927,200.77299,4.07315,230.05983,0.0177,352.044,147.97088,-4.51088
35327,3.99913,194.927,4.39712,205.46436,0.0214,352.044,145.97063,-4.50495
35328,3.99909,198.64234,4.24302,198.25104,0.0214,352.044,143.97038,-4.48992
35329,3.99897,200.06198,4.15997,205.13767,0.02028,352.044,141.97013,-4.47202
35330,3.99888,209.52876,3.81409,187.08836,0.02039,352.044,139.96988,-4.45034
35331,3.99904,203.33279,4.04735,194.13909,0.02085,352.044,137.96963,-4.44295
35332,3.99902,203.62219,3.98304,215.63692,0.01847,352.044,135.96938,-4.43144
35333,3.99905,201.63712,4.084,208.04482,0.01963,352.044,133.96913,-4.41852
35334,3.99919,201.9855,4.07222,206.80641,0.01969,352.044,131.96887,-4.40844
35335,3.99912,200.9817,4.09904,213.64454,0.01919,352.044,129.96863,-4.38522
35336,3.99936,199.11898,4.1559,224.67565,0.0185,352.044,127.96838,-4.37339
35337,3.9991,201.36368,4.06776,220.32556,0.01846,352.044,125.96813,-4.35742
35338,3.99908,203.41394,4.02078,203.03199,0.0198,352.044,123.96787,-4.34682
35339,3.99898,202.79561,4.07848,191.2363,0.02133,352.044,121.96763,-4.32646
35340,3.99905,201.97709,4.05542,214.04481,0.01895,352.044,119.96738,-4.28671
35341,3.99922,201.03099,4.10122,211.85428,0.01936,352.044,117.96713,-4.27576
35342,3.99934,201.74637,4.04305,224.53106,0.01801,352.044,115.96688,-4.25319
35343,3.99932,205.35499,3.96058,195.06029,0.0203,352.044,113.96663,-4.24229
35344,3.99916,198.55471,4.21026,211.94672,0.01986,352.044,111.96638,-4.23739
35345,3.99914,204.0721,3.99137,203.84487,0.01958,352.044,109.96612,-4.21655
35346,3.99907,200.61484,4.14341,202.18646,0.02049,352.044,107.96588,-4.20928
35347,3.9988,202.35983,4.06827,201.80076,0.02016,352.044,105.96563,-4.20346
35348,3.99913,194.91779,4.40365,203.39637,0.02165,352.044,103.96538,-4.20236
35349,3.99907,203.45782,4.02754,199.61431,0.02018,352.044,101.96512,-4.19964
35350,3.99936,199.42705,4.15818,217.54625,0.01911,352.044,99.96488,-4.18784
35351,3.99922,201.65236,4.06709,215.08683,0.01891,352.044,97.96463,-4.18331
35352,3.99907,200.17044,4.11511,222.13547,0.01853,352.044,95.96438,-4.18114
35353,3.99907,202.21235,4.04068,216.20282,0.01869,352.044,93.96413,-4.16597
35354,3.9991,199.41242,4.13867,226.59277,0.01826,352.044,91.96388,-4.15066
35355,3.99902,210.13314,3.77182,194.80075,0.01936,352.044,89.96363,-4.11594
35356,3.99916,202.89003,4.03549,206.07926,0.01958,352.044,87.96337,-4.10865
35357,3.99896,202.56031,4.05423,204.04268,0.01987,352.044,85.96313,-4.07569
35358,3.99868,204.53312,3.99329,195.28416,0.02045,352.044,83.96288,-4.04915
35359,3.99915,201.4988,4.11908,196.87861,0.02092,352.044,81.96263,-4.02765
35360,3.99892,204.27769,4.01694,190.63252,0.02107,352.044,79.96237,-4.01034
35361,3.9989,206.21684,3.928,193.86045,0.02026,352.044,77.96213,-4.00886
35362,3.99899,202.88705,4.05709,197.53779,0.02054,352.044,75.96188,-4.00809
35363,3.99915,202.49343,4.02604,217.54798,0.01851,352.044,73.96163,-3.99094
35364,3.99927,206.82652,3.86364,211.18911,0.01829,352.044,71.96137,-3.98348
35365,3.99931,204.93764,3.93631,212.50758,0.01852,352.044,69.96113,-3.98526
35366,3.99911,203.4393,3.99438,213.9422,0.01867,352.044,67.96088,-3.96918
35367,3.99936,195.19332,4.32484,228.88862,0.01889,352.044,65.96063,-3.9644
35368,3.99932,211.82937,3.68745,204.56013,0.01803,352.044,63.96038,-3.92133
35369,3.99947,199.41043,4.15532,219.18117,0.01896,352.044,61.96013,-3.9061
35370,3.99944,210.12228,3.73757,211.14474,0.0177,352.044,59.95988,-3.86728
35371,3.99884,196.00998,4.34009,207.14784,0.02095,352.044,57.95962,-3.86052
35372,3.99902,210.19675,3.80198,182.01104,0.02089,352.044,55.95938,-3.82002
35373,3.99931,197.97661,4.26981,199.68089,0.02138,352.044,53.95913,-3.807
35374,3.99915,206.3853,3.93631,188.2967,0.0209,352.044,51.95888,-3.78039
35375,3.99909,205.21789,3.98867,186.79253,0.02135,352.044,49.95862,-3.76841
35376,3.99902,203.70986,4.00942,202.57868,0.01979,352.044,47.95838,-3.75149
35377,3.99895,201.61402,4.10176,201.35273,0.02037,352.044,45.95813,-3.74305
35378,3.99902,201.31664,4.11795,200.16205,0.02057,352.044,43.95788,-3.72411
35379,3.99913,201.49489,4.1101,200.23948,0.02053,352.044,41.95763,-3.71298
35380,3.99899,213.92262,3.65511,184.72924,0.01979,352.044,39.95738,-3.68351
35381,3.99909,198.8141,4.22316,202.50289,0.02085,352.044,37.95713,-3.68132
35382,3.99885,200.88305,4.13834,199.57387,0.02074,352.044,35.95687,-3.66593
35383,3.9991,205.10691,3.98943,188.14238,0.0212,352.044,33.95663,-3.65041
35384,3.99901,209.31044,3.82484,186.28805,0.02053,352.044,31.95638,-3.62681
35385,3.99896,201.65737,4.1239,192.64918,0.02141,352.044,29.95613,-3.62021
35386,3.99896,193.62506,4.42227,219.28607,0.02017,352.044,27.95587,-3.60382
35387,3.99916,212.27375,3.72118,182.71925,0.02037,352.044,25.95563,-3.57223
35388,3.99904,201.08794,4.13301,198.31092,0.02084,352.044,23.95538,-3.56848
35389,3.99918,200.82249,4.1195,208.01081,0.0198,352.044,21.95513,-3.55105
35390,3.99918,203.19668,4.04712,196.41437,0.02061,352.044,19.95487,-3.52652
35391,3.99921,210.34965,3.78293,187.02721,0.02023,352.044,17.95463,-3.50222
35392,3.99904,195.94301,4.3519,204.19336,0.02131,352.044,15.95438,-3.49962
35393,3.99908,194.35645,4.4355,201.91131,0.02197,352.044,13.95413,-3.48024
35394,3.99919,192.46349,4.53263,201.16623,0.02253,352.044,11.95388,-3.46673
35395,3.99915,215.31733,3.61392,181.14292,0.01995,352.044,9.95363,-3.434
35396,3.99906,200.96074,4.14216,197.0406,0.02102,352.044,7.95338,-3.44136
35397,3.99908,193.30766,4.48532,202.60799,0.02214,352.044,5.95312,-3.43677
35398,3.99879,201.57799,4.10516,200.58398,0.02047,352.044,3.95288,-3.42626
35399,3.99882,199.24926,4.16614,217.22585,0.01918,352.044,1.95263,-3.4035
35400,3.99907,206.59638,3.89255,202.14236,0.01926,352.044,0,-3.39167
35401,3.99878,205.47591,3.95818,193.84207,0.02042,354.04425,397.9545,-6.41747
35402,3.99919,204.93655,3.92428,218.22564,0.01798,354.04425,395.95425,-6.40024
35403,3.99901,203.34863,3.98345,220.8309,0.01804,354.04425,393.954,-6.38187
35404,3.99937,200.51786,4.09882,222.89643,0.01839,354.04425,391.95375,-6.35774
35405,3.99914,204.29432,4.04502,181.07641,0.02234,354.04425,389.9535,-6.34206
35406,3.99927,204.30848,3.95786,214.37742,0.01846,354.04425,387.95325,-6.30822
35407,3.99944,202.79656,3.99456,226.94462,0.0176,354.04425,385.953,-6.28417
35408,3.9991,202.08789,4.05756,211.08053,0.01922,354.04425,383.95275,-6.26568
35409,3.99922,194.99443,4.41347,198.99836,0.02218,354.04425,381.9525,-6.2451
35410,3.9993,196.74252,4.34147,195.13134,0.02225,354.04425,379.99988,-6.22796
35411,3.99885,196.27711,4.33246,205.36569,0.0211,354.04425,377.99963,-6.21279
35412,3.9988,213.46845,3.68352,180.02269,0.02046,354.04425,375.99938,-6.19816
35413,3.99912,207.25277,3.88403,194.85349,0.01993,354.04425,373.99913,-6.18855
35414,3.99902,205.9749,3.92966,197.12108,0.01994,354.04425,371.99888,-6.16833
35415,3.99908,201.31943,4.09278,210.0909,0.01948,354.04425,369.99863,-6.17184
35416,3.99881,203.92767,4.0038,201.08057,0.01991,354.04425,367.99838,-6.17045
35417,3.99905,200.10303,4.15573,206.10961,0.02016,354.04425,365.99813,-6.15661
35418,3.99919,204.2452,3.94157,223.57972,0.01763,354.04425,363.99788,-6.15233
35419,3.99923,200.69389,4.08577,225.4387,0.01812,354.04425,361.99762,-6.14165
35420,3.99917,200.67874,4.10924,214.92777,0.01912,354.04425,359.99738,-6.11688
35421,3.99912,192.30648,4.50319,213.49882,0.02109,354.04425,357.99713,-6.10791
35422,3.99888,196.70893,4.32059,202.40051,0.02135,354.04425,355.99688,-6.08475
35423,3.99915,194.34487,4.43444,202.47089,0.0219,354.04425,353.99663,-6.0638
35424,3.99915,193.32013,4.48063,203.9504,0.02197,354.04425,351.99638,-6.04833
35425,3.99882,203.1957,4.07206,187.48067,0.02172,354.04425,349.99613,-6.0282
35426,3.9993,192.85521,4.51583,200.26332,0.02255,354.04425,347.99588,-6.01694
35427,3.99907,187.3976,4.76656,211.58861,0.02253,354.04425,345.99563,-6.00751
35428,3.999,200.13097,4.14482,209.94392,0.01974,354.04425,343.99538,-5.99442
35429,3.99898,199.57069,4.19397,200.64176,0.0209,354.04425,341.99513,-5.98227
35430,3.9991,193.5755,4.47079,202.99281,0.02202,354.04425,339.99487,-5.97857
35431,3.99912,195.55733,4.36052,207.66998,0.021,354.04425,337.99463,-5.97372
35432,3.99891,198.60222,4.24339,198.68031,0.02136,354.04425,335.99438,-5.95975
35433,3.99905,193.7683,4.46617,201.37784,0.02218,354.04425,333.99413,-5.95677
35434,3.99911,203.74257,3.9759,216.71345,0.01835,354.04425,331.99387,-5.93905
35435,3.9992,201.10749,4.07456,222.31613,0.01833,354.04425,329.99363,-5.92508
35436,3.99913,195.16487,4.35076,218.41545,0.01992,354.04425,327.99338,-5.92182
35437,3.99913,202.30633,4.0727,201.12273,0.02025,354.04425,325.99313,-5.90621
35438,3.99926,199.11433,4.17788,214.99708,0.01943,354.04425,323.99288,-5.87771
35439,3.99911,196.01998,4.31683,215.87596,0.02,354.04425,321.99263,-5.85605
35440,3.99893,199.51432,4.1722,209.86599,0.01988,354.04425,319.99238,-5.83316
35441,3.99915,201.98967,4.08468,201.76314,0.02024,354.04425,317.99213,-5.80869
35442,3.99922,201.27999,4.07546,218.4792,0.01865,354.04425,315.99188,-5.78101
35443,3.99898,197.33901,4.29074,202.55977,0.02118,354.04425,313.99163,-5.77652
35444,3.99909,201.01604,4.14102,196.59157,0.02106,354.04425,311.99138,-5.74882
35445,3.99917,196.68895,4.32064,202.83405,0.0213,354.04425,309.99112,-5.73516
35446,3.99897,197.72765,4.28452,198.45989,0.02159,354.04425,307.99088,-5.71641
35447,3.99898,192.60055,4.49118,212.47487,0.02114,354.04425,305.99063,-5.70199
35448,3.99899,200.10524,4.16842,201.24369,0.02071,354.04425,303.99038,-5.6851
35449,3.99894,201.66976,4.1168,194.92724,0.02112,354.04425,301.99013,-5.67104
35450,3.99871,200.83776,4.1364,200.97157,0.02058,354.04425,299.98988,-5.65678
35451,3.99907,202.10235,4.0981,194.93208,0.02102,354.04425,297.98963,-5.63875
35452,3.99906,212.14744,3.70283,192.00227,0.01929,354.04425,295.98938,-5.61412
35453,3.9992,197.92279,4.2211,219.29453,0.01925,354.04425,293.98913,-5.61139
35454,3.99914,212.61327,3.70627,183.58007,0.02019,354.04425,291.98888,-5.59419
35455,3.99913,205.05417,3.96896,196.52789,0.0202,354.04425,289.98863,-5.59361
35456,3.99922,202.10305,4.10619,192.1406,0.02137,354.04425,287.98837,-5.58814
35457,3.99922,199.15203,4.2151,199.94694,0.02108,354.04425,285.98813,-5.58463
35458,3.99923,206.86199,3.85277,215.80306,0.01785,354.04425,283.98788,-5.56643
35459,3.99909,207.60598,3.83292,211.21162,0.01815,354.04425,281.98763,-5.55333
35460,3.99924,208.59939,3.81861,200.12732,0.01908,354.04425,279.98737,-5.52682
35461,3.99901,207.49196,3.90752,182.53189,0.02141,354.04425,277.98713,-5.50413
35462,3.99909,196.75524,4.30724,206.4502,0.02086,354.04425,275.98688,-5.50475
35463,3.99906,192.64606,4.51593,203.4457,0.0222,354.04425,273.98663,-5.48264
35464,3.99914,193.19095,4.50337,198.82013,0.02265,354.04425,271.98638,-5.45856
35465,3.99913,193.69629,4.45767,205.35237,0.02171,354.04425,269.98613,-5.43936
35466,3.99908,190.53264,4.64634,197.16494,0.02357,354.04425,267.98588,-5.42394
35467,3.99919,204.66351,4.00221,190.21566,0.02104,354.04425,265.98563,-5.41059
35468,3.99923,204.22448,3.97638,207.56975,0.01916,354.04425,263.98538,-5.40204
35469,3.99914,203.26357,3.97795,225.41975,0.01765,354.04425,261.98513,-5.40296
35470,3.99918,200.62274,4.08084,229.35737,0.01779,354.04425,259.98488,-5.40098
35471,3.99941,208.79453,3.7961,207.03985,0.01834,354.04425,257.98462,-5.38107
35472,3.99931,200.30732,4.13208,212.15615,0.01948,354.04425,255.98438,-5.37685
35473,3.9995,217.98994,3.47126,205.20446,0.01692,354.04425,253.98413,-5.34818
35474,3.99949,199.13978,4.15649,224.05212,0.01855,354.04425,251.98388,-5.35463
35475,3.99933,198.9284,4.15695,228.13095,0.01822,354.04425,249.98363,-5.33718
35476,3.99916,199.70192,4.11953,229.81065,0.01793,354.04425,247.98338,-5.32028
35477,3.99932,198.02715,4.20698,223.48625,0.01882,354.04425,245.98313,-5.30635
35478,3.99913,200.40723,4.11443,217.80604,0.01889,354.04425,243.98288,-5.2866
35479,3.99913,199.99534,4.11835,224.20159,0.01837,354.04425,241.98263,-5.27173
35480,3.99915,199.40534,4.15727,218.25462,0.01905,354.04425,239.98238,-5.2548
35481,3.99916,207.00505,3.83238,223.51173,0.01715,354.04425,237.98213,-5.22519
35482,3.99899,195.51978,4.40179,194.548,0.02263,354.04425,235.98187,-5.22027
35483,3.99898,211.2919,3.75408,184.20356,0.02038,354.04425,233.98163,-5.18443
35484,3.99888,205.50573,3.93261,203.6924,0.01931,354.04425,231.98138,-5.16248
35485,3.99881,208.30267,3.81373,207.34233,0.01839,354.04425,229.98113,-5.14805
35486,3.99922,208.22738,3.84249,196.12471,0.01959,354.04425,227.98087,-5.12218
35487,3.9991,206.28155,3.92207,195.23564,0.02009,354.04425,225.98063,-5.10254
35488,3.99903,204.21562,3.99123,201.41219,0.01982,354.04425,223.98038,-5.08597
35489,3.99903,201.94783,4.06975,208.41508,0.01953,354.04425,221.98013,-5.07458
35490,3.99911,202.345,4.06037,205.34263,0.01977,354.04425,219.97988,-5.06253
35491,3.99929,215.5775,3.57819,192.60499,0.01858,354.04425,217.97963,-5.0287
35492,3.99929,196.39003,4.26623,230.29812,0.01852,354.04425,215.97938,-5.04806
35493,3.99932,220.68145,3.41925,186.15244,0.01837,354.04425,213.97913,-5.0043
35494,3.99938,205.65404,3.91635,208.44074,0.01879,354.04425,211.97888,-4.99566
35495,3.99918,200.52935,4.126,210.58494,0.01959,354.04425,209.97863,-4.99028
