Repository: edrossi93/mecanano-ml-nanomechanics-tutorial

File: data/nanoindent_maps/Duplex Steel 2um.csv (part 69 of 77)
Index,Load,Depth,HARDNESS,MODULUS,H/E,X Position,Y Position,Z Position
Integer,mN,nm,GPa,GPa,None,µm,µm,µm
35496,3.9989,199.05935,4.25591,187.77183,0.02267,354.04425,207.97838,-4.9648
35497,3.99919,194.27426,4.46559,193.88402,0.02303,354.04425,205.97812,-4.95004
35498,3.99888,199.00065,4.19968,208.05564,0.02019,354.04425,203.97788,-4.93249
35499,3.99903,210.3213,3.78291,187.37902,0.02019,354.04425,201.97763,-4.90439
35500,3.99911,205.91242,3.89117,215.26737,0.01808,354.04425,199.97738,-4.90204
35501,3.9991,209.21622,3.79427,200.30615,0.01894,354.04425,197.97713,-4.89404
35502,3.99929,197.51789,4.29717,197.63332,0.02174,354.04425,195.97688,-4.89744
35503,3.99917,200.19576,4.12669,216.47298,0.01906,354.04425,193.97663,-4.89087
35504,3.99924,199.44376,4.13543,227.56987,0.01817,354.04425,191.97638,-4.88792
35505,3.99903,199.8421,4.11523,228.86012,0.01798,354.04425,189.97613,-4.87631
35506,3.99918,202.02646,4.01069,235.17814,0.01705,354.04425,187.97588,-4.87046
35507,3.99919,199.62164,4.11976,231.45062,0.0178,354.04425,185.97563,-4.8583
35508,3.99922,207.07274,3.83774,219.28224,0.0175,354.04425,183.97537,-4.83327
35509,3.99935,201.64184,4.04967,223.45747,0.01812,354.04425,181.97513,-4.82699
35510,3.99928,203.76295,3.98244,213.36792,0.01866,354.04425,179.97488,-4.81117
35511,3.99921,202.79315,4.00885,219.78009,0.01824,354.04425,177.97463,-4.79696
35512,3.99921,203.72155,3.98019,215.16061,0.0185,354.04425,175.97437,-4.77874
35513,3.99924,201.61528,4.03704,230.29989,0.01753,354.04425,173.97413,-4.76434
35514,3.99929,203.76981,3.96667,220.73557,0.01797,354.04425,171.97388,-4.74737
35515,3.99918,197.8278,4.21337,224.5652,0.01876,354.04425,169.97363,-4.72758
35516,3.99941,200.21305,4.10859,224.51727,0.0183,354.04425,167.97338,-4.7037
35517,3.99948,199.38516,4.13007,231.60136,0.01783,354.04425,165.97313,-4.67956
35518,3.99918,195.98285,4.33893,208.18729,0.02084,354.04425,163.97288,-4.66554
35519,3.99927,197.94121,4.23642,212.64842,0.01992,354.04425,161.97262,-4.64673
35520,3.9995,205.37755,3.92825,208.16918,0.01887,354.04425,159.97238,-4.61161
35521,3.99914,199.50628,4.13507,226.377,0.01827,354.04425,157.97213,-4.59544
35522,3.99924,190.08864,4.63466,207.68069,0.02232,354.04425,155.97188,-4.60056
35523,3.99906,191.90327,4.52704,212.22635,0.02133,354.04425,153.97162,-4.58619
35524,3.99919,194.78434,4.39213,209.66474,0.02095,354.04425,151.97138,-4.57063
35525,3.99927,201.00628,4.07475,224.33446,0.01816,354.04425,149.97113,-4.54647
35526,3.99926,197.03668,4.22436,236.2934,0.01788,354.04425,147.97088,-4.53534
35527,3.99907,196.93869,4.29669,207.1663,0.02074,354.04425,145.97063,-4.52372
35528,3.99923,194.15844,4.40662,215.49412,0.02045,354.04425,143.97038,-4.5114
35529,3.99911,198.67304,4.22947,202.55018,0.02088,354.04425,141.97013,-4.49717
35530,3.99916,192.088,4.52338,210.32644,0.02151,354.04425,139.96988,-4.48277
35531,3.99912,200.6787,4.14717,199.75999,0.02076,354.04425,137.96963,-4.46545
35532,3.99908,199.28151,4.16991,215.13506,0.01938,354.04425,135.96938,-4.44951
35533,3.99897,202.73761,4.04184,206.03118,0.01962,354.04425,133.96913,-4.43939
35534,3.99904,200.91682,4.11416,208.44175,0.01974,354.04425,131.96887,-4.43387
35535,3.99934,201.37907,4.06252,222.62415,0.01825,354.04425,129.96863,-4.41714
35536,3.99927,201.8427,4.05985,214.72697,0.01891,354.04425,127.96838,-4.39613
35537,3.99888,203.707,3.95894,225.7158,0.01754,354.04425,125.96813,-4.37886
35538,3.99894,202.10683,4.08403,199.98289,0.02042,354.04425,123.96787,-4.37257
35539,3.99892,202.96697,4.06762,192.4292,0.02114,354.04425,121.96763,-4.35055
35540,3.99891,193.22011,4.45059,216.01899,0.0206,354.04425,119.96738,-4.32551
35541,3.99913,202.8218,4.03253,208.51404,0.01934,354.04425,117.96713,-4.29828
35542,3.99949,202.75883,4.01414,218.10116,0.0184,354.04425,115.96688,-4.27637
35543,3.99917,208.5093,3.86887,181.84071,0.02128,354.04425,113.96663,-4.26426
35544,3.99907,200.65003,4.12854,207.3524,0.01991,354.04425,111.96638,-4.2631
35545,3.99921,204.32971,3.97503,206.26982,0.01927,354.04425,109.96612,-4.24175
35546,3.99917,204.93648,3.99355,189.22756,0.0211,354.04425,107.96588,-4.22726
35547,3.99899,208.34824,3.84851,191.67443,0.02008,354.04425,105.96563,-4.22225
35548,3.9989,204.57697,3.96893,204.39182,0.01942,354.04425,103.96538,-4.22399
35549,3.99906,203.08455,4.04381,199.42508,0.02028,354.04425,101.96512,-4.21025
35550,3.99917,200.91447,4.09452,216.92645,0.01888,354.04425,99.96488,-4.21269
35551,3.99931,201.5248,4.07133,215.66675,0.01888,354.04425,97.96463,-4.20703
35552,3.99925,199.45125,4.15755,217.30023,0.01913,354.04425,95.96438,-4.20462
35553,3.9993,200.92998,4.08954,218.93708,0.01868,354.04425,93.96413,-4.19108
35554,3.99926,208.45298,3.79922,211.80351,0.01794,354.04425,91.96388,-4.16174
35555,3.99915,204.10031,3.96971,212.77722,0.01866,354.04425,89.96363,-4.13579
35556,3.99902,203.37948,4.05065,192.22927,0.02107,354.04425,87.96337,-4.13025
35557,3.99903,204.38376,3.99215,198.26789,0.02014,354.04425,85.96313,-4.09844
35558,3.99889,204.79373,3.96956,200.44048,0.0198,354.04425,83.96288,-4.07114
35559,3.99903,206.55476,3.89284,202.71649,0.0192,354.04425,81.96263,-4.05233
35560,3.99883,202.82797,4.07382,192.3137,0.02118,354.04425,79.96237,-4.04174
35561,3.99896,204.68208,3.98148,197.56678,0.02015,354.04425,77.96213,-4.03745
35562,3.99908,202.91604,4.04298,202.55603,0.01996,354.04425,75.96188,-4.03959
35563,3.99928,200.93518,4.09996,214.1977,0.01914,354.04425,73.96163,-4.01622
35564,3.99927,202.94718,3.99587,223.02656,0.01792,354.04425,71.96137,-4.01997
35565,3.99956,202.70136,4.03479,209.9283,0.01922,354.04425,69.96113,-4.01418
35566,3.99932,207.4401,3.8295,216.23923,0.01771,354.04425,67.96088,-3.99252
35567,3.99921,204.7593,3.94577,211.43503,0.01866,354.04425,65.96063,-3.97784
35568,3.99927,202.75351,4.02167,214.60829,0.01874,354.04425,63.96038,-3.95902
35569,3.99925,200.52322,4.11144,216.96234,0.01895,354.04425,61.96013,-3.93343
35570,3.99928,200.42356,4.12866,211.447,0.01953,354.04425,59.95988,-3.90291
35571,3.99915,198.05659,4.23003,213.04717,0.01985,354.04425,57.95962,-3.88492
35572,3.99897,208.56396,3.86727,181.56021,0.0213,354.04425,55.95938,-3.84811
35573,3.99914,196.29928,4.34872,199.55755,0.02179,354.04425,53.95913,-3.82899
35574,3.99882,204.93576,3.98362,192.69259,0.02067,354.04425,51.95888,-3.80995
35575,3.9991,202.93488,4.05571,197.33996,0.02055,354.04425,49.95862,-3.79353
35576,3.99903,199.26352,4.20584,201.37711,0.02089,354.04425,47.95838,-3.77749
35577,3.99892,199.49167,4.18105,206.7715,0.02022,354.04425,45.95813,-3.76488
35578,3.99904,206.37008,3.9655,178.5458,0.02221,354.04425,43.95788,-3.74027
35579,3.99924,202.45017,4.0968,190.18676,0.02154,354.04425,41.95763,-3.73454
35580,3.99891,206.27355,3.92917,192.53483,0.02041,354.04425,39.95738,-3.71203
35581,3.99905,200.63865,4.14991,199.37466,0.02081,354.04425,37.95713,-3.70468
35582,3.99898,203.05212,4.03554,203.18369,0.01986,354.04425,35.95687,-3.6886
35583,3.99894,203.42452,4.02041,202.93712,0.01981,354.04425,33.95663,-3.67592
35584,3.99906,196.83711,4.31741,201.49242,0.02143,354.04425,31.95638,-3.66088
35585,3.99891,207.83308,3.87555,189.08232,0.0205,354.04425,29.95613,-3.63828
35586,3.99892,204.05576,4.01113,196.1897,0.02045,354.04425,27.95587,-3.62825
35587,3.9989,197.12352,4.29491,204.60689,0.02099,354.04425,25.95563,-3.61221
35588,3.9992,197.46238,4.21768,230.18698,0.01832,354.04425,23.95538,-3.59366
35589,3.99934,195.64266,4.29557,232.68477,0.01846,354.04425,21.95513,-3.5804
35590,3.99948,184.83847,4.89697,215.79332,0.02269,354.04425,19.95487,-3.56542
35591,3.99928,199.30945,4.15605,220.73285,0.01883,354.04425,17.95463,-3.54061
35592,3.99922,205.1144,3.93591,209.37036,0.0188,354.04425,15.95438,-3.52174
35593,3.99921,204.09029,4.01416,194.63368,0.02062,354.04425,13.95413,-3.49835
35594,3.99917,197.5562,4.28479,201.18791,0.0213,354.04425,11.95388,-3.49085
35595,3.99895,195.23754,4.38106,205.75692,0.02129,354.04425,9.95363,-3.47615
35596,3.99898,198.17286,4.2335,209.51017,0.02021,354.04425,7.95338,-3.46595
35597,3.99904,200.14215,4.18862,193.56945,0.02164,354.04425,5.95312,-3.45806
35598,3.99891,207.79131,3.86166,195.16289,0.01979,354.04425,3.95288,-3.42817
35599,3.99921,203.45086,4.015,204.8206,0.0196,354.04425,1.95263,-3.42241
35600,3.99886,203.78283,3.99423,207.5682,0.01924,354.04425,0,-3.41311
35601,3.99885,194.35163,4.44321,199.41669,0.02228,356.0445,397.9545,-6.44028
35602,3.99918,204.99037,3.92863,215.05585,0.01827,356.0445,395.95425,-6.4165
35603,3.99927,203.05343,4.00149,218.16336,0.01834,356.0445,393.954,-6.39653
35604,3.99932,201.07749,4.09454,213.90679,0.01914,356.0445,391.95375,-6.37382
35605,3.99911,204.21329,4.02193,189.90557,0.02118,356.0445,389.9535,-6.36019
35606,3.99925,202.71743,4.02039,215.87372,0.01862,356.0445,387.95325,-6.32739
35607,3.99927,217.45516,3.49501,201.88536,0.01731,356.0445,385.953,-6.28964
35608,3.99918,197.56716,4.2736,204.98653,0.02085,356.0445,383.95275,-6.28172
35609,3.99899,210.13325,3.79175,186.73733,0.02031,356.0445,381.9525,-6.25785
35610,3.99908,216.38951,3.60698,169.39243,0.02129,356.0445,379.99988,-6.23611
35611,3.99907,204.86112,3.99927,188.28107,0.02124,356.0445,377.99963,-6.23138
35612,3.99915,197.31221,4.36892,179.25369,0.02437,356.0445,375.99938,-6.21561
35613,3.99895,213.73645,3.69654,171.83038,0.02151,356.0445,373.99913,-6.18908
35614,3.99881,196.90177,4.29218,209.35854,0.0205,356.0445,371.99888,-6.16467
35615,3.99871,204.01742,4.00883,197.59075,0.02029,356.0445,369.99863,-6.17868
35616,3.99925,201.49295,4.08842,208.8779,0.01957,356.0445,367.99838,-6.1874
35617,3.99909,206.33961,3.90433,201.51218,0.01938,356.0445,365.99813,-6.16756
35618,3.99923,200.53882,4.10061,221.55611,0.01851,356.0445,363.99788,-6.17327
35619,3.99927,200.92252,4.08477,221.27769,0.01846,356.0445,361.99762,-6.15947
35620,3.99929,208.21165,3.82191,205.40957,0.01861,356.0445,359.99738,-6.13293
35621,3.99912,190.53408,4.61418,206.72914,0.02232,356.0445,357.99713,-6.12491
35622,3.99915,189.60905,4.66395,206.42171,0.02259,356.0445,355.99688,-6.10498
35623,3.99912,197.30154,4.29045,203.33837,0.0211,356.0445,353.99663,-6.07624
35624,3.99918,189.50659,4.66273,208.50079,0.02236,356.0445,351.99638,-6.06926
35625,3.99904,214.48563,3.64107,182.19043,0.01998,356.0445,349.99613,-6.03376
35626,3.99914,191.95939,4.52024,213.65008,0.02116,356.0445,347.99588,-6.03883
35627,3.99915,197.00068,4.33111,194.46703,0.02227,356.0445,345.99563,-6.01759
35628,3.99907,203.83638,3.98241,211.8966,0.01879,356.0445,343.99538,-6.00008
35629,3.99904,217.85786,3.53256,177.9423,0.01985,356.0445,341.99513,-5.97118
35630,3.99907,194.92305,4.40721,202.09856,0.02181,356.0445,339.99487,-5.9992
35631,3.9992,188.99971,4.69821,205.93271,0.02281,356.0445,337.99463,-5.9939
35632,3.99912,199.40067,4.20579,199.21474,0.02111,356.0445,335.99438,-5.96888
35633,3.99917,190.45588,4.625,204.66051,0.0226,356.0445,333.99413,-5.9751
35634,3.99928,200.8263,4.09441,218.74656,0.01872,356.0445,331.99387,-5.96596
35635,3.99943,207.19401,3.85587,208.13401,0.01853,356.0445,329.99363,-5.94524
35636,3.99918,218.02836,3.48281,198.11576,0.01758,356.0445,327.99338,-5.923
35637,3.99937,200.8113,4.11053,212.01008,0.01939,356.0445,325.99313,-5.92639
35638,3.99904,213.1569,3.65704,195.8999,0.01867,356.0445,323.99288,-5.89124
35639,3.99922,199.61165,4.15617,214.84165,0.01935,356.0445,321.99263,-5.87855
35640,3.99906,212.69719,3.67094,197.19835,0.01862,356.0445,319.99238,-5.84148
35641,3.99906,201.05706,4.08086,220.30088,0.01852,356.0445,317.99213,-5.82647
35642,3.99917,198.98392,4.16777,221.86986,0.01878,356.0445,315.99188,-5.81061
35643,3.99912,197.69972,4.28716,198.07422,0.02164,356.0445,313.99163,-5.79549
35644,3.99912,195.71882,4.37337,200.58846,0.0218,356.0445,311.99138,-5.77278
35645,3.99896,207.76509,3.87046,192.09533,0.02015,356.0445,309.99112,-5.74402
35646,3.99914,198.29786,4.25933,198.11263,0.0215,356.0445,307.99088,-5.73566
35647,3.99904,209.74982,3.82605,179.64613,0.0213,356.0445,305.99063,-5.70396
35648,3.99905,188.77979,4.72446,201.67446,0.02343,356.0445,303.99038,-5.70832
35649,3.99898,203.14075,4.05946,192.70565,0.02107,356.0445,301.99013,-5.69212
35650,3.9992,204.69452,3.98556,195.89844,0.02035,356.0445,299.98988,-5.67646
35651,3.99893,205.05621,3.97507,194.06646,0.02048,356.0445,297.98963,-5.66178
35652,3.99921,205.179,3.9736,192.83566,0.02061,356.0445,295.98938,-5.64558
35653,3.99914,208.34641,3.84083,194.85483,0.01971,356.0445,293.98913,-5.61882
35654,3.99897,203.48235,4.04421,192.94352,0.02096,356.0445,291.98888,-5.62669
35655,3.99907,203.79543,4.00605,202.52028,0.01978,356.0445,289.98863,-5.62176
35656,3.99903,210.66322,3.75905,191.72155,0.01961,356.0445,287.98837,-5.601
35657,3.99927,201.32559,4.12256,198.42307,0.02078,356.0445,285.98813,-5.60622
35658,3.99932,204.70821,3.92702,221.53546,0.01773,356.0445,283.98788,-5.58968
35659,3.99904,218.00683,3.47605,202.00228,0.01721,356.0445,281.98763,-5.55749
35660,3.99915,199.82935,4.17909,201.91482,0.0207,356.0445,279.98737,-5.54851
35661,3.99895,193.47196,4.46708,205.84348,0.0217,356.0445,277.98713,-5.54797
35662,3.99909,193.84401,4.43949,209.05906,0.02124,356.0445,275.98688,-5.52386
35663,3.99906,194.6168,4.41826,203.37877,0.02172,356.0445,273.98663,-5.49671
35664,3.99904,192.21663,4.53739,203.541,0.02229,356.0445,271.98638,-5.47772
35665,3.99917,192.44898,4.50437,210.61074,0.02139,356.0445,269.98613,-5.4601
35666,3.999,187.55831,4.77947,205.07648,0.02331,356.0445,267.98588,-5.4466
35667,3.99919,200.73755,4.13919,201.79077,0.02051,356.0445,265.98563,-5.43869
35668,3.99907,203.48219,4.00105,210.13577,0.01904,356.0445,263.98538,-5.43976
35669,3.99925,200.42638,4.11138,218.86526,0.01878,356.0445,261.98513,-5.42806
35670,3.99916,200.93269,4.05947,233.57789,0.01738,356.0445,259.98488,-5.42189
35671,3.99928,215.84122,3.54313,205.5435,0.01724,356.0445,257.98462,-5.39622
35672,3.99949,196.77812,4.24339,232.83929,0.01822,356.0445,255.98438,-5.40157
35673,3.99915,200.39711,4.10416,222.71028,0.01843,356.0445,253.98413,-5.38695
35674,3.99942,196.75285,4.24679,231.72355,0.01833,356.0445,251.98388,-5.37668
35675,3.9993,197.079,4.25256,222.30525,0.01913,356.0445,249.98363,-5.35947
35676,3.99942,199.64228,4.12448,228.79364,0.01803,356.0445,247.98338,-5.34216
35677,3.99937,200.523,4.09876,222.81871,0.0184,356.0445,245.98313,-5.32536
35678,3.99931,196.09714,4.28323,228.68819,0.01873,356.0445,243.98288,-5.31092
35679,3.99929,197.38109,4.24904,217.92643,0.0195,356.0445,241.98263,-5.29504
35680,3.99935,197.52966,4.21035,232.33989,0.01812,356.0445,239.98238,-5.27714
35681,3.99922,198.21333,4.1809,231.75888,0.01804,356.0445,237.98213,-5.25174
35682,3.99904,195.56284,4.37254,203.34737,0.0215,356.0445,235.98187,-5.23482
35683,3.99898,200.06509,4.17432,199.73409,0.0209,356.0445,233.98163,-5.21321
35684,3.99899,202.7799,4.067,195.57034,0.0208,356.0445,231.98138,-5.18709
35685,3.99886,206.8689,3.87211,206.27426,0.01877,356.0445,229.98113,-5.16517
35686,3.99911,204.43067,3.98198,201.58566,0.01975,356.0445,227.98087,-5.14326
35687,3.99907,201.81889,4.09006,202.49749,0.0202,356.0445,225.98063,-5.12038
35688,3.99927,203.29449,4.05605,191.70393,0.02116,356.0445,223.98038,-5.10669
35689,3.99884,204.98953,3.95481,203.17821,0.01946,356.0445,221.98013,-5.09251
35690,3.99899,208.02954,3.85793,192.91477,0.02,356.0445,219.97988,-5.07632
35691,3.99895,196.85743,4.27702,216.14,0.01979,356.0445,217.97963,-5.0705
35692,3.99917,206.22527,3.88316,213.16104,0.01822,356.0445,215.97938,-5.0514
35693,3.99901,214.60929,3.62582,186.59879,0.01943,356.0445,213.97913,-5.03661
35694,3.99929,196.30797,4.29278,220.28328,0.01949,356.0445,211.97888,-5.03194
35695,3.99914,202.70658,4.09184,188.0693,0.02176,356.0445,209.97863,-5.00944
35696,3.99904,197.63227,4.29652,195.97624,0.02192,356.0445,207.97838,-4.9854
35697,3.99916,195.75951,4.39885,191.97555,0.02291,356.0445,205.97812,-4.96776
35698,3.99895,197.24479,4.3067,198.58326,0.02169,356.0445,203.97788,-4.95359
35699,3.99915,198.11302,4.22748,213.04247,0.01984,356.0445,201.97763,-4.93746
35700,3.99909,201.66857,4.05589,219.8082,0.01845,356.0445,199.97738,-4.92879
35701,3.99903,200.11216,4.0956,232.89351,0.01759,356.0445,197.97713,-4.92362
35702,3.9991,199.68299,4.16387,210.28961,0.0198,356.0445,195.97688,-4.91459
35703,3.9991,196.32359,4.2882,221.80974,0.01933,356.0445,193.97663,-4.9144
35704,3.99925,198.34408,4.15772,240.69465,0.01727,356.0445,191.97638,-4.90969
35705,3.99935,204.70821,3.92686,221.63151,0.01772,356.0445,189.97613,-4.89212
35706,3.99923,199.85408,4.12589,223.60141,0.01845,356.0445,187.97588,-4.89115
35707,3.99908,201.315,4.04387,233.24869,0.01734,356.0445,185.97563,-4.87531
35708,3.99923,197.697,4.23202,219.00804,0.01932,356.0445,183.97537,-4.86191
35709,3.99939,200.22034,4.12422,217.20158,0.01899,356.0445,181.97513,-4.84854
35710,3.99896,204.64039,3.94064,215.96441,0.01825,356.0445,179.97488,-4.83769
35711,3.99882,203.17646,4.04178,198.59782,0.02035,356.0445,177.97463,-4.81774
35712,3.99926,200.66266,4.10203,218.47648,0.01878,356.0445,175.97437,-4.8013
35713,3.99941,201.66363,4.05555,220.24172,0.01841,356.0445,173.97413,-4.78794
35714,3.99925,214.78577,3.57848,206.18114,0.01736,356.0445,171.97388,-4.75593
35715,3.99943,195.56149,4.30488,230.18055,0.0187,356.0445,169.97363,-4.75165
35716,3.99945,198.55363,4.18143,224.48208,0.01863,356.0445,167.97338,-4.72999
35717,3.99916,201.80993,4.02477,232.42201,0.01732,356.0445,165.97313,-4.70578
35718,3.99931,202.90898,4.00583,218.97666,0.01829,356.0445,163.97288,-4.67194
35719,3.99945,199.71819,4.18182,202.88255,0.02061,356.0445,161.97262,-4.67086
35720,3.99911,201.20903,4.0635,225.51982,0.01802,356.0445,159.97238,-4.63859
35721,3.99872,196.02855,4.33062,210.24123,0.0206,356.0445,157.97213,-4.62254
35722,3.99908,188.08384,4.7401,208.2088,0.02277,356.0445,155.97188,-4.62578
35723,3.99887,189.907,4.63018,212.03388,0.02184,356.0445,153.97162,-4.60808
35724,3.99914,196.34196,4.31791,209.673,0.02059,356.0445,151.97138,-4.58492
35725,3.99951,201.0536,4.07357,224.06647,0.01818,356.0445,149.97113,-4.56485
35726,3.99928,201.69558,4.06502,215.21535,0.01889,356.0445,147.97088,-4.55023
35727,3.99913,192.52223,4.51173,206.86923,0.02181,356.0445,145.97063,-4.54405
35728,3.99919,198.96126,4.20999,204.94673,0.02054,356.0445,143.97038,-4.52612
35729,3.99919,190.56713,4.57031,221.13169,0.02067,356.0445,141.97013,-4.51528
35730,3.99929,193.03901,4.47446,210.81716,0.02122,356.0445,139.96988,-4.50054
35731,3.99912,198.07509,4.2224,215.80313,0.01957,356.0445,137.96963,-4.48642
35732,3.99918,218.27854,3.50217,184.77377,0.01895,356.0445,135.96938,-4.4592
35733,3.9991,204.57882,3.99128,195.50516,0.02042,356.0445,133.96913,-4.45942
35734,3.99912,198.66203,4.22885,202.96127,0.02084,356.0445,131.96887,-4.45215
35735,3.99927,194.91711,4.3435,226.35314,0.01919,356.0445,129.96863,-4.43839
35736,3.99945,199.90573,4.11741,226.68782,0.01816,356.0445,127.96838,-4.41516
35737,3.99934,198.8304,4.19491,213.23444,0.01967,356.0445,125.96813,-4.40045
35738,3.99919,194.6818,4.39663,209.83099,0.02095,356.0445,123.96787,-4.39285
35739,3.99886,196.93925,4.31152,201.78197,0.02137,356.0445,121.96763,-4.37242
35740,3.99903,190.22179,4.6246,208.56457,0.02217,356.0445,119.96738,-4.3497
35741,3.99943,197.268,4.2829,206.76654,0.02071,356.0445,117.96713,-4.32555
35742,3.99934,200.21781,4.10514,226.03227,0.01816,356.0445,115.96688,-4.30054
35743,3.99929,199.97326,4.17567,200.87293,0.02079,356.0445,113.96663,-4.29495
35744,3.99928,204.31779,3.96344,211.62979,0.01873,356.0445,111.96638,-4.27745
35745,3.99923,201.66281,4.05081,222.41067,0.01821,356.0445,109.96612,-4.26461
35746,3.99906,201.19468,4.14611,192.0704,0.02159,356.0445,107.96588,-4.251
35747,3.99907,204.24459,4.00339,196.19097,0.02041,356.0445,105.96563,-4.24544
35748,3.99918,204.05076,3.99927,201.01065,0.0199,356.0445,103.96538,-4.24446
35749,3.99921,198.19285,4.22843,211.25346,0.02002,356.0445,101.96512,-4.23163
35750,3.99929,198.68419,4.16906,227.46202,0.01833,356.0445,99.96488,-4.23549
35751,3.99937,199.04621,4.18566,213.0825,0.01964,356.0445,97.96463,-4.22734
35752,3.99937,201.59497,4.06626,216.62873,0.01877,356.0445,95.96438,-4.22209
35753,3.99927,206.30642,3.8894,208.77312,0.01863,356.0445,93.96413,-4.20345
35754,3.99933,199.88068,4.12032,225.74361,0.01825,356.0445,91.96388,-4.18737
35755,3.99883,200.04762,4.14282,212.18536,0.01952,356.0445,89.96363,-4.16484
35756,3.99883,204.89942,3.97522,196.44813,0.02024,356.0445,87.96337,-4.14461
35757,3.99904,202.21245,4.07062,203.46853,0.02001,356.0445,85.96313,-4.1216
35758,3.99902,214.37498,3.63314,187.06861,0.01942,356.0445,83.96288,-4.08364
35759,3.99902,207.35598,3.88792,191.66964,0.02028,356.0445,81.96263,-4.07451
35760,3.99916,203.50064,4.07592,182.09813,0.02238,356.0445,79.96237,-4.0662
35761,3.99894,208.00291,3.84252,199.69262,0.01924,356.0445,77.96213,-4.04629
35762,3.99913,191.89165,4.52355,213.68151,0.02117,356.0445,75.96188,-4.06428
35763,3.9995,196.56046,4.2804,220.68424,0.0194,356.0445,73.96163,-4.04281
35764,3.99924,220.80375,3.39384,196.96155,0.01723,356.0445,71.96137,-4.02637
35765,3.9993,213.35473,3.62218,209.81048,0.01726,356.0445,69.96113,-4.02919
35766,3.9994,200.25408,4.12618,215.7069,0.01913,356.0445,67.96088,-4.02443
35767,3.99908,205.06841,3.96133,199.29073,0.01988,356.0445,65.96063,-4.00657
35768,3.99946,210.41426,3.73221,208.36163,0.01791,356.0445,63.96038,-3.97706
35769,3.99922,207.23426,3.85075,209.68902,0.01836,356.0445,61.96013,-3.95256
35770,3.99933,199.04697,4.15928,224.56318,0.01852,356.0445,59.95988,-3.9286
35771,3.99924,193.23786,4.43965,220.01111,0.02018,356.0445,57.95962,-3.91531
35772,3.99918,195.72138,4.36681,202.77188,0.02154,356.0445,55.95938,-3.87655
35773,3.99911,200.38193,4.17697,193.89728,0.02154,356.0445,53.95913,-3.85119
35774,3.99915,204.87356,3.99454,189.80173,0.02105,356.0445,51.95888,-3.8318
35775,3.99903,201.1403,4.14835,192.11686,0.02159,356.0445,49.95862,-3.81366
35776,3.99919,207.08937,3.91217,186.69609,0.02095,356.0445,47.95838,-3.7977
35777,3.99914,202.64899,4.08488,191.27856,0.02136,356.0445,45.95813,-3.78691
35778,3.99908,218.69333,3.50341,178.1665,0.01966,356.0445,43.95788,-3.75083
35779,3.99899,200.87262,4.16275,191.25841,0.02177,356.0445,41.95763,-3.75437
35780,3.999,197.78973,4.28211,198.31156,0.02159,356.0445,39.95738,-3.73958
35781,3.99889,200.46883,4.14107,205.46437,0.02015,356.0445,37.95713,-3.72175
35782,3.99903,202.51526,4.0707,198.42375,0.02052,356.0445,35.95687,-3.70645
35783,3.999,203.38521,4.01706,205.01159,0.01959,356.0445,33.95663,-3.69186
35784,3.99893,212.67935,3.69195,188.25787,0.01961,356.0445,31.95638,-3.66732
35785,3.99883,205.29649,3.97262,191.23653,0.02077,356.0445,29.95613,-3.66004
35786,3.99927,201.64303,4.07867,210.26318,0.0194,356.0445,27.95587,-3.64173
35787,3.99913,199.6684,4.15801,212.9688,0.01952,356.0445,25.95563,-3.61902
35788,3.9995,202.13106,4.02252,226.82157,0.01773,356.0445,23.95538,-3.60514
35789,3.99938,198.36058,4.18842,225.18033,0.0186,356.0445,21.95513,-3.59126
35790,3.99939,201.30917,4.09273,210.4519,0.01945,356.0445,19.95487,-3.57571
35791,3.99939,203.89748,3.98399,210.23045,0.01895,356.0445,17.95463,-3.55484
35792,3.99933,206.35905,3.89202,206.65882,0.01883,356.0445,15.95438,-3.53239
35793,3.99927,217.11915,3.5231,193.41013,0.01822,356.0445,13.95413,-3.50438
35794,3.9992,201.19424,4.09862,209.96845,0.01952,356.0445,11.95388,-3.50954
35795,3.99893,206.84955,3.8945,197.03832,0.01977,356.0445,9.95363,-3.48928
35796,3.99906,196.99453,4.29858,205.52621,0.02091,356.0445,7.95338,-3.48533
35797,3.99893,203.28467,4.05011,193.83394,0.02089,356.0445,5.95312,-3.47634
35798,3.99889,200.82087,4.14398,198.534,0.02087,356.0445,3.95288,-3.46626
35799,3.99913,201.35028,4.10177,205.89678,0.01992,356.0445,1.95263,-3.44065
35800,3.99907,220.80603,3.40857,189.23187,0.01801,356.0445,0,-3.40655
35801,3.9991,195.21645,4.41152,196.15384,0.02249,358.04475,397.9545,-6.46181
35802,3.99917,205.3796,3.895,224.13045,0.01738,358.04475,395.95425,-6.44016
35803,3.99918,202.89372,4.01606,214.4455,0.01873,358.04475,393.954,-6.42165
35804,3.99923,193.97591,4.44434,205.23816,0.02165,358.04475,391.95375,-6.40729
35805,3.99883,204.79142,4.00244,188.09492,0.02128,358.04475,389.9535,-6.37982
35806,3.99926,204.89863,3.91561,223.43345,0.01752,358.04475,387.95325,-6.34978
35807,3.99935,202.71719,4.02855,212.25316,0.01898,358.04475,385.953,-6.32743
35808,3.99909,214.90485,3.61029,188.7662,0.01913,358.04475,383.95275,-6.29401
35809,3.99909,206.21489,3.92997,193.21899,0.02034,358.04475,381.9525,-6.28617
35810,3.99875,210.05272,3.79645,186.02362,0.02041,358.04475,379.99988,-6.27021
35811,3.99895,204.89046,3.99734,188.47859,0.02121,358.04475,377.99963,-6.25487
35812,3.99899,202.71623,4.05196,202.31906,0.02003,358.04475,375.99938,-6.23596
35813,3.99897,201.2812,4.09409,210.18024,0.01948,358.04475,373.99913,-6.22006
35814,3.99901,195.65373,4.37428,201.27506,0.02173,358.04475,371.99888,-6.19591
35815,3.99905,200.94254,4.11664,206.99564,0.01989,358.04475,369.99863,-6.20282
35816,3.99904,201.13809,4.10725,207.34947,0.01981,358.04475,367.99838,-6.21008
35817,3.99886,203.50112,4.01405,204.17846,0.01966,358.04475,365.99813,-6.19062
35818,3.99927,212.08993,3.67949,203.76036,0.01806,358.04475,363.99788,-6.1855
35819,3.99929,202.09375,4.06914,206.22205,0.01973,358.04475,361.99762,-6.18128
35820,3.99942,209.08329,3.78272,208.17036,0.01817,358.04475,359.99738,-6.15354
35821,3.99905,191.84938,4.54641,206.65086,0.022,358.04475,357.99713,-6.15036
35822,3.9992,190.71002,4.62248,201.40679,0.02295,358.04475,355.99688,-6.12854
35823,3.99925,179.97638,5.20828,210.58815,0.02473,358.04475,353.99663,-6.10887
35824,3.99917,193.37916,4.44527,215.22019,0.02065,358.04475,351.99638,-6.09268
35825,3.99898,197.27311,4.28642,205.19443,0.02089,358.04475,349.99613,-6.07746
35826,3.99906,192.37104,4.5038,212.11767,0.02123,358.04475,347.99588,-6.06408
35827,3.99917,185.31496,4.88723,210.46017,0.02322,358.04475,345.99563,-6.05441
35828,3.99936,170.65886,5.79323,224.36848,0.02582,358.04475,343.99538,-6.0426
35829,3.99912,199.83748,4.19302,196.78416,0.02131,358.04475,341.99513,-6.01323
35830,3.99914,184.89763,5.02658,182.60877,0.02753,358.04475,339.99487,-6.00704
35831,3.99911,202.46839,4.0497,207.56684,0.01951,358.04475,337.99463,-6.00456
35832,3.99933,200.7128,4.0907,222.74912,0.01836,358.04475,335.99438,-5.99848
35833,3.99948,205.61889,3.90158,216.09739,0.01805,358.04475,333.99413,-5.98991
35834,3.99916,218.39478,3.45943,204.12058,0.01695,358.04475,331.99387,-5.97562
35835,3.99932,202.45434,4.01574,223.35627,0.01798,358.04475,329.99363,-5.97597
35836,3.99931,201.04636,4.07989,221.09767,0.01845,358.04475,327.99338,-5.96797
35837,3.99925,200.31832,4.11508,219.31233,0.01876,358.04475,325.99313,-5.95198
35838,3.99922,201.40032,4.07253,217.47441,0.01873,358.04475,323.99288,-5.92318
35839,3.99915,205.39846,3.91282,214.7455,0.01822,358.04475,321.99263,-5.90697
35840,3.99902,204.6687,3.96439,204.76955,0.01936,358.04475,319.99238,-5.88073
35841,3.99925,199.98274,4.1325,218.05288,0.01895,358.04475,317.99213,-5.85457
35842,3.99925,197.93019,4.20679,225.50547,0.01865,358.04475,315.99188,-5.84186
35843,3.99913,207.60246,3.89239,186.35521,0.02089,358.04475,313.99163,-5.80929
35844,3.99908,198.25892,4.24672,203.1369,0.02091,358.04475,311.99138,-5.79572
35845,3.99931,199.32826,4.23378,190.98365,0.02217,358.04475,309.99112,-5.7758
35846,3.99903,194.94687,4.41889,197.93592,0.02232,358.04475,307.99088,-5.763
35847,3.99925,190.34124,4.60076,214.48003,0.02145,358.04475,305.99063,-5.74903
35848,3.99905,208.41441,3.8727,181.77872,0.0213,358.04475,303.99038,-5.71742
35849,3.99897,200.98353,4.17025,187.21011,0.02228,358.04475,301.99013,-5.70947
35850,3.99895,197.99297,4.24695,207.49512,0.02047,358.04475,299.98988,-5.70311
35851,3.99903,196.33902,4.34467,200.23212,0.0217,358.04475,297.98963,-5.68894
35852,3.99911,204.56503,3.99343,194.91542,0.02049,358.04475,295.98938,-5.67537
35853,3.99906,206.5747,3.9346,186.10559,0.02114,358.04475,293.98913,-5.65895
35854,3.99902,209.34646,3.77517,206.77465,0.01826,358.04475,291.98888,-5.6473
35855,3.99899,205.829,3.91159,207.22548,0.01888,358.04475,289.98863,-5.64024
35856,3.99919,216.01578,3.58976,180.8912,0.01984,358.04475,287.98837,-5.62731
35857,3.99884,199.96187,4.17795,200.03135,0.02089,358.04475,285.98813,-5.63308
35858,3.99925,206.69826,3.887,202.87401,0.01916,358.04475,283.98788,-5.6071
35859,3.99941,199.76512,4.1458,216.48442,0.01915,358.04475,281.98763,-5.59345
35860,3.99907,199.48194,4.2004,199.80357,0.02102,358.04475,279.98737,-5.58979
35861,3.99895,200.43707,4.15732,199.88508,0.0208,358.04475,277.98713,-5.56839
35862,3.99881,196.86669,4.31468,201.84675,0.02138,358.04475,275.98688,-5.54304
35863,3.99898,194.01111,4.45899,199.80232,0.02232,358.04475,273.98663,-5.5209
35864,3.99911,193.53479,4.47297,202.94944,0.02204,358.04475,271.98638,-5.49987
35865,3.99923,204.17361,4.03258,186.85609,0.02158,358.04475,269.98613,-5.47226
35866,3.99895,193.59109,4.46793,203.60983,0.02194,358.04475,267.98588,-5.46565
35867,3.999,199.73229,4.14838,215.78237,0.01922,358.04475,265.98563,-5.46694
35868,3.99917,221.03228,3.38858,195.80196,0.01731,358.04475,263.98538,-5.43631
35869,3.99917,201.96477,4.02892,226.91052,0.01776,358.04475,261.98513,-5.45235
35870,3.99923,202.0109,4.04409,218.63187,0.0185,358.04475,259.98488,-5.44713
35871,3.99932,201.36074,4.05815,225.10976,0.01803,358.04475,257.98462,-5.43735
35872,3.99938,201.89862,4.06185,212.85635,0.01908,358.04475,255.98438,-5.42462
35873,3.99924,201.13672,4.0642,226.76436,0.01792,358.04475,253.98413,-5.41444
35874,3.99933,199.16896,4.16644,218.90789,0.01903,358.04475,251.98388,-5.40101
35875,3.99924,201.73234,4.03027,231.27398,0.01743,358.04475,249.98363,-5.3849
35876,3.99915,202.62447,4.0103,222.45379,0.01803,358.04475,247.98338,-5.36766
35877,3.99928,200.40757,4.09496,226.97975,0.01804,358.04475,245.98313,-5.35274
35878,3.99909,202.04098,4.06721,207.84516,0.01957,358.04475,243.98288,-5.33548
35879,3.99925,197.30129,4.26902,211.34502,0.0202,358.04475,241.98263,-5.32712
35880,3.99928,199.7435,4.11649,230.49629,0.01786,358.04475,239.98238,-5.30164
35881,3.99928,194.37392,4.33049,244.37248,0.01772,358.04475,237.98213,-5.28167
35882,3.99907,206.08985,3.95169,187.09194,0.02112,358.04475,235.98187,-5.24381
35883,3.99871,209.30271,3.81749,189.08816,0.02019,358.04475,233.98163,-5.22592
35884,3.99898,203.30332,4.01808,205.99903,0.01951,358.04475,231.98138,-5.20966
35885,3.99879,207.54211,3.83714,210.21582,0.01825,358.04475,229.98113,-5.18796
35886,3.99916,204.65931,3.97335,201.27312,0.01974,358.04475,227.98087,-5.16758
35887,3.99899,205.68247,3.91922,206.45416,0.01898,358.04475,225.98063,-5.14533
35888,3.99892,205.44746,3.99538,181.26205,0.02204,358.04475,223.98038,-5.13231
35889,3.999,203.2873,4.02716,202.57318,0.01988,358.04475,221.98013,-5.12223
35890,3.9989,202.27283,4.07475,200.78382,0.02029,358.04475,219.97988,-5.10843
35891,3.9992,194.82005,4.37265,216.29848,0.02022,358.04475,217.97963,-5.10489
35892,3.99911,199.00602,4.17443,218.45495,0.01911,358.04475,215.97938,-5.08417
35893,3.99919,196.66729,4.2626,226.11599,0.01885,358.04475,213.97913,-5.06836
35894,3.99933,202.37042,4.05402,207.61093,0.01953,358.04475,211.97888,-5.04758
35895,3.9993,197.03579,4.31301,199.90979,0.02157,358.04475,209.97863,-5.03184
35896,3.99903,199.64902,4.2181,191.20025,0.02206,358.04475,207.97838,-5.00838
35897,3.99883,198.95735,4.21535,202.86322,0.02078,358.04475,205.97812,-4.99556
35898,3.99909,203.89418,4.01135,198.781,0.02018,358.04475,203.97788,-4.98105
35899,3.99913,203.47305,4.02754,199.3901,0.0202,358.04475,201.97763,-4.96488
35900,3.99917,202.05279,4.03649,221.3604,0.01823,358.04475,199.97738,-4.95991
35901,3.9992,204.25845,3.95815,215.15903,0.0184,358.04475,197.97713,-4.94644
35902,3.99912,198.42249,4.22106,210.00817,0.0201,358.04475,195.97688,-4.94392
35903,3.99918,214.62403,3.59963,198.28558,0.01815,358.04475,193.97663,-4.92542
35904,3.9993,196.23241,4.28877,223.4748,0.01919,358.04475,191.97638,-4.93658
35905,3.9992,203.7911,3.96242,222.37182,0.01782,358.04475,189.97613,-4.92402
35906,3.99895,201.36787,4.05292,227.34059,0.01783,358.04475,187.97588,-4.91661
35907,3.9991,213.88881,3.59673,213.31605,0.01686,358.04475,185.97563,-4.89284
35908,3.99916,199.51032,4.15569,216.93436,0.01916,358.04475,183.97537,-4.88805
35909,3.999,203.38253,3.99909,212.81831,0.01879,358.04475,181.97513,-4.87456
35910,3.99927,199.27364,4.16773,216.30925,0.01927,358.04475,179.97488,-4.86424
35911,3.99896,198.3145,4.20633,217.94261,0.0193,358.04475,177.97463,-4.85557
35912,3.99897,203.21772,3.99698,216.91944,0.01843,358.04475,175.97437,-4.82878
35913,3.99933,211.74437,3.69551,202.17032,0.01828,358.04475,173.97413,-4.80751
35914,3.99925,213.39647,3.63418,202.79758,0.01792,358.04475,171.97388,-4.78674
35915,3.99916,202.83152,4.01881,214.37057,0.01875,358.04475,169.97363,-4.77722
35916,3.99947,200.49251,4.12271,212.77854,0.01938,358.04475,167.97338,-4.76364
35917,3.99923,200.26394,4.0916,231.71903,0.01766,358.04475,165.97313,-4.74205
35918,3.99897,199.56992,4.14267,221.44721,0.01871,358.04475,163.97288,-4.71571
35919,3.99934,199.94941,4.13372,218.20305,0.01894,358.04475,161.97262,-4.69647
35920,3.99944,202.23611,4.0275,222.13433,0.01813,358.04475,159.97238,-4.67259
35921,3.99907,189.08002,4.67752,210.95588,0.02217,358.04475,157.97213,-4.66992
35922,3.99898,190.06547,4.6168,213.78358,0.0216,358.04475,155.97188,-4.65265
35923,3.99905,192.24428,4.51119,211.75204,0.0213,358.04475,153.97162,-4.63587
35924,3.99935,196.39985,4.32766,205.23503,0.02109,358.04475,151.97138,-4.61704
35925,3.99912,202.23404,4.01526,228.11421,0.0176,358.04475,149.97113,-4.59478
35926,3.99924,201.28322,4.06078,225.38922,0.01802,358.04475,147.97088,-4.58028
35927,3.99917,193.71426,4.46901,201.37813,0.02219,358.04475,145.97063,-4.5702
35928,3.99914,197.46587,4.29963,197.56088,0.02176,358.04475,143.97038,-4.55503
35929,3.99909,211.1923,3.74989,187.34688,0.02002,358.04475,141.97013,-4.52822
35930,3.99927,207.73258,3.85587,198.68351,0.01941,358.04475,139.96988,-4.516
35931,3.99924,203.20003,4.03326,201.71797,0.01999,358.04475,137.96963,-4.51043
35932,3.99939,206.0441,3.93701,193.31209,0.02037,358.04475,135.96938,-4.49738
35933,3.99921,213.30859,3.66683,189.23654,0.01938,358.04475,133.96913,-4.47624
35934,3.99918,203.87607,4.00345,202.25811,0.01979,358.04475,131.96887,-4.47524
35935,3.9992,202.62151,4.03642,210.50099,0.01918,358.04475,129.96863,-4.4609
35936,3.99916,203.52652,3.97169,223.13443,0.0178,358.04475,127.96838,-4.43996
35937,3.99937,200.8176,4.08543,223.13626,0.01831,358.04475,125.96813,-4.42607
35938,3.99887,196.87478,4.31478,201.70562,0.02139,358.04475,123.96787,-4.41784
35939,3.99926,198.43829,4.25784,196.47703,0.02167,358.04475,121.96763,-4.39798
35940,3.99905,194.47131,4.42575,203.25126,0.02177,358.04475,119.96738,-4.37432
35941,3.99922,199.85028,4.13444,219.75265,0.01881,358.04475,117.96713,-4.35141
35942,3.99918,204.41983,3.95256,214.68142,0.01841,358.04475,115.96688,-4.33244
35943,3.99915,204.08286,3.99686,201.4282,0.01984,358.04475,113.96663,-4.3144
35944,3.99916,195.98255,4.33084,211.1728,0.02051,358.04475,111.96638,-4.31025
35945,3.99902,200.71707,4.11105,213.35485,0.01927,358.04475,109.96612,-4.28996
35946,3.99909,201.96875,4.09889,196.74671,0.02083,358.04475,107.96588,-4.27811
35947,3.99895,202.92534,4.06128,195.36531,0.02079,358.04475,105.96563,-4.27367
35948,3.99917,202.56373,4.06791,198.75582,0.02047,358.04475,103.96538,-4.27133
35949,3.99906,213.72958,3.65802,186.44039,0.01962,358.04475,101.96512,-4.24374
35950,3.99937,201.43751,4.07051,217.74636,0.01869,358.04475,99.96488,-4.26088
35951,3.99926,202.36188,4.06312,204.01194,0.01992,358.04475,97.96463,-4.25373
35952,3.99926,200.65017,4.1179,211.8062,0.01944,358.04475,95.96438,-4.24814
35953,3.99939,202.55205,4.03178,213.92403,0.01885,358.04475,93.96413,-4.23245
35954,3.99936,200.28459,4.116,219.61464,0.01874,358.04475,91.96388,-4.21163
35955,3.99914,201.33573,4.12193,198.43186,0.02077,358.04475,89.96363,-4.20281
35956,3.99899,208.79298,3.81728,197.35089,0.01934,358.04475,87.96337,-4.16116
35957,3.99913,213.77407,3.64696,190.47514,0.01915,358.04475,85.96313,-4.1327
35958,3.9987,206.35987,3.91265,197.55154,0.01981,358.04475,83.96288,-4.11625
35959,3.99875,205.86397,3.91072,206.86815,0.0189,358.04475,81.96263,-4.10371
35960,3.99886,204.04147,4.01219,195.98831,0.02047,358.04475,79.96237,-4.09536
35961,3.99899,203.13622,4.01654,209.638,0.01916,358.04475,77.96213,-4.09637
35962,3.99911,208.61886,3.80113,207.69786,0.0183,358.04475,75.96188,-4.07755
35963,3.99936,202.78916,4.03039,210.13753,0.01918,358.04475,73.96163,-4.07353
35964,3.99924,206.29542,3.8905,208.45352,0.01866,358.04475,71.96137,-4.06722
35965,3.99923,197.43128,4.22218,228.74802,0.01846,358.04475,69.96113,-4.06553
35966,3.9994,202.32847,4.02467,221.60779,0.01816,358.04475,67.96088,-4.04986
35967,3.99896,204.5273,3.92103,228.28914,0.01718,358.04475,65.96063,-4.03436
35968,3.99937,199.82884,4.12243,225.83458,0.01825,358.04475,63.96038,-4.01482
35969,3.99959,200.41134,4.10575,221.92391,0.0185,358.04475,61.96013,-3.98702
35970,3.99942,202.94075,3.99289,224.74163,0.01777,358.04475,59.95988,-3.95595
35971,3.99946,194.67981,4.38445,214.48337,0.02044,358.04475,57.95962,-3.93679
35972,3.99918,191.01559,4.6122,199.70133,0.0231,358.04475,55.95938,-3.90456
35973,3.99914,200.14495,4.1913,192.66975,0.02175,358.04475,53.95913,-3.87821
35974,3.99888,200.17559,4.14766,207.947,0.01995,358.04475,51.95888,-3.86112
35975,3.99909,230.14103,3.14754,177.01247,0.01778,358.04475,49.95862,-3.81256
35976,3.99896,206.39719,3.93318,189.18174,0.02079,358.04475,47.95838,-3.82148
35977,3.99905,202.35647,4.10533,188.6126,0.02177,358.04475,45.95813,-3.81173
35978,3.99915,201.58162,4.11167,198.25864,0.02074,358.04475,43.95788,-3.79005
35979,3.99918,198.03257,4.26108,201.76966,0.02112,358.04475,41.95763,-3.77842
35980,3.99924,196.61671,4.3216,203.71727,0.02121,358.04475,39.95738,-3.76154
35981,3.99893,199.08596,4.19925,206.7686,0.02031,358.04475,37.95713,-3.74697
35982,3.99889,202.04479,4.08598,200.23625,0.02041,358.04475,35.95687,-3.72972
35983,3.99911,204.3788,4.00928,191.93705,0.02089,358.04475,33.95663,-3.71119
35984,3.99901,197.05955,4.32031,196.98685,0.02193,358.04475,31.95638,-3.70527
35985,3.99916,208.4978,3.8542,187.30322,0.02058,358.04475,29.95613,-3.68335
35986,3.99939,196.92732,4.26711,219.11601,0.01947,358.04475,27.95587,-3.66997
35987,3.9993,199.3139,4.15849,219.57344,0.01894,358.04475,25.95563,-3.64981
35988,3.99937,198.62698,4.16657,229.918,0.01812,358.04475,23.95538,-3.6423
35989,3.99916,200.22446,4.11964,219.04118,0.01881,358.04475,21.95513,-3.63041
35990,3.99918,198.61646,4.1999,215.04889,0.01953,358.04475,19.95487,-3.61511
35991,3.99905,202.20021,4.02698,222.90208,0.01807,358.04475,17.95463,-3.59515
35992,3.99916,207.50829,3.83995,209.69903,0.01831,358.04475,15.95438,-3.56951
35993,3.99905,224.54026,3.28086,194.52632,0.01687,358.04475,13.95413,-3.52668
35994,3.99926,208.31959,3.83069,199.61063,0.01919,358.04475,11.95388,-3.52957
35995,3.99917,212.84312,3.6496,204.99179,0.0178,358.04475,9.95363,-3.50598
35996,3.99926,202.92425,4.04517,201.63765,0.02006,358.04475,7.95338,-3.49948
35997,3.99899,207.4978,3.90212,184.3223,0.02117,358.04475,5.95312,-3.49613
35998,3.99934,204.51505,3.98366,199.60723,0.01996,358.04475,3.95288,-3.48415
35999,3.99918,205.05866,3.92573,215.12625,0.01825,358.04475,1.95263,-3.45921
36000,3.99891,260.89357,2.44192,163.48445,0.01494,358.04475,0,-3.38708
36001,3.99891,202.43246,4.051,207.56332,0.01952,360.045,397.9545,-6.482
36002,3.99917,203.59342,3.99745,209.73776,0.01906,360.045,395.95425,-6.46471
36003,3.99909,203.96955,3.94091,229.76352,0.01715,360.045,393.954,-6.44338
36004,3.99931,202.00887,4.05007,215.97207,0.01875,360.045,391.95375,-6.42377
36005,3.99905,201.5867,4.06942,215.20765,0.01891,360.045,389.9535,-6.39952
36006,3.99929,211.89159,3.66749,213.70036,0.01716,360.045,387.95325,-6.36543
36007,3.99906,204.64187,3.94103,215.80837,0.01826,360.045,385.953,-6.34981
36008,3.99915,217.42541,3.536,182.74937,0.01935,360.045,383.95275,-6.3191
36009,3.9991,210.08377,3.7884,188.82709,0.02006,360.045,381.9525,-6.30739
36010,3.99911,204.06048,4.00911,196.9659,0.02035,360.045,379.99988,-6.29574
36011,3.99897,203.65669,4.01487,201.26236,0.01995,360.045,377.99963,-6.27294
