Repository: edrossi93/mecanano-ml-nanomechanics-tutorial

File: data/nanoindent_maps/Duplex Steel 2um.csv (part 70 of 77)
Index,Load,Depth,HARDNESS,MODULUS,H/E,X Position,Y Position,Z Position
Integer,mN,nm,GPa,GPa,None,µm,µm,µm
36012,3.99898,201.9135,4.11308,192.52159,0.02136,360.045,375.99938,-6.25092
36013,3.99917,209.95806,3.77395,196.81579,0.01918,360.045,373.99913,-6.21543
36014,3.9992,197.26301,4.28557,205.76878,0.02083,360.045,371.99888,-6.21776
36015,3.99897,201.77475,4.10047,199.21732,0.02058,360.045,369.99863,-6.225
36016,3.99891,198.43947,4.20669,215.40267,0.01953,360.045,367.99838,-6.23544
36017,3.99927,197.2029,4.29034,205.08644,0.02092,360.045,365.99813,-6.21816
36018,3.99933,201.7722,4.03809,226.44972,0.01783,360.045,363.99788,-6.21563
36019,3.99941,200.00654,4.13013,218.72816,0.01888,360.045,361.99762,-6.20291
36020,3.99942,206.12939,3.87987,216.77306,0.0179,360.045,359.99738,-6.1786
36021,3.9992,194.23409,4.41787,210.00648,0.02104,360.045,357.99713,-6.17381
36022,3.99918,188.31885,4.73457,206.07031,0.02298,360.045,355.99688,-6.15208
36023,3.9992,185.63407,4.87782,207.94173,0.02346,360.045,353.99663,-6.13495
36024,3.9988,198.93852,4.22098,201.12341,0.02099,360.045,351.99638,-6.11663
36025,3.99921,195.28058,4.3653,210.77323,0.02071,360.045,349.99613,-6.10516
36026,3.9991,194.88493,4.39517,206.82872,0.02125,360.045,347.99588,-6.08619
36027,3.99918,189.42535,4.69639,199.77659,0.02351,360.045,345.99563,-6.07587
36028,3.99909,172.9047,5.67533,213.55734,0.02658,360.045,343.99538,-6.0609
36029,3.99913,201.51556,4.08347,210.47987,0.0194,360.045,341.99513,-6.03076
36030,3.99914,195.38299,4.38369,202.54369,0.02164,360.045,339.99487,-6.02492
36031,3.99926,209.43886,3.77306,206.23346,0.0183,360.045,337.99463,-6.01768
36032,3.99952,202.23867,4.04337,214.71852,0.01883,360.045,335.99438,-6.01644
36033,3.99914,206.75174,3.8396,224.92114,0.01707,360.045,333.99413,-6.01592
36034,3.99928,202.60328,4.02121,217.72048,0.01847,360.045,331.99387,-6.00638
36035,3.99913,203.17031,3.98951,221.53347,0.01801,360.045,329.99363,-5.99555
36036,3.99917,201.69999,4.05318,220.50195,0.01838,360.045,327.99338,-5.98758
36037,3.99941,209.82052,3.75907,206.08983,0.01824,360.045,325.99313,-5.96452
36038,3.99934,201.62583,4.10032,201.88559,0.02031,360.045,323.99288,-5.94737
36039,3.99911,196.94417,4.30431,204.33941,0.02106,360.045,321.99263,-5.94278
36040,3.99907,214.18238,3.63909,187.50147,0.01941,360.045,319.99238,-5.90594
36041,3.99925,206.8166,3.85797,214.12032,0.01802,360.045,317.99213,-5.88045
36042,3.99916,212.64886,3.66152,202.55169,0.01808,360.045,315.99188,-5.85101
36043,3.99933,198.29156,4.27585,192.83413,0.02217,360.045,313.99163,-5.84098
36044,3.99914,199.70259,4.20203,195.78245,0.02146,360.045,311.99138,-5.8173
36045,3.99898,195.21902,4.37482,208.28279,0.021,360.045,309.99112,-5.80483
36046,3.99911,192.95802,4.48448,208.67179,0.02149,360.045,307.99088,-5.78813
36047,3.99898,191.24752,4.56987,209.02707,0.02186,360.045,305.99063,-5.77252
36048,3.9988,191.90387,4.54942,204.68605,0.02223,360.045,303.99038,-5.75736
36049,3.99912,188.833,4.71121,204.70392,0.02301,360.045,301.99013,-5.74704
36050,3.99888,211.8763,3.74162,180.53962,0.02072,360.045,299.98988,-5.71091
36051,3.99903,196.05176,4.35726,200.60231,0.02172,360.045,297.98963,-5.71112
36052,3.99917,202.39114,4.07486,198.92772,0.02048,360.045,295.98938,-5.70327
36053,3.99909,200.05783,4.17604,199.28155,0.02096,360.045,293.98913,-5.68919
36054,3.99929,206.26348,3.88048,213.79152,0.01815,360.045,291.98888,-5.67303
36055,3.99898,203.0462,4.07274,189.49267,0.02149,360.045,289.98863,-5.6652
36056,3.99926,202.96644,4.05427,197.44672,0.02053,360.045,287.98837,-5.65645
36057,3.9991,207.78871,3.89043,184.36114,0.0211,360.045,285.98813,-5.65573
36058,3.99929,204.69155,3.94094,215.00873,0.01833,360.045,283.98788,-5.62755
36059,3.99923,201.16934,4.09996,209.87642,0.01954,360.045,281.98763,-5.61435
36060,3.99909,196.97549,4.28975,209.11365,0.02051,360.045,279.98737,-5.61429
36061,3.99901,202.67949,4.0647,198.02408,0.02053,360.045,277.98713,-5.58506
36062,3.9991,196.10289,4.32761,210.23128,0.02059,360.045,275.98688,-5.56379
36063,3.99905,196.33299,4.33815,202.54577,0.02142,360.045,273.98663,-5.53996
36064,3.99914,193.12514,4.48748,204.89445,0.0219,360.045,271.98638,-5.52331
36065,3.999,206.00637,3.94321,191.39078,0.0206,360.045,269.98613,-5.49331
36066,3.99939,187.81854,4.75858,207.14949,0.02297,360.045,267.98588,-5.49626
36067,3.99917,206.91121,3.85701,212.72871,0.01813,360.045,265.98563,-5.4816
36068,3.99934,202.72385,4.00513,223.06613,0.01795,360.045,263.98538,-5.47703
36069,3.99938,198.25013,4.17946,231.76248,0.01803,360.045,261.98513,-5.47849
36070,3.99933,201.30782,4.07348,218.90004,0.01861,360.045,259.98488,-5.46981
36071,3.99926,199.98965,4.11384,226.55037,0.01816,360.045,257.98462,-5.46114
36072,3.99927,201.98032,4.03859,221.87195,0.0182,360.045,255.98438,-5.44718
36073,3.99925,205.68832,3.90196,214.44443,0.0182,360.045,253.98413,-5.43238
36074,3.99936,201.30043,4.07915,216.4862,0.01884,360.045,251.98388,-5.42573
36075,3.99902,198.5907,4.1695,229.07512,0.0182,360.045,249.98363,-5.41191
36076,3.99931,200.45713,4.07809,234.49904,0.01739,360.045,247.98338,-5.39389
36077,3.99917,199.41175,4.15481,219.22491,0.01895,360.045,245.98313,-5.37669
36078,3.99908,203.03929,4.00698,215.76959,0.01857,360.045,243.98288,-5.35545
36079,3.99919,201.37047,4.0609,223.49312,0.01817,360.045,241.98263,-5.34241
36080,3.99917,202.19959,4.02823,222.36638,0.01812,360.045,239.98238,-5.32227
36081,3.9993,200.07181,4.08959,237.12855,0.01725,360.045,237.98213,-5.29872
36082,3.99909,206.19001,3.94838,186.81499,0.02114,360.045,235.98187,-5.26643
36083,3.99886,205.7913,3.94876,192.54871,0.02051,360.045,233.98163,-5.24769
36084,3.99889,203.05474,4.02524,207.3326,0.01941,360.045,231.98138,-5.22832
36085,3.99909,200.56874,4.14232,203.37443,0.02037,360.045,229.98113,-5.20653
36086,3.99886,201.63597,4.09826,202.29263,0.02026,360.045,227.98087,-5.18662
36087,3.9989,200.6675,4.12173,209.72427,0.01965,360.045,225.98063,-5.16731
36088,3.99898,206.98025,3.91321,187.836,0.02083,360.045,223.98038,-5.15457
36089,3.99901,201.06447,4.11417,205.84667,0.01999,360.045,221.98013,-5.14626
36090,3.99899,198.93096,4.2169,202.80509,0.02079,360.045,219.97988,-5.13361
36091,3.99941,199.65202,4.16645,209.94866,0.01985,360.045,217.97963,-5.12216
36092,3.99922,196.22056,4.26039,236.74281,0.018,360.045,215.97938,-5.11186
36093,3.99913,198.14254,4.17314,237.18157,0.01759,360.045,213.97913,-5.09268
36094,3.99928,212.3178,3.6955,192.55246,0.01919,360.045,211.97888,-5.05678
36095,3.99907,204.05742,3.99075,204.32561,0.01953,360.045,209.97863,-5.05111
36096,3.99896,223.1239,3.36753,173.73626,0.01938,360.045,207.97838,-5.01304
36097,3.99914,193.71024,4.50391,190.98059,0.02358,360.045,205.97812,-5.01893
36098,3.99908,202.54934,4.06101,201.60003,0.02014,360.045,203.97788,-5.00161
36099,3.99918,200.41932,4.16207,198.55081,0.02096,360.045,201.97763,-4.99074
36100,3.99913,215.07989,3.6099,186.27279,0.01938,360.045,199.97738,-4.97186
36101,3.99933,202.48857,4.02476,218.33452,0.01843,360.045,197.97713,-4.97463
36102,3.99931,216.69593,3.53024,197.02804,0.01792,360.045,195.97688,-4.95278
36103,3.99936,203.96471,3.95399,223.14806,0.01772,360.045,193.97663,-4.96468
36104,3.99922,197.25084,4.26419,214.14576,0.01991,360.045,191.97638,-4.96411
36105,3.99923,196.66892,4.24023,236.63905,0.01792,360.045,189.97613,-4.94788
36106,3.9988,201.63833,4.07461,211.84437,0.01923,360.045,187.97588,-4.93647
36107,3.99904,197.70473,4.23042,219.44544,0.01928,360.045,185.97563,-4.93034
36108,3.99901,203.21712,4.01555,208.61366,0.01925,360.045,183.97537,-4.90828
36109,3.99932,200.58854,4.13887,204.47272,0.02024,360.045,181.97513,-4.89819
36110,3.99938,171.73122,5.7623,213.52973,0.02699,360.045,179.97488,-4.8879
36111,3.99903,196.97617,4.28048,212.62199,0.02013,360.045,177.97463,-4.88018
36112,3.99881,202.40295,4.04308,211.42058,0.01912,360.045,175.97437,-4.85599
36113,3.99893,202.91901,3.99813,222.29796,0.01799,360.045,173.97413,-4.84005
36114,3.99884,202.00274,4.05105,215.40208,0.01881,360.045,171.97388,-4.82438
36115,3.99921,200.26214,4.14689,206.89914,0.02004,360.045,169.97363,-4.81186
36116,3.99938,200.07342,4.12035,221.82951,0.01857,360.045,167.97338,-4.7963
36117,3.99937,199.44022,4.12555,232.60519,0.01774,360.045,165.97313,-4.77513
36118,3.99935,198.5015,4.1868,223.03995,0.01877,360.045,163.97288,-4.75129
36119,3.99908,202.81821,4.01366,216.94198,0.0185,360.045,161.97262,-4.73114
36120,3.99945,200.0583,4.12632,219.44584,0.0188,360.045,159.97238,-4.70719
36121,3.99924,188.13008,4.71752,214.55851,0.02199,360.045,157.97213,-4.69766
36122,3.99897,191.32648,4.58178,203.91809,0.02247,360.045,155.97188,-4.67892
36123,3.99941,199.76718,4.15927,210.79144,0.01973,360.045,153.97162,-4.65655
36124,3.99942,203.09838,4.01683,210.4172,0.01909,360.045,151.97138,-4.62394
36125,3.99897,200.77676,4.12753,205.50907,0.02008,360.045,149.97113,-4.62415
36126,3.99919,200.83633,4.07894,225.78067,0.01807,360.045,147.97088,-4.60702
36127,3.99912,204.36835,3.98102,203.04215,0.01961,360.045,145.97063,-4.5883
36128,3.99925,197.57801,4.2579,210.72345,0.02021,360.045,143.97038,-4.58072
36129,3.99888,202.50622,4.07635,196.40258,0.02076,360.045,141.97013,-4.56503
36130,3.999,202.3386,4.07945,197.97566,0.02061,360.045,139.96988,-4.54816
36131,3.9993,200.03337,4.1865,196.07026,0.02135,360.045,137.96963,-4.5348
36132,3.9992,207.13996,3.88235,197.3925,0.01967,360.045,135.96938,-4.52352
36133,3.99916,208.51948,3.82901,196.9598,0.01944,360.045,133.96913,-4.50804
36134,3.99899,209.67446,3.78715,195.71991,0.01935,360.045,131.96887,-4.49867
36135,3.99904,215.56168,3.58899,187.88781,0.0191,360.045,129.96863,-4.47456
36136,3.9994,202.07288,4.05608,212.14985,0.01912,360.045,127.96838,-4.46723
36137,3.99926,204.18127,3.95153,219.90577,0.01797,360.045,125.96813,-4.44956
36138,3.99913,208.7246,3.803,204.9248,0.01856,360.045,123.96787,-4.43431
36139,3.9991,198.68852,4.24436,197.07766,0.02154,360.045,121.96763,-4.42244
36140,3.99899,198.00224,4.27969,195.81534,0.02186,360.045,119.96738,-4.39628
36141,3.9992,199.08707,4.16166,222.58766,0.0187,360.045,117.96713,-4.37876
36142,3.9993,202.90986,4.00536,219.17754,0.01827,360.045,115.96688,-4.35931
36143,3.99912,199.38937,4.19487,203.36127,0.02063,360.045,113.96663,-4.34574
36144,3.99911,197.36001,4.2471,219.05679,0.01939,360.045,111.96638,-4.33992
36145,3.99913,199.2579,4.16182,219.10384,0.01899,360.045,109.96612,-4.32097
36146,3.99891,204.95956,3.93529,212.36182,0.01853,360.045,107.96588,-4.30271
36147,3.99918,203.48847,4.01623,203.66049,0.01972,360.045,105.96563,-4.29921
36148,3.99896,206.77632,3.90039,195.85936,0.01991,360.045,103.96538,-4.29188
36149,3.9992,199.17526,4.19708,206.18733,0.02036,360.045,101.96512,-4.29421
36150,3.99953,200.21707,4.13516,212.63164,0.01945,360.045,99.96488,-4.28448
36151,3.9993,201.43468,4.09749,206.22643,0.01987,360.045,97.96463,-4.27856
36152,3.99897,200.07402,4.13361,215.67407,0.01917,360.045,95.96438,-4.27189
36153,3.99941,200.56133,4.11172,216.19662,0.01902,360.045,93.96413,-4.25501
36154,3.99935,219.08347,3.43671,204.23881,0.01683,360.045,91.96388,-4.21485
36155,3.99895,201.30375,4.1046,205.49048,0.01997,360.045,89.96363,-4.22597
36156,3.99916,204.13938,3.99445,201.45639,0.01983,360.045,87.96337,-4.19388
36157,3.99873,205.36418,3.93074,206.91563,0.019,360.045,85.96313,-4.16401
36158,3.99917,205.71628,3.95411,191.82807,0.02061,360.045,83.96288,-4.1376
36159,3.99894,204.18085,3.99559,200.20275,0.01996,360.045,81.96263,-4.12753
36160,3.99898,217.32516,3.53733,183.58557,0.01927,360.045,79.96237,-4.10996
36161,3.99869,204.00992,3.99356,203.79477,0.0196,360.045,77.96213,-4.12544
36162,3.999,208.71486,3.78608,213.23019,0.01776,360.045,75.96188,-4.10578
36163,3.99917,205.5156,3.91179,213.01278,0.01836,360.045,73.96163,-4.0988
36164,3.9993,204.24111,3.97105,209.63849,0.01894,360.045,71.96137,-4.0946
36165,3.99914,202.27961,4.05365,209.29218,0.01937,360.045,69.96113,-4.09098
36166,3.99926,211.6745,3.71381,194.93399,0.01905,360.045,67.96088,-4.06549
36167,3.99911,200.29445,4.12627,214.76046,0.01921,360.045,65.96063,-4.05826
36168,3.9993,202.44715,4.02784,217.69017,0.0185,360.045,63.96038,-4.03897
36169,3.99947,200.70252,4.10463,216.65562,0.01895,360.045,61.96013,-4.01317
36170,3.99956,207.45885,3.83324,214.11631,0.0179,360.045,59.95988,-3.9792
36171,3.99935,201.72171,4.07016,212.50691,0.01915,360.045,57.95962,-3.95079
36172,3.9992,193.63358,4.44289,211.55573,0.021,360.045,55.95938,-3.93517
36173,3.99912,199.57469,4.14854,218.79803,0.01896,360.045,53.95913,-3.90994
36174,3.99902,203.99592,4.01514,195.66755,0.02052,360.045,51.95888,-3.88675
36175,3.99918,221.53322,3.40079,181.76907,0.01871,360.045,49.95862,-3.84703
36176,3.99925,206.85358,3.89458,197.08687,0.01976,360.045,47.95838,-3.8445
36177,3.99917,199.12002,4.23839,192.51412,0.02202,360.045,45.95813,-3.83436
36178,3.99898,201.03933,4.13238,199.29377,0.02074,360.045,43.95788,-3.81606
36179,3.99919,197.14118,4.28504,208.04336,0.0206,360.045,41.95763,-3.8023
36180,3.99903,200.1635,4.16792,200.49217,0.02079,360.045,39.95738,-3.78603
36181,3.99884,200.01259,4.1663,203.50145,0.02047,360.045,37.95713,-3.76942
36182,3.99916,199.26065,4.20586,201.47351,0.02088,360.045,35.95687,-3.75662
36183,3.99912,220.97429,3.4375,173.8158,0.01978,360.045,33.95663,-3.7247
36184,3.9991,199.71398,4.17964,203.61018,0.02053,360.045,31.95638,-3.72924
36185,3.99927,213.82071,3.64738,189.62562,0.01923,360.045,29.95613,-3.70238
36186,3.9993,196.90064,4.28817,211.1311,0.02031,360.045,27.95587,-3.68659
36187,3.99919,187.99492,4.72527,214.39165,0.02204,360.045,25.95563,-3.67713
36188,3.99941,171.89358,5.64753,238.40003,0.02369,360.045,23.95538,-3.67315
36189,3.9992,201.50512,4.07504,214.33823,0.01901,360.045,21.95513,-3.66436
36190,3.99918,210.15294,3.7602,199.62071,0.01884,360.045,19.95487,-3.6494
36191,3.9994,205.43723,3.89053,225.43259,0.01726,360.045,17.95463,-3.63286
36192,3.9994,214.49413,3.58655,207.4038,0.01729,360.045,15.95438,-3.60101
36193,3.99938,204.5189,3.96717,206.38861,0.01922,360.045,13.95413,-3.58608
36194,3.99936,201.9126,4.04735,219.12073,0.01847,360.045,11.95388,-3.56401
36195,3.99917,196.30976,4.30385,215.68087,0.01995,360.045,9.95363,-3.55008
36196,3.99913,188.51679,4.70776,210.96729,0.02232,360.045,7.95338,-3.53969
36197,3.99921,201.69464,4.14496,185.28228,0.02237,360.045,5.95312,-3.52504
36198,3.99905,218.5005,3.5142,176.44796,0.01992,360.045,3.95288,-3.49593
36199,3.99932,216.33659,3.57631,181.81642,0.01967,360.045,1.95263,-3.47827
36200,3.99918,216.57516,3.52684,200.79431,0.01756,360.045,0,-3.46034
36201,3.99893,208.40492,3.80311,210.61639,0.01806,362.04525,397.9545,-6.50017
36202,3.99938,203.86304,3.98321,211.20313,0.01886,362.04525,395.95425,-6.48619
36203,3.99907,201.58497,4.05141,223.62118,0.01812,362.04525,393.954,-6.46783
36204,3.9992,200.77912,4.07957,226.67329,0.018,362.04525,391.95375,-6.44618
36205,3.99921,200.2152,4.14947,206.69745,0.02008,362.04525,389.9535,-6.42155
36206,3.99919,200.67327,4.07465,231.41637,0.01761,362.04525,387.95325,-6.39636
36207,3.99931,203.79628,3.98057,213.60972,0.01863,362.04525,385.953,-6.3691
36208,3.99923,205.19953,3.95858,198.30226,0.01996,362.04525,383.95275,-6.34675
36209,3.99893,214.85761,3.62472,183.32972,0.01977,362.04525,381.9525,-6.32277
36210,3.99898,209.04184,3.81642,193.67636,0.01971,362.04525,379.99988,-6.31112
36211,3.99906,215.32725,3.62658,176.0757,0.0206,362.04525,377.99963,-6.2789
36212,3.9987,208.85101,3.79444,206.43922,0.01838,362.04525,375.99938,-6.2656
36213,3.99839,302.63198,1.85791,112.23178,0.01655,362.04525,373.99913,-6.06129
36214,3.99896,186.30006,4.7572,235.48787,0.0202,362.04525,371.99888,-6.21341
36215,3.99888,198.29045,4.22814,209.47305,0.02018,362.04525,369.99863,-6.24667
36216,3.99912,199.66718,4.164,210.52779,0.01978,362.04525,367.99838,-6.25354
36217,3.99909,198.60376,4.21385,209.60622,0.0201,362.04525,365.99813,-6.23817
36218,3.99899,198.48481,4.22263,208.24247,0.02028,362.04525,363.99788,-6.23587
36219,3.9995,197.40184,4.23687,222.8423,0.01901,362.04525,361.99762,-6.22617
36220,3.9994,197.77786,4.22843,219.06962,0.0193,362.04525,359.99738,-6.20567
36221,3.99925,206.02243,3.94729,189.74046,0.0208,362.04525,357.99713,-6.18016
36222,3.99914,203.57048,4.02696,198.03331,0.02033,362.04525,355.99688,-6.16006
36223,3.99905,191.48194,4.55602,209.6635,0.02173,362.04525,353.99663,-6.15617
36224,3.99917,201.78511,4.09529,201.09025,0.02037,362.04525,351.99638,-6.13274
36225,3.9991,196.44185,4.32646,204.84618,0.02112,362.04525,349.99613,-6.12446
36226,3.99915,191.8951,4.545,206.39451,0.02202,362.04525,347.99588,-6.11056
36227,3.99912,191.76357,4.54589,208.283,0.02183,362.04525,345.99563,-6.09621
36228,3.99923,208.82235,3.79541,206.76626,0.01836,362.04525,343.99538,-6.06741
36229,3.99922,204.60108,3.92776,223.31197,0.01759,362.04525,341.99513,-6.05034
36230,3.9992,203.56439,4.02116,200.41176,0.02006,362.04525,339.99487,-6.04461
36231,3.99928,206.28171,3.89813,205.2899,0.01899,362.04525,337.99463,-6.03869
36232,3.99938,201.74287,4.05553,218.66396,0.01855,362.04525,335.99438,-6.03299
36233,3.99948,203.42659,3.96812,227.25466,0.01746,362.04525,333.99413,-6.0321
36234,3.99933,201.40984,4.05044,227.92015,0.01777,362.04525,331.99387,-6.02401
36235,3.99958,199.13795,4.14084,231.66382,0.01787,362.04525,329.99363,-6.01208
36236,3.99917,201.15979,4.07091,222.97641,0.01826,362.04525,327.99338,-6.00434
36237,3.99942,214.83277,3.60191,193.82759,0.01858,362.04525,325.99313,-5.9772
36238,3.99936,209.14062,3.79445,201.64675,0.01882,362.04525,323.99288,-5.95587
36239,3.99913,190.76264,4.59088,210.41062,0.02182,362.04525,321.99263,-5.96569
36240,3.99923,196.45936,4.33418,201.93128,0.02146,362.04525,319.99238,-5.94317
36241,3.99916,197.10854,4.31482,198.09955,0.02178,362.04525,317.99213,-5.91971
36242,3.99897,196.9897,4.28616,210.16614,0.02039,362.04525,315.99188,-5.89542
36243,3.99909,202.39505,4.08651,194.55019,0.021,362.04525,313.99163,-5.86679
36244,3.99914,199.46838,4.20419,198.7099,0.02116,362.04525,311.99138,-5.84566
36245,3.99906,194.4971,4.39827,212.41731,0.02071,362.04525,309.99112,-5.83024
36246,3.99927,194.24593,4.44184,201.69672,0.02202,362.04525,307.99088,-5.81293
36247,3.99896,195.26541,4.38905,202.57404,0.02167,362.04525,305.99063,-5.7943
36248,3.99895,193.04834,4.49457,203.75631,0.02206,362.04525,303.99038,-5.78088
36249,3.99913,195.56189,4.38711,198.57531,0.02209,362.04525,301.99013,-5.76616
36250,3.99904,188.06241,4.73556,209.92844,0.02256,362.04525,299.98988,-5.75261
36251,3.99922,204.87507,3.97617,196.63961,0.02022,362.04525,297.98963,-5.73772
36252,3.99896,189.13995,4.65813,216.23159,0.02154,362.04525,295.98938,-5.7288
36253,3.99923,200.38499,4.10904,220.73394,0.01862,362.04525,293.98913,-5.71548
36254,3.99913,206.1018,3.8777,218.247,0.01777,362.04525,291.98888,-5.69887
36255,3.99922,202.42438,4.0575,205.18049,0.01978,362.04525,289.98863,-5.68713
36256,3.99925,208.29857,3.86089,187.7862,0.02056,362.04525,287.98837,-5.68706
36257,3.99914,209.60107,3.80226,190.72214,0.01994,362.04525,285.98813,-5.68076
36258,3.99933,202.77068,4.02574,212.49013,0.01895,362.04525,283.98788,-5.65189
36259,3.99918,201.24137,4.10777,205.41377,0.02,362.04525,281.98763,-5.63845
36260,3.99899,198.67916,4.22877,202.6484,0.02087,362.04525,279.98737,-5.63213
36261,3.99903,197.68195,4.28221,199.99605,0.02141,362.04525,277.98713,-5.609
36262,3.99905,196.67799,4.32783,200.49914,0.02159,362.04525,275.98688,-5.58321
36263,3.99922,191.50181,4.56695,205.84147,0.02219,362.04525,273.98663,-5.56638
36264,3.99916,194.01559,4.44492,204.36265,0.02175,362.04525,271.98638,-5.54511
36265,3.99906,190.57248,4.6254,202.63144,0.02283,362.04525,269.98613,-5.53284
36266,3.99921,188.28221,4.73517,206.49751,0.02293,362.04525,267.98588,-5.51988
36267,3.9993,202.537,4.04454,208.60699,0.01939,362.04525,265.98563,-5.50952
36268,3.99948,199.30542,4.16714,216.0625,0.01929,362.04525,263.98538,-5.5028
36269,3.99915,215.25082,3.54058,218.58716,0.0162,362.04525,261.98513,-5.48476
36270,3.99925,201.94071,4.04088,221.55735,0.01824,362.04525,259.98488,-5.49124
36271,3.99934,212.88933,3.63972,209.33255,0.01739,362.04525,257.98462,-5.47056
36272,3.99932,199.35095,4.14821,223.49562,0.01856,362.04525,255.98438,-5.47233
36273,3.9994,197.54458,4.22551,224.96662,0.01878,362.04525,253.98413,-5.46144
36274,3.99921,198.30138,4.18844,226.2973,0.01851,362.04525,251.98388,-5.44996
36275,3.9993,198.90599,4.14174,236.19074,0.01754,362.04525,249.98363,-5.4337
36276,3.99938,198.82924,4.17312,222.65892,0.01874,362.04525,247.98338,-5.41693
36277,3.99921,198.41456,4.19693,220.19158,0.01906,362.04525,245.98313,-5.39865
36278,3.99946,198.49231,4.21526,211.21657,0.01996,362.04525,243.98288,-5.38126
36279,3.99933,201.67947,4.05616,219.59659,0.01847,362.04525,241.98263,-5.36382
36280,3.99914,205.81145,3.87847,223.80572,0.01733,362.04525,239.98238,-5.33893
36281,3.9991,199.04723,4.1623,223.04211,0.01866,362.04525,237.98213,-5.31863
36282,3.99877,191.49461,4.60019,195.78674,0.0235,362.04525,235.98187,-5.28786
36283,3.99906,207.01823,3.9165,186.12518,0.02104,362.04525,233.98163,-5.26371
36284,3.99891,202.21709,4.06787,204.42369,0.0199,362.04525,231.98138,-5.24923
36285,3.99905,204.25927,3.99073,200.89485,0.01986,362.04525,229.98113,-5.22673
36286,3.99905,203.74792,4.01027,201.61358,0.01989,362.04525,227.98087,-5.20678
36287,3.99901,206.27102,3.91188,199.47458,0.01961,362.04525,225.98063,-5.18458
36288,3.99912,203.48961,4.03755,195.32643,0.02067,362.04525,223.98038,-5.17894
36289,3.99896,205.99234,3.92173,200.02759,0.01961,362.04525,221.98013,-5.16877
36290,3.99929,193.3716,4.41887,225.74905,0.01957,362.04525,219.97988,-5.15829
36291,3.99934,222.38442,3.34939,193.81008,0.01728,362.04525,217.97963,-5.12352
36292,3.99939,198.69563,4.16932,227.15519,0.01835,362.04525,215.97938,-5.13064
36293,3.99934,199.14008,4.16225,221.33834,0.0188,362.04525,213.97913,-5.1115
36294,3.99924,199.2643,4.13551,231.37229,0.01787,362.04525,211.97888,-5.09261
36295,3.99917,196.64721,4.29174,214.25608,0.02003,362.04525,209.97863,-5.08316
36296,3.99926,201.34981,4.11884,199.3959,0.02066,362.04525,207.97838,-5.05712
36297,3.99915,193.77331,4.45239,205.85438,0.02163,362.04525,205.97812,-5.04135
36298,3.999,196.71913,4.31137,205.5332,0.02098,362.04525,203.97788,-5.0266
36299,3.99901,199.35145,4.19074,205.50302,0.02039,362.04525,201.97763,-5.01378
36300,3.99915,197.08401,4.24471,225.59013,0.01882,362.04525,199.97738,-5.00854
36301,3.99917,200.74079,4.08104,226.74126,0.018,362.04525,197.97713,-4.99913
36302,3.99918,203.69002,3.98346,214.22684,0.01859,362.04525,195.97688,-4.9923
36303,3.99921,200.35455,4.11803,217.26625,0.01895,362.04525,193.97663,-4.98977
36304,3.99916,202.09473,4.06081,209.59849,0.01937,362.04525,191.97638,-4.98083
36305,3.9994,195.79202,4.31566,220.81615,0.01954,362.04525,189.97613,-4.97004
36306,3.99943,199.74006,4.14632,216.74778,0.01913,362.04525,187.97588,-4.96075
36307,3.99937,200.76018,4.10655,214.66336,0.01913,362.04525,185.97563,-4.94807
36308,3.9992,203.00354,4.04917,198.75094,0.02037,362.04525,183.97537,-4.9295
36309,3.99903,198.61034,4.21143,210.41365,0.02001,362.04525,181.97513,-4.92163
36310,3.99873,183.84932,4.99898,203.12967,0.02461,362.04525,179.97488,-4.90998
36311,3.99915,201.76867,4.06353,214.43061,0.01895,362.04525,177.97463,-4.90412
36312,3.99899,209.12848,3.78531,205.88828,0.01839,362.04525,175.97437,-4.87759
36313,3.99908,202.60506,4.02103,217.66717,0.01847,362.04525,173.97413,-4.86452
36314,3.99908,194.22353,4.39765,217.64827,0.02021,362.04525,171.97388,-4.86038
36315,3.99913,196.88449,4.26153,222.1838,0.01918,362.04525,169.97363,-4.84789
36316,3.99947,210.04579,3.74581,208.45612,0.01797,362.04525,167.97338,-4.80625
36317,3.9994,194.31192,4.36385,230.041,0.01897,362.04525,165.97313,-4.79918
36318,3.9993,205.45421,3.90457,217.77044,0.01793,362.04525,163.97288,-4.77033
36319,3.99931,206.47087,3.87193,213.97183,0.0181,362.04525,161.97262,-4.75002
36320,3.99944,202.17221,4.04103,217.01338,0.01862,362.04525,159.97238,-4.72754
36321,3.99921,190.04382,4.58024,227.55589,0.02013,362.04525,157.97213,-4.7184
36322,3.99895,194.45302,4.40412,211.01129,0.02087,362.04525,155.97188,-4.70283
36323,3.99903,208.85232,3.80046,203.77721,0.01865,362.04525,153.97162,-4.66121
36324,3.99925,217.3412,3.5091,196.56203,0.01785,362.04525,151.97138,-4.6307
36325,3.99898,205.97024,3.9668,183.53353,0.02161,362.04525,149.97113,-4.64925
36326,3.9992,217.60236,3.48578,204.17119,0.01707,362.04525,147.97088,-4.60742
36327,3.99926,204.72773,3.93335,217.94652,0.01805,362.04525,145.97063,-4.60622
36328,3.99902,200.66955,4.12001,210.45402,0.01958,362.04525,143.97038,-4.60197
36329,3.99918,217.95063,3.53463,175.8976,0.02009,362.04525,141.97013,-4.56981
36330,3.99932,195.65592,4.387,197.23623,0.02224,362.04525,139.96988,-4.57309
36331,3.999,199.10434,4.22164,198.31133,0.02129,362.04525,137.96963,-4.55801
36332,3.99903,217.45969,3.52533,186.84105,0.01887,362.04525,135.96938,-4.53715
36333,3.99933,216.18024,3.56655,188.33826,0.01894,362.04525,133.96913,-4.52656
36334,3.99929,202.59738,4.05533,203.12736,0.01996,362.04525,131.96887,-4.53039
36335,3.99925,197.51586,4.24777,215.89186,0.01968,362.04525,129.96863,-4.51411
36336,3.99941,213.84,3.62572,199.25078,0.0182,362.04525,127.96838,-4.47766
36337,3.99931,198.79483,4.20216,210.93248,0.01992,362.04525,125.96813,-4.47497
36338,3.99927,210.23731,3.73381,210.78098,0.01771,362.04525,123.96787,-4.44619
36339,3.99915,200.79252,4.1463,198.26162,0.02091,362.04525,121.96763,-4.44353
36340,3.99925,191.89674,4.55743,202.47489,0.02251,362.04525,119.96738,-4.42575
36341,3.99917,199.24375,4.15499,222.46819,0.01868,362.04525,117.96713,-4.40241
36342,3.99921,201.22377,4.06333,225.35268,0.01803,362.04525,115.96688,-4.38264
36343,3.99894,196.02662,4.34179,206.30587,0.02105,362.04525,113.96663,-4.37269
36344,3.99921,210.99334,3.73385,197.2794,0.01893,362.04525,111.96638,-4.34275
36345,3.99923,195.33265,4.35274,214.5717,0.02029,362.04525,109.96612,-4.34186
36346,3.99927,195.81297,4.34809,207.82839,0.02092,362.04525,107.96588,-4.33144
36347,3.99912,198.49572,4.23463,203.61564,0.0208,362.04525,105.96563,-4.32391
36348,3.99917,204.26967,4.01267,192.39308,0.02086,362.04525,103.96538,-4.31798
36349,3.99894,199.26752,4.17276,214.13066,0.01949,362.04525,101.96512,-4.31667
36350,3.99934,195.07043,4.37326,211.60266,0.02067,362.04525,99.96488,-4.30633
36351,3.99934,199.4887,4.19086,203.29264,0.02061,362.04525,97.96463,-4.29852
36352,3.99945,203.71693,3.97222,219.16442,0.01812,362.04525,95.96438,-4.28295
36353,3.99929,199.92584,4.13345,218.75626,0.0189,362.04525,93.96413,-4.2698
36354,3.99934,201.58503,4.03058,234.46378,0.01719,362.04525,91.96388,-4.24411
36355,3.99888,201.2169,4.10399,207.2051,0.01981,362.04525,89.96363,-4.23655
36356,3.99917,203.11751,4.04786,197.39612,0.02051,362.04525,87.96337,-4.21035
36357,3.99897,205.79728,3.93641,197.28177,0.01995,362.04525,85.96313,-4.17553
36358,3.99886,212.45766,3.70362,186.80699,0.01983,362.04525,83.96288,-4.14738
36359,3.9989,204.95683,3.98844,190.64137,0.02092,362.04525,81.96263,-4.14542
36360,3.9988,205.42005,3.94516,199.87515,0.01974,362.04525,79.96237,-4.13977
36361,3.99911,203.63508,4.00354,206.34595,0.0194,362.04525,77.96213,-4.14285
36362,3.99907,197.75394,4.21445,225.52155,0.01869,362.04525,75.96188,-4.14235
36363,3.99923,201.28679,4.03936,236.41276,0.01709,362.04525,73.96163,-4.12116
36364,3.99925,207.85656,3.83193,207.13522,0.0185,362.04525,71.96137,-4.11057
36365,3.99902,220.13173,3.43414,187.50099,0.01832,362.04525,69.96113,-4.08968
36366,3.99922,204.9721,3.93713,211.44272,0.01862,362.04525,67.96088,-4.09063
36367,3.99909,211.31994,3.71734,199.17786,0.01866,362.04525,65.96063,-4.08369
36368,3.99916,203.89272,3.97061,216.32438,0.01835,362.04525,63.96038,-4.05614
36369,3.99931,203.35312,3.99394,215.8977,0.0185,362.04525,61.96013,-4.03203
36370,3.99926,206.05664,3.90325,207.00328,0.01886,362.04525,59.95988,-3.9998
36371,3.99919,200.53028,4.10255,220.80503,0.01858,362.04525,57.95962,-3.97679
36372,3.9991,219.94947,3.43948,187.85412,0.01831,362.04525,55.95938,-3.93112
36373,3.99936,202.2264,4.05931,207.97507,0.01952,362.04525,53.95913,-3.9315
36374,3.99928,203.59181,4.04139,192.41313,0.021,362.04525,51.95888,-3.90925
36375,3.99916,209.1682,3.80927,194.68691,0.01957,362.04525,49.95862,-3.87697
36376,3.99879,199.18565,4.19666,205.98043,0.02037,362.04525,47.95838,-3.86977
36377,3.99916,199.75257,4.17948,203.05047,0.02058,362.04525,45.95813,-3.85278
36378,3.99913,203.7045,4.02877,195.21171,0.02064,362.04525,43.95788,-3.83975
36379,3.99899,200.68195,4.14381,200.89187,0.02063,362.04525,41.95763,-3.82344
36380,3.9992,198.89897,4.23437,197.23518,0.02147,362.04525,39.95738,-3.80679
36381,3.99921,219.90408,3.43882,188.94001,0.0182,362.04525,37.95713,-3.77326
36382,3.99931,209.85598,3.82987,177.01553,0.02164,362.04525,35.95687,-3.77093
36383,3.99888,200.78168,4.14653,198.2367,0.02092,362.04525,33.95663,-3.76481
36384,3.99874,202.3807,4.09447,191.81571,0.02135,362.04525,31.95638,-3.74991
36385,3.99942,200.40095,4.15064,203.17483,0.02043,362.04525,29.95613,-3.73639
36386,3.99912,208.33746,3.81437,206.56764,0.01847,362.04525,27.95587,-3.70055
36387,3.99936,186.34274,4.7454,239.44519,0.01982,362.04525,25.95563,-3.7031
36388,3.9995,193.99165,4.4139,215.92842,0.02044,362.04525,23.95538,-3.70213
36389,3.99931,190.13756,4.60494,216.71247,0.02125,362.04525,21.95513,-3.71029
36390,3.99927,202.08473,4.03488,221.54073,0.01821,362.04525,19.95487,-3.68337
36391,3.99929,204.0844,3.97773,209.53581,0.01898,362.04525,17.95463,-3.66653
36392,3.99934,207.6235,3.83338,210.79409,0.01819,362.04525,15.95438,-3.64159
36393,3.99941,202.24201,4.04634,213.2779,0.01897,362.04525,13.95413,-3.61923
36394,3.99915,205.30043,3.91088,217.60883,0.01797,362.04525,11.95388,-3.59368
36395,3.99949,203.32192,4.02504,203.0641,0.01982,362.04525,9.95363,-3.57116
36396,3.99915,198.5772,4.27079,190.17078,0.02246,362.04525,7.95338,-3.55862
36397,3.99906,204.23865,4.0527,179.39563,0.02259,362.04525,5.95312,-3.54142
36398,3.99935,222.93683,3.38107,170.76999,0.0198,362.04525,3.95288,-3.5183
36399,3.99917,207.27917,3.8766,197.46639,0.01963,362.04525,1.95263,-3.5126
36400,3.99921,207.28871,3.84315,212.31069,0.0181,362.04525,0,-3.49073
36401,3.99889,208.23792,3.83021,201.02932,0.01905,364.0455,397.9545,-6.52395
36402,3.9993,205.55079,3.92332,207.14575,0.01894,364.0455,395.95425,-6.5079
36403,3.99911,214.0345,3.59144,213.41947,0.01683,364.0455,393.954,-6.47966
36404,3.99919,200.27009,4.11241,221.45442,0.01857,364.0455,391.95375,-6.46561
36405,3.99908,196.26593,4.33935,203.24093,0.02135,364.0455,389.9535,-6.44686
36406,3.9987,211.36726,3.73663,189.86995,0.01968,364.0455,387.95325,-6.41093
36407,3.99931,203.735,3.9807,214.71577,0.01854,364.0455,385.953,-6.39315
36408,3.99929,198.81928,4.18468,217.7071,0.01922,364.0455,383.95275,-6.37775
36409,3.99885,210.06817,3.74165,209.78345,0.01784,364.0455,381.9525,-6.35633
36410,3.99897,220.00071,3.45406,180.38087,0.01915,364.0455,379.99988,-6.32039
36411,3.99915,199.64096,4.18801,201.73727,0.02076,364.0455,377.99963,-6.31752
36412,3.9991,206.12095,3.91864,199.22427,0.01967,364.0455,375.99938,-6.29055
36413,3.99888,198.01743,4.23485,211.70288,0.02,364.0455,373.99913,-6.26076
36414,3.99911,196.05369,4.33907,206.89311,0.02097,364.0455,371.99888,-6.25679
36415,3.99895,201.46931,4.08206,211.83248,0.01927,364.0455,369.99863,-6.26901
36416,3.99863,203.32817,4.0254,202.41692,0.01989,364.0455,367.99838,-6.27302
36417,3.99884,203.59645,4.0175,201.16649,0.01997,364.0455,365.99813,-6.25875
36418,3.99917,207.11305,3.881,198.37451,0.01956,364.0455,363.99788,-6.2511
36419,3.99924,205.61084,3.91927,207.84304,0.01886,364.0455,361.99762,-6.24396
36420,3.99915,195.98473,4.32747,212.40542,0.02037,364.0455,359.99738,-6.22598
36421,3.9991,192.3605,4.52133,206.38223,0.02191,364.0455,357.99713,-6.21817
36422,3.99898,193.20827,4.47061,209.09962,0.02138,364.0455,355.99688,-6.19946
36423,3.99897,197.8775,4.26068,204.38003,0.02085,364.0455,353.99663,-6.17889
36424,3.99907,195.61632,4.36472,205.17088,0.02127,364.0455,351.99638,-6.16492
36425,3.99911,195.35981,4.37665,205.31533,0.02132,364.0455,349.99613,-6.15268
36426,3.9991,192.93039,4.48689,208.31349,0.02154,364.0455,347.99588,-6.13534
36427,3.99909,191.89859,4.54711,205.63048,0.02211,364.0455,345.99563,-6.11945
36428,3.99923,206.06117,3.87949,218.21234,0.01778,364.0455,343.99538,-6.09442
36429,3.99931,205.11833,3.94533,205.19724,0.01923,364.0455,341.99513,-6.07269
36430,3.999,186.55301,4.89529,189.81345,0.02579,364.0455,339.99487,-6.07591
36431,3.99933,203.70297,3.99579,208.55896,0.01916,364.0455,337.99463,-6.0618
36432,3.99929,205.62359,3.89504,219.15743,0.01777,364.0455,335.99438,-6.05096
36433,3.99937,207.23408,3.84492,212.56923,0.01809,364.0455,333.99413,-6.04887
36434,3.99938,198.64651,4.21216,209.6522,0.02009,364.0455,331.99387,-6.03814
36435,3.99914,150.82587,7.93207,195.46628,0.04058,364.0455,329.99363,-6.02796
36436,3.99904,205.60668,3.88963,222.13945,0.01751,364.0455,327.99338,-6.01755
36437,3.99927,204.38774,3.95151,215.84583,0.01831,364.0455,325.99313,-6.00944
36438,3.99915,201.34964,4.07945,215.30689,0.01895,364.0455,323.99288,-5.99241
36439,3.99928,200.21048,4.16759,199.95633,0.02084,364.0455,321.99263,-5.97831
36440,3.99918,210.28299,3.78882,185.72987,0.0204,364.0455,319.99238,-5.94945
36441,3.99911,194.26054,4.46332,194.73069,0.02292,364.0455,317.99213,-5.94915
36442,3.99881,199.00754,4.2213,199.89282,0.02112,364.0455,315.99188,-5.92728
36443,3.99872,202.03226,4.08041,202.51446,0.02015,364.0455,313.99163,-5.90284
36444,3.9989,198.41241,4.26316,194.95861,0.02187,364.0455,311.99138,-5.8794
36445,3.99902,196.31106,4.34684,199.94725,0.02174,364.0455,309.99112,-5.85813
36446,3.999,196.36814,4.34116,200.93348,0.0216,364.0455,307.99088,-5.8407
36447,3.99889,195.21385,4.38317,205.39559,0.02134,364.0455,305.99063,-5.82143
36448,3.99899,194.58495,4.43709,197.78191,0.02243,364.0455,303.99038,-5.80622
36449,3.99918,205.86797,3.94205,194.04021,0.02032,364.0455,301.99013,-5.78684
36450,3.99904,188.97278,4.67704,212.93787,0.02196,364.0455,299.98988,-5.7741
36451,3.9991,201.16428,4.0943,212.28895,0.01929,364.0455,297.98963,-5.76039
36452,3.99901,210.24144,3.79244,184.89229,0.02051,364.0455,295.98938,-5.74574
36453,3.99929,202.87806,4.01853,213.68163,0.01881,364.0455,293.98913,-5.73801
36454,3.99932,210.54689,3.74621,199.30005,0.0188,364.0455,291.98888,-5.71245
36455,3.99901,212.5108,3.71067,183.29604,0.02024,364.0455,289.98863,-5.70638
36456,3.99898,206.73583,3.90583,194.36023,0.0201,364.0455,287.98837,-5.71602
36457,3.99916,214.26949,3.65907,178.31135,0.02052,364.0455,285.98813,-5.70428
36458,3.99937,205.65359,3.89209,220.09262,0.01768,364.0455,283.98788,-5.68007
36459,3.99941,217.03373,3.51993,196.45991,0.01792,364.0455,281.98763,-5.65124
36460,3.99908,190.70927,4.6018,207.74106,0.02215,364.0455,279.98737,-5.65025
36461,3.99888,199.08012,4.20903,203.16549,0.02072,364.0455,277.98713,-5.63437
36462,3.99907,195.10881,4.37504,210.15198,0.02082,364.0455,275.98688,-5.61052
36463,3.99882,203.82956,4.01749,197.34036,0.02036,364.0455,273.98663,-5.58897
36464,3.99892,195.67387,4.3722,201.60897,0.02169,364.0455,271.98638,-5.5724
36465,3.99893,190.53675,4.64405,197.69032,0.02349,364.0455,269.98613,-5.5581
36466,3.99923,187.45265,4.74237,218.45436,0.02171,364.0455,267.98588,-5.54367
36467,3.99927,202.75028,3.99562,227.28528,0.01758,364.0455,265.98563,-5.53422
36468,3.9993,203.10842,3.99632,219.56335,0.0182,364.0455,263.98538,-5.53143
36469,3.99939,201.26692,4.07129,220.7581,0.01844,364.0455,261.98513,-5.52678
36470,3.99942,201.49199,4.05816,222.46234,0.01824,364.0455,259.98488,-5.51897
36471,3.99948,199.43339,4.15864,217.28596,0.01914,364.0455,257.98462,-5.51197
36472,3.99909,208.58463,3.78527,216.24835,0.0175,364.0455,255.98438,-5.49165
36473,3.99929,199.14266,4.15375,225.15983,0.01845,364.0455,253.98413,-5.48862
36474,3.99909,201.60146,4.07747,211.44259,0.01928,364.0455,251.98388,-5.47699
36475,3.99912,206.36511,3.87519,214.32016,0.01808,364.0455,249.98363,-5.45517
36476,3.99902,199.76576,4.12067,227.80505,0.01809,364.0455,247.98338,-5.44136
36477,3.99954,202.98004,4.00868,216.36575,0.01853,364.0455,245.98313,-5.41694
36478,3.99911,211.38796,3.68644,213.25751,0.01729,364.0455,243.98288,-5.39068
36479,3.99931,201.85365,4.06909,210.52097,0.01933,364.0455,241.98263,-5.39174
36480,3.99925,211.66301,3.68488,208.87512,0.01764,364.0455,239.98238,-5.35672
36481,3.99928,198.35244,4.17437,231.97658,0.01799,364.0455,237.98213,-5.34198
36482,3.99887,198.29352,4.25445,199.74615,0.0213,364.0455,235.98187,-5.32227
36483,3.99875,201.81851,4.10747,195.86154,0.02097,364.0455,233.98163,-5.29467
36484,3.99892,201.79199,4.08679,204.16631,0.02002,364.0455,231.98138,-5.27094
36485,3.99918,203.18471,4.03707,200.44653,0.02014,364.0455,229.98113,-5.24874
36486,3.999,201.29458,4.09027,211.5636,0.01933,364.0455,227.98087,-5.23207
36487,3.999,202.22083,4.04246,215.19904,0.01878,364.0455,225.98063,-5.21427
36488,3.99893,201.78136,4.10879,196.04356,0.02096,364.0455,223.98038,-5.20376
36489,3.99884,204.62685,3.96339,205.8465,0.01925,364.0455,221.98013,-5.19775
36490,3.99905,197.52829,4.23695,220.07988,0.01925,364.0455,219.97988,-5.18505
36491,3.99918,202.47109,4.02043,220.65251,0.01822,364.0455,217.97963,-5.17156
36492,3.99938,201.06336,4.08839,216.91141,0.01885,364.0455,215.97938,-5.15554
36493,3.99937,199.23819,4.15922,220.77016,0.01884,364.0455,213.97913,-5.13652
36494,3.9991,198.71701,4.20404,211.4767,0.01988,364.0455,211.97888,-5.12122
36495,3.99906,199.12976,4.20673,203.26965,0.0207,364.0455,209.97863,-5.10343
36496,3.99891,197.07619,4.32284,195.87022,0.02207,364.0455,207.97838,-5.08247
36497,3.99919,197.25164,4.27637,209.38048,0.02042,364.0455,205.97812,-5.06856
36498,3.99912,203.02468,4.03152,205.35515,0.01963,364.0455,203.97788,-5.04927
36499,3.99904,202.04486,4.06947,206.82371,0.01968,364.0455,201.97763,-5.03707
36500,3.99903,199.85577,4.18131,200.61712,0.02084,364.0455,199.97738,-5.0315
36501,3.99936,200.68337,4.09102,223.21051,0.01833,364.0455,197.97713,-5.02311
36502,3.99907,200.27062,4.11734,219.1293,0.01879,364.0455,195.97688,-5.01828
36503,3.99894,197.86367,4.20896,225.70616,0.01865,364.0455,193.97663,-5.02493
36504,3.99932,203.35791,3.98371,220.6874,0.01805,364.0455,191.97638,-5.00429
36505,3.9992,199.07718,4.1693,219.36413,0.01901,364.0455,189.97613,-4.99499
36506,3.99907,202.85116,4.01819,214.23026,0.01876,364.0455,187.97588,-4.98543
36507,3.99907,202.04098,4.02794,225.73481,0.01784,364.0455,185.97563,-4.97373
36508,3.99895,198.80198,4.23985,196.77795,0.02155,364.0455,183.97537,-4.96571
36509,3.99901,197.56173,4.23352,220.88107,0.01917,364.0455,181.97513,-4.94678
36510,3.99914,208.51323,3.79791,211.24532,0.01798,364.0455,179.97488,-4.93029
36511,3.99915,195.90748,4.37653,196.63702,0.02226,364.0455,177.97463,-4.92528
36512,3.99899,198.09658,4.24004,208.33769,0.02035,364.0455,175.97437,-4.9135
36513,3.99914,193.50367,4.42595,220.24437,0.0201,364.0455,173.97413,-4.88854
36514,3.99913,194.32614,4.43095,203.91646,0.02173,364.0455,171.97388,-4.87333
36515,3.9992,195.16589,4.39793,201.32487,0.02184,364.0455,169.97363,-4.86686
36516,3.99923,201.71038,4.04484,224.33491,0.01803,364.0455,167.97338,-4.84262
36517,3.9994,198.15728,4.21291,218.37631,0.01929,364.0455,165.97313,-4.82455
36518,3.99939,200.31964,4.09898,226.923,0.01806,364.0455,163.97288,-4.80392
36519,3.99925,199.49334,4.12915,229.58197,0.01799,364.0455,161.97262,-4.78258
36520,3.9993,202.13661,4.04955,213.7764,0.01894,364.0455,159.97238,-4.75728
36521,3.99904,191.81216,4.53404,211.40161,0.02145,364.0455,157.97213,-4.74574
36522,3.99923,191.74273,4.55268,206.46229,0.02205,364.0455,155.97188,-4.7245
36523,3.99919,203.22909,4.00057,215.14253,0.01859,364.0455,153.97162,-4.68949
36524,3.99902,194.92011,4.40527,202.76899,0.02173,364.0455,151.97138,-4.68823
36525,3.99921,204.20218,4.03837,184.51116,0.02189,364.0455,149.97113,-4.67807
36526,3.99907,201.473,4.07348,215.57215,0.0189,364.0455,147.97088,-4.6525
36527,3.99925,201.76746,4.06082,215.71085,0.01883,364.0455,145.97063,-4.63586
36528,3.99929,213.13083,3.63893,205.21574,0.01773,364.0455,143.97038,-4.61572
36529,3.99914,203.60489,4.00965,204.33509,0.01962,364.0455,141.97013,-4.59733
36530,3.99909,202.8724,4.04794,201.33391,0.02011,364.0455,139.96988,-4.59609
