Repository: edrossi93/mecanano-ml-nanomechanics-tutorial

File: data/nanoindent_maps/Duplex Steel 2um.csv (part 71 of 77)
Index,Load,Depth,HARDNESS,MODULUS,H/E,X Position,Y Position,Z Position
Integer,mN,nm,GPa,GPa,None,µm,µm,µm
36531,3.99912,207.73641,3.87211,191.96371,0.02017,364.0455,137.96963,-4.57895
36532,3.99921,203.21669,4.03421,201.04812,0.02007,364.0455,135.96938,-4.57311
36533,3.99925,200.22388,4.14219,209.46928,0.01977,364.0455,133.96913,-4.56848
36534,3.9993,198.13259,4.23512,209.74384,0.02019,364.0455,131.96887,-4.55529
36535,3.99944,202.51621,4.02296,218.69897,0.01839,364.0455,129.96863,-4.53175
36536,3.99894,201.77974,4.05018,220.20036,0.01839,364.0455,127.96838,-4.51846
36537,3.99929,199.80551,4.13492,220.45515,0.01876,364.0455,125.96813,-4.5012
36538,3.99923,209.8511,3.7526,208.58952,0.01799,364.0455,123.96787,-4.4828
36539,3.99932,197.52298,4.29942,196.81955,0.02184,364.0455,121.96763,-4.47104
36540,3.99903,191.19148,4.55946,213.52442,0.02135,364.0455,119.96738,-4.45381
36541,3.99923,195.66718,4.34277,212.32812,0.02045,364.0455,117.96713,-4.4316
36542,3.99936,200.16993,4.12115,219.53446,0.01877,364.0455,115.96688,-4.40629
36543,3.99902,204.18921,3.99425,200.63535,0.01991,364.0455,113.96663,-4.3941
36544,3.99923,211.17062,3.69584,212.55172,0.01739,364.0455,111.96638,-4.37562
36545,3.99937,195.72887,4.30687,225.79668,0.01907,364.0455,109.96612,-4.37281
36546,3.99925,200.19261,4.13675,212.27457,0.01949,364.0455,107.96588,-4.35297
36547,3.9992,197.88409,4.24358,210.81582,0.02013,364.0455,105.96563,-4.35109
36548,3.99899,209.14892,3.82974,186.80944,0.0205,364.0455,103.96538,-4.33454
36549,3.99911,198.55866,4.22355,206.66671,0.02044,364.0455,101.96512,-4.3368
36550,3.9989,201.35538,4.09492,208.47239,0.01964,364.0455,99.96488,-4.32808
36551,3.99942,197.7821,4.22036,222.49606,0.01897,364.0455,97.96463,-4.32173
36552,3.99934,205.64212,3.90543,213.71206,0.01827,364.0455,95.96438,-4.30839
36553,3.99929,198.96495,4.16603,223.10493,0.01867,364.0455,93.96413,-4.29077
36554,3.99918,204.41603,3.95495,213.63398,0.01851,364.0455,91.96388,-4.26185
36555,3.99899,203.86036,3.99917,204.19351,0.01959,364.0455,89.96363,-4.24729
36556,3.99909,204.21293,4.00605,195.69384,0.02047,364.0455,87.96337,-4.22156
36557,3.9986,206.0677,3.92455,197.46861,0.01987,364.0455,85.96313,-4.19507
36558,3.99903,205.70748,3.92097,205.26407,0.0191,364.0455,83.96288,-4.17701
36559,3.99935,201.64518,4.10208,200.89755,0.02042,364.0455,81.96263,-4.17122
36560,3.99899,209.2699,3.80425,195.06485,0.0195,364.0455,79.96237,-4.16234
36561,3.99876,204.8783,3.98949,191.3896,0.02084,364.0455,77.96213,-4.17011
36562,3.99902,202.36292,4.02343,221.29722,0.01818,364.0455,75.96188,-4.16778
36563,3.99918,201.44302,4.07155,217.06805,0.01876,364.0455,73.96163,-4.14604
36564,3.99923,202.25569,4.04616,213.01222,0.01899,364.0455,71.96137,-4.14408
36565,3.99921,199.57686,4.13894,223.14504,0.01855,364.0455,69.96113,-4.13623
36566,3.99928,200.14774,4.12495,218.22442,0.0189,364.0455,67.96088,-4.11457
36567,3.99915,216.42181,3.57465,181.19956,0.01973,364.0455,65.96063,-4.10493
36568,3.99918,205.24714,3.92793,210.52936,0.01866,364.0455,63.96038,-4.07856
36569,3.99936,200.85404,4.10446,213.80867,0.0192,364.0455,61.96013,-4.05838
36570,3.99918,200.85748,4.08402,222.89106,0.01832,364.0455,59.95988,-4.03425
36571,3.99947,201.27243,4.06668,222.87311,0.01825,364.0455,57.95962,-4.00404
36572,3.9994,194.65536,4.3573,225.81042,0.0193,364.0455,55.95938,-3.98569
36573,3.99916,199.9435,4.17037,203.27158,0.02052,364.0455,53.95913,-3.95653
36574,3.99901,203.15881,4.03246,202.62343,0.0199,364.0455,51.95888,-3.93054
36575,3.99912,197.32545,4.27388,208.99897,0.02045,364.0455,49.95862,-3.91036
36576,3.99899,201.53278,4.08785,208.27971,0.01963,364.0455,47.95838,-3.89069
36577,3.99895,200.83949,4.13302,202.32163,0.02043,364.0455,45.95813,-3.87774
36578,3.99931,198.122,4.2593,201.00136,0.02119,364.0455,43.95788,-3.86364
36579,3.99916,196.42549,4.30536,212.96077,0.02022,364.0455,41.95763,-3.84588
36580,3.99908,201.26787,4.12434,198.61361,0.02077,364.0455,39.95738,-3.83277
36581,3.99917,202.28758,4.0874,195.93778,0.02086,364.0455,37.95713,-3.81712
36582,3.99879,200.65936,4.16693,192.9703,0.02159,364.0455,35.95687,-3.80241
36583,3.99916,197.39201,4.25484,215.26917,0.01977,364.0455,33.95663,-3.79078
36584,3.99903,202.70789,4.05522,201.19443,0.02016,364.0455,31.95638,-3.77603
36585,3.99907,218.18379,3.47529,199.27277,0.01744,364.0455,29.95613,-3.74539
36586,3.99918,156.22789,7.10676,217.88998,0.03262,364.0455,27.95587,-3.74405
36587,3.99939,133.91016,10.22152,223.25849,0.04578,364.0455,25.95563,-3.73628
36588,3.99933,202.23961,4.07776,200.36995,0.02035,364.0455,23.95538,-3.72901
36589,3.99891,196.15591,4.31625,213.51138,0.02022,364.0455,21.95513,-3.72101
36590,3.99929,203.31114,3.97976,223.59109,0.0178,364.0455,19.95487,-3.7138
36591,3.99901,207.36479,3.83618,214.17307,0.01791,364.0455,17.95463,-3.69719
36592,3.9995,222.86094,3.33926,191.29331,0.01746,364.0455,15.95438,-3.66148
36593,3.99942,203.10676,4.04167,200.04957,0.0202,364.0455,13.95413,-3.65375
36594,3.99917,209.95918,3.77853,194.83756,0.01939,364.0455,11.95388,-3.62222
36595,3.99923,205.04061,3.93674,210.35402,0.01871,364.0455,9.95363,-3.60301
36596,3.99901,201.3365,4.13256,194.56103,0.02124,364.0455,7.95338,-3.58755
36597,3.99914,202.32322,4.0777,198.94419,0.0205,364.0455,5.95312,-3.57211
36598,3.99922,207.71586,3.87828,189.94462,0.02042,364.0455,3.95288,-3.56021
36599,3.99929,210.31389,3.78601,186.39654,0.02031,364.0455,1.95263,-3.5491
36600,3.99921,205.69514,3.91391,208.71002,0.01875,364.0455,0,-3.51752
36601,3.99912,205.16265,3.90488,223.4435,0.01748,366.04575,397.9545,-6.54711
36602,3.99905,203.17302,4.00196,215.50028,0.01857,366.04575,395.95425,-6.53187
36603,3.99917,204.4211,3.95155,215.12855,0.01837,366.04575,393.954,-6.50791
36604,3.99898,198.45866,4.17718,228.17212,0.01831,366.04575,391.95375,-6.48551
36605,3.99892,209.98383,3.78506,191.62227,0.01975,366.04575,389.9535,-6.46709
36606,3.99908,197.96556,4.27146,199.18942,0.02144,366.04575,387.95325,-6.44562
36607,3.99926,202.88362,4.00964,217.65027,0.01842,366.04575,385.953,-6.41631
36608,3.99925,198.3511,4.19655,221.62677,0.01894,366.04575,383.95275,-6.39894
36609,3.99918,216.76578,3.55088,186.18969,0.01907,366.04575,381.9525,-6.36273
36610,3.99915,207.42608,3.83918,211.60256,0.01814,366.04575,379.99988,-6.35721
36611,3.99908,212.93127,3.67478,191.67392,0.01917,366.04575,377.99963,-6.32648
36612,3.99917,206.74794,3.9229,187.81446,0.02089,366.04575,375.99938,-6.30487
36613,3.99872,250.04654,2.71213,140.58327,0.01929,366.04575,373.99913,-6.18664
36614,3.99922,198.97646,4.17347,219.50573,0.01901,366.04575,371.99888,-6.26292
36615,3.99896,202.6606,4.03389,210.76596,0.01914,366.04575,369.99863,-6.29055
36616,3.9989,219.65928,3.43961,192.37523,0.01788,366.04575,367.99838,-6.27665
36617,3.99913,197.57572,4.28274,201.56531,0.02125,366.04575,365.99813,-6.28834
36618,3.99897,200.89294,4.18888,182.73171,0.02292,366.04575,363.99788,-6.27108
36619,3.99908,190.89944,4.614,200.92636,0.02296,366.04575,361.99762,-6.26143
36620,3.99916,181.05759,5.12717,214.09714,0.02395,366.04575,359.99738,-6.25672
36621,3.9992,193.28437,4.46638,209.35304,0.02133,366.04575,357.99713,-6.23623
36622,3.99915,187.49434,4.75326,214.12809,0.0222,366.04575,355.99688,-6.21583
36623,3.9991,192.69404,4.48747,212.19456,0.02115,366.04575,353.99663,-6.20098
36624,3.99915,196.25362,4.33411,205.3077,0.02111,366.04575,351.99638,-6.18481
36625,3.9993,193.63487,4.44459,210.97573,0.02107,366.04575,349.99613,-6.17346
36626,3.99921,208.91751,3.85016,182.74487,0.02107,366.04575,347.99588,-6.139
36627,3.99926,192.35635,4.538,201.22219,0.02255,366.04575,345.99563,-6.13887
36628,3.99947,206.76478,3.89127,200.02421,0.01945,366.04575,343.99538,-6.11238
36629,3.99897,184.1267,5.0639,184.51712,0.02744,366.04575,341.99513,-6.10017
36630,3.99905,193.41331,4.50584,194.69244,0.02314,366.04575,339.99487,-6.10084
36631,3.99906,207.29959,3.86137,203.57613,0.01897,366.04575,337.99463,-6.0848
36632,3.99917,206.89521,3.86147,210.88376,0.01831,366.04575,335.99438,-6.07357
36633,3.99933,207.02569,3.8417,218.23928,0.0176,366.04575,333.99413,-6.06248
36634,3.99927,206.52768,3.85325,222.33484,0.01733,366.04575,331.99387,-6.04764
36635,3.99932,202.36996,4.03506,215.86805,0.01869,366.04575,329.99363,-6.04683
36636,3.99953,206.94608,3.86295,209.43,0.01845,366.04575,327.99338,-6.03307
36637,3.99909,202.6534,4.01332,220.36745,0.01821,366.04575,325.99313,-6.0257
36638,3.99932,201.73056,4.05766,217.89671,0.01862,366.04575,323.99288,-6.01373
36639,3.99905,200.88821,4.09885,215.45014,0.01902,366.04575,321.99263,-6.00327
36640,3.99918,195.14768,4.342,222.33374,0.01953,366.04575,319.99238,-5.98578
36641,3.9991,201.30932,4.15433,187.70156,0.02213,366.04575,317.99213,-5.96358
36642,3.9991,197.67433,4.2642,206.58295,0.02064,366.04575,315.99188,-5.95931
36643,3.99899,200.99156,4.15397,192.43177,0.02159,366.04575,313.99163,-5.91848
36644,3.99904,198.40787,4.26182,195.52844,0.0218,366.04575,311.99138,-5.90119
36645,3.99913,194.08994,4.44506,203.09316,0.02189,366.04575,309.99112,-5.88851
36646,3.99895,208.88454,3.82007,194.67002,0.01962,366.04575,307.99088,-5.85273
36647,3.99908,192.70116,4.50946,204.63982,0.02204,366.04575,305.99063,-5.84497
36648,3.99861,194.50474,4.39793,212.19811,0.02073,366.04575,303.99038,-5.8313
36649,3.99908,197.26982,4.27463,209.66893,0.02039,366.04575,301.99013,-5.81865
36650,3.99911,196.27265,4.34866,199.98819,0.02174,366.04575,299.98988,-5.78865
36651,3.999,219.73586,3.4491,186.59966,0.01848,366.04575,297.98963,-5.77086
36652,3.99901,199.45298,4.19115,203.63477,0.02058,366.04575,295.98938,-5.77663
36653,3.99921,202.87449,4.01574,214.97106,0.01868,366.04575,293.98913,-5.76138
36654,3.99914,210.98083,3.72945,199.43844,0.0187,366.04575,291.98888,-5.73966
36655,3.99902,202.73534,4.08757,189.03486,0.02162,366.04575,289.98863,-5.74223
36656,3.99914,211.83982,3.72317,188.32434,0.01977,366.04575,287.98837,-5.72787
36657,3.99901,203.94045,4.04534,185.81587,0.02177,366.04575,285.98813,-5.73259
36658,3.99948,206.63762,3.8497,222.0602,0.01734,366.04575,283.98788,-5.7043
36659,3.99948,203.90295,3.94521,229.1266,0.01722,366.04575,281.98763,-5.68955
36660,3.99903,207.3089,3.87562,197.31624,0.01964,366.04575,279.98737,-5.65361
36661,3.99906,195.98605,4.36715,198.39588,0.02201,366.04575,277.98713,-5.65684
36662,3.99883,196.76905,4.30913,205.41834,0.02098,366.04575,275.98688,-5.63193
36663,3.99901,201.43917,4.122,196.70598,0.02096,366.04575,273.98663,-5.60893
36664,3.99914,198.4996,4.23229,204.4163,0.0207,366.04575,271.98638,-5.59403
36665,3.99904,201.24759,4.12252,199.59372,0.02065,366.04575,269.98613,-5.57839
36666,3.99897,198.25524,4.25489,200.24995,0.02125,366.04575,267.98588,-5.56706
36667,3.99939,208.93582,3.78762,208.50578,0.01817,366.04575,265.98563,-5.54913
36668,3.99947,200.3606,4.12428,214.55489,0.01922,366.04575,263.98538,-5.55352
36669,3.99923,197.00345,4.22983,234.31256,0.01805,366.04575,261.98513,-5.55373
36670,3.9993,199.4712,4.14209,223.87929,0.0185,366.04575,259.98488,-5.54359
36671,3.99922,197.00842,4.2369,230.80102,0.01836,366.04575,257.98462,-5.53663
36672,3.99918,200.94537,4.08489,220.71326,0.01851,366.04575,255.98438,-5.52103
36673,3.99941,198.54668,4.1872,221.99136,0.01886,366.04575,253.98413,-5.51231
36674,3.99915,204.66174,3.92873,221.52275,0.01774,366.04575,251.98388,-5.49482
36675,3.99932,201.57177,4.02724,236.57613,0.01702,366.04575,249.98363,-5.48361
36676,3.99924,199.32074,4.14351,226.27165,0.01831,366.04575,247.98338,-5.46676
36677,3.99927,201.9168,4.03784,223.5284,0.01806,366.04575,245.98313,-5.44758
36678,3.99929,199.17211,4.14162,230.36088,0.01798,366.04575,243.98288,-5.43543
36679,3.99915,194.28211,4.39586,217.28455,0.02023,366.04575,241.98263,-5.41685
36680,3.99932,199.63139,4.14219,220.62831,0.01877,366.04575,239.98238,-5.38874
36681,3.99934,198.48434,4.17194,230.35138,0.01811,366.04575,237.98213,-5.36409
36682,3.99873,201.19429,4.10122,208.6619,0.01965,366.04575,235.98187,-5.34955
36683,3.99913,200.06493,4.16806,202.09911,0.02062,366.04575,233.98163,-5.32386
36684,3.99897,202.70202,4.04783,204.19852,0.01982,366.04575,231.98138,-5.2958
36685,3.99886,205.0175,3.93323,212.20325,0.01854,366.04575,229.98113,-5.27292
36686,3.99903,203.61935,4.01384,202.33005,0.01984,366.04575,227.98087,-5.25525
36687,3.99875,203.00133,4.03327,204.86437,0.01969,366.04575,225.98063,-5.23691
36688,3.9988,205.15728,3.96746,195.31981,0.02031,366.04575,223.98038,-5.22579
36689,3.9991,195.97602,4.37022,197.57527,0.02212,366.04575,221.98013,-5.22277
36690,3.99923,199.62423,4.13331,224.82013,0.01838,366.04575,219.97988,-5.20301
36691,3.99915,216.71767,3.52907,197.16157,0.0179,366.04575,217.97963,-5.17616
36692,3.99938,199.65079,4.16862,209.08765,0.01994,366.04575,215.97938,-5.18179
36693,3.99927,204.06584,3.96224,216.99162,0.01826,366.04575,213.97913,-5.15385
36694,3.99906,200.64994,4.11021,214.99717,0.01912,366.04575,211.97888,-5.13381
36695,3.99898,201.02541,4.12552,202.08905,0.02041,366.04575,209.97863,-5.12332
36696,3.99916,195.0043,4.39105,206.28309,0.02129,366.04575,207.97838,-5.10208
36697,3.99882,197.38365,4.2772,206.61216,0.0207,366.04575,205.97812,-5.08788
36698,3.99913,199.84999,4.18032,201.11334,0.02079,366.04575,203.97788,-5.0738
36699,3.99912,205.44289,3.92985,206.10341,0.01907,366.04575,201.97763,-5.05503
36700,3.99917,199.25523,4.14803,225.45364,0.0184,366.04575,199.97738,-5.05354
36701,3.99921,196.74253,4.28121,216.72052,0.01975,366.04575,197.97713,-5.05628
36702,3.99914,201.15642,4.05579,230.54226,0.01759,366.04575,195.97688,-5.04342
36703,3.99905,202.82826,3.97386,237.23618,0.01675,366.04575,193.97663,-5.03651
36704,3.99939,200.83374,4.09464,218.54915,0.01874,366.04575,191.97638,-5.03132
36705,3.99924,199.25597,4.15019,224.46424,0.01849,366.04575,189.97613,-5.01776
36706,3.99925,206.06647,3.90765,204.87817,0.01907,366.04575,187.97588,-5.00703
36707,3.99876,207.22465,3.85289,208.62104,0.01847,366.04575,185.97563,-4.99431
36708,3.99901,198.01527,4.25799,203.08194,0.02097,366.04575,183.97537,-4.98307
36709,3.9992,219.79591,3.41194,205.04148,0.01664,366.04575,181.97513,-4.9522
36710,3.99929,206.04543,3.91575,201.7822,0.01941,366.04575,179.97488,-4.95776
36711,3.999,194.04738,4.43536,206.99418,0.02143,366.04575,177.97463,-4.94549
36712,3.99933,188.43009,4.72239,207.97344,0.02271,366.04575,175.97437,-4.93763
36713,3.99906,197.44844,4.27659,205.84406,0.02078,366.04575,173.97413,-4.91076
36714,3.99913,190.44576,4.64813,197.97721,0.02348,366.04575,171.97388,-4.90459
36715,3.99933,210.18381,3.78816,187.51375,0.0202,366.04575,169.97363,-4.87247
36716,3.99947,212.94096,3.66102,197.88292,0.0185,366.04575,167.97338,-4.85046
36717,3.99951,199.09446,4.15038,227.87955,0.01821,366.04575,165.97313,-4.84165
36718,3.99948,202.5658,4.02593,216.36419,0.01861,366.04575,163.97288,-4.81754
36719,3.99913,201.7048,4.05337,220.29397,0.0184,366.04575,161.97262,-4.79788
36720,3.99928,197.88954,4.18754,235.6443,0.01777,366.04575,159.97238,-4.77704
36721,3.99918,198.1842,4.22315,213.5084,0.01978,366.04575,157.97213,-4.76587
36722,3.99933,179.32588,5.13507,244.84758,0.02097,366.04575,155.97188,-4.74967
36723,3.99931,202.70739,4.02095,215.8405,0.01863,366.04575,153.97162,-4.71187
36724,3.99913,197.49216,4.28196,203.20783,0.02107,366.04575,151.97138,-4.71279
36725,3.99909,220.97927,3.44208,171.89766,0.02002,366.04575,149.97113,-4.68622
36726,3.99919,209.48604,3.76936,207.111,0.0182,366.04575,147.97088,-4.67133
36727,3.99919,196.23165,4.29862,219.27697,0.0196,366.04575,145.97063,-4.66331
36728,3.99934,200.02678,4.12883,218.87294,0.01886,366.04575,143.97038,-4.65356
36729,3.9992,199.74828,4.16139,210.16917,0.0198,366.04575,141.97013,-4.6343
36730,3.99898,206.79123,3.85718,214.8523,0.01795,366.04575,139.96988,-4.61044
36731,3.9994,216.36933,3.55452,190.83551,0.01863,366.04575,137.96963,-4.58712
36732,3.99936,197.96318,4.23477,212.95484,0.01989,366.04575,135.96938,-4.59865
36733,3.99922,204.94388,3.92568,217.41204,0.01806,366.04575,133.96913,-4.56798
36734,3.99911,217.50297,3.49719,199.79554,0.0175,366.04575,131.96887,-4.55096
36735,3.99894,210.45319,3.72569,210.64558,0.01769,366.04575,129.96863,-4.54394
36736,3.99917,212.69204,3.66824,198.58966,0.01847,366.04575,127.96838,-4.52718
36737,3.99923,199.31302,4.18976,206.63525,0.02028,366.04575,125.96813,-4.52472
36738,3.99871,230.66867,3.10632,191.45512,0.01622,366.04575,123.96787,-4.48058
36739,3.99908,201.75086,4.11241,195.2893,0.02106,366.04575,121.96763,-4.49315
36740,3.99911,201.50032,4.12221,195.71613,0.02106,366.04575,119.96738,-4.47338
36741,3.99925,192.65075,4.50986,205.40645,0.02196,366.04575,117.96713,-4.46443
36742,3.99912,199.73849,4.18277,202.04481,0.0207,366.04575,115.96688,-4.4337
36743,3.99911,194.98978,4.36326,216.75599,0.02013,366.04575,113.96663,-4.42933
36744,3.99932,202.8534,4.01124,217.51997,0.01844,366.04575,111.96638,-4.40949
36745,3.9993,196.59868,4.25968,228.92315,0.01861,366.04575,109.96612,-4.39684
36746,3.99936,202.51517,4.02794,216.35771,0.01862,366.04575,107.96588,-4.38456
36747,3.99916,199.6819,4.14717,217.35304,0.01908,366.04575,105.96563,-4.37632
36748,3.99882,201.08295,4.12883,199.83159,0.02066,366.04575,103.96538,-4.36902
36749,3.9993,205.41826,3.92603,208.32103,0.01885,366.04575,101.96512,-4.35116
36750,3.99922,202.9556,4.02804,208.07069,0.01936,366.04575,99.96488,-4.35028
36751,3.99948,220.71262,3.41092,189.76657,0.01797,366.04575,97.96463,-4.32487
36752,3.99935,209.81011,3.75656,207.46628,0.01811,366.04575,95.96438,-4.32145
36753,3.99918,203.00902,4.01037,214.84313,0.01867,366.04575,93.96413,-4.30633
36754,3.99905,211.90484,3.69333,200.26792,0.01844,366.04575,91.96388,-4.27727
36755,3.9987,205.07799,3.94586,205.38098,0.01921,366.04575,89.96363,-4.26147
36756,3.99893,204.11368,3.99674,200.85361,0.0199,366.04575,87.96337,-4.23673
36757,3.99898,208.67084,3.82798,194.85331,0.01965,366.04575,85.96313,-4.20921
36758,3.99892,205.11919,3.93806,208.16777,0.01892,366.04575,83.96288,-4.20107
36759,3.99894,206.55244,3.90377,198.12346,0.0197,366.04575,81.96263,-4.19447
36760,3.99915,205.68577,3.9481,194.56941,0.02029,366.04575,79.96237,-4.19177
36761,3.999,204.47982,4.03718,181.00093,0.0223,366.04575,77.96213,-4.19554
36762,3.99887,204.38776,3.97837,203.69124,0.01953,366.04575,75.96188,-4.19466
36763,3.99921,207.77574,3.82524,211.80956,0.01806,366.04575,73.96163,-4.1637
36764,3.99914,204.60056,3.93511,219.54939,0.01792,366.04575,71.96137,-4.1659
36765,3.99925,212.83982,3.65499,202.41038,0.01806,366.04575,69.96113,-4.14694
36766,3.99934,194.92279,4.37279,214.42618,0.02039,366.04575,67.96088,-4.15314
36767,3.99911,191.36374,4.5771,204.83645,0.02235,366.04575,65.96063,-4.14928
36768,3.99891,210.78133,3.71526,209.74398,0.01771,366.04575,63.96038,-4.10003
36769,3.99925,202.78935,4.00741,220.56959,0.01817,366.04575,61.96013,-4.08267
36770,3.99931,203.31604,3.9933,216.91367,0.01841,366.04575,59.95988,-4.05896
36771,3.9994,202.49975,4.02948,215.96662,0.01866,366.04575,57.95962,-4.03025
36772,3.9992,195.8572,4.29716,227.3566,0.0189,366.04575,55.95938,-4.00875
36773,3.99916,200.44519,4.14309,205.20585,0.02019,366.04575,53.95913,-3.98181
36774,3.99914,198.49596,4.24975,198.27271,0.02143,366.04575,51.95888,-3.95406
36775,3.99933,207.9461,3.8608,193.23414,0.01998,366.04575,49.95862,-3.9218
36776,3.9991,207.16169,3.86418,204.75928,0.01887,366.04575,47.95838,-3.90932
36777,3.99905,203.80899,4.02144,196.26959,0.02049,366.04575,45.95813,-3.89857
36778,3.999,203.24336,4.05458,192.89062,0.02102,366.04575,43.95788,-3.88508
36779,3.99922,207.23517,3.86441,203.43178,0.019,366.04575,41.95763,-3.84877
36780,3.99921,198.37497,4.21511,213.28173,0.01976,366.04575,39.95738,-3.85739
36781,3.99909,199.89692,4.16939,204.39297,0.0204,366.04575,37.95713,-3.84171
36782,3.99908,207.81675,3.90871,177.75094,0.02199,366.04575,35.95687,-3.81928
36783,3.99924,198.69314,4.24819,195.7709,0.0217,366.04575,33.95663,-3.81511
36784,3.99911,211.69951,3.72694,188.91082,0.01973,366.04575,31.95638,-3.79053
36785,3.99916,204.1989,3.96879,211.35623,0.01878,366.04575,29.95613,-3.77239
36786,3.99918,197.08334,4.28554,208.85597,0.02052,366.04575,27.95587,-3.76806
36787,3.99918,185.11337,4.91341,206.34884,0.02381,366.04575,25.95563,-3.76728
36788,3.99939,199.12285,4.15942,222.99654,0.01865,366.04575,23.95538,-3.75174
36789,3.99911,197.68521,4.30347,192.97406,0.0223,366.04575,21.95513,-3.75544
36790,3.99923,204.94418,3.94337,209.12594,0.01886,366.04575,19.95487,-3.73809
36791,3.9992,204.74762,3.93578,216.33929,0.01819,366.04575,17.95463,-3.72766
36792,3.99934,207.25388,3.84123,213.98937,0.01795,366.04575,15.95438,-3.70507
36793,3.9988,206.04711,3.92492,197.74534,0.01985,366.04575,13.95413,-3.67885
36794,3.99914,202.96329,3.99688,222.1254,0.01799,366.04575,11.95388,-3.66119
36795,3.99949,203.86664,3.97321,215.7798,0.01841,366.04575,9.95363,-3.63389
36796,3.99906,203.30343,4.06009,190.07451,0.02136,366.04575,7.95338,-3.61731
36797,3.99909,195.58836,4.38293,199.49656,0.02197,366.04575,5.95312,-3.59994
36798,3.9991,197.47204,4.28224,203.42864,0.02105,366.04575,3.95288,-3.58819
36799,3.99905,200.0082,4.16646,203.60725,0.02046,366.04575,1.95263,-3.57984
36800,3.99923,196.90569,4.28103,213.78557,0.02002,366.04575,0,-3.54861
36801,3.99929,202.75917,4.0087,220.57663,0.01817,368.046,397.9545,-6.56649
36802,3.99903,198.21638,4.22586,211.76082,0.01996,368.046,395.95425,-6.55446
36803,3.99944,210.09839,3.74673,207.02166,0.0181,368.046,393.954,-6.51875
36804,3.9993,199.72794,4.154,213.63266,0.01944,368.046,391.95375,-6.50348
36805,3.99887,204.94521,3.97726,194.95582,0.0204,368.046,389.9535,-6.48546
36806,3.99908,217.98982,3.50961,185.79016,0.01889,368.046,387.95325,-6.45005
36807,3.9991,202.12547,4.04067,217.9103,0.01854,368.046,385.953,-6.43458
36808,3.99937,199.0494,4.15715,225.53415,0.01843,368.046,383.95275,-6.41657
36809,3.99913,208.38526,3.8272,199.95151,0.01914,368.046,381.9525,-6.39175
36810,3.99888,207.27207,3.85431,207.15681,0.01861,368.046,379.99988,-6.38007
36811,3.99916,204.3026,3.99366,199.06203,0.02006,368.046,377.99963,-6.35481
36812,3.99894,202.58834,4.05574,202.95459,0.01998,368.046,375.99938,-6.33319
36813,3.99875,219.25912,3.47675,181.20118,0.01919,368.046,373.99913,-6.29071
36814,3.9991,210.01105,3.79122,188.81603,0.02008,368.046,371.99888,-6.28538
36815,3.99906,200.91874,4.11743,207.09871,0.01988,368.046,369.99863,-6.30915
36816,3.99891,207.44807,3.85614,203.22905,0.01897,368.046,367.99838,-6.30788
36817,3.99882,205.43481,3.95679,195.0396,0.02029,368.046,365.99813,-6.30531
36818,3.99898,192.85394,4.56747,185.61541,0.02461,368.046,363.99788,-6.28804
36819,3.99907,190.1562,4.66173,198.46199,0.02349,368.046,361.99762,-6.27204
36820,3.9993,181.12278,5.1501,207.118,0.02487,368.046,359.99738,-6.26985
36821,3.99921,202.52228,4.07965,195.08944,0.02091,368.046,357.99713,-6.23831
36822,3.99911,190.6682,4.60241,208.24609,0.0221,368.046,355.99688,-6.23474
36823,3.99917,206.67836,3.92121,189.46683,0.0207,368.046,353.99663,-6.20339
36824,3.99914,208.13729,3.86375,189.07053,0.02044,368.046,351.99638,-6.18899
36825,3.99929,193.20859,4.48985,202.83408,0.02214,368.046,349.99613,-6.18901
36826,3.99887,192.5123,4.51076,207.24075,0.02177,368.046,347.99588,-6.17317
36827,3.99913,188.61225,4.71756,206.37003,0.02286,368.046,345.99563,-6.15564
36828,3.99914,204.31297,3.94465,220.5973,0.01788,368.046,343.99538,-6.12671
36829,3.99934,201.34448,4.09439,209.0988,0.01958,368.046,341.99513,-6.11205
36830,3.99926,185.09419,4.86954,219.69685,0.02216,368.046,339.99487,-6.1216
36831,3.99915,206.55579,3.88836,204.7103,0.01899,368.046,337.99463,-6.10358
36832,3.99923,196.09771,4.32013,213.22136,0.02026,368.046,335.99438,-6.102
36833,3.99935,206.21327,3.89833,206.45037,0.01888,368.046,333.99413,-6.0755
36834,3.99904,214.93656,3.58386,200.57066,0.01787,368.046,331.99387,-6.05224
36835,3.99934,204.22551,3.9755,207.98502,0.01911,368.046,329.99363,-6.05416
36836,3.99941,199.73224,4.17973,203.40682,0.02055,368.046,327.99338,-6.05644
36837,3.99931,194.69528,4.37857,216.37109,0.02024,368.046,325.99313,-6.05009
36838,3.99912,204.43649,3.95972,211.03395,0.01876,368.046,323.99288,-6.02518
36839,3.99923,208.69683,3.80451,204.76695,0.01858,368.046,321.99263,-6.01461
36840,3.99923,201.31027,4.0757,217.78759,0.01871,368.046,319.99238,-6.00859
36841,3.99921,198.00505,4.27623,197.01293,0.02171,368.046,317.99213,-5.98865
36842,3.99892,204.79449,3.9774,197.32448,0.02016,368.046,315.99188,-5.97984
36843,3.99908,199.13753,4.20779,202.76231,0.02075,368.046,313.99163,-5.9472
36844,3.99919,201.7612,4.15667,180.79101,0.02299,368.046,311.99138,-5.92338
36845,3.99913,192.68972,4.50115,207.58517,0.02168,368.046,309.99112,-5.91613
36846,3.99913,195.40994,4.35422,212.56158,0.02048,368.046,307.99088,-5.89105
36847,3.99905,190.53736,4.62183,204.27128,0.02263,368.046,305.99063,-5.86832
36848,3.99911,195.82865,4.38054,196.55289,0.02229,368.046,303.99038,-5.84631
36849,3.9991,191.4219,4.58688,200.90285,0.02283,368.046,301.99013,-5.83696
36850,3.99926,199.16988,4.22387,196.62822,0.02148,368.046,299.98988,-5.81337
36851,3.99925,206.23521,3.92317,195.60911,0.02006,368.046,297.98963,-5.79997
36852,3.99906,209.86923,3.78478,193.60599,0.01955,368.046,295.98938,-5.78296
36853,3.99927,201.23318,4.11026,204.61213,0.02009,368.046,293.98913,-5.7774
36854,3.99897,199.44835,4.19379,202.71326,0.02069,368.046,291.98888,-5.77032
36855,3.99923,201.33771,4.11394,201.42079,0.02042,368.046,289.98863,-5.76082
36856,3.99929,197.84167,4.27391,200.41258,0.02133,368.046,287.98837,-5.75475
36857,3.99908,199.07261,4.2219,198.76273,0.02124,368.046,285.98813,-5.75225
36858,3.99934,200.71513,4.12132,209.25117,0.0197,368.046,283.98788,-5.7355
36859,3.99936,202.66636,4.01797,218.04298,0.01843,368.046,281.98763,-5.71145
36860,3.99914,200.06669,4.15242,208.09135,0.01995,368.046,279.98737,-5.68549
36861,3.99909,192.8354,4.49712,206.47463,0.02178,368.046,277.98713,-5.67828
36862,3.99878,210.61142,3.75163,195.57734,0.01918,368.046,275.98688,-5.64013
36863,3.99906,201.926,4.07342,207.29479,0.01965,368.046,273.98663,-5.62958
36864,3.99866,218.56458,3.49265,184.46318,0.01893,368.046,271.98638,-5.59595
36865,3.99906,204.15714,4.00756,195.99228,0.02045,368.046,269.98613,-5.59659
36866,3.9993,197.57511,4.28072,202.35936,0.02115,368.046,267.98588,-5.58782
36867,3.99942,199.31967,4.17252,213.50584,0.01954,368.046,265.98563,-5.58
36868,3.99916,201.32882,4.07589,217.30259,0.01876,368.046,263.98538,-5.57498
36869,3.99928,199.75819,4.13871,219.67546,0.01884,368.046,261.98513,-5.57065
36870,3.99935,199.98268,4.13245,218.12828,0.01895,368.046,259.98488,-5.56107
36871,3.99923,203.71833,3.98132,214.7032,0.01854,368.046,257.98462,-5.54976
36872,3.99922,200.53997,4.09057,226.31282,0.01807,368.046,255.98438,-5.54142
36873,3.9994,197.8394,4.21229,224.93762,0.01873,368.046,253.98413,-5.53141
36874,3.99936,200.32136,4.07993,236.63167,0.01724,368.046,251.98388,-5.52037
36875,3.99905,208.33966,3.81301,207.13134,0.01841,368.046,249.98363,-5.49564
36876,3.99924,200.45463,4.08723,229.79491,0.01779,368.046,247.98338,-5.48525
36877,3.99925,205.16448,3.91711,217.2756,0.01803,368.046,245.98313,-5.46279
36878,3.99932,200.57345,4.09621,222.97449,0.01837,368.046,243.98288,-5.4489
36879,3.99933,200.99514,4.06246,230.73471,0.01761,368.046,241.98263,-5.42845
36880,3.99919,214.46615,3.58948,206.25159,0.0174,368.046,239.98238,-5.39287
36881,3.99911,198.64285,4.17615,224.90436,0.01857,368.046,237.98213,-5.38573
36882,3.99916,203.19643,4.00548,213.50577,0.01876,368.046,235.98187,-5.36482
36883,3.99903,212.08858,3.70253,193.05553,0.01918,368.046,233.98163,-5.33771
36884,3.99894,199.04185,4.20401,205.71489,0.02044,368.046,231.98138,-5.31868
36885,3.99899,220.64409,3.41117,190.51951,0.0179,368.046,229.98113,-5.27461
36886,3.999,204.02659,3.98858,205.73705,0.01939,368.046,227.98087,-5.27303
36887,3.99912,204.02745,3.99654,202.47711,0.01974,368.046,225.98063,-5.2573
36888,3.99886,205.99312,3.93296,195.45208,0.02012,368.046,223.98038,-5.24844
36889,3.99907,218.25494,3.49198,189.75256,0.0184,368.046,221.98013,-5.22876
36890,3.99931,199.17814,4.14551,228.34654,0.01815,368.046,219.97988,-5.22289
36891,3.9994,194.32176,4.3955,216.80631,0.02027,368.046,217.97963,-5.21918
36892,3.99929,197.13961,4.24368,224.98977,0.01886,368.046,215.97938,-5.20207
36893,3.99928,197.09152,4.26075,218.56467,0.01949,368.046,213.97913,-5.1787
36894,3.99928,211.17194,3.73865,192.33642,0.01944,368.046,211.97888,-5.14348
36895,3.99924,202.48529,4.06954,199.44322,0.0204,368.046,209.97863,-5.14033
36896,3.99904,201.39343,4.12445,196.56027,0.02098,368.046,207.97838,-5.1184
36897,3.99898,199.6688,4.17206,207.22412,0.02013,368.046,205.97812,-5.10422
36898,3.9991,200.8029,4.11516,210.0968,0.01959,368.046,203.97788,-5.09056
36899,3.99923,199.394,4.19497,203.29503,0.02063,368.046,201.97763,-5.07534
36900,3.99927,199.76738,4.15669,211.77407,0.01963,368.046,199.97738,-5.06815
36901,3.99906,195.74223,4.32898,216.20116,0.02002,368.046,197.97713,-5.07476
36902,3.99923,209.22786,3.76455,214.42935,0.01756,368.046,195.97688,-5.05167
36903,3.99924,198.11949,4.17305,237.82072,0.01755,368.046,193.97663,-5.0584
36904,3.9993,200.20705,4.12254,218.15773,0.0189,368.046,191.97638,-5.0485
36905,3.99943,199.2344,4.13584,231.96988,0.01783,368.046,189.97613,-5.03754
36906,3.99941,200.21295,4.13472,212.82938,0.01943,368.046,187.97588,-5.02874
36907,3.99914,198.77203,4.22345,203.1122,0.02079,368.046,185.97563,-5.0176
36908,3.99907,198.79268,4.22369,202.65359,0.02084,368.046,183.97537,-5.00111
36909,3.99893,201.95248,4.09062,200.00704,0.02045,368.046,181.97513,-4.98724
36910,3.99899,229.34329,3.14023,193.80514,0.0162,368.046,179.97488,-4.95416
36911,3.99901,211.44367,3.77167,175.75731,0.02146,368.046,177.97463,-4.94993
36912,3.99914,186.9129,4.78553,214.02292,0.02236,368.046,175.97437,-4.95354
36913,3.99945,196.04167,4.35049,203.23655,0.02141,368.046,173.97413,-4.92727
36914,3.99915,185.81432,4.82663,220.41442,0.0219,368.046,171.97388,-4.9233
36915,3.99908,190.1195,4.63555,206.82585,0.02241,368.046,169.97363,-4.90441
36916,3.99924,201.79791,4.04852,220.78677,0.01834,368.046,167.97338,-4.87252
36917,3.99937,210.60327,3.73408,203.96819,0.01831,368.046,165.97313,-4.84019
36918,3.99939,201.42691,4.05329,226.16312,0.01792,368.046,163.97288,-4.82871
36919,3.99913,199.57077,4.14996,218.25283,0.01901,368.046,161.97262,-4.80937
36920,3.99949,199.53206,4.17384,209.16161,0.01996,368.046,159.97238,-4.78878
36921,3.99922,195.40591,4.34213,217.35188,0.01998,368.046,157.97213,-4.78351
36922,3.99918,201.41257,4.06869,218.96791,0.01858,368.046,155.97188,-4.76382
36923,3.99906,201.50317,4.07145,215.89485,0.01886,368.046,153.97162,-4.73144
36924,3.99942,202.45142,4.06201,203.00559,0.02001,368.046,151.97138,-4.71694
36925,3.99915,215.11531,3.61578,183.30777,0.01973,368.046,149.97113,-4.70887
36926,3.9993,200.89955,4.09491,217.10587,0.01886,368.046,147.97088,-4.69984
36927,3.99921,199.43509,4.1274,231.69038,0.01781,368.046,145.97063,-4.68992
36928,3.99951,200.74178,4.13507,203.43137,0.02033,368.046,143.97038,-4.67994
36929,3.9989,201.70435,4.10837,197.40125,0.02081,368.046,141.97013,-4.66335
36930,3.99895,194.08498,4.42168,211.12702,0.02094,368.046,139.96988,-4.63982
36931,3.99929,194.77501,4.40971,203.76161,0.02164,368.046,137.96963,-4.61423
36932,3.99919,197.83668,4.22231,220.44653,0.01915,368.046,135.96938,-4.6187
36933,3.99927,203.30824,4.00118,213.40679,0.01875,368.046,133.96913,-4.60808
36934,3.99927,199.81534,4.15267,212.56506,0.01954,368.046,131.96887,-4.59961
36935,3.99928,202.24456,4.0193,225.92025,0.01779,368.046,129.96863,-4.57364
36936,3.99923,199.54682,4.15424,216.89755,0.01915,368.046,127.96838,-4.56091
36937,3.99906,211.3036,3.73548,191.49536,0.01951,368.046,125.96813,-4.52475
36938,3.99926,208.92192,3.80451,200.85934,0.01894,368.046,123.96787,-4.51975
36939,3.99907,205.15472,3.97664,192.02401,0.02071,368.046,121.96763,-4.50921
36940,3.99901,192.77592,4.49517,208.08883,0.0216,368.046,119.96738,-4.5008
36941,3.9991,193.09204,4.47456,209.78438,0.02133,368.046,117.96713,-4.49022
36942,3.99911,197.16345,4.29028,205.70272,0.02086,368.046,115.96688,-4.46914
36943,3.99923,194.28872,4.41792,209.0573,0.02113,368.046,113.96663,-4.44895
36944,3.99912,196.02999,4.30113,222.11249,0.01936,368.046,111.96638,-4.43468
36945,3.99937,196.1646,4.27718,230.06262,0.01859,368.046,109.96612,-4.4183
36946,3.99928,211.60658,3.69777,203.49427,0.01817,368.046,107.96588,-4.39469
36947,3.99905,195.95112,4.32711,213.09968,0.02031,368.046,105.96563,-4.40021
36948,3.99906,197.10027,4.25139,222.26541,0.01913,368.046,103.96538,-4.39092
36949,3.99935,205.48107,3.89824,220.44601,0.01768,368.046,101.96512,-4.37126
36950,3.99941,203.74102,3.98984,210.5123,0.01895,368.046,99.96488,-4.37084
36951,3.99941,200.31329,4.12196,216.42854,0.01905,368.046,97.96463,-4.36187
36952,3.99939,199.91071,4.14693,213.2675,0.01944,368.046,95.96438,-4.34671
36953,3.99932,200.47306,4.12575,211.77988,0.01948,368.046,93.96413,-4.32289
36954,3.99905,211.54845,3.71223,197.62332,0.01878,368.046,91.96388,-4.29278
36955,3.99894,202.45024,4.07003,199.69439,0.02038,368.046,89.96363,-4.2734
36956,3.99874,210.83266,3.75879,189.08208,0.01988,368.046,87.96337,-4.2408
36957,3.99862,214.0047,3.64405,187.92224,0.01939,368.046,85.96313,-4.21974
36958,3.99901,204.68787,3.97538,199.90826,0.01989,368.046,83.96288,-4.22061
36959,3.999,202.15939,4.0769,201.88262,0.02019,368.046,81.96263,-4.2206
36960,3.99855,203.7853,3.99767,205.91383,0.01941,368.046,79.96237,-4.21586
36961,3.99906,218.11511,3.52498,177.43294,0.01987,368.046,77.96213,-4.20042
36962,3.9989,205.58981,3.93542,201.08199,0.01957,368.046,75.96188,-4.20752
36963,3.9995,213.31168,3.63648,203.29458,0.01789,368.046,73.96163,-4.17545
36964,3.99909,201.0408,4.08119,220.48669,0.01851,368.046,71.96137,-4.18595
36965,3.99946,200.47777,4.10244,222.05538,0.01847,368.046,69.96113,-4.17588
36966,3.99919,203.86636,3.94435,230.22615,0.01713,368.046,67.96088,-4.15129
36967,3.99887,219.38507,3.47464,180.33905,0.01927,368.046,65.96063,-4.14314
36968,3.9991,202.38121,4.05146,208.37954,0.01944,368.046,63.96038,-4.13314
36969,3.9991,202.97201,4.00384,218.5608,0.01832,368.046,61.96013,-4.10153
36970,3.99926,201.78859,4.04233,223.96655,0.01805,368.046,59.95988,-4.08473
36971,3.9995,200.89103,4.08994,219.62771,0.01862,368.046,57.95962,-4.05554
36972,3.99934,201.86402,4.05175,218.02108,0.01858,368.046,55.95938,-4.02302
36973,3.99909,210.45535,3.7551,196.77653,0.01908,368.046,53.95913,-3.99871
36974,3.99899,197.09295,4.27248,213.62789,0.02,368.046,51.95888,-3.97922
36975,3.99915,198.93617,4.20908,205.69602,0.02046,368.046,49.95862,-3.95748
36976,3.99921,199.47879,4.19682,201.2068,0.02086,368.046,47.95838,-3.94101
36977,3.99908,200.80103,4.14553,198.37268,0.0209,368.046,45.95813,-3.92534
36978,3.99919,214.3619,3.61545,195.19098,0.01852,368.046,43.95788,-3.89968
36979,3.99909,211.12431,3.71157,205.33795,0.01808,368.046,41.95763,-3.86854
36980,3.99938,205.92478,3.91181,205.61212,0.01903,368.046,39.95738,-3.87431
36981,3.99916,198.52431,4.24225,200.43511,0.02117,368.046,37.95713,-3.86597
36982,3.99916,198.45566,4.26954,192.3479,0.0222,368.046,35.95687,-3.85292
36983,3.99908,206.54661,3.89569,201.65478,0.01932,368.046,33.95663,-3.83529
36984,3.9994,200.28947,4.15291,204.18021,0.02034,368.046,31.95638,-3.82886
36985,3.99945,201.18147,4.0825,217.31771,0.01879,368.046,29.95613,-3.79807
36986,3.99915,199.54223,4.1342,226.04937,0.01829,368.046,27.95587,-3.78915
36987,3.99901,200.42008,4.15278,201.86954,0.02057,368.046,25.95563,-3.79612
36988,3.99883,200.45703,4.16141,198.03686,0.02101,368.046,23.95538,-3.78499
36989,3.99926,203.78154,4.01532,199.15426,0.02016,368.046,21.95513,-3.78
36990,3.99917,203.48097,4.0035,209.14424,0.01914,368.046,19.95487,-3.77157
36991,3.99918,223.17341,3.31028,201.92507,0.01639,368.046,17.95463,-3.73118
36992,3.99959,207.41148,3.83749,212.94082,0.01802,368.046,15.95438,-3.73234
36993,3.99914,200.42554,4.16865,196.10381,0.02126,368.046,13.95413,-3.71141
36994,3.99924,196.97554,4.30864,202.35734,0.02129,368.046,11.95388,-3.69254
36995,3.99921,202.64473,4.03617,210.19277,0.0192,368.046,9.95363,-3.66478
36996,3.99915,199.4089,4.20465,199.49955,0.02108,368.046,7.95338,-3.65387
36997,3.99912,199.7849,4.18303,201.18447,0.02079,368.046,5.95312,-3.62773
36998,3.99921,207.77061,3.87555,190.14958,0.02038,368.046,3.95288,-3.6135
36999,3.99912,206.57755,3.90568,197.0175,0.01982,368.046,1.95263,-3.60263
37000,3.99912,207.97462,3.87027,189.03954,0.02047,368.046,0,-3.56912
37001,3.99929,219.19729,3.44693,196.60813,0.01753,370.04625,397.9545,-6.58267
37002,3.9992,203.31022,4.0203,205.06608,0.0196,370.04625,395.95425,-6.57883
37003,3.9993,202.03627,4.02576,227.07019,0.01773,370.04625,393.954,-6.559
37004,3.99937,222.20737,3.39784,173.59518,0.01957,370.04625,391.95375,-6.51687
37005,3.99908,207.39588,3.89635,187.91337,0.02073,370.04625,389.9535,-6.51563
37006,3.99904,195.2032,4.36423,212.45859,0.02054,370.04625,387.95325,-6.49415
37007,3.99924,203.12284,3.9963,219.25056,0.01823,370.04625,385.953,-6.46629
37008,3.99912,202.04011,4.0421,218.92874,0.01846,370.04625,383.95275,-6.44705
37009,3.99934,205.76099,3.97433,184.06046,0.02159,370.04625,381.9525,-6.42113
37010,3.99917,199.17561,4.18771,209.82076,0.01996,370.04625,379.99988,-6.40899
37011,3.99902,205.23514,3.9513,200.55716,0.0197,370.04625,377.99963,-6.38695
37012,3.99913,198.83591,4.23629,197.5391,0.02145,370.04625,375.99938,-6.35917
37013,3.99869,232.59377,3.09531,168.25697,0.0184,370.04625,373.99913,-6.26971
37014,3.99893,200.77919,4.15837,194.12404,0.02142,370.04625,371.99888,-6.32001
37015,3.99877,197.84067,4.24484,210.89509,0.02013,370.04625,369.99863,-6.33693
37016,3.99895,205.88997,3.93788,195.20785,0.02017,370.04625,367.99838,-6.33755
37017,3.9989,206.70101,3.92046,189.28841,0.02071,370.04625,365.99813,-6.33129
37018,3.99911,204.89403,3.97976,194.91196,0.02042,370.04625,363.99788,-6.31093
37019,3.99924,203.32639,4.03172,200.22256,0.02014,370.04625,361.99762,-6.29808
37020,3.99911,193.56125,4.43528,215.58415,0.02057,370.04625,359.99738,-6.29426
37021,3.99896,195.37767,4.37783,204.54847,0.0214,370.04625,357.99713,-6.27503
37022,3.999,194.50883,4.42069,204.3047,0.02164,370.04625,355.99688,-6.25902
37023,3.99905,201.5193,4.118,196.89814,0.02091,370.04625,353.99663,-6.23472
37024,3.9993,192.60698,4.4935,211.69452,0.02123,370.04625,351.99638,-6.23256
37025,3.99919,214.51571,3.63765,183.18664,0.01986,370.04625,349.99613,-6.19912
37026,3.99904,196.44989,4.34352,198.86361,0.02184,370.04625,347.99588,-6.19796
37027,3.99917,201.79862,4.1087,195.90991,0.02097,370.04625,345.99563,-6.17733
37028,3.99911,210.2158,3.74784,204.19772,0.01835,370.04625,343.99538,-6.15601
37029,3.99932,203.14862,4.01395,210.70545,0.01905,370.04625,341.99513,-6.13509
37030,3.99934,172.60504,5.73306,206.22482,0.0278,370.04625,339.99487,-6.15441
37031,3.99923,193.15296,4.4819,206.31429,0.02172,370.04625,337.99463,-6.14821
37032,3.99886,201.149,4.12397,200.57688,0.02056,370.04625,335.99438,-6.12943
37033,3.99921,216.82624,3.52006,199.88418,0.01761,370.04625,333.99413,-6.09453
37034,3.99933,209.63131,3.7587,209.72093,0.01792,370.04625,331.99387,-6.07964
37035,3.99935,205.08941,3.94017,207.98185,0.01894,370.04625,329.99363,-6.07103
37036,3.99913,199.0327,4.17233,218.86446,0.01906,370.04625,327.99338,-6.08102
37037,3.99919,205.60134,3.89677,218.67099,0.01782,370.04625,325.99313,-6.06224
37038,3.99919,201.92952,4.0454,219.60975,0.01842,370.04625,323.99288,-6.05177
37039,3.99934,199.40785,4.17882,209.31005,0.01996,370.04625,321.99263,-6.04696
37040,3.99917,200.07407,4.15036,208.79772,0.01988,370.04625,319.99238,-6.04095
37041,3.9992,202.77028,4.01668,216.53557,0.01855,370.04625,317.99213,-6.01619
37042,3.99899,207.83894,3.86955,191.31922,0.02023,370.04625,315.99188,-6.00092
37043,3.9992,200.39478,4.10393,222.89247,0.01841,370.04625,313.99163,-5.9868
37044,3.99928,197.42852,4.29532,199.65732,0.02151,370.04625,311.99138,-5.96121
37045,3.99919,195.92775,4.36897,198.76741,0.02198,370.04625,309.99112,-5.94939
37046,3.9987,195.98502,4.32304,213.88431,0.02021,370.04625,307.99088,-5.9265
37047,3.99909,191.04775,4.56825,213.06088,0.02144,370.04625,305.99063,-5.90092
37048,3.99909,193.39913,4.4812,202.46928,0.02213,370.04625,303.99038,-5.88225
37049,3.99917,195.24971,4.3848,204.35907,0.02146,370.04625,301.99013,-5.8661
