Repository: edrossi93/mecanano-ml-nanomechanics-tutorial

File: data/nanoindent_maps/Duplex Steel 2um.csv (part 72 of 77)
Index,Load,Depth,HARDNESS,MODULUS,H/E,X Position,Y Position,Z Position
Integer,mN,nm,GPa,GPa,None,µm,µm,µm
37050,3.99899,199.69643,4.19844,197.05395,0.02131,370.04625,299.98988,-5.84723
37051,3.99898,203.50874,4.04584,191.96269,0.02108,370.04625,297.98963,-5.83366
37052,3.99902,199.3511,4.21133,198.01322,0.02127,370.04625,295.98938,-5.81923
37053,3.9992,208.33808,3.81709,205.33363,0.01859,370.04625,293.98913,-5.80347
37054,3.99904,209.11665,3.81434,193.36601,0.01973,370.04625,291.98888,-5.79266
37055,3.99942,202.55021,4.05391,204.56061,0.01982,370.04625,289.98863,-5.79166
37056,3.99909,218.09928,3.53113,175.21707,0.02015,370.04625,287.98837,-5.77132
37057,3.9992,198.13959,4.33478,177.7852,0.02438,370.04625,285.98813,-5.77326
37058,3.99925,205.72359,3.88527,222.11983,0.01749,370.04625,283.98788,-5.75776
37059,3.99932,201.22945,4.09537,210.75431,0.01943,370.04625,281.98763,-5.74327
37060,3.99918,199.65877,4.18208,203.65402,0.02054,370.04625,279.98737,-5.7133
37061,3.99901,204.13489,3.98581,205.01822,0.01944,370.04625,277.98713,-5.7008
37062,3.99873,201.4625,4.08678,209.84976,0.01947,370.04625,275.98688,-5.67931
37063,3.99906,204.19734,3.99312,200.97152,0.01987,370.04625,273.98663,-5.656
37064,3.99858,202.01976,4.06642,208.30387,0.01952,370.04625,271.98638,-5.6418
37065,3.99902,215.32199,3.58752,192.31407,0.01865,370.04625,269.98613,-5.61511
37066,3.99918,194.39887,4.40746,210.85873,0.0209,370.04625,267.98588,-5.62065
37067,3.99925,203.22566,3.99797,216.44835,0.01847,370.04625,265.98563,-5.60594
37068,3.99932,198.09264,4.2057,222.74314,0.01888,370.04625,263.98538,-5.60484
37069,3.99929,200.77978,4.10736,213.90678,0.0192,370.04625,261.98513,-5.60106
37070,3.9991,199.04314,4.14819,229.79458,0.01805,370.04625,259.98488,-5.59518
37071,3.99922,200.56173,4.09152,225.39621,0.01815,370.04625,257.98462,-5.58449
37072,3.9992,199.02153,4.14363,232.58672,0.01782,370.04625,255.98438,-5.57332
37073,3.99928,200.08081,4.10495,228.98624,0.01793,370.04625,253.98413,-5.56187
37074,3.99928,204.1415,3.95092,221.02005,0.01788,370.04625,251.98388,-5.54676
37075,3.9991,201.93233,4.04245,220.89412,0.0183,370.04625,249.98363,-5.53391
37076,3.9993,202.29481,4.05518,208.45522,0.01945,370.04625,247.98338,-5.51763
37077,3.99941,213.89526,3.61219,205.02074,0.01762,370.04625,245.98313,-5.48574
37078,3.99892,199.78677,4.11196,231.62095,0.01775,370.04625,243.98288,-5.48488
37079,3.99927,203.01987,3.99088,224.02268,0.01781,370.04625,241.98263,-5.46173
37080,3.99922,201.43188,4.06849,218.70185,0.0186,370.04625,239.98238,-5.43876
37081,3.99908,202.49425,4.02089,219.91396,0.01828,370.04625,237.98213,-5.41423
37082,3.99893,205.3456,3.93979,203.43211,0.01937,370.04625,235.98187,-5.39864
37083,3.99905,205.23071,3.96542,195.05066,0.02033,370.04625,233.98163,-5.3818
37084,3.99902,202.57409,4.07599,195.5272,0.02085,370.04625,231.98138,-5.35981
37085,3.99905,209.97606,3.80722,183.2326,0.02078,370.04625,229.98113,-5.31972
37086,3.99901,207.91143,3.8529,196.85528,0.01957,370.04625,227.98087,-5.30584
37087,3.99894,216.216,3.5618,189.7311,0.01877,370.04625,225.98063,-5.28054
37088,3.99899,209.32032,3.80746,192.93368,0.01973,370.04625,223.98038,-5.28148
37089,3.99908,206.37744,3.8867,208.61575,0.01863,370.04625,221.98013,-5.27096
37090,3.99925,202.76824,4.02586,212.44848,0.01895,370.04625,219.97988,-5.25949
37091,3.99912,194.78687,4.33989,230.55522,0.01882,370.04625,217.97963,-5.2545
37092,3.99922,198.47139,4.18274,225.43605,0.01855,370.04625,215.97938,-5.23617
37093,3.99917,199.78337,4.14647,215.73069,0.01922,370.04625,213.97913,-5.20743
37094,3.99916,198.12603,4.24989,204.2382,0.02081,370.04625,211.97888,-5.1945
37095,3.99918,203.35493,4.05477,191.20967,0.02121,370.04625,209.97863,-5.17208
37096,3.99905,217.26732,3.55598,176.78284,0.02011,370.04625,207.97838,-5.13398
37097,3.99916,200.43454,4.17328,194.374,0.02147,370.04625,205.97812,-5.13552
37098,3.99919,209.6142,3.80208,190.61438,0.01995,370.04625,203.97788,-5.11198
37099,3.99911,204.01988,3.99065,205.03688,0.01946,370.04625,201.97763,-5.10583
37100,3.99912,207.38265,3.86044,202.56803,0.01906,370.04625,199.97738,-5.09696
37101,3.99909,198.25402,4.2156,215.2567,0.01958,370.04625,197.97713,-5.10314
37102,3.99915,200.77485,4.0781,227.46165,0.01793,370.04625,195.97688,-5.09317
37103,3.99925,202.65815,4.01437,219.85161,0.01826,370.04625,193.97663,-5.09034
37104,3.99939,206.88741,3.84741,218.1071,0.01764,370.04625,191.97638,-5.07361
37105,3.99926,199.21175,4.15661,222.42154,0.01869,370.04625,189.97613,-5.06921
37106,3.99928,199.95572,4.15324,209.79513,0.0198,370.04625,187.97588,-5.06112
37107,3.99933,197.69676,4.23551,217.59479,0.01947,370.04625,185.97563,-5.05021
37108,3.99889,195.96093,4.35051,204.3124,0.02129,370.04625,183.97537,-5.04016
37109,3.99887,199.78637,4.13757,219.41758,0.01886,370.04625,181.97513,-5.02375
37110,3.99901,203.98763,3.94914,224.95401,0.01756,370.04625,179.97488,-5.0132
37111,3.99908,200.96397,4.08701,219.31533,0.01864,370.04625,177.97463,-4.99418
37112,3.99878,199.85361,4.14945,212.95914,0.01948,370.04625,175.97437,-4.97773
37113,3.99934,194.05834,4.41956,212.54837,0.02079,370.04625,173.97413,-4.96393
37114,3.99902,193.47699,4.45108,211.30239,0.02106,370.04625,171.97388,-4.94255
37115,3.99921,189.69062,4.69445,196.35845,0.02391,370.04625,169.97363,-4.92629
37116,3.99931,202.66886,4.01282,220.41701,0.01821,370.04625,167.97338,-4.89345
37117,3.9994,158.35385,6.87162,220.73092,0.03113,370.04625,165.97313,-4.87222
37118,3.99917,179.75738,5.2128,212.95701,0.02448,370.04625,163.97288,-4.85985
37119,3.99928,202.43578,4.03039,216.71905,0.0186,370.04625,161.97262,-4.83148
37120,3.99918,202.1571,4.03055,222.1148,0.01815,370.04625,159.97238,-4.81256
37121,3.99915,194.03105,4.38731,225.57943,0.01945,370.04625,157.97213,-4.80769
37122,3.99939,206.87174,3.86361,210.42214,0.01836,370.04625,155.97188,-4.78365
37123,3.99911,208.2554,3.78699,222.06112,0.01705,370.04625,153.97162,-4.75399
37124,3.99938,206.43405,3.90371,200.31824,0.01949,370.04625,151.97138,-4.75138
37125,3.99917,202.44032,4.09548,190.75421,0.02147,370.04625,149.97113,-4.75236
37126,3.99933,204.57545,3.96654,205.63995,0.01929,370.04625,147.97088,-4.73145
37127,3.99934,200.11581,4.11348,224.15495,0.01835,370.04625,145.97063,-4.72348
37128,3.99933,195.11678,4.3412,223.35645,0.01944,370.04625,143.97038,-4.73307
37129,3.99927,197.32728,4.26415,212.79042,0.02004,370.04625,141.97013,-4.71383
37130,3.99919,184.15781,5.01914,193.90289,0.02588,370.04625,139.96988,-4.67808
37131,3.99912,155.22981,7.544,182.29303,0.04138,370.04625,137.96963,-4.6384
37132,3.99931,223.89477,3.30894,190.16454,0.0174,370.04625,135.96938,-4.61656
37133,3.99919,202.38754,4.03394,215.97557,0.01868,370.04625,133.96913,-4.63852
37134,3.99923,198.02529,4.23792,210.52555,0.02013,370.04625,131.96887,-4.63004
37135,3.99929,218.44174,3.45931,203.39297,0.01701,370.04625,129.96863,-4.59102
37136,3.99923,201.23083,4.10275,207.63344,0.01976,370.04625,127.96838,-4.58963
37137,3.99892,200.17982,4.13995,211.01714,0.01962,370.04625,125.96813,-4.57909
37138,3.99916,207.57381,3.8097,223.92155,0.01701,370.04625,123.96787,-4.54834
37139,3.99923,196.86002,4.29776,208.19387,0.02064,370.04625,121.96763,-4.54457
37140,3.99902,203.87439,4.01159,198.979,0.02016,370.04625,119.96738,-4.51634
37141,3.99905,195.73411,4.36406,203.44201,0.02145,370.04625,117.96713,-4.52026
37142,3.99905,220.97184,3.4159,183.16156,0.01865,370.04625,115.96688,-4.48284
37143,3.99922,189.72956,4.68294,198.97234,0.02354,370.04625,113.96663,-4.49171
37144,3.99918,191.13835,4.53025,225.31728,0.02011,370.04625,111.96638,-4.47378
37145,3.9991,201.41819,4.05572,224.97954,0.01803,370.04625,109.96612,-4.45288
37146,3.9991,199.84119,4.09832,237.62272,0.01725,370.04625,107.96588,-4.44392
37147,3.99925,196.36423,4.27997,224.62856,0.01905,370.04625,105.96563,-4.43655
37148,3.99901,199.05146,4.20789,204.12868,0.02061,370.04625,103.96538,-4.42654
37149,3.99915,197.79013,4.22,222.34881,0.01898,370.04625,101.96512,-4.41758
37150,3.99921,203.76542,3.99219,208.93962,0.01911,370.04625,99.96488,-4.40182
37151,3.99924,207.80606,3.84486,202.16824,0.01902,370.04625,97.96463,-4.38615
37152,3.99909,203.10992,4.00868,213.6532,0.01876,370.04625,95.96438,-4.37698
37153,3.99912,200.56293,4.10815,217.59148,0.01888,370.04625,93.96413,-4.35197
37154,3.9989,198.97935,4.20342,206.99278,0.02031,370.04625,91.96388,-4.33466
37155,3.99896,200.05093,4.16783,202.34243,0.0206,370.04625,89.96363,-4.30309
37156,3.99878,206.24875,3.90358,203.24291,0.01921,370.04625,87.96337,-4.27948
37157,3.99893,206.20367,3.92588,194.90798,0.02014,370.04625,85.96313,-4.25888
37158,3.9992,205.38464,3.96197,194.01047,0.02042,370.04625,83.96288,-4.25529
37159,3.99907,204.63388,3.99223,194.27282,0.02055,370.04625,81.96263,-4.25455
37160,3.99896,204.02931,4.00941,197.28642,0.02032,370.04625,79.96237,-4.24702
37161,3.99893,217.8543,3.52043,183.00593,0.01924,370.04625,77.96213,-4.2278
37162,3.99921,201.60899,4.08893,206.60178,0.01979,370.04625,75.96188,-4.22837
37163,3.99931,202.84756,4.00587,220.17837,0.01819,370.04625,73.96163,-4.21911
37164,3.99921,208.63033,3.78654,214.75893,0.01763,370.04625,71.96137,-4.20426
37165,3.99927,203.49814,3.99734,211.58673,0.01889,370.04625,69.96113,-4.19866
37166,3.99887,222.68691,3.34299,191.89813,0.01742,370.04625,67.96088,-4.15647
37167,3.99906,204.93294,3.97255,197.04702,0.02016,370.04625,65.96063,-4.18101
37168,3.99913,210.28885,3.78908,185.52534,0.02042,370.04625,63.96038,-4.14251
37169,3.99944,208.12716,3.81012,212.69755,0.01791,370.04625,61.96013,-4.12511
37170,3.99918,205.7374,3.88924,219.74377,0.0177,370.04625,59.95988,-4.10744
37171,3.99937,204.96172,3.91863,220.64907,0.01776,370.04625,57.95962,-4.0839
37172,3.99932,203.51588,3.96453,227.13144,0.01745,370.04625,55.95938,-4.05031
37173,3.99908,209.0419,3.80594,198.12441,0.01921,370.04625,53.95913,-4.03088
37174,3.99913,198.43361,4.22617,207.83684,0.02033,370.04625,51.95888,-4.01004
37175,3.99923,198.50658,4.20932,213.23602,0.01974,370.04625,49.95862,-3.98796
37176,3.999,205.00696,3.95161,204.30204,0.01934,370.04625,47.95838,-3.96932
37177,3.99918,200.19284,4.1675,200.2332,0.02081,370.04625,45.95813,-3.95715
37178,3.99917,200.01765,4.16565,203.81017,0.02044,370.04625,43.95788,-3.9435
37179,3.99939,202.90449,3.99786,222.98864,0.01793,370.04625,41.95763,-3.91239
37180,3.99907,206.44114,3.87271,214.03518,0.01809,370.04625,39.95738,-3.89823
37181,3.99901,198.31398,4.22831,209.05262,0.02023,370.04625,37.95713,-3.89993
37182,3.99917,199.62415,4.20293,196.7057,0.02137,370.04625,35.95687,-3.88355
37183,3.99914,199.89298,4.16862,204.77571,0.02036,370.04625,33.95663,-3.87248
37184,3.99896,205.91594,3.8831,219.14391,0.01772,370.04625,31.95638,-3.83971
37185,3.99924,201.81863,4.06592,212.49207,0.01913,370.04625,29.95613,-3.82832
37186,3.99914,201.76308,4.08007,207.47671,0.01967,370.04625,27.95587,-3.82448
37187,3.9991,202.1915,4.09719,193.88953,0.02113,370.04625,25.95563,-3.8211
37188,3.99889,226.0904,3.31858,156.20926,0.02124,370.04625,23.95538,-3.77978
37189,3.99896,203.24225,4.01363,208.96825,0.01921,370.04625,21.95513,-3.80829
37190,3.99903,198.89603,4.20311,208.62798,0.02015,370.04625,19.95487,-3.80009
37191,3.99893,192.57274,4.44867,229.36103,0.0194,370.04625,17.95463,-3.78761
37192,3.99911,204.78612,3.91786,224.52888,0.01745,370.04625,15.95438,-3.75902
37193,3.99917,210.73,3.75282,193.32933,0.01941,370.04625,13.95413,-3.72929
37194,3.99906,200.82977,4.15671,193.97341,0.02143,370.04625,11.95388,-3.71621
37195,3.99924,207.47967,3.8471,206.91815,0.01859,370.04625,9.95363,-3.69124
37196,3.99903,200.82562,4.12821,204.43852,0.02019,370.04625,7.95338,-3.67693
37197,3.99908,201.90984,4.09598,198.7556,0.02061,370.04625,5.95312,-3.65614
37198,3.99908,202.15792,4.07949,200.94063,0.0203,370.04625,3.95288,-3.64243
37199,3.99909,207.87311,3.86928,190.9412,0.02026,370.04625,1.95263,-3.62275
37200,3.99916,193.00386,4.49533,204.32452,0.022,370.04625,0,-3.62209
37201,3.99937,202.19191,4.05694,209.58964,0.01936,372.0465,397.9545,-6.62466
37202,3.99924,206.58774,3.87346,210.98219,0.01836,372.0465,395.95425,-6.6028
37203,3.99924,199.60383,4.14091,221.71517,0.01868,372.0465,393.954,-6.58418
37204,3.99916,201.00727,4.15688,191.29065,0.02173,372.0465,391.95375,-6.56713
37205,3.99915,207.01929,3.90006,192.24727,0.02029,372.0465,389.9535,-6.54199
37206,3.99917,206.45261,3.89116,205.30061,0.01895,372.0465,387.95325,-6.51726
37207,3.99927,203.90841,3.96285,219.81673,0.01803,372.0465,385.953,-6.49148
37208,3.99929,218.4257,3.47012,197.86055,0.01754,372.0465,383.95275,-6.45148
37209,3.9994,198.21808,4.27522,194.16201,0.02202,372.0465,381.9525,-6.45405
37210,3.99906,191.19853,4.58869,203.86678,0.02251,372.0465,379.99988,-6.43553
37211,3.99914,209.33112,3.80746,192.83072,0.01975,372.0465,377.99963,-6.41036
37212,3.99918,205.70808,3.94877,193.97413,0.02036,372.0465,375.99938,-6.39157
37213,3.99913,223.33617,3.35291,177.22469,0.01892,372.0465,373.99913,-6.3507
37214,3.99893,202.78659,4.05758,198.95247,0.02039,372.0465,371.99888,-6.36048
37215,3.99897,205.49419,3.94998,196.80746,0.02007,372.0465,369.99863,-6.35676
37216,3.99918,197.6472,4.30238,193.91374,0.02219,372.0465,367.99838,-6.36121
37217,3.99895,203.43374,4.05906,188.46718,0.02154,372.0465,365.99813,-6.35335
37218,3.99905,227.30916,3.26394,162.5133,0.02008,372.0465,363.99788,-6.31709
37219,3.9991,191.83415,4.58486,195.25184,0.02348,372.0465,361.99762,-6.33011
37220,3.9992,175.03413,5.46179,229.20091,0.02383,372.0465,359.99738,-6.3157
37221,3.99909,205.65679,3.95594,192.02366,0.0206,372.0465,357.99713,-6.28323
37222,3.99884,213.65535,3.67075,182.31214,0.02013,372.0465,355.99688,-6.26299
37223,3.99927,196.88556,4.31985,199.97807,0.0216,372.0465,353.99663,-6.26401
37224,3.99902,198.19839,4.25963,199.53522,0.02135,372.0465,351.99638,-6.24859
37225,3.99908,194.44658,4.40069,212.43559,0.02072,372.0465,349.99613,-6.24159
37226,3.99924,195.40952,4.36214,209.68852,0.0208,372.0465,347.99588,-6.22334
37227,3.99909,191.43684,4.54615,213.82538,0.02126,372.0465,345.99563,-6.21386
37228,3.99955,198.90494,4.22834,199.38068,0.02121,372.0465,343.99538,-6.19193
37229,3.9991,177.95625,5.28354,224.93907,0.02349,372.0465,341.99513,-6.17622
37230,3.99927,192.37198,4.58071,188.7933,0.02426,372.0465,339.99487,-6.16057
37231,3.99911,199.24279,4.19432,206.04383,0.02036,372.0465,337.99463,-6.16858
37232,3.99907,198.51949,4.22843,205.48568,0.02058,372.0465,335.99438,-6.15121
37233,3.99911,207.6909,3.82434,213.82111,0.01789,372.0465,333.99413,-6.12564
37234,3.99915,202.2282,4.03361,219.21099,0.0184,372.0465,331.99387,-6.10858
37235,3.99926,207.78173,3.82906,209.87421,0.01824,372.0465,329.99363,-6.08785
37236,3.99917,209.62688,3.80012,191.19099,0.01988,372.0465,327.99338,-6.0842
37237,3.99924,205.91319,3.88479,218.49601,0.01778,372.0465,325.99313,-6.08161
37238,3.99947,201.29251,4.07731,217.52684,0.01874,372.0465,323.99288,-6.06904
37239,3.99954,186.318,4.74918,238.5641,0.01991,372.0465,321.99263,-6.06919
37240,3.99913,189.77396,4.6537,206.8776,0.02249,372.0465,319.99238,-6.06061
37241,3.99905,202.76615,4.02237,213.9389,0.0188,372.0465,317.99213,-6.04288
37242,3.99917,199.14115,4.15831,223.01241,0.01865,372.0465,315.99188,-6.03497
37243,3.99919,201.43141,4.08925,209.60554,0.01951,372.0465,313.99163,-6.01724
37244,3.99919,197.98397,4.23742,211.44274,0.02004,372.0465,311.99138,-5.99442
37245,3.99886,199.72044,4.18677,200.75901,0.02085,372.0465,309.99112,-5.96978
37246,3.99915,195.33858,4.37807,205.19635,0.02134,372.0465,307.99088,-5.96146
37247,3.99923,193.01285,4.47296,211.77674,0.02112,372.0465,305.99063,-5.93232
37248,3.99907,198.37026,4.24643,201.41105,0.02108,372.0465,303.99038,-5.90475
37249,3.99914,188.56945,4.73804,201.10594,0.02356,372.0465,301.99013,-5.89672
37250,3.99897,209.02153,3.80213,200.077,0.019,372.0465,299.98988,-5.86944
37251,3.99895,201.16218,4.10483,207.8627,0.01975,372.0465,297.98963,-5.86026
37252,3.99909,201.21664,4.10242,207.94844,0.01973,372.0465,295.98938,-5.84556
37253,3.99933,199.02786,4.21365,202.54292,0.0208,372.0465,293.98913,-5.83626
37254,3.99921,209.28082,3.77196,209.64817,0.01799,372.0465,291.98888,-5.82791
37255,3.99923,204.53671,3.99086,196.39225,0.02032,372.0465,289.98863,-5.82144
37256,3.99901,203.45316,4.0397,195.0552,0.02071,372.0465,287.98837,-5.8113
37257,3.99921,201.02978,4.1132,206.92739,0.01988,372.0465,285.98813,-5.80336
37258,3.9993,199.95258,4.13553,217.32483,0.01903,372.0465,283.98788,-5.78619
37259,3.99932,198.23465,4.21175,217.35108,0.01938,372.0465,281.98763,-5.76706
37260,3.99894,211.96449,3.71886,188.09769,0.01977,372.0465,279.98737,-5.72888
37261,3.9991,210.78035,3.74958,193.86539,0.01934,372.0465,277.98713,-5.71974
37262,3.99874,202.71265,4.05437,201.31751,0.02014,372.0465,275.98688,-5.70475
37263,3.99878,204.07186,3.99693,201.41236,0.01984,372.0465,273.98663,-5.68472
37264,3.99902,215.37384,3.6154,179.70316,0.02012,372.0465,271.98638,-5.6549
37265,3.99898,208.60663,3.82825,195.77762,0.01955,372.0465,269.98613,-5.64889
37266,3.99925,195.51741,4.37387,203.72775,0.02147,372.0465,267.98588,-5.64662
37267,3.99938,202.62942,4.01605,219.69697,0.01828,372.0465,265.98563,-5.62984
37268,3.99944,199.37303,4.14089,226.54488,0.01828,372.0465,263.98538,-5.63033
37269,3.99917,199.81389,4.12352,225.50937,0.01829,372.0465,261.98513,-5.62688
37270,3.99925,210.63899,3.72107,209.65102,0.01775,372.0465,259.98488,-5.60878
37271,3.99932,200.44088,4.09041,228.53932,0.0179,372.0465,257.98462,-5.60843
37272,3.99933,200.13688,4.11502,222.99267,0.01845,372.0465,255.98438,-5.59648
37273,3.99929,199.77823,4.10264,236.87333,0.01732,372.0465,253.98413,-5.58504
37274,3.9992,199.08421,4.16675,220.35785,0.01891,372.0465,251.98388,-5.57503
37275,3.99942,201.7123,4.05506,219.5089,0.01847,372.0465,249.98363,-5.55651
37276,3.99904,201.13885,4.1038,208.73891,0.01966,372.0465,247.98338,-5.54648
37277,3.99926,198.76062,4.15734,231.48652,0.01796,372.0465,245.98313,-5.52979
37278,3.99933,198.92679,4.17607,219.39275,0.01903,372.0465,243.98288,-5.50954
37279,3.99944,201.19237,4.06626,224.70452,0.0181,372.0465,241.98263,-5.48949
37280,3.99931,199.20349,4.16042,220.88837,0.01883,372.0465,239.98238,-5.46899
37281,3.99889,204.50847,3.94978,214.13842,0.01845,372.0465,237.98213,-5.44112
37282,3.99913,204.02032,3.97318,212.678,0.01868,372.0465,235.98187,-5.42831
37283,3.99892,201.18189,4.15571,189.01625,0.02199,372.0465,233.98163,-5.41994
37284,3.99917,205.03089,3.98563,190.6571,0.0209,372.0465,231.98138,-5.39054
37285,3.99878,208.31215,3.8428,194.43613,0.01976,372.0465,229.98113,-5.35444
37286,3.99914,209.94801,3.78425,192.61361,0.01965,372.0465,227.98087,-5.33527
37287,3.99906,207.2537,3.89932,188.92183,0.02064,372.0465,225.98063,-5.32161
37288,3.99913,207.40804,3.89781,187.22017,0.02082,372.0465,223.98038,-5.31539
37289,3.9994,201.42215,4.05868,223.62979,0.01815,372.0465,221.98013,-5.30047
37290,3.99922,202.28728,4.05602,208.19594,0.01948,372.0465,219.97988,-5.28831
37291,3.99918,206.18467,3.88298,214.03541,0.01814,372.0465,217.97963,-5.27343
37292,3.9994,200.27352,4.11881,218.58832,0.01884,372.0465,215.97938,-5.26135
37293,3.99929,200.2729,4.10633,224.29682,0.01831,372.0465,213.97913,-5.23143
37294,3.9993,195.66899,4.33663,214.67385,0.0202,372.0465,211.97888,-5.21703
37295,3.99925,219.52968,3.461,184.38895,0.01877,372.0465,209.97863,-5.17911
37296,3.99914,201.10409,4.13262,198.23683,0.02085,372.0465,207.97838,-5.17398
37297,3.9991,199.18334,4.18656,210.10395,0.01993,372.0465,205.97812,-5.15902
37298,3.99931,202.21959,4.08692,197.24716,0.02072,372.0465,203.97788,-5.14498
37299,3.9991,198.73474,4.23117,200.9273,0.02106,372.0465,201.97763,-5.13274
37300,3.99907,195.5096,4.38039,201.57947,0.02173,372.0465,199.97738,-5.12939
37301,3.99917,200.65743,4.12328,209.40108,0.01969,372.0465,197.97713,-5.12812
37302,3.99917,202.05885,4.01599,231.57984,0.01734,372.0465,195.97688,-5.11884
37303,3.99925,202.07993,4.0219,228.07757,0.01763,372.0465,193.97663,-5.11691
37304,3.99914,204.43534,3.95231,214.4808,0.01843,372.0465,191.97638,-5.10507
37305,3.9993,199.68228,4.1314,224.56529,0.0184,372.0465,189.97613,-5.09858
37306,3.99942,197.42131,4.24882,217.31892,0.01955,372.0465,187.97588,-5.09014
37307,3.99915,197.14725,4.25682,219.07611,0.01943,372.0465,185.97563,-5.07826
37308,3.99903,193.27152,4.48458,203.40698,0.02205,372.0465,183.97537,-5.06618
37309,3.99879,214.83565,3.59209,198.12903,0.01813,372.0465,181.97513,-5.03454
37310,3.99922,200.47468,4.07805,234.06939,0.01742,372.0465,179.97488,-5.03943
37311,3.99922,198.01858,4.22612,215.37674,0.01962,372.0465,177.97463,-5.01797
37312,3.99937,195.06233,4.34462,223.0198,0.01948,372.0465,175.97437,-5.00423
37313,3.99925,196.99409,4.26954,216.76736,0.0197,372.0465,173.97413,-4.98824
37314,3.99923,194.46894,4.38966,216.24489,0.0203,372.0465,171.97388,-4.96907
37315,3.99908,191.71624,4.52413,216.61112,0.02089,372.0465,169.97363,-4.9441
37316,3.9991,199.64298,4.12747,227.14096,0.01817,372.0465,167.97338,-4.91336
37317,3.99936,195.04706,4.40409,201.26408,0.02188,372.0465,165.97313,-4.88352
37318,3.99908,194.99252,4.38177,209.73741,0.02089,372.0465,163.97288,-4.88071
37319,3.9993,204.12685,3.95932,217.2111,0.01823,372.0465,161.97262,-4.85407
37320,3.99938,203.02428,3.99724,220.85052,0.0181,372.0465,159.97238,-4.82943
37321,3.99922,198.73146,4.24053,197.76005,0.02144,372.0465,157.97213,-4.82688
37322,3.99915,217.59997,3.51234,190.66335,0.01842,372.0465,155.97188,-4.79585
37323,3.99919,201.92648,4.07782,205.5638,0.01984,372.0465,153.97162,-4.78663
37324,3.99921,197.08691,4.31858,197.21594,0.0219,372.0465,151.97138,-4.78457
37325,3.99937,204.91548,4.0173,181.58273,0.02212,372.0465,149.97113,-4.77767
37326,3.99928,203.51572,3.97818,220.19533,0.01807,372.0465,147.97088,-4.75962
37327,3.99933,198.8754,4.16849,223.8088,0.01863,372.0465,145.97063,-4.75361
37328,3.99929,205.77865,3.90196,212.74095,0.01834,372.0465,143.97038,-4.74067
37329,3.99931,196.71121,4.29541,211.73565,0.02029,372.0465,141.97013,-4.72416
37330,3.99924,196.27454,4.31913,210.44908,0.02052,372.0465,139.96988,-4.7045
37331,3.99926,202.17834,4.05353,211.24187,0.01919,372.0465,137.96963,-4.67798
37332,3.99919,202.0942,4.06254,208.89447,0.01945,372.0465,135.96938,-4.66341
37333,3.99935,198.34342,4.21077,215.72159,0.01952,372.0465,133.96913,-4.66239
37334,3.99916,204.11471,3.95905,217.50558,0.0182,372.0465,131.96887,-4.64304
37335,3.9992,198.06608,4.21714,218.22444,0.01932,372.0465,129.96863,-4.63762
37336,3.99919,211.84861,3.71973,189.62534,0.01962,372.0465,127.96838,-4.60808
37337,3.99916,191.60825,4.52117,219.73424,0.02058,372.0465,125.96813,-4.61819
37338,3.99931,202.49322,4.00468,228.12759,0.01755,372.0465,123.96787,-4.58058
37339,3.99932,196.65026,4.28151,218.39917,0.0196,372.0465,121.96763,-4.56857
37340,3.99918,204.72828,4.00971,186.64609,0.02148,372.0465,119.96738,-4.5386
37341,3.99933,194.98323,4.41536,198.61297,0.02223,372.0465,117.96713,-4.54356
37342,3.99925,195.06998,4.39592,203.56696,0.02159,372.0465,115.96688,-4.53009
37343,3.99905,192.82183,4.49468,207.4979,0.02166,372.0465,113.96663,-4.52071
37344,3.99918,190.68176,4.59195,211.46726,0.02171,372.0465,111.96638,-4.50343
37345,3.99933,197.06273,4.21763,239.145,0.01764,372.0465,109.96612,-4.48885
37346,3.99931,196.2017,4.26457,235.1819,0.01813,372.0465,107.96588,-4.47868
37347,3.99933,180.41223,5.09612,235.42647,0.02165,372.0465,105.96563,-4.46724
37348,3.99932,162.9588,6.38327,231.34864,0.02759,372.0465,103.96538,-4.46145
37349,3.99918,196.12182,4.264,237.16445,0.01798,372.0465,101.96512,-4.4506
37350,3.99943,206.15971,3.89721,207.95661,0.01874,372.0465,99.96488,-4.42869
37351,3.99936,200.49839,4.11166,217.39986,0.01891,372.0465,97.96463,-4.41946
37352,3.99936,202.11005,4.0494,214.37552,0.01889,372.0465,95.96438,-4.40463
37353,3.99944,195.46371,4.33019,221.19492,0.01958,372.0465,93.96413,-4.38094
37354,3.99909,189.44201,4.58714,237.23382,0.01934,372.0465,91.96388,-4.36345
37355,3.9988,199.3128,4.21824,196.13895,0.02151,372.0465,89.96363,-4.33059
37356,3.9992,205.49605,3.95854,193.57588,0.02045,372.0465,87.96337,-4.3021
37357,3.99903,208.25578,3.87589,182.86674,0.0212,372.0465,85.96313,-4.28172
37358,3.99913,198.08035,4.22794,213.44712,0.01981,372.0465,83.96288,-4.28898
37359,3.99907,201.16715,4.1104,205.59942,0.01999,372.0465,81.96263,-4.28367
37360,3.99923,205.13296,3.96657,196.24017,0.02021,372.0465,79.96237,-4.26436
37361,3.99888,206.98246,3.87327,203.76464,0.01901,372.0465,77.96213,-4.25873
37362,3.99914,205.67453,3.91538,208.38844,0.01879,372.0465,75.96188,-4.25243
37363,3.99931,203.30626,3.99359,216.96821,0.01841,372.0465,73.96163,-4.24435
37364,3.9993,196.41916,4.2785,224.18968,0.01908,372.0465,71.96137,-4.23591
37365,3.99925,200.81431,4.09918,216.81716,0.01891,372.0465,69.96113,-4.22068
37366,3.99936,162.45019,6.54669,210.51563,0.0311,372.0465,67.96088,-4.19725
37367,3.99896,197.77496,4.26072,206.0952,0.02067,372.0465,65.96063,-4.20926
37368,3.99923,208.36268,3.82476,201.45785,0.01899,372.0465,63.96038,-4.16169
37369,3.99911,207.32001,3.85607,205.61219,0.01875,372.0465,61.96013,-4.14237
37370,3.9994,208.16264,3.80323,215.47043,0.01765,372.0465,59.95988,-4.12804
37371,3.99896,203.96431,3.98405,208.77213,0.01908,372.0465,57.95962,-4.1101
37372,3.99941,206.9313,3.8734,204.86414,0.01891,372.0465,55.95938,-4.07569
37373,3.99935,214.78929,3.58716,201.66767,0.01779,372.0465,53.95913,-4.04109
37374,3.99898,202.70255,4.06405,197.88357,0.02054,372.0465,51.95888,-4.04078
37375,3.99907,206.62209,3.88457,205.17994,0.01893,372.0465,49.95862,-4.01044
37376,3.99911,196.4534,4.29819,215.23673,0.01997,372.0465,47.95838,-4.00908
37377,3.99922,194.51703,4.41854,204.99423,0.02155,372.0465,45.95813,-3.99524
37378,3.9992,192.39052,4.46127,227.98383,0.01957,372.0465,43.95788,-3.97836
37379,3.99937,198.05288,4.19953,226.38327,0.01855,372.0465,41.95763,-3.95192
37380,3.99904,202.29067,4.02073,224.11026,0.01794,372.0465,39.95738,-3.93848
37381,3.99925,203.84524,3.96935,217.90026,0.01822,372.0465,37.95713,-3.92221
37382,3.99922,205.43534,3.9174,211.91578,0.01849,372.0465,35.95687,-3.90469
37383,3.99934,214.99127,3.57959,201.91421,0.01773,372.0465,33.95663,-3.88048
37384,3.99922,200.27069,4.12998,213.67234,0.01933,372.0465,31.95638,-3.87755
37385,3.99927,201.94346,4.03688,223.45011,0.01807,372.0465,29.95613,-3.8588
37386,3.99904,200.60801,4.14366,202.18873,0.02049,372.0465,27.95587,-3.85414
37387,3.99901,200.10565,4.17764,197.91386,0.02111,372.0465,25.95563,-3.84521
37388,3.99901,216.33492,3.61831,166.16907,0.02177,372.0465,23.95538,-3.82369
37389,3.99924,209.36694,3.82307,186.21906,0.02053,372.0465,21.95513,-3.81965
37390,3.99912,197.12405,4.29266,205.50464,0.02089,372.0465,19.95487,-3.8194
37391,3.99889,204.94925,3.93667,211.91005,0.01858,372.0465,17.95463,-3.79508
37392,3.99958,204.37709,3.94784,217.98628,0.01811,372.0465,15.95438,-3.78273
37393,3.99915,202.0327,4.08911,199.3653,0.02051,372.0465,13.95413,-3.76737
37394,3.99909,194.74986,4.44011,194.41044,0.02284,372.0465,11.95388,-3.7558
37395,3.99918,201.99796,4.05725,212.91216,0.01906,372.0465,9.95363,-3.72793
37396,3.99935,202.22869,4.03707,217.69344,0.01854,372.0465,7.95338,-3.69744
37397,3.99928,209.07554,3.79088,204.37543,0.01855,372.0465,5.95312,-3.67667
37398,3.99916,180.78631,5.10965,223.84486,0.02283,372.0465,3.95288,-3.67019
37399,3.9991,199.69769,4.17511,205.60168,0.02031,372.0465,1.95263,-3.64798
37400,3.99929,195.88426,4.33968,209.67233,0.0207,372.0465,0,-3.64734
37401,3.99927,201.28108,4.08445,214.46082,0.01905,374.04675,397.9545,-6.64459
37402,3.99948,201.06201,4.09041,216.09055,0.01893,374.04675,395.95425,-6.6251
37403,3.99934,206.3265,3.86686,219.37709,0.01763,374.04675,393.954,-6.59795
37404,3.99924,204.99044,3.98903,190.06797,0.02099,374.04675,391.95375,-6.58041
37405,3.99922,204.80238,4.00069,188.70845,0.0212,374.04675,389.9535,-6.56459
37406,3.99895,194.38875,4.38323,220.12922,0.01991,374.04675,387.95325,-6.54483
37407,3.99922,199.91316,4.13498,218.28315,0.01894,374.04675,385.953,-6.51516
37408,3.99933,192.11833,4.50754,215.40861,0.02093,374.04675,383.95275,-6.49028
37409,3.99926,194.74185,4.41973,200.97164,0.02199,374.04675,381.9525,-6.47585
37410,3.99917,198.83662,4.22382,201.93166,0.02092,374.04675,379.99988,-6.4603
37411,3.99913,201.95199,4.08844,200.93275,0.02035,374.04675,377.99963,-6.43797
37412,3.99915,200.19589,4.18925,192.59411,0.02175,374.04675,375.99938,-6.42214
37413,3.99894,199.68685,4.1977,197.44057,0.02126,374.04675,373.99913,-6.40805
37414,3.99932,201.22497,4.10468,206.99972,0.01983,374.04675,371.99888,-6.39352
37415,3.99919,200.67379,4.14415,200.98915,0.02062,374.04675,369.99863,-6.39026
37416,3.99899,213.0886,3.6884,183.62623,0.02009,374.04675,367.99838,-6.3764
37417,3.99908,200.3883,4.16582,197.66,0.02108,374.04675,365.99813,-6.3735
37418,3.99883,208.43375,3.87343,181.17214,0.02138,374.04675,363.99788,-6.3491
37419,3.99898,196.54377,4.39791,181.40595,0.02424,374.04675,361.99762,-6.3355
37420,3.99943,147.12289,8.16412,219.44327,0.0372,374.04675,359.99738,-6.33022
37421,3.99911,197.24068,4.27937,208.40078,0.02053,374.04675,357.99713,-6.31349
37422,3.99895,190.65716,4.60439,207.72575,0.02217,374.04675,355.99688,-6.2999
37423,3.99903,193.53147,4.47672,201.76162,0.02219,374.04675,353.99663,-6.28239
37424,3.9992,207.58796,3.87647,192.59774,0.02013,374.04675,351.99638,-6.26083
37425,3.99922,193.72423,4.44551,209.06951,0.02126,374.04675,349.99613,-6.26335
37426,3.99926,193.98922,4.42795,210.69836,0.02102,374.04675,347.99588,-6.24473
37427,3.99914,193.22233,4.45538,214.32539,0.02079,374.04675,345.99563,-6.23183
37428,3.99921,215.79927,3.54737,204.01027,0.01739,374.04675,343.99538,-6.19147
37429,3.99917,202.26697,4.03738,216.71299,0.01863,374.04675,341.99513,-6.19003
37430,3.99917,203.50971,4.03241,196.94955,0.02047,374.04675,339.99487,-6.19902
37431,3.9991,203.08628,4.02865,205.46193,0.01961,374.04675,337.99463,-6.18433
37432,3.9992,194.90683,4.39838,205.39805,0.02141,374.04675,335.99438,-6.17106
37433,3.99931,206.07289,3.90602,205.50927,0.01901,374.04675,333.99413,-6.14199
37434,3.99922,208.56303,3.78918,214.7234,0.01765,374.04675,331.99387,-6.12148
37435,3.99925,208.77747,3.78516,212.62556,0.0178,374.04675,329.99363,-6.10587
37436,3.99924,194.26166,4.41298,211.29765,0.02089,374.04675,327.99338,-6.11946
37437,3.99938,205.05184,3.91787,219.21863,0.01787,374.04675,325.99313,-6.0959
37438,3.99939,202.45809,4.04121,211.51466,0.01911,374.04675,323.99288,-6.08282
37439,3.99949,201.68024,4.03975,227.65565,0.01774,374.04675,321.99263,-6.07979
37440,3.99917,203.04044,3.98581,226.11038,0.01763,374.04675,319.99238,-6.07389
37441,3.99927,220.85577,3.39621,194.81799,0.01743,374.04675,317.99213,-6.04162
37442,3.99955,203.68275,3.97415,218.96403,0.01815,374.04675,315.99188,-6.04968
37443,3.99943,219.44997,3.4312,200.65466,0.0171,374.04675,313.99163,-6.02217
37444,3.99935,198.54189,4.18858,221.43899,0.01892,374.04675,311.99138,-6.01754
37445,3.99916,197.37993,4.27156,208.94128,0.02044,374.04675,309.99112,-5.99631
37446,3.99891,192.29589,4.50194,214.0311,0.02103,374.04675,307.99088,-5.9852
37447,3.99914,207.55918,3.89352,186.57591,0.02087,374.04675,305.99063,-5.94645
37448,3.99901,194.58871,4.44601,194.99944,0.0228,374.04675,303.99038,-5.93136
37449,3.99914,196.94841,4.32447,197.39964,0.02191,374.04675,301.99013,-5.91725
37450,3.99899,202.39861,4.02763,218.57501,0.01843,374.04675,299.98988,-5.8932
37451,3.99907,214.34974,3.61979,193.33258,0.01872,374.04675,297.98963,-5.86866
37452,3.99911,198.86918,4.21183,205.78224,0.02047,374.04675,295.98938,-5.86704
37453,3.99921,196.58099,4.30173,211.59385,0.02033,374.04675,293.98913,-5.85484
37454,3.99939,210.25572,3.75054,202.36676,0.01853,374.04675,291.98888,-5.84518
37455,3.99935,202.64924,4.05644,201.84059,0.0201,374.04675,289.98863,-5.83959
37456,3.99928,198.65487,4.29034,183.30193,0.02341,374.04675,287.98837,-5.83922
37457,3.99904,228.11823,3.21025,175.22121,0.01832,374.04675,285.98813,-5.79419
37458,3.99932,201.35802,4.07178,218.69284,0.01862,374.04675,283.98788,-5.80502
37459,3.99932,200.14287,4.14417,210.14825,0.01972,374.04675,281.98763,-5.78584
37460,3.99901,198.23579,4.25901,199.14735,0.02139,374.04675,279.98737,-5.76471
37461,3.9991,202.18446,4.07875,200.79307,0.02031,374.04675,277.98713,-5.7468
37462,3.99902,203.87047,4.00602,201.24511,0.01991,374.04675,275.98688,-5.72264
37463,3.99898,204.60024,3.98184,198.76925,0.02003,374.04675,273.98663,-5.70226
37464,3.99894,213.34287,3.65692,192.86877,0.01896,374.04675,271.98638,-5.67735
37465,3.99889,204.27685,3.99872,197.3846,0.02026,374.04675,269.98613,-5.67275
37466,3.99908,209.68006,3.79518,192.32058,0.01973,374.04675,267.98588,-5.65541
37467,3.99934,210.86771,3.71882,206.57203,0.018,374.04675,265.98563,-5.6492
37468,3.99925,200.78357,4.10027,216.92241,0.0189,374.04675,263.98538,-5.65162
37469,3.99951,201.10428,4.05369,233.00819,0.0174,374.04675,261.98513,-5.64278
37470,3.99918,201.48581,4.06427,219.57078,0.01851,374.04675,259.98488,-5.63452
37471,3.99922,203.07319,3.9767,230.21918,0.01727,374.04675,257.98462,-5.6239
37472,3.99929,200.57182,4.10121,220.65305,0.01859,374.04675,255.98438,-5.61443
37473,3.9992,203.61421,3.96364,225.43377,0.01758,374.04675,253.98413,-5.59875
37474,3.99938,199.85341,4.12548,223.88507,0.01843,374.04675,251.98388,-5.59307
37475,3.99936,201.19546,4.05352,230.99401,0.01755,374.04675,249.98363,-5.57849
37476,3.99926,206.46714,3.8782,211.01245,0.01838,374.04675,247.98338,-5.55941
37477,3.9993,198.88606,4.16478,225.29155,0.01849,374.04675,245.98313,-5.55091
37478,3.99919,199.47501,4.16024,215.66262,0.01929,374.04675,243.98288,-5.5303
37479,3.99906,198.35752,4.19385,222.60431,0.01884,374.04675,241.98263,-5.50961
37480,3.99904,197.73854,4.22884,219.46737,0.01927,374.04675,239.98238,-5.49048
37481,3.99908,205.43896,3.91972,210.69505,0.0186,374.04675,237.98213,-5.46973
37482,3.99888,203.26949,4.01366,208.42146,0.01926,374.04675,235.98187,-5.455
37483,3.99914,206.57765,3.91243,194.33876,0.02013,374.04675,233.98163,-5.44618
37484,3.99904,217.98969,3.51522,183.30382,0.01918,374.04675,231.98138,-5.40091
37485,3.99898,223.62421,3.3465,175.94854,0.01902,374.04675,229.98113,-5.36559
37486,3.99938,206.46474,3.90863,197.7788,0.01976,374.04675,227.98087,-5.36287
37487,3.99918,208.80539,3.84544,186.05743,0.02067,374.04675,225.98063,-5.34627
37488,3.99921,204.86203,3.98467,193.60828,0.02058,374.04675,223.98038,-5.34407
37489,3.99927,198.42949,4.19969,218.73758,0.0192,374.04675,221.98013,-5.32889
37490,3.99904,196.89943,4.25059,226.6678,0.01875,374.04675,219.97988,-5.31727
37491,3.99924,204.4247,3.96277,209.93939,0.01888,374.04675,217.97963,-5.29708
37492,3.99937,200.32993,4.11817,217.75894,0.01891,374.04675,215.97938,-5.28193
37493,3.99913,201.17994,4.14394,193.05883,0.02146,374.04675,213.97913,-5.25465
37494,3.99899,201.36162,4.09763,207.29766,0.01977,374.04675,211.97888,-5.23796
37495,3.99913,201.04309,4.11087,207.59254,0.0198,374.04675,209.97863,-5.21691
37496,3.999,200.87918,4.12849,203.41097,0.0203,374.04675,207.97838,-5.19727
37497,3.99906,213.63897,3.658,187.81774,0.01948,374.04675,205.97812,-5.1647
37498,3.99906,201.01087,4.13624,198.37602,0.02085,374.04675,203.97788,-5.1684
37499,3.9992,204.45863,4.00358,192.82857,0.02076,374.04675,201.97763,-5.15555
37500,3.99921,201.18215,4.12197,200.94264,0.02051,374.04675,199.97738,-5.14731
37501,3.99919,199.06564,4.24976,189.69412,0.0224,374.04675,197.97713,-5.14942
37502,3.99916,194.51725,4.37117,222.63474,0.01963,374.04675,195.97688,-5.1422
37503,3.99942,202.4926,4.0263,217.58295,0.0185,374.04675,193.97663,-5.12989
37504,3.99917,188.62412,4.67045,221.52214,0.02108,374.04675,191.97638,-5.14035
37505,3.99934,207.54785,3.82881,214.48735,0.01785,374.04675,189.97613,-5.1105
37506,3.99944,199.37905,4.15417,220.28838,0.01886,374.04675,187.97588,-5.10762
37507,3.99934,200.59122,4.10748,217.4554,0.01889,374.04675,185.97563,-5.1002
37508,3.99906,197.62997,4.29016,198.12913,0.02165,374.04675,183.97537,-5.08837
37509,3.99881,198.18351,4.20843,219.49032,0.01917,374.04675,181.97513,-5.07247
37510,3.99937,199.13336,4.16037,222.34132,0.01871,374.04675,179.97488,-5.05974
37511,3.9993,198.52302,4.14285,244.579,0.01694,374.04675,177.97463,-5.03977
37512,3.99954,201.55595,4.07498,213.58856,0.01908,374.04675,175.97437,-5.01833
37513,3.99911,203.79207,3.97583,215.78397,0.01843,374.04675,173.97413,-5.00021
37514,3.99937,196.4936,4.28303,220.81004,0.0194,374.04675,171.97388,-4.9854
37515,3.99923,197.05087,4.25066,223.66137,0.019,374.04675,169.97363,-4.96018
37516,3.99951,201.50953,4.06872,217.24178,0.01873,374.04675,167.97338,-4.92642
37517,3.99915,208.12502,3.82831,203.95409,0.01877,374.04675,165.97313,-4.90812
37518,3.99925,202.29203,4.08215,197.82921,0.02063,374.04675,163.97288,-4.89521
37519,3.9992,200.06804,4.14122,212.6628,0.01947,374.04675,161.97262,-4.87696
37520,3.99938,201.53059,4.0461,227.56635,0.01778,374.04675,159.97238,-4.84891
37521,3.99918,200.7951,4.15301,195.84434,0.02121,374.04675,157.97213,-4.84142
37522,3.99913,199.16016,4.22991,194.68338,0.02173,374.04675,155.97188,-4.83122
37523,3.9994,206.39104,3.88605,208.82923,0.01861,374.04675,153.97162,-4.80053
37524,3.99941,198.33586,4.27703,191.83333,0.0223,374.04675,151.97138,-4.80546
37525,3.99937,208.62877,3.86511,181.57022,0.02129,374.04675,149.97113,-4.79542
37526,3.99903,212.09822,3.67951,203.48119,0.01808,374.04675,147.97088,-4.77361
37527,3.99929,201.92967,4.04563,219.54641,0.01843,374.04675,145.97063,-4.77411
37528,3.99918,212.64178,3.66149,202.70064,0.01806,374.04675,143.97038,-4.75336
37529,3.9994,199.79007,4.18537,200.37626,0.02089,374.04675,141.97013,-4.74321
37530,3.99936,207.79843,3.84152,203.84432,0.01885,374.04675,139.96988,-4.71645
37531,3.99925,200.62797,4.12814,207.98943,0.01985,374.04675,137.96963,-4.70523
37532,3.99922,202.64769,4.03296,211.53557,0.01907,374.04675,135.96938,-4.70472
37533,3.99928,201.00737,4.06993,226.67547,0.01795,374.04675,133.96913,-4.67774
37534,3.99936,202.51426,4.01862,220.75251,0.0182,374.04675,131.96887,-4.67206
37535,3.99916,200.46395,4.13504,208.06142,0.01987,374.04675,129.96863,-4.66325
37536,3.99918,212.276,3.69494,193.41712,0.0191,374.04675,127.96838,-4.6318
37537,3.99918,194.42042,4.39388,215.50492,0.02039,374.04675,125.96813,-4.63752
37538,3.99931,197.61999,4.21956,226.07898,0.01866,374.04675,123.96787,-4.61171
37539,3.99921,200.13589,4.12933,216.48633,0.01907,374.04675,121.96763,-4.58374
37540,3.99892,191.18336,4.58009,206.75575,0.02215,374.04675,119.96738,-4.57579
37541,3.99923,212.40674,3.72152,180.73554,0.02059,374.04675,117.96713,-4.54548
37542,3.99907,196.41677,4.3132,210.08817,0.02053,374.04675,115.96688,-4.54927
37543,3.99916,190.62371,4.59048,212.96186,0.02156,374.04675,113.96663,-4.54351
37544,3.99912,193.52327,4.44172,213.89701,0.02077,374.04675,111.96638,-4.52864
37545,3.99903,196.31364,4.24691,241.28318,0.0176,374.04675,109.96612,-4.51705
37546,3.99923,200.61819,4.08828,225.799,0.01811,374.04675,107.96588,-4.50121
37547,3.99943,184.31306,4.89786,225.01903,0.02177,374.04675,105.96563,-4.49097
37548,3.99946,127.75103,11.56664,221.73744,0.05216,374.04675,103.96538,-4.48341
37549,3.99931,204.9447,3.91005,225.41618,0.01735,374.04675,101.96512,-4.47014
37550,3.99919,202.73091,4.04945,203.16101,0.01993,374.04675,99.96488,-4.45373
37551,3.99917,203.88301,3.98101,211.71445,0.0188,374.04675,97.96463,-4.44019
37552,3.9994,203.56075,3.99004,213.77685,0.01866,374.04675,95.96438,-4.42743
37553,3.9993,204.01983,3.9795,209.93219,0.01896,374.04675,93.96413,-4.40378
37554,3.99908,195.89037,4.33313,211.91198,0.02045,374.04675,91.96388,-4.38699
37555,3.999,197.08113,4.33122,193.17188,0.02242,374.04675,89.96363,-4.35688
37556,3.99903,211.35487,3.77654,175.2633,0.02155,374.04675,87.96337,-4.32322
37557,3.99912,206.58744,3.94257,183.17983,0.02152,374.04675,85.96313,-4.31743
37558,3.9989,208.67515,3.82929,194.20631,0.01972,374.04675,83.96288,-4.31191
37559,3.99908,218.39497,3.49859,184.56294,0.01896,374.04675,81.96263,-4.2919
37560,3.99918,202.8369,4.06969,193.7902,0.021,374.04675,79.96237,-4.29845
37561,3.99921,204.52251,3.99344,195.62631,0.02041,374.04675,77.96213,-4.29204
37562,3.99912,206.75224,3.87833,205.68345,0.01886,374.04675,75.96188,-4.26892
37563,3.99934,203.72385,3.97579,217.25483,0.0183,374.04675,73.96163,-4.25942
