Repository: edrossi93/mecanano-ml-nanomechanics-tutorial

File: data/nanoindent_maps/Duplex Steel 2um.csv (part 73 of 77)
Index,Load,Depth,HARDNESS,MODULUS,H/E,X Position,Y Position,Z Position
Integer,mN,nm,GPa,GPa,None,µm,µm,µm
37564,3.99914,200.59004,4.08112,229.89693,0.01775,374.04675,71.96137,-4.25009
37565,3.99933,187.74392,4.74227,213.37707,0.02222,374.04675,69.96113,-4.23163
37566,3.99903,142.69219,8.91279,208.57196,0.04273,374.04675,67.96088,-4.21362
37567,3.99912,201.74031,4.09841,200.62067,0.02043,374.04675,65.96063,-4.2051
37568,3.99899,216.69388,3.549,188.04548,0.01887,374.04675,63.96038,-4.16641
37569,3.99912,204.09549,3.94778,223.46622,0.01767,374.04675,61.96013,-4.15603
37570,3.99916,218.6075,3.47473,192.39506,0.01806,374.04675,59.95988,-4.13269
37571,3.99899,198.49985,4.22993,205.22377,0.02061,374.04675,57.95962,-4.13224
37572,3.99924,208.93436,3.79097,206.84929,0.01833,374.04675,55.95938,-4.09752
37573,3.99931,203.4317,4.00548,209.24602,0.01914,374.04675,53.95913,-4.07432
37574,3.99918,197.0422,4.27497,213.66293,0.02001,374.04675,51.95888,-4.07008
37575,3.99914,200.74383,4.0929,220.98979,0.01852,374.04675,49.95862,-4.04317
37576,3.999,202.88185,4.00206,221.16427,0.0181,374.04675,47.95838,-4.02689
37577,3.99926,191.90624,4.54078,207.63473,0.02187,374.04675,45.95813,-4.02395
37578,3.99938,202.52334,4.03815,211.63938,0.01908,374.04675,43.95788,-3.99451
37579,3.9993,198.88416,4.1625,226.39496,0.01839,374.04675,41.95763,-3.98784
37580,3.99927,204.17663,3.952,219.76995,0.01798,374.04675,39.95738,-3.97151
37581,3.99945,203.63167,3.99262,211.31302,0.01889,374.04675,37.95713,-3.95794
37582,3.99941,202.28682,4.03537,217.37809,0.01856,374.04675,35.95687,-3.93972
37583,3.99916,203.39735,3.99945,212.45792,0.01882,374.04675,33.95663,-3.9245
37584,3.99933,203.87623,3.98219,211.39044,0.01884,374.04675,31.95638,-3.90267
37585,3.99895,206.30296,3.88497,210.72487,0.01844,374.04675,29.95613,-3.89316
37586,3.99883,211.84896,3.69757,199.13974,0.01857,374.04675,27.95587,-3.87351
37587,3.99892,221.72782,3.39281,182.4239,0.0186,374.04675,25.95563,-3.84479
37588,3.9989,203.20013,4.05409,193.68768,0.02093,374.04675,23.95538,-3.84924
37589,3.99912,210.66947,3.77361,185.85707,0.0203,374.04675,21.95513,-3.83593
37590,3.99923,203.95966,4.01083,197.98307,0.02026,374.04675,19.95487,-3.84016
37591,3.99912,206.41233,3.90188,201.33073,0.01938,374.04675,17.95463,-3.82289
37592,3.99922,226.07119,3.24428,189.15432,0.01715,374.04675,15.95438,-3.7824
37593,3.99911,198.80959,4.22012,203.69507,0.02072,374.04675,13.95413,-3.79226
37594,3.99913,197.64633,4.28394,200.01575,0.02142,374.04675,11.95388,-3.78463
37595,3.999,198.81754,4.221,203.19083,0.02077,374.04675,9.95363,-3.75376
37596,3.99922,216.10296,3.54946,197.57103,0.01797,374.04675,7.95338,-3.7147
37597,3.99926,202.70527,4.02497,214.02983,0.01881,374.04675,5.95312,-3.70091
37598,3.99924,198.66678,4.17994,222.75699,0.01876,374.04675,3.95288,-3.68425
37599,3.99906,201.78946,4.08298,205.79189,0.01984,374.04675,1.95263,-3.66741
37600,3.9995,196.78503,4.29161,211.96798,0.02025,374.04675,0,-3.66118
37601,3.99933,195.7928,4.34741,208.44973,0.02086,376.047,397.9545,-6.66843
37602,3.99918,200.89995,4.0881,220.12765,0.01857,376.047,395.95425,-6.64989
37603,3.99932,199.5876,4.13735,223.72066,0.01849,376.047,393.954,-6.62985
37604,3.99914,201.19927,4.10958,205.39841,0.02001,376.047,391.95375,-6.61012
37605,3.9992,217.13232,3.57157,172.69404,0.02068,376.047,389.9535,-6.57826
37606,3.99911,196.49888,4.34713,196.95428,0.02207,376.047,387.95325,-6.57535
37607,3.9994,210.3035,3.72458,214.37016,0.01737,376.047,385.953,-6.53435
37608,3.99929,202.95364,4.0071,217.48904,0.01842,376.047,383.95275,-6.51725
37609,3.99916,205.13617,3.97696,192.22509,0.02069,376.047,381.9525,-6.50154
37610,3.99919,201.97063,4.08832,200.70049,0.02037,376.047,379.99988,-6.48771
37611,3.99908,200.85813,4.12577,204.853,0.02014,376.047,377.99963,-6.46658
37612,3.99903,209.34916,3.8267,185.03669,0.02068,376.047,375.99938,-6.44448
37613,3.999,210.32952,3.7456,203.18628,0.01843,376.047,373.99913,-6.43341
37614,3.99904,205.3152,3.98598,186.29981,0.0214,376.047,371.99888,-6.42681
37615,3.99891,198.00261,4.27111,198.65411,0.0215,376.047,369.99863,-6.41743
37616,3.99915,200.19508,4.19498,190.72075,0.022,376.047,367.99838,-6.40794
37617,3.999,204.72791,3.99512,191.7257,0.02084,376.047,365.99813,-6.39286
37618,3.99879,207.46899,3.87522,194.78951,0.01989,376.047,363.99788,-6.37961
37619,3.99924,203.27462,4.042,197.11866,0.02051,376.047,361.99762,-6.36833
37620,3.99924,207.98703,3.83818,201.99454,0.019,376.047,359.99738,-6.32862
37621,3.9995,199.73892,4.17769,204.10511,0.02047,376.047,357.99713,-6.3312
37622,3.99911,193.33254,4.47768,204.69587,0.02187,376.047,355.99688,-6.31738
37623,3.99905,190.37199,4.60635,211.96709,0.02173,376.047,353.99663,-6.30675
37624,3.99914,204.87392,3.98997,191.4409,0.02084,376.047,351.99638,-6.28895
37625,3.9991,200.395,4.15907,199.99625,0.0208,376.047,349.99613,-6.28096
37626,3.99915,191.44601,4.55884,209.38064,0.02177,376.047,347.99588,-6.27087
37627,3.99912,188.80977,4.68255,214.01212,0.02188,376.047,345.99563,-6.25802
37628,3.99923,196.98974,4.28635,210.21124,0.02039,376.047,343.99538,-6.24419
37629,3.99929,199.13411,4.17876,214.27478,0.0195,376.047,341.99513,-6.22917
37630,3.99917,202.23944,4.0806,199.22492,0.02048,376.047,339.99487,-6.22181
37631,3.99902,200.61177,4.13278,206.31252,0.02003,376.047,337.99463,-6.21025
37632,3.99926,191.20674,4.57105,209.45221,0.02182,376.047,335.99438,-6.19603
37633,3.99924,206.28331,3.88487,211.28798,0.01839,376.047,333.99413,-6.16555
37634,3.99942,201.26758,4.07405,219.47488,0.01856,376.047,331.99387,-6.15045
37635,3.9995,197.03373,4.27735,213.03368,0.02008,376.047,329.99363,-6.14661
37636,3.99904,199.47489,4.15821,216.45658,0.01921,376.047,327.99338,-6.13923
37637,3.99927,218.3692,3.47502,196.29443,0.0177,376.047,325.99313,-6.10735
37638,3.99906,201.43827,4.07641,214.92235,0.01897,376.047,323.99288,-6.11201
37639,3.99926,201.25444,4.08529,214.59017,0.01904,376.047,321.99263,-6.09294
37640,3.99952,200.21909,4.09837,229.43823,0.01786,376.047,319.99238,-6.08754
37641,3.99936,203.09464,3.98489,225.55074,0.01767,376.047,317.99213,-6.07021
37642,3.99939,204.44081,3.94126,219.84361,0.01793,376.047,315.99188,-6.06465
37643,3.99952,204.65244,3.93009,221.22729,0.01776,376.047,313.99163,-6.05772
37644,3.9993,201.25792,4.06493,223.91733,0.01815,376.047,311.99138,-6.04261
37645,3.99895,196.95475,4.26198,220.51705,0.01933,376.047,309.99112,-6.02744
37646,3.99907,191.87646,4.52781,212.43608,0.02131,376.047,307.99088,-6.00688
37647,3.99923,190.27363,4.61894,209.59888,0.02204,376.047,305.99063,-5.9937
37648,3.99888,200.89781,4.13512,200.53836,0.02062,376.047,303.99038,-5.9578
37649,3.99923,195.11701,4.44057,189.03616,0.02349,376.047,301.99013,-5.94272
37650,3.99899,203.16021,4.07316,187.69238,0.0217,376.047,299.98988,-5.92002
37651,3.9991,214.19472,3.6313,190.68174,0.01904,376.047,297.98963,-5.89532
37652,3.99914,206.38836,3.90599,200.0197,0.01953,376.047,295.98938,-5.88795
37653,3.99896,191.58158,4.55388,208.64284,0.02183,376.047,293.98913,-5.87801
37654,3.99885,203.37154,4.03136,199.44715,0.02021,376.047,291.98888,-5.86734
37655,3.99941,215.23217,3.61328,182.73517,0.01977,376.047,289.98863,-5.84988
37656,3.99923,202.62582,4.07903,193.72085,0.02106,376.047,287.98837,-5.85529
37657,3.99897,201.65922,4.07788,210.16026,0.0194,376.047,285.98813,-5.84329
37658,3.99944,201.47262,4.07184,216.50192,0.01881,376.047,283.98788,-5.82976
37659,3.9994,200.62945,4.10437,218.14221,0.01882,376.047,281.98763,-5.8083
37660,3.99907,200.8897,4.10125,214.38179,0.01913,376.047,279.98737,-5.78689
37661,3.99875,204.72194,3.97003,201.38893,0.01971,376.047,277.98713,-5.76467
37662,3.99891,205.74879,3.9293,200.9524,0.01955,376.047,275.98688,-5.74714
37663,3.999,203.79283,3.99563,206.86007,0.01932,376.047,273.98663,-5.72883
37664,3.99915,198.28881,4.23151,208.32824,0.02031,376.047,271.98638,-5.71631
37665,3.999,203.91751,4.00827,199.56443,0.02009,376.047,269.98613,-5.70138
37666,3.99908,196.50581,4.30809,210.44742,0.02047,376.047,267.98588,-5.69456
37667,3.99955,199.07307,4.18685,212.19103,0.01973,376.047,265.98563,-5.68678
37668,3.99929,218.80547,3.44946,202.18452,0.01706,376.047,263.98538,-5.65712
37669,3.99928,201.54081,4.05448,223.15515,0.01817,376.047,261.98513,-5.66532
37670,3.99934,199.224,4.14282,228.69149,0.01812,376.047,259.98488,-5.66067
37671,3.9992,199.24162,4.13506,232.06766,0.01782,376.047,257.98462,-5.64866
37672,3.99946,200.65573,4.10076,219.29387,0.0187,376.047,255.98438,-5.63262
37673,3.9992,198.97967,4.13347,238.79014,0.01731,376.047,253.98413,-5.6235
37674,3.99939,200.37004,4.11079,220.31585,0.01866,376.047,251.98388,-5.61027
37675,3.99909,202.86882,3.9917,226.67758,0.01761,376.047,249.98363,-5.59622
37676,3.99947,199.54631,4.13605,225.26842,0.01836,376.047,247.98338,-5.58536
37677,3.99921,203.03907,4.03671,203.04175,0.01988,376.047,245.98313,-5.57746
37678,3.99924,206.46266,3.84395,228.82821,0.0168,376.047,243.98288,-5.55463
37679,3.99929,201.759,4.04288,224.32597,0.01802,376.047,241.98263,-5.53833
37680,3.99928,200.69574,4.07523,230.67871,0.01767,376.047,239.98238,-5.51842
37681,3.99924,198.26354,4.23021,209.31175,0.02021,376.047,237.98213,-5.49448
37682,3.99902,205.4056,3.95477,196.37642,0.02014,376.047,235.98187,-5.48089
37683,3.99891,200.73272,4.1929,183.67676,0.02283,376.047,233.98163,-5.47741
37684,3.99921,205.85779,3.95158,190.62796,0.02073,376.047,231.98138,-5.44293
37685,3.99905,219.32372,3.46824,184.1357,0.01884,376.047,229.98113,-5.39644
37686,3.99918,207.67402,3.87244,192.82891,0.02008,376.047,227.98087,-5.39091
37687,3.99922,205.87012,3.94783,191.83899,0.02058,376.047,225.98063,-5.38184
37688,3.99889,199.74146,4.18732,200.2332,0.02091,376.047,223.98038,-5.37432
37689,3.99937,202.9126,4.01354,215.3376,0.01864,376.047,221.98013,-5.35802
37690,3.99926,200.13052,4.13013,216.26419,0.0191,376.047,219.97988,-5.34545
37691,3.99939,199.58422,4.14352,220.99819,0.01875,376.047,217.97963,-5.33103
37692,3.99931,201.54724,4.04778,226.33199,0.01788,376.047,215.97938,-5.30607
37693,3.99916,197.14208,4.30991,199.21075,0.02163,376.047,213.97913,-5.28857
37694,3.99889,195.91072,4.38393,194.16928,0.02258,376.047,211.97888,-5.26369
37695,3.99907,199.02488,4.2083,204.44827,0.02058,376.047,209.97863,-5.24302
37696,3.99919,212.94276,3.7006,181.07517,0.02044,376.047,207.97838,-5.20924
37697,3.99907,214.69115,3.62478,185.82779,0.01951,376.047,205.97812,-5.19735
37698,3.99905,206.34212,3.92014,195.00933,0.0201,376.047,203.97788,-5.19504
37699,3.99923,209.46487,3.78513,200.19842,0.01891,376.047,201.97763,-5.18177
37700,3.99923,205.25212,3.95444,199.09808,0.01986,376.047,199.97738,-5.17503
37701,3.99912,205.74567,3.93219,199.90868,0.01967,376.047,197.97713,-5.17556
37702,3.99903,204.68685,3.98005,198.08437,0.02009,376.047,195.97688,-5.16102
37703,3.99925,202.2417,4.05261,210.47117,0.01925,376.047,193.97663,-5.15841
37704,3.99919,201.59497,4.06101,218.93595,0.01855,376.047,191.97638,-5.15617
37705,3.99938,197.21529,4.24757,221.81834,0.01915,376.047,189.97613,-5.14519
37706,3.999,202.20858,4.0512,211.56441,0.01915,376.047,187.97588,-5.13298
37707,3.9991,201.59984,4.05087,223.59614,0.01812,376.047,185.97563,-5.12123
37708,3.99917,199.86663,4.17953,201.14844,0.02078,376.047,183.97537,-5.10337
37709,3.99918,199.79641,4.14777,214.93032,0.0193,376.047,181.97513,-5.09525
37710,3.99938,200.63787,4.09014,224.571,0.01821,376.047,179.97488,-5.08236
37711,3.99917,202.65275,4.01608,219.10476,0.01833,376.047,177.97463,-5.0591
37712,3.99934,197.91239,4.20932,224.76766,0.01873,376.047,175.97437,-5.04541
37713,3.99942,199.25608,4.1478,225.68584,0.01838,376.047,173.97413,-5.02735
37714,3.99955,197.90734,4.21624,221.88799,0.019,376.047,171.97388,-5.00489
37715,3.99925,201.93159,4.07855,205.20608,0.01988,376.047,169.97363,-4.97704
37716,3.99933,206.64911,3.87104,211.0289,0.01834,376.047,167.97338,-4.94771
37717,3.99932,197.38911,4.25453,215.53203,0.01974,376.047,165.97313,-4.94319
37718,3.99918,200.82335,4.08011,225.47235,0.0181,376.047,163.97288,-4.92388
37719,3.99912,201.95629,4.09046,200.09101,0.02044,376.047,161.97262,-4.90086
37720,3.9992,207.98323,3.83176,204.91593,0.0187,376.047,159.97238,-4.8684
37721,3.99905,192.00223,4.579,194.42125,0.02355,376.047,157.97213,-4.8718
37722,3.99886,202.93415,4.05452,197.69161,0.02051,376.047,155.97188,-4.85486
37723,3.99936,220.95487,3.38309,200.28269,0.01689,376.047,153.97162,-4.80711
37724,3.99909,217.58261,3.53413,181.22408,0.0195,376.047,151.97138,-4.81721
37725,3.99931,214.88509,3.63858,177.66401,0.02048,376.047,149.97113,-4.81367
37726,3.99918,204.57413,3.96815,204.89902,0.01937,376.047,147.97088,-4.80746
37727,3.99913,203.25219,4.01506,208.25893,0.01928,376.047,145.97063,-4.80147
37728,3.99922,197.61758,4.21328,228.98665,0.0184,376.047,143.97038,-4.79125
37729,3.99911,195.10058,4.37648,209.78721,0.02086,376.047,141.97013,-4.78465
37730,3.99919,202.51382,4.03673,212.34497,0.01901,376.047,139.96988,-4.74939
37731,3.99934,202.57601,4.05355,204.229,0.01985,376.047,137.96963,-4.74194
37732,3.99917,207.12453,3.8549,209.73405,0.01838,376.047,135.96938,-4.72092
37733,3.99917,216.3934,3.5142,211.11953,0.01665,376.047,133.96913,-4.69828
37734,3.99917,206.10474,3.88203,216.04176,0.01797,376.047,131.96887,-4.70328
37735,3.99894,200.66156,4.09857,219.90204,0.01864,376.047,129.96863,-4.69959
37736,3.999,198.05707,4.24022,208.96212,0.02029,376.047,127.96838,-4.67977
37737,3.99922,204.55421,3.9425,216.88993,0.01818,376.047,125.96813,-4.65318
37738,3.99909,195.23223,4.31954,230.3001,0.01876,376.047,123.96787,-4.64018
37739,3.99926,200.40626,4.12173,214.68887,0.0192,376.047,121.96763,-4.61316
37740,3.99898,189.68195,4.63987,212.7907,0.0218,376.047,119.96738,-4.60466
37741,3.99892,192.90219,4.48218,210.33287,0.02131,376.047,117.96713,-4.58816
37742,3.99912,194.96172,4.37581,212.48898,0.02059,376.047,115.96688,-4.57617
37743,3.99924,191.86708,4.54391,207.25288,0.02192,376.047,113.96663,-4.56983
37744,3.99929,194.32569,4.40202,214.20924,0.02055,376.047,111.96638,-4.5574
37745,3.99911,198.7352,4.15109,235.10567,0.01766,376.047,109.96612,-4.54425
37746,3.99925,217.70186,3.51077,189.81435,0.0185,376.047,107.96588,-4.51443
37747,3.9994,197.37756,4.22516,228.58373,0.01848,376.047,105.96563,-4.5236
37748,3.99906,202.44473,4.01785,222.37054,0.01807,376.047,103.96538,-4.50696
37749,3.99922,210.02734,3.76805,198.26907,0.019,376.047,101.96512,-4.49284
37750,3.99932,206.36525,3.87816,212.98315,0.01821,376.047,99.96488,-4.47961
37751,3.99906,199.93776,4.14031,215.40269,0.01922,376.047,97.96463,-4.47044
37752,3.99939,200.25769,4.12134,217.75606,0.01893,376.047,95.96438,-4.45754
37753,3.99915,216.54147,3.52771,200.92278,0.01756,376.047,93.96413,-4.4206
37754,3.9988,201.98652,4.04323,219.28898,0.01844,376.047,91.96388,-4.40816
37755,3.99896,201.6083,4.08228,209.2218,0.01951,376.047,89.96363,-4.39416
37756,3.99877,196.78215,4.28467,214.38437,0.01999,376.047,87.96337,-4.37298
37757,3.99892,199.35069,4.17396,212.09662,0.01968,376.047,85.96313,-4.3514
37758,3.99904,199.83114,4.19706,195.45702,0.02147,376.047,83.96288,-4.34484
37759,3.9987,205.21926,3.94318,204.06462,0.01932,376.047,81.96263,-4.33919
37760,3.99879,207.06839,3.9163,185.36574,0.02113,376.047,79.96237,-4.32289
37761,3.99888,206.52141,3.9266,189.70825,0.0207,376.047,77.96213,-4.3187
37762,3.99905,205.92027,3.88338,218.9642,0.01774,376.047,75.96188,-4.29374
37763,3.99934,201.2358,4.06376,224.96672,0.01806,376.047,73.96163,-4.27983
37764,3.99889,203.87463,3.97911,212.5833,0.01872,376.047,71.96137,-4.26764
37765,3.99961,118.67043,13.71951,237.32682,0.05781,376.047,69.96113,-4.24946
37766,3.99951,146.96238,7.96255,246.81199,0.03226,376.047,67.96088,-4.23646
37767,3.99886,201.65465,4.13507,188.89027,0.02189,376.047,65.96063,-4.21653
37768,3.99894,203.50625,4.03214,197.00877,0.02047,376.047,63.96038,-4.20364
37769,3.99919,200.15276,4.17179,199.32707,0.02093,376.047,61.96013,-4.18608
37770,3.99911,214.88723,3.62864,181.40272,0.02,376.047,59.95988,-4.16548
37771,3.9994,200.29532,4.14019,209.08111,0.0198,376.047,57.95962,-4.15739
37772,3.99924,201.31084,4.04718,231.69124,0.01747,376.047,55.95938,-4.13579
37773,3.99927,208.7416,3.77444,218.93892,0.01724,376.047,53.95913,-4.1099
37774,3.99935,195.46274,4.32887,221.71331,0.01952,376.047,51.95888,-4.10437
37775,3.99907,209.05271,3.79734,201.72332,0.01882,376.047,49.95862,-4.07057
37776,3.99949,200.03162,4.14182,213.22765,0.01942,376.047,47.95838,-4.06646
37777,3.99952,127.92586,11.388,229.02338,0.04972,376.047,45.95813,-4.06189
37778,3.9995,207.7957,3.87786,189.01981,0.02052,376.047,43.95788,-4.02543
37779,3.99935,132.97271,10.06533,248.72887,0.04047,376.047,41.95763,-4.02846
37780,3.99919,188.04889,4.6938,224.12171,0.02094,376.047,39.95738,-4.01369
37781,3.99926,201.64115,4.06369,216.8491,0.01874,376.047,37.95713,-3.99741
37782,3.99945,204.16369,3.97637,208.77604,0.01905,376.047,35.95687,-3.97655
37783,3.99931,219.33502,3.45838,188.6405,0.01833,376.047,33.95663,-3.94302
37784,3.99895,207.39113,3.8586,203.15058,0.01899,376.047,31.95638,-3.92927
37785,3.99915,209.78615,3.74271,214.8309,0.01742,376.047,29.95613,-3.91756
37786,3.9989,216.52459,3.54963,190.37954,0.01865,376.047,27.95587,-3.8874
37787,3.99881,217.76277,3.49607,195.7211,0.01786,376.047,25.95563,-3.87144
37788,3.9991,202.3502,4.07835,198.24752,0.02057,376.047,23.95538,-3.87461
37789,3.99922,201.05397,4.11063,207.54386,0.01981,376.047,21.95513,-3.86404
37790,3.99889,200.22032,4.17049,198.5853,0.021,376.047,19.95487,-3.86776
37791,3.99881,203.66704,4.00808,203.76122,0.01967,376.047,17.95463,-3.85544
37792,3.99935,196.253,4.32402,209.05732,0.02068,376.047,15.95438,-3.82347
37793,3.99909,205.42591,3.94618,199.49604,0.01978,376.047,13.95413,-3.80838
37794,3.99902,200.43202,4.18716,189.74178,0.02207,376.047,11.95388,-3.80962
37795,3.99916,200.09703,4.18717,194.79674,0.0215,376.047,9.95363,-3.78102
37796,3.99919,203.62471,3.98599,214.30877,0.0186,376.047,7.95338,-3.76018
37797,3.99915,203.95744,3.96965,215.51953,0.01842,376.047,5.95312,-3.73764
37798,3.99926,191.80018,4.49218,227.31707,0.01976,376.047,3.95288,-3.72676
37799,3.99926,191.22325,4.55878,213.30006,0.02137,376.047,1.95263,-3.71195
37800,3.99927,194.64283,4.41158,205.29281,0.02149,376.047,0,-3.69764
37801,3.99929,196.57734,4.27195,223.86331,0.01908,378.04725,397.9545,-6.69225
37802,3.9992,197.95487,4.20132,227.49444,0.01847,378.04725,395.95425,-6.67682
37803,3.99926,196.59978,4.25986,228.79521,0.01862,378.04725,393.954,-6.65589
37804,3.9994,199.26898,4.17744,212.39737,0.01967,378.04725,391.95375,-6.63154
37805,3.99915,198.5191,4.22182,208.03224,0.02029,378.04725,389.9535,-6.61773
37806,3.99918,213.13834,3.69576,180.15943,0.02051,378.04725,387.95325,-6.58861
37807,3.99925,200.72974,4.07447,230.31467,0.01769,378.04725,385.953,-6.56762
37808,3.99955,200.68072,4.09431,221.82168,0.01846,378.04725,383.95275,-6.54249
37809,3.99911,206.18117,3.91381,200.21797,0.01955,378.04725,381.9525,-6.52174
37810,3.99912,202.79789,4.03672,207.16865,0.01949,378.04725,379.99988,-6.50909
37811,3.99904,205.21714,3.94725,202.54474,0.01949,378.04725,377.99963,-6.49066
37812,3.9991,200.88388,4.17025,188.68348,0.0221,378.04725,375.99938,-6.48034
37813,3.9989,201.95872,4.10741,193.77297,0.0212,378.04725,373.99913,-6.4711
37814,3.99903,200.93853,4.13816,198.82716,0.02081,378.04725,371.99888,-6.45639
37815,3.9991,197.97601,4.2767,197.25796,0.02168,378.04725,369.99863,-6.44468
37816,3.99903,199.5924,4.20904,195.04748,0.02158,378.04725,367.99838,-6.43214
37817,3.99906,205.78627,3.96833,185.64301,0.02138,378.04725,365.99813,-6.41313
37818,3.99916,206.04904,3.94662,189.55387,0.02082,378.04725,363.99788,-6.39946
37819,3.99906,202.88635,4.05707,197.59197,0.02053,378.04725,361.99762,-6.38504
37820,3.99917,163.38556,6.8131,168.43322,0.04045,378.04725,359.99738,-6.33813
37821,3.99893,197.02333,4.28286,210.81217,0.02032,378.04725,357.99713,-6.34475
37822,3.9993,196.63552,4.34576,195.38842,0.02224,378.04725,355.99688,-6.33846
37823,3.99913,190.2677,4.6148,211.00193,0.02187,378.04725,353.99663,-6.32609
37824,3.99899,201.96221,4.07993,204.01005,0.02,378.04725,351.99638,-6.31177
37825,3.99915,193.37653,4.44875,213.98045,0.02079,378.04725,349.99613,-6.30937
37826,3.99929,189.97772,4.61383,216.50305,0.02131,378.04725,347.99588,-6.29435
37827,3.99908,193.49508,4.49311,197.2623,0.02278,378.04725,345.99563,-6.28164
37828,3.99898,207.42067,3.88874,190.34607,0.02043,378.04725,343.99538,-6.26272
37829,3.99916,201.91207,4.10503,195.44964,0.021,378.04725,341.99513,-6.25375
37830,3.9992,196.62499,4.32957,200.8174,0.02156,378.04725,339.99487,-6.24844
37831,3.99908,195.9241,4.36088,201.45421,0.02165,378.04725,337.99463,-6.23609
37832,3.99924,195.19073,4.39389,202.28179,0.02172,378.04725,335.99438,-6.21713
37833,3.99914,210.0761,3.76702,197.86561,0.01904,378.04725,333.99413,-6.18433
37834,3.99906,204.9313,3.92171,219.53771,0.01786,378.04725,331.99387,-6.18051
37835,3.99896,202.46273,4.05681,204.67835,0.01982,378.04725,329.99363,-6.16652
37836,3.99921,206.00401,3.91381,203.27738,0.01925,378.04725,327.99338,-6.15785
37837,3.99873,208.9314,3.80427,200.54714,0.01897,378.04725,325.99313,-6.14024
37838,3.99908,198.87889,4.22713,200.01875,0.02113,378.04725,323.99288,-6.13191
37839,3.99917,200.31565,4.1364,210.1488,0.01968,378.04725,321.99263,-6.12109
37840,3.99945,201.10913,4.09826,211.78924,0.01935,378.04725,319.99238,-6.1073
37841,3.99934,218.36643,3.46984,199.07134,0.01743,378.04725,317.99213,-6.06756
37842,3.99924,205.51372,3.90625,215.7423,0.01811,378.04725,315.99188,-6.07752
37843,3.99933,213.11556,3.64473,202.60499,0.01799,378.04725,313.99163,-6.0652
37844,3.99937,200.21119,4.11692,220.64599,0.01866,378.04725,311.99138,-6.06344
37845,3.99903,202.15407,4.0403,217.48856,0.01858,378.04725,309.99112,-6.05111
37846,3.9991,198.44287,4.21309,212.80445,0.0198,378.04725,307.99088,-6.03228
37847,3.99897,185.80859,4.81212,225.30555,0.02136,378.04725,305.99063,-6.01489
37848,3.99891,190.70497,4.59228,210.83815,0.02178,378.04725,303.99038,-5.99803
37849,3.99905,192.03764,4.53999,205.62381,0.02208,378.04725,301.99013,-5.97434
37850,3.99909,191.90567,4.57513,196.97317,0.02323,378.04725,299.98988,-5.94906
37851,3.99886,205.01983,3.98017,192.69473,0.02066,378.04725,297.98963,-5.92428
37852,3.99915,200.76454,4.13651,202.33794,0.02044,378.04725,295.98938,-5.91161
37853,3.99922,205.81617,3.93178,198.9535,0.01976,378.04725,293.98913,-5.88703
37854,3.99924,221.54551,3.36908,197.52039,0.01706,378.04725,291.98888,-5.87085
37855,3.99921,207.30505,3.85854,204.8106,0.01884,378.04725,289.98863,-5.8825
37856,3.99935,200.53262,4.14912,201.52672,0.02059,378.04725,287.98837,-5.88053
37857,3.99937,204.18917,3.99223,201.61342,0.0198,378.04725,285.98813,-5.86402
37858,3.99936,202.28878,4.0334,218.23207,0.01848,378.04725,283.98788,-5.85319
37859,3.9993,198.83528,4.19229,214.1975,0.01957,378.04725,281.98763,-5.83218
37860,3.99891,194.98411,4.38894,207.25091,0.02118,378.04725,279.98737,-5.82041
37861,3.99906,196.6685,4.32888,200.29803,0.02161,378.04725,277.98713,-5.7971
37862,3.99892,208.9389,3.82558,191.57,0.01997,378.04725,275.98688,-5.76466
37863,3.99902,199.51951,4.18362,205.35597,0.02037,378.04725,273.98663,-5.75587
37864,3.99878,193.72239,4.45702,204.98728,0.02174,378.04725,271.98638,-5.74074
37865,3.9991,196.40939,4.33664,201.84494,0.02148,378.04725,269.98613,-5.72818
37866,3.99914,193.52852,4.48239,200.06559,0.0224,378.04725,267.98588,-5.71634
37867,3.99907,206.25034,3.88479,211.85839,0.01834,378.04725,265.98563,-5.70392
37868,3.99925,203.71378,3.96428,223.05657,0.01777,378.04725,263.98538,-5.69583
37869,3.99911,201.56324,4.03724,231.25928,0.01746,378.04725,261.98513,-5.68836
37870,3.9994,198.59982,4.18235,223.09842,0.01875,378.04725,259.98488,-5.67955
37871,3.99924,207.71783,3.82785,211.64214,0.01809,378.04725,257.98462,-5.65972
37872,3.99935,198.38432,4.191,223.50027,0.01875,378.04725,255.98438,-5.65117
37873,3.99934,197.58665,4.21159,230.51116,0.01827,378.04725,253.98413,-5.63772
37874,3.99914,199.92837,4.08668,241.99343,0.01689,378.04725,251.98388,-5.6271
37875,3.99922,199.69818,4.12206,228.67669,0.01803,378.04725,249.98363,-5.61395
37876,3.99944,204.23437,3.93299,228.47995,0.01721,378.04725,247.98338,-5.59998
37877,3.99921,198.88076,4.17088,222.54926,0.01874,378.04725,245.98313,-5.59542
37878,3.99929,204.33371,3.94601,219.59214,0.01797,378.04725,243.98288,-5.57819
37879,3.9992,201.90133,4.028,228.75311,0.01761,378.04725,241.98263,-5.56388
37880,3.99922,201.30414,4.07185,219.6694,0.01854,378.04725,239.98238,-5.54675
37881,3.99905,197.05109,4.28902,208.0548,0.02061,378.04725,237.98213,-5.53315
37882,3.99904,215.89557,3.58902,182.86423,0.01963,378.04725,235.98187,-5.49669
37883,3.99921,199.48051,4.17643,208.90982,0.01999,378.04725,233.98163,-5.49807
37884,3.99909,201.96326,4.06756,209.08269,0.01945,378.04725,231.98138,-5.46252
37885,3.99895,205.85812,3.92858,199.43952,0.0197,378.04725,229.98113,-5.4391
37886,3.99894,217.67187,3.5183,186.6954,0.01885,378.04725,227.98087,-5.41655
37887,3.99896,206.33583,3.93597,189.07522,0.02082,378.04725,225.98063,-5.41484
37888,3.99941,151.54569,7.55224,227.4553,0.0332,378.04725,223.98038,-5.40017
37889,3.9994,204.11954,3.97125,211.84051,0.01875,378.04725,221.98013,-5.38841
37890,3.99907,198.58295,4.15396,237.03923,0.01752,378.04725,219.97988,-5.37773
37891,3.99938,198.64686,4.20249,213.5216,0.01968,378.04725,217.97963,-5.36046
37892,3.99936,200.79597,4.07196,230.22267,0.01769,378.04725,215.97938,-5.33318
37893,3.9993,214.82307,3.62364,184.44075,0.01965,378.04725,213.97913,-5.29496
37894,3.99911,216.97877,3.54908,183.74075,0.01932,378.04725,211.97888,-5.27612
37895,3.99928,204.52845,3.9836,199.38338,0.01998,378.04725,209.97863,-5.26626
37896,3.99926,203.0824,4.08228,185.89374,0.02196,378.04725,207.97838,-5.24514
37897,3.99922,206.74237,3.90526,194.58905,0.02007,378.04725,205.97812,-5.23382
37898,3.99915,207.10756,3.90185,190.21528,0.02051,378.04725,203.97788,-5.22096
37899,3.99924,206.93689,3.90982,189.8429,0.0206,378.04725,201.97763,-5.20625
37900,3.99906,213.79462,3.64901,189.23779,0.01928,378.04725,199.97738,-5.19575
37901,3.9989,209.40202,3.80508,192.57906,0.01976,378.04725,197.97713,-5.1968
37902,3.99915,196.67258,4.29803,211.34604,0.02034,378.04725,195.97688,-5.19457
37903,3.99896,204.42756,3.95714,212.29374,0.01864,378.04725,193.97663,-5.18353
37904,3.99908,202.67921,4.04516,205.73541,0.01966,378.04725,191.97638,-5.18193
37905,3.99948,199.43387,4.15122,220.55479,0.01882,378.04725,189.97613,-5.17104
37906,3.9994,201.48057,4.06844,217.87405,0.01867,378.04725,187.97588,-5.15687
37907,3.99929,212.02675,3.67871,205.29929,0.01792,378.04725,185.97563,-5.13352
37908,3.99922,202.70229,4.02838,212.54151,0.01895,378.04725,183.97537,-5.12462
37909,3.99912,200.91328,4.10083,214.14956,0.01915,378.04725,181.97513,-5.11822
37910,3.99952,202.13896,4.02494,225.44628,0.01785,378.04725,179.97488,-5.10542
37911,3.9991,199.06533,4.16403,221.89804,0.01877,378.04725,177.97463,-5.08679
37912,3.99921,199.61499,4.13512,224.14721,0.01845,378.04725,175.97437,-5.06577
37913,3.99942,198.48618,4.19833,218.30203,0.01923,378.04725,173.97413,-5.04933
37914,3.9994,209.07876,3.75912,220.43361,0.01705,378.04725,171.97388,-5.01589
37915,3.99944,202.85635,4.03908,205.31829,0.01967,378.04725,169.97363,-4.99825
37916,3.99933,198.39333,4.20695,216.37114,0.01944,378.04725,167.97338,-4.97889
37917,3.99935,199.95538,4.15435,209.38632,0.01984,378.04725,165.97313,-4.96134
37918,3.99918,218.30461,3.47524,197.24783,0.01762,378.04725,163.97288,-4.92769
37919,3.99921,199.14981,4.17284,216.44298,0.01928,378.04725,161.97262,-4.92376
37920,3.99926,200.94478,4.07089,227.50987,0.01789,378.04725,159.97238,-4.90409
37921,3.99911,192.35973,4.53062,203.41222,0.02227,378.04725,157.97213,-4.89631
37922,3.9992,201.01098,4.12746,201.6946,0.02046,378.04725,155.97188,-4.88049
37923,3.99915,204.20492,3.96741,211.86692,0.01873,378.04725,153.97162,-4.85395
37924,3.99933,204.27398,4.02168,189.1854,0.02126,378.04725,151.97138,-4.85789
37925,3.99928,205.10648,3.99826,185.17771,0.02159,378.04725,149.97113,-4.85112
37926,3.9992,203.279,3.98334,222.41169,0.01791,378.04725,147.97088,-4.83877
37927,3.99917,204.92578,3.93035,215.47539,0.01824,378.04725,145.97063,-4.82724
37928,3.9991,197.30986,4.21804,233.25364,0.01808,378.04725,143.97038,-4.8223
37929,3.99918,193.52722,4.48814,198.32553,0.02263,378.04725,141.97013,-4.81604
37930,3.99937,214.68441,3.59222,200.98779,0.01787,378.04725,139.96988,-4.76967
37931,3.99923,199.8963,4.13115,220.33841,0.01875,378.04725,137.96963,-4.77583
37932,3.99948,211.81252,3.70094,198.52282,0.01864,378.04725,135.96938,-4.74986
37933,3.99924,200.8675,4.09605,217.18447,0.01886,378.04725,133.96913,-4.75105
37934,3.99919,200.95618,4.08827,218.95146,0.01867,378.04725,131.96887,-4.74162
37935,3.99921,194.15325,4.40141,217.56965,0.02023,378.04725,129.96863,-4.7306
37936,3.99919,194.55023,4.39855,211.43785,0.0208,378.04725,127.96838,-4.71154
37937,3.99925,200.66702,4.11339,213.39978,0.01928,378.04725,125.96813,-4.68182
37938,3.9993,215.96206,3.55986,194.92452,0.01826,378.04725,123.96787,-4.6459
37939,3.99944,209.17225,3.77625,209.68638,0.01801,378.04725,121.96763,-4.62241
37940,3.99899,194.59648,4.43523,198.1872,0.02238,378.04725,119.96738,-4.62661
37941,3.99877,203.64833,4.03208,194.71074,0.02071,378.04725,117.96713,-4.60432
37942,3.99905,195.303,4.3575,213.20781,0.02044,378.04725,115.96688,-4.60135
37943,3.99909,195.33693,4.38416,203.1123,0.02158,378.04725,113.96663,-4.59237
37944,3.99912,193.75197,4.42028,217.74854,0.0203,378.04725,111.96638,-4.58456
37945,3.99937,212.71838,3.66362,200.4241,0.01828,378.04725,109.96612,-4.55845
37946,3.9992,200.26517,4.10606,224.52869,0.01829,378.04725,107.96588,-4.56299
37947,3.99928,200.88488,4.06666,230.95291,0.01761,378.04725,105.96563,-4.55071
37948,3.99915,202.28117,4.03168,219.07075,0.0184,378.04725,103.96538,-4.53419
37949,3.99931,204.61845,3.93459,219.54278,0.01792,378.04725,101.96512,-4.52374
37950,3.99918,212.64538,3.67599,195.8117,0.01877,378.04725,99.96488,-4.50267
37951,3.99932,203.95651,3.9891,206.90817,0.01928,378.04725,97.96463,-4.4952
37952,3.99948,200.26821,4.13021,213.75332,0.01932,378.04725,95.96438,-4.48435
37953,3.99927,198.62077,4.20327,213.62506,0.01968,378.04725,93.96413,-4.467
37954,3.99918,199.41843,4.16122,216.30478,0.01924,378.04725,91.96388,-4.44318
37955,3.99912,195.08648,4.36676,213.64433,0.02044,378.04725,89.96363,-4.41561
37956,3.99923,204.59937,3.98837,196.34745,0.02031,378.04725,87.96337,-4.40428
37957,3.9989,206.51825,3.91915,192.56802,0.02035,378.04725,85.96313,-4.38154
37958,3.999,208.78929,3.81617,197.88399,0.01928,378.04725,83.96288,-4.37141
37959,3.99877,222.79337,3.37217,176.22249,0.01914,378.04725,81.96263,-4.32647
37960,3.99908,199.30304,4.22643,193.65631,0.02182,378.04725,79.96237,-4.34558
37961,3.99891,204.84489,3.99533,189.84679,0.02105,378.04725,77.96213,-4.33939
37962,3.99915,199.3536,4.15305,221.1405,0.01878,378.04725,75.96188,-4.31348
37963,3.99911,202.36993,4.04974,209.31271,0.01935,378.04725,73.96163,-4.29965
37964,3.99909,206.97962,3.88247,199.94481,0.01942,378.04725,71.96137,-4.2842
37965,3.99927,193.39481,4.44982,213.31889,0.02086,378.04725,69.96113,-4.26505
37966,3.99914,200.63371,4.1294,207.33161,0.01992,378.04725,67.96088,-4.24602
37967,3.99906,197.3549,4.28392,204.75943,0.02092,378.04725,65.96063,-4.23069
37968,3.99912,201.99037,4.08672,200.95406,0.02034,378.04725,63.96038,-4.21437
37969,3.999,208.0714,3.86566,189.27718,0.02042,378.04725,61.96013,-4.19666
37970,3.99905,201.87894,4.07314,208.24201,0.01956,378.04725,59.95988,-4.19832
37971,3.9987,210.0278,3.76605,198.89739,0.01893,378.04725,57.95962,-4.17994
37972,3.99909,205.3685,3.92701,208.67655,0.01882,378.04725,55.95938,-4.15932
37973,3.99946,207.26186,3.85524,207.20875,0.01861,378.04725,53.95913,-4.14438
37974,3.99904,216.0316,3.52885,209.69991,0.01683,378.04725,51.95888,-4.11748
37975,3.99933,199.12582,4.17354,216.66161,0.01926,378.04725,49.95862,-4.11686
37976,3.99938,200.44696,4.12862,211.09031,0.01956,378.04725,47.95838,-4.10595
37977,3.99916,193.509,4.47439,202.9285,0.02205,378.04725,45.95813,-4.0928
37978,3.99935,206.91988,3.90259,192.89767,0.02023,378.04725,43.95788,-4.07694
37979,3.99924,197.65583,4.24689,213.65464,0.01988,378.04725,41.95763,-4.06343
37980,3.99935,199.27097,4.13767,230.21814,0.01797,378.04725,39.95738,-4.0467
37981,3.99921,201.59938,4.03848,229.88143,0.01757,378.04725,37.95713,-4.03008
37982,3.99941,217.19484,3.50413,201.77661,0.01737,378.04725,35.95687,-3.99077
37983,3.99914,198.81281,4.2019,210.63181,0.01995,378.04725,33.95663,-3.98172
37984,3.99888,211.48156,3.73558,188.62292,0.0198,378.04725,31.95638,-3.94758
37985,3.99888,198.94621,4.19818,209.60362,0.02003,378.04725,29.95613,-3.94254
37986,3.99919,201.2908,4.12824,196.87872,0.02097,378.04725,27.95587,-3.91373
37987,3.99893,210.9954,3.76587,183.98723,0.02047,378.04725,25.95563,-3.89535
37988,3.99922,200.78564,4.17792,187.68588,0.02226,378.04725,23.95538,-3.89647
37989,3.99907,197.03799,4.2967,205.47533,0.02091,378.04725,21.95513,-3.88982
37990,3.99908,203.34071,4.00883,209.32368,0.01915,378.04725,19.95487,-3.88942
37991,3.99902,203.19406,4.03109,202.5836,0.0199,378.04725,17.95463,-3.8785
37992,3.99924,160.58357,6.89153,188.78989,0.0365,378.04725,15.95438,-3.84806
37993,3.99926,199.79469,4.19477,196.90459,0.0213,378.04725,13.95413,-3.84362
37994,3.9991,199.25266,4.24396,188.78287,0.02248,378.04725,11.95388,-3.83595
37995,3.99909,217.21662,3.52758,189.63611,0.0186,378.04725,9.95363,-3.79285
37996,3.99917,203.51363,3.99344,213.00056,0.01875,378.04725,7.95338,-3.78696
37997,3.99923,212.91693,3.66694,195.45212,0.01876,378.04725,5.95312,-3.75287
37998,3.99926,198.59367,4.19478,217.67933,0.01927,378.04725,3.95288,-3.74248
37999,3.99934,213.6551,3.63484,198.02311,0.01836,378.04725,1.95263,-3.70649
38000,3.99921,192.4705,4.5048,210.11325,0.02144,378.04725,0,-3.71759
38001,3.99924,200.17155,4.14239,210.32041,0.0197,380.0475,397.9545,-6.70594
38002,3.99936,197.35245,4.25308,216.83342,0.01961,380.0475,395.95425,-6.69275
38003,3.99901,200.67673,4.0788,229.12209,0.0178,380.0475,393.954,-6.67195
38004,3.99926,199.00417,4.17115,220.0082,0.01896,380.0475,391.95375,-6.65031
38005,3.99907,196.67337,4.32211,202.53916,0.02134,380.0475,389.9535,-6.63478
38006,3.99905,218.77938,3.48368,185.41388,0.01879,380.0475,387.95325,-6.58892
38007,3.99929,199.46022,4.1515,219.80645,0.01889,380.0475,385.953,-6.5874
38008,3.99907,218.28335,3.4579,207.03367,0.0167,380.0475,383.95275,-6.54546
38009,3.9994,198.26682,4.2023,220.83558,0.01903,380.0475,381.9525,-6.54687
38010,3.9992,200.41152,4.15858,199.95126,0.0208,380.0475,379.99988,-6.53175
38011,3.99931,207.10616,3.8887,195.41188,0.0199,380.0475,377.99963,-6.50724
38012,3.99916,203.24411,4.06736,188.49707,0.02158,380.0475,375.99938,-6.50136
38013,3.99901,203.7585,4.0272,194.89748,0.02066,380.0475,373.99913,-6.4941
38014,3.99901,194.06765,4.41103,215.38272,0.02048,380.0475,371.99888,-6.47941
38015,3.9988,198.2723,4.25129,201.16585,0.02113,380.0475,369.99863,-6.46403
38016,3.99912,197.81346,4.27178,201.53669,0.0212,380.0475,367.99838,-6.44617
38017,3.9991,201.84514,4.11134,194.21776,0.02117,380.0475,365.99813,-6.43299
38018,3.99912,210.58954,3.77518,186.43288,0.02025,380.0475,363.99788,-6.40808
38019,3.99912,207.2818,3.87838,196.66972,0.01972,380.0475,361.99762,-6.39225
38020,3.99908,207.88079,3.88421,185.25873,0.02097,380.0475,359.99738,-6.34321
38021,3.999,196.43765,4.25567,234.09728,0.01818,380.0475,357.99713,-6.34425
38022,3.99935,182.65022,5.04791,209.36212,0.02411,380.0475,355.99688,-6.34784
38023,3.99908,198.81346,4.27327,186.04634,0.02297,380.0475,353.99663,-6.32519
38024,3.99907,192.92358,4.4916,206.83185,0.02172,380.0475,351.99638,-6.32975
38025,3.99907,195.09082,4.37623,210.03096,0.02084,380.0475,349.99613,-6.321
38026,3.99927,194.3364,4.43498,202.48246,0.0219,380.0475,347.99588,-6.30507
38027,3.99913,198.41791,4.26096,195.69488,0.02177,380.0475,345.99563,-6.29182
38028,3.99922,197.96179,4.26098,202.9824,0.02099,380.0475,343.99538,-6.28683
38029,3.99921,198.46118,4.23892,202.67147,0.02092,380.0475,341.99513,-6.27117
38030,3.99897,211.80552,3.7491,178.82618,0.02097,380.0475,339.99487,-6.24606
38031,3.99915,193.87741,4.43947,208.51899,0.02129,380.0475,337.99463,-6.25405
38032,3.99914,191.91475,4.49817,222.62199,0.02021,380.0475,335.99438,-6.23761
38033,3.99921,205.13134,3.92673,213.27494,0.01841,380.0475,333.99413,-6.20387
38034,3.99929,209.37103,3.7831,202.76212,0.01866,380.0475,331.99387,-6.19222
38035,3.99914,203.18059,4.04526,197.35706,0.0205,380.0475,329.99363,-6.18318
38036,3.99907,203.86616,4.01336,198.45245,0.02022,380.0475,327.99338,-6.17702
38037,3.99902,195.09241,4.37054,212.07011,0.02061,380.0475,325.99313,-6.16948
38038,3.99884,198.33932,4.23573,205.71712,0.02059,380.0475,323.99288,-6.14984
38039,3.99926,197.30722,4.27676,208.29285,0.02053,380.0475,321.99263,-6.1362
38040,3.99913,201.64863,4.09246,204.46602,0.02002,380.0475,319.99238,-6.12208
38041,3.99937,214.66588,3.59184,201.50196,0.01783,380.0475,317.99213,-6.07823
38042,3.9994,202.38111,4.027,219.43973,0.01835,380.0475,315.99188,-6.08933
38043,3.99951,199.85917,4.11343,229.65666,0.01791,380.0475,313.99163,-6.08798
38044,3.99945,201.7359,4.05453,219.30449,0.01849,380.0475,311.99138,-6.07375
38045,3.99953,199.24968,4.13779,230.7208,0.01793,380.0475,309.99112,-6.07136
38046,3.99929,198.79061,4.1761,222.03731,0.01881,380.0475,307.99088,-6.05461
38047,3.99923,197.23516,4.23042,229.03716,0.01847,380.0475,305.99063,-6.02879
38048,3.99903,191.27844,4.55488,213.56993,0.02133,380.0475,303.99038,-6.01996
38049,3.99911,192.86935,4.50656,202.86634,0.02221,380.0475,301.99013,-5.9949
38050,3.99917,195.70768,4.41442,188.17967,0.02346,380.0475,299.98988,-5.97132
38051,3.99889,212.23706,3.70314,190.38648,0.01945,380.0475,297.98963,-5.93727
38052,3.99903,212.5017,3.692,191.02804,0.01933,380.0475,295.98938,-5.92088
38053,3.99924,216.58006,3.56557,182.70123,0.01952,380.0475,293.98913,-5.90501
38054,3.99917,208.48051,3.83058,196.94252,0.01945,380.0475,291.98888,-5.90924
38055,3.99918,202.61624,4.08967,190.13526,0.02151,380.0475,289.98863,-5.90397
38056,3.9992,200.68748,4.0878,224.57584,0.0182,380.0475,287.98837,-5.89873
38057,3.99889,201.90027,4.05005,217.85742,0.01859,380.0475,285.98813,-5.89404
38058,3.99908,201.74213,4.06313,215.06976,0.01889,380.0475,283.98788,-5.87206
38059,3.99924,199.32459,4.14672,224.68315,0.01846,380.0475,281.98763,-5.84967
38060,3.99884,200.62148,4.12937,207.4166,0.01991,380.0475,279.98737,-5.83695
38061,3.999,199.37014,4.18405,207.75349,0.02014,380.0475,277.98713,-5.81143
38062,3.99891,201.84091,4.10177,197.64679,0.02075,380.0475,275.98688,-5.78804
38063,3.99876,205.81455,3.96093,187.70769,0.0211,380.0475,273.98663,-5.76704
38064,3.9991,197.27941,4.30858,197.48019,0.02182,380.0475,271.98638,-5.75888
38065,3.99914,198.33052,4.25042,200.67828,0.02118,380.0475,269.98613,-5.74317
38066,3.99894,196.24305,4.3471,200.9097,0.02164,380.0475,267.98588,-5.73303
38067,3.99896,193.44971,4.4911,198.51753,0.02262,380.0475,265.98563,-5.73381
38068,3.99922,202.96255,3.99816,221.56259,0.01805,380.0475,263.98538,-5.7144
38069,3.99921,200.04497,4.11771,223.53481,0.01842,380.0475,261.98513,-5.70457
38070,3.99913,198.78625,4.18035,220.14421,0.01899,380.0475,259.98488,-5.69569
38071,3.99922,198.9581,4.15875,226.58849,0.01835,380.0475,257.98462,-5.68077
38072,3.99935,197.8696,4.2011,229.47865,0.01831,380.0475,255.98438,-5.66193
38073,3.99924,201.55829,4.05927,220.50053,0.01841,380.0475,253.98413,-5.64372
38074,3.99937,196.96017,4.24681,227.31074,0.01868,380.0475,251.98388,-5.63668
38075,3.99914,200.48005,4.10214,221.97764,0.01848,380.0475,249.98363,-5.62219
38076,3.99932,198.33171,4.19816,221.33626,0.01897,380.0475,247.98338,-5.61631
38077,3.9993,201.8177,4.06493,212.97369,0.01909,380.0475,245.98313,-5.60603
38078,3.9994,199.06721,4.13209,237.62759,0.01739,380.0475,243.98288,-5.59563
38079,3.99933,204.47768,3.927,226.37101,0.01735,380.0475,241.98263,-5.58266
38080,3.99898,197.6054,4.22591,223.33718,0.01892,380.0475,239.98238,-5.57212
38081,3.99889,203.66435,3.99317,210.18217,0.019,380.0475,237.98213,-5.54731
38082,3.9989,202.65722,4.05855,200.68209,0.02022,380.0475,235.98187,-5.5322
