Repository: edrossi93/mecanano-ml-nanomechanics-tutorial

File: data/nanoindent_maps/Duplex Steel 2um.csv (part 74 of 77)
Index,Load,Depth,HARDNESS,MODULUS,H/E,X Position,Y Position,Z Position
Integer,mN,nm,GPa,GPa,None,µm,µm,µm
38083,3.99885,206.38875,3.92368,192.82041,0.02035,380.0475,233.98163,-5.50515
38084,3.99918,201.59991,4.10593,200.1108,0.02052,380.0475,231.98138,-5.4827
38085,3.99892,204.2331,3.99667,198.90832,0.02009,380.0475,229.98113,-5.46935
38086,3.99907,210.2826,3.76694,194.48691,0.01937,380.0475,227.98087,-5.45509
38087,3.99909,200.42077,4.138,207.60064,0.01993,380.0475,225.98063,-5.433
38088,3.99957,147.43024,7.98618,235.65329,0.03389,380.0475,223.98038,-5.43037
38089,3.9994,198.68677,4.18481,220.27807,0.019,380.0475,221.98013,-5.4184
38090,3.99925,200.71415,4.10616,215.64534,0.01904,380.0475,219.97988,-5.40076
38091,3.99947,201.78474,4.06192,215.00552,0.01889,380.0475,217.97963,-5.37741
38092,3.99946,199.72844,4.12885,224.90912,0.01836,380.0475,215.97938,-5.35533
38093,3.99943,203.23003,4.02095,206.30323,0.01949,380.0475,213.97913,-5.32392
38094,3.99927,202.68196,4.06778,196.94948,0.02065,380.0475,211.97888,-5.31051
38095,3.99911,203.23499,4.03389,200.82504,0.02009,380.0475,209.97863,-5.28873
38096,3.99919,204.60235,3.99962,192.07589,0.02082,380.0475,207.97838,-5.26465
38097,3.99914,205.78451,3.95476,190.53695,0.02076,380.0475,205.97812,-5.25464
38098,3.99895,202.03616,4.07605,204.2732,0.01995,380.0475,203.97788,-5.24397
38099,3.99921,195.88003,4.36421,201.09851,0.0217,380.0475,201.97763,-5.22994
38100,3.99907,208.20563,3.84382,195.85878,0.01963,380.0475,199.97738,-5.22104
38101,3.99924,205.37753,3.96025,194.79854,0.02033,380.0475,197.97713,-5.22164
38102,3.99914,201.27032,4.10399,206.39938,0.01988,380.0475,195.97688,-5.21304
38103,3.99933,204.00014,3.98316,208.69626,0.01909,380.0475,193.97663,-5.2022
38104,3.99942,208.16156,3.82931,202.9982,0.01886,380.0475,191.97638,-5.19587
38105,3.99938,201.68046,4.06652,214.88686,0.01892,380.0475,189.97613,-5.19085
38106,3.99919,198.02174,4.22193,217.04125,0.01945,380.0475,187.97588,-5.18093
38107,3.99899,201.05989,4.06282,228.94915,0.01775,380.0475,185.97563,-5.16667
38108,3.99904,197.85606,4.22526,218.72609,0.01932,380.0475,183.97537,-5.15121
38109,3.99909,201.28191,4.04802,231.80257,0.01746,380.0475,181.97513,-5.13733
38110,3.99929,200.47619,4.09724,224.4539,0.01825,380.0475,179.97488,-5.12434
38111,3.99935,198.77922,4.14116,239.43965,0.0173,380.0475,177.97463,-5.10682
38112,3.99921,195.82563,4.302,225.8735,0.01905,380.0475,175.97437,-5.09047
38113,3.9994,198.9264,4.17165,221.39133,0.01884,380.0475,173.97413,-5.06943
38114,3.99944,206.07756,3.88316,216.16823,0.01796,380.0475,171.97388,-5.03917
38115,3.99932,196.79987,4.28078,215.87733,0.01983,380.0475,169.97363,-5.02243
38116,3.99932,201.94822,4.0454,219.31049,0.01845,380.0475,167.97338,-4.99229
38117,3.99948,203.69252,3.96453,223.49566,0.01774,380.0475,165.97313,-4.97075
38118,3.99935,210.57093,3.7686,189.40082,0.0199,380.0475,163.97288,-4.95254
38119,3.99916,204.71987,3.94607,212.00849,0.01861,380.0475,161.97262,-4.94218
38120,3.9992,200.23277,4.08212,237.3876,0.0172,380.0475,159.97238,-4.92936
38121,3.9992,196.7002,4.37141,186.68983,0.02342,380.0475,157.97213,-4.91327
38122,3.99922,196.1374,4.33515,206.93063,0.02095,380.0475,155.97188,-4.90552
38123,3.99891,203.80967,3.95345,226.42312,0.01746,380.0475,153.97162,-4.87666
38124,3.99916,198.09175,4.25996,201.19688,0.02117,380.0475,151.97138,-4.88014
38125,3.99942,201.55662,4.11858,196.26546,0.02098,380.0475,149.97113,-4.87244
38126,3.99933,201.4307,4.06333,221.19004,0.01837,380.0475,147.97088,-4.86158
38127,3.99927,200.44229,4.09692,225.29384,0.01818,380.0475,145.97063,-4.85325
38128,3.99931,199.69252,4.15196,215.16216,0.0193,380.0475,143.97038,-4.84327
38129,3.99889,198.84921,4.21384,205.2665,0.02053,380.0475,141.97013,-4.83817
38130,3.99927,201.68204,4.06529,215.34658,0.01888,380.0475,139.96988,-4.81491
38131,3.99934,207.22105,3.86836,202.00472,0.01915,380.0475,137.96963,-4.79827
38132,3.99925,201.20202,4.06647,224.29731,0.01813,380.0475,135.96938,-4.79617
38133,3.99932,194.89523,4.37205,215.20416,0.02032,380.0475,133.96913,-4.78528
38134,3.99907,197.15199,4.25535,219.56491,0.01938,380.0475,131.96887,-4.77357
38135,3.99899,211.16458,3.74126,191.23443,0.01956,380.0475,129.96863,-4.74442
38136,3.99908,186.40602,4.8281,209.63939,0.02303,380.0475,127.96838,-4.74753
38137,3.9991,197.20384,4.27151,212.05465,0.02014,380.0475,125.96813,-4.70768
38138,3.9992,202.98408,4.01269,214.27348,0.01873,380.0475,123.96787,-4.68017
38139,3.99924,203.13028,3.99808,218.25618,0.01832,380.0475,121.96763,-4.6533
38140,3.99895,192.42983,4.50692,209.96701,0.02146,380.0475,119.96738,-4.65329
38141,3.99915,192.32638,4.49321,216.75162,0.02073,380.0475,117.96713,-4.63689
38142,3.99902,196.05565,4.35013,202.94506,0.02144,380.0475,115.96688,-4.62304
38143,3.99916,191.84957,4.53182,211.56666,0.02142,380.0475,113.96663,-4.61894
38144,3.99918,215.92549,3.57142,190.0754,0.01879,380.0475,111.96638,-4.5875
38145,3.99919,200.23975,4.10933,223.49417,0.01839,380.0475,109.96612,-4.59347
38146,3.99922,214.02964,3.61656,200.32403,0.01805,380.0475,107.96588,-4.57187
38147,3.99941,199.00284,4.16519,222.7878,0.0187,380.0475,105.96563,-4.57552
38148,3.99901,201.13451,4.10943,206.51802,0.0199,380.0475,103.96538,-4.55848
38149,3.99919,208.00401,3.83372,203.66333,0.01882,380.0475,101.96512,-4.54091
38150,3.99934,204.0666,3.99131,204.06146,0.01956,380.0475,99.96488,-4.53038
38151,3.99947,217.8806,3.50393,190.2793,0.01841,380.0475,97.96463,-4.50043
38152,3.9993,195.77668,4.31143,222.84209,0.01935,380.0475,95.96438,-4.50837
38153,3.99934,194.79389,4.35456,224.163,0.01943,380.0475,93.96413,-4.49183
38154,3.99932,198.98134,4.17515,218.72645,0.01909,380.0475,91.96388,-4.46991
38155,3.99927,200.38706,4.09601,226.88962,0.01805,380.0475,89.96363,-4.44309
38156,3.99891,215.95543,3.53936,205.26263,0.01724,380.0475,87.96337,-4.40363
38157,3.99897,209.38347,3.81032,190.7899,0.01997,380.0475,85.96313,-4.39968
38158,3.99906,203.88441,4.03252,191.05481,0.02111,380.0475,83.96288,-4.39465
38159,3.99902,201.97069,4.067,209.15611,0.01944,380.0475,81.96263,-4.36394
38160,3.99922,212.35767,3.71021,185.80511,0.01997,380.0475,79.96237,-4.34957
38161,3.99905,218.88738,3.50112,176.39678,0.01985,380.0475,77.96213,-4.34021
38162,3.999,201.94376,4.05442,215.09286,0.01885,380.0475,75.96188,-4.3238
38163,3.99907,219.63112,3.46297,181.91836,0.01904,380.0475,73.96163,-4.29306
38164,3.99914,202.37009,4.07205,200.3234,0.02033,380.0475,71.96137,-4.30548
38165,3.99925,200.23384,4.12232,217.71171,0.01893,380.0475,69.96113,-4.27557
38166,3.99905,195.06419,4.33177,228.33286,0.01897,380.0475,67.96088,-4.262
38167,3.99884,198.20059,4.25474,201.12887,0.02115,380.0475,65.96063,-4.24304
38168,3.99889,200.1888,4.15508,204.81977,0.02029,380.0475,63.96038,-4.22719
38169,3.99902,199.87458,4.16547,206.2492,0.0202,380.0475,61.96013,-4.21178
38170,3.99917,208.33484,3.8702,183.82379,0.02105,380.0475,59.95988,-4.20545
38171,3.99924,209.59947,3.79791,192.54566,0.01972,380.0475,57.95962,-4.20294
38172,3.99896,215.35796,3.5894,190.85557,0.01881,380.0475,55.95938,-4.17684
38173,3.99918,211.76828,3.70019,199.47576,0.01855,380.0475,53.95913,-4.16603
38174,3.99926,206.74473,3.87078,209.34119,0.01849,380.0475,51.95888,-4.15489
38175,3.99928,203.88272,3.98101,211.77151,0.0188,380.0475,49.95862,-4.14088
38176,3.99906,222.44724,3.33163,202.59088,0.01645,380.0475,47.95838,-4.11528
38177,3.99922,202.43694,4.04868,208.60728,0.01941,380.0475,45.95813,-4.12349
38178,3.99947,201.33649,4.07788,216.41926,0.01884,380.0475,43.95788,-4.10837
38179,3.99913,194.71304,4.36533,221.19143,0.01974,380.0475,41.95763,-4.09214
38180,3.9992,203.92524,3.97447,213.9177,0.01858,380.0475,39.95738,-4.07454
38181,3.99932,205.08051,3.91238,221.37676,0.01767,380.0475,37.95713,-4.05212
38182,3.99914,201.22979,4.10825,205.40139,0.02,380.0475,35.95687,-4.02572
38183,3.99911,200.25341,4.17046,198.1638,0.02105,380.0475,33.95663,-4.01637
38184,3.99899,200.66911,4.13191,205.65026,0.02009,380.0475,31.95638,-3.98752
38185,3.99895,218.28687,3.50367,183.88777,0.01905,380.0475,29.95613,-3.94355
38186,3.99897,196.43023,4.32191,206.612,0.02092,380.0475,27.95587,-3.93912
38187,3.99911,197.03799,4.27224,214.792,0.01989,380.0475,25.95563,-3.92423
38188,3.99911,214.86723,3.61525,187.21339,0.01931,380.0475,23.95538,-3.90138
38189,3.99909,205.08646,3.96317,198.26252,0.01999,380.0475,21.95513,-3.91435
38190,3.99928,203.69157,4.06703,182.34513,0.0223,380.0475,19.95487,-3.90724
38191,3.99887,202.93094,4.04546,201.23409,0.0201,380.0475,17.95463,-3.89666
38192,3.99923,176.20036,5.50591,199.95953,0.02754,380.0475,15.95438,-3.87194
38193,3.99936,191.02707,4.62561,195.75869,0.02363,380.0475,13.95413,-3.86555
38194,3.99905,195.82575,4.39892,190.95653,0.02304,380.0475,11.95388,-3.85709
38195,3.99914,203.16787,3.99884,217.1042,0.01842,380.0475,9.95363,-3.8268
38196,3.99949,202.3889,4.02036,222.52322,0.01807,380.0475,7.95338,-3.80951
38197,3.9994,199.21062,4.15274,224.29952,0.01851,380.0475,5.95312,-3.78707
38198,3.99957,198.85634,4.17006,223.60867,0.01865,380.0475,3.95288,-3.76255
38199,3.99956,218.0169,3.496,191.90197,0.01822,380.0475,1.95263,-3.71969
38200,3.99943,190.29682,4.60915,212.50468,0.02169,380.0475,0,-3.73354
38201,3.9994,194.626,4.3485,230.25221,0.01889,382.00013,397.9545,-6.72673
38202,3.99934,207.7133,3.83391,208.86596,0.01836,382.00013,395.95425,-6.70719
38203,3.9992,200.41475,4.10113,223.80782,0.01832,382.00013,393.954,-6.69458
38204,3.99933,200.73848,4.08532,224.78847,0.01817,382.00013,391.95375,-6.6737
38205,3.99917,211.56821,3.73978,185.77409,0.02013,382.00013,389.9535,-6.64486
38206,3.99912,198.96103,4.19293,211.55272,0.01982,382.00013,387.95325,-6.63729
38207,3.99927,209.72393,3.73349,221.18781,0.01688,382.00013,385.953,-6.59981
38208,3.99926,202.01889,4.03705,221.82619,0.0182,382.00013,383.95275,-6.58883
38209,3.99936,218.74887,3.45351,201.02917,0.01718,382.00013,381.9525,-6.54954
38210,3.999,201.17584,4.0821,217.36797,0.01878,382.00013,379.99988,-6.55874
38211,3.99897,199.70802,4.17218,206.49483,0.0202,382.00013,377.99963,-6.54271
38212,3.99911,202.12411,4.0599,209.43068,0.01939,382.00013,375.99938,-6.53187
38213,3.9992,214.59772,3.63533,182.93372,0.01987,382.00013,373.99913,-6.50813
38214,3.99916,197.43506,4.29035,201.21058,0.02132,382.00013,371.99888,-6.50427
38215,3.99878,202.63159,4.04318,207.24386,0.01951,382.00013,369.99863,-6.48125
38216,3.99916,199.34545,4.22827,192.44587,0.02197,382.00013,367.99838,-6.47013
38217,3.99919,199.04213,4.23796,193.83279,0.02186,382.00013,365.99813,-6.45213
38218,3.99887,204.32998,4.01563,190.29318,0.0211,382.00013,363.99788,-6.43324
38219,3.99921,200.49995,4.12922,209.80372,0.01968,382.00013,361.99762,-6.41241
38220,3.99923,210.23604,3.7524,201.76726,0.0186,382.00013,359.99738,-6.35423
38221,3.9992,196.47377,4.27804,223.24031,0.01916,382.00013,357.99713,-6.33462
38222,3.99955,152.86039,7.35361,234.79043,0.03132,382.00013,355.99688,-6.35103
38223,3.9993,176.16979,5.44508,213.80756,0.02547,382.00013,353.99663,-6.34995
38224,3.99911,194.88215,4.3868,209.85271,0.0209,382.00013,351.99638,-6.35039
38225,3.99908,195.44202,4.35245,212.63484,0.02047,382.00013,349.99613,-6.34504
38226,3.99916,194.77956,4.41759,201.02455,0.02198,382.00013,347.99588,-6.3286
38227,3.99913,193.94999,4.45791,201.16873,0.02216,382.00013,345.99563,-6.32321
38228,3.99911,193.56385,4.47191,202.82439,0.02205,382.00013,343.99538,-6.31265
38229,3.9992,194.30899,4.40774,212.34964,0.02076,382.00013,341.99513,-6.29405
38230,3.99924,192.43709,4.5022,211.60091,0.02128,382.00013,339.99487,-6.28675
38231,3.99888,201.75088,4.09997,199.75407,0.02053,382.00013,337.99463,-6.27027
38232,3.99924,194.85586,4.40958,202.47049,0.02178,382.00013,335.99438,-6.25694
38233,3.99929,203.14558,3.98911,222.32588,0.01794,382.00013,333.99413,-6.23251
38234,3.9992,200.0199,4.15409,208.27855,0.01994,382.00013,331.99387,-6.22659
38235,3.99923,198.91702,4.20273,208.50046,0.02016,382.00013,329.99363,-6.20822
38236,3.99902,219.71389,3.46108,181.50952,0.01907,382.00013,327.99338,-6.18202
38237,3.99924,197.9424,4.25554,205.29026,0.02073,382.00013,325.99313,-6.18735
38238,3.99912,191.80809,4.55719,203.91537,0.02235,382.00013,323.99288,-6.16955
38239,3.99916,198.99499,4.18956,212.31903,0.01973,382.00013,321.99263,-6.15844
38240,3.99922,203.58457,3.98235,216.79846,0.01837,382.00013,319.99238,-6.14008
38241,3.99914,208.84701,3.78414,211.75146,0.01787,382.00013,317.99213,-6.10982
38242,3.99938,214.48892,3.6087,196.32742,0.01838,382.00013,315.99188,-6.10173
38243,3.99932,193.48143,4.4073,228.3872,0.0193,382.00013,313.99163,-6.12152
38244,3.99925,192.86178,4.42998,231.49493,0.01914,382.00013,311.99138,-6.11298
38245,3.99935,203.48305,4.00014,210.66266,0.01899,382.00013,309.99112,-6.09447
38246,3.9993,206.9556,3.88084,201.14514,0.01929,382.00013,307.99088,-6.07581
38247,3.99909,201.83844,4.04554,221.30438,0.01828,382.00013,305.99063,-6.05667
38248,3.99897,207.88746,3.88064,186.41019,0.02082,382.00013,303.99038,-6.03025
38249,3.99919,193.33228,4.48224,203.25035,0.02205,382.00013,301.99013,-6.01989
38250,3.99899,188.87777,4.68743,211.20356,0.02219,382.00013,299.98988,-5.99822
38251,3.99891,201.31761,4.11238,202.2023,0.02034,382.00013,297.98963,-5.97136
38252,3.99885,207.79587,3.85364,198.37395,0.01943,382.00013,295.98938,-5.95568
38253,3.99914,201.62457,4.09162,205.217,0.01994,382.00013,293.98913,-5.94099
38254,3.99912,213.87807,3.64618,189.18409,0.01927,382.00013,291.98888,-5.9223
38255,3.99931,204.13217,3.97917,208.04847,0.01913,382.00013,289.98863,-5.93019
38256,3.99924,205.79627,3.93587,197.63938,0.01991,382.00013,287.98837,-5.9235
38257,3.99921,190.70928,4.61772,202.84888,0.02276,382.00013,285.98813,-5.92383
38258,3.99945,220.06785,3.4261,192.69163,0.01778,382.00013,283.98788,-5.87499
38259,3.99924,202.29934,4.04392,213.19116,0.01897,382.00013,281.98763,-5.87139
38260,3.99912,201.80226,4.10477,197.25017,0.02081,382.00013,279.98737,-5.86324
38261,3.99886,203.08683,4.06509,191.48328,0.02123,382.00013,277.98713,-5.83873
38262,3.99898,202.17867,4.05994,208.37554,0.01948,382.00013,275.98688,-5.81648
38263,3.99882,202.908,4.03314,206.5773,0.01952,382.00013,273.98663,-5.7996
38264,3.99901,197.54954,4.2955,197.58279,0.02174,382.00013,271.98638,-5.78318
38265,3.99904,198.07993,4.25056,204.71189,0.02076,382.00013,269.98613,-5.76854
38266,3.99911,196.19816,4.3468,201.80321,0.02154,382.00013,267.98588,-5.75337
38267,3.99909,196.19271,4.34431,202.73456,0.02143,382.00013,265.98563,-5.74885
38268,3.99923,189.92747,4.61751,216.10857,0.02137,382.00013,263.98538,-5.74647
38269,3.99937,199.73132,4.14179,218.87301,0.01892,382.00013,261.98513,-5.72588
38270,3.99945,196.76039,4.25551,227.53277,0.0187,382.00013,259.98488,-5.71405
38271,3.99931,201.63967,4.03533,230.69976,0.01749,382.00013,257.98462,-5.6932
38272,3.99933,201.75757,4.05094,220.49362,0.01837,382.00013,255.98438,-5.67345
38273,3.99924,198.51513,4.20895,213.23072,0.01974,382.00013,253.98413,-5.66007
38274,3.99927,217.78697,3.48683,200.30036,0.01741,382.00013,251.98388,-5.62934
38275,3.9993,200.44784,4.1051,221.33181,0.01855,382.00013,249.98363,-5.63594
38276,3.99935,199.9255,4.10988,229.90686,0.01788,382.00013,247.98338,-5.62939
38277,3.99933,201.13178,4.08452,217.30806,0.0188,382.00013,245.98313,-5.62307
38278,3.99938,199.06067,4.16151,223.28668,0.01864,382.00013,243.98288,-5.61935
38279,3.99925,203.41069,3.96422,229.52366,0.01727,382.00013,241.98263,-5.60866
38280,3.99931,211.80972,3.67423,211.68053,0.01736,382.00013,239.98238,-5.58091
38281,3.99852,202.79423,4.07288,193.03051,0.0211,382.00013,237.98213,-5.57083
38282,3.99904,201.98499,4.08387,202.10319,0.02021,382.00013,235.98187,-5.56123
38283,3.99882,203.7356,4.01313,200.56894,0.02001,382.00013,233.98163,-5.54031
38284,3.9988,202.69133,4.04739,204.48526,0.01979,382.00013,231.98138,-5.51653
38285,3.99898,212.96426,3.68766,185.74267,0.01985,382.00013,229.98113,-5.49454
38286,3.99897,199.03965,4.19275,210.13672,0.01995,382.00013,227.98087,-5.48131
38287,3.99897,199.63682,4.21827,191.30032,0.02205,382.00013,225.98063,-5.46931
38288,3.99928,201.11274,4.06502,226.89186,0.01792,382.00013,223.98038,-5.46163
38289,3.99938,199.68501,4.1288,225.78629,0.01829,382.00013,221.98013,-5.4483
38290,3.99924,201.86154,4.04554,220.92192,0.01831,382.00013,219.97988,-5.42816
38291,3.99939,200.51053,4.0969,223.96361,0.01829,382.00013,217.97963,-5.40558
38292,3.99926,200.16489,4.10084,229.21875,0.01789,382.00013,215.97938,-5.3815
38293,3.99921,198.88503,4.22203,201.79908,0.02092,382.00013,213.97913,-5.35666
38294,3.99895,201.72448,4.09164,203.41562,0.02011,382.00013,211.97888,-5.33427
38295,3.99899,199.94937,4.17353,201.91711,0.02067,382.00013,209.97863,-5.31312
38296,3.99901,199.92235,4.18996,196.47352,0.02133,382.00013,207.97838,-5.29429
38297,3.99917,204.80389,4.00827,186.04578,0.02154,382.00013,205.97812,-5.27857
38298,3.99902,196.78982,4.30212,207.69787,0.02071,382.00013,203.97788,-5.26585
38299,3.99898,195.78661,4.33113,214.50274,0.02019,382.00013,201.97763,-5.25151
38300,3.99899,203.86691,4.00847,200.31273,0.02001,382.00013,199.97738,-5.24513
38301,3.99907,203.33016,4.03838,197.52201,0.02045,382.00013,197.97713,-5.24404
38302,3.99911,205.57523,3.93978,199.63323,0.01974,382.00013,195.97688,-5.22581
38303,3.99932,209.93327,3.75138,207.71943,0.01806,382.00013,193.97663,-5.2214
38304,3.99923,203.57579,4.00438,207.09529,0.01934,382.00013,191.97638,-5.22677
38305,3.9993,196.08967,4.30104,221.07399,0.01946,382.00013,189.97613,-5.21544
38306,3.99897,218.54824,3.47859,191.39115,0.01818,382.00013,187.97588,-5.18561
38307,3.99886,223.24273,3.33844,185.28013,0.01802,382.00013,185.97563,-5.16855
38308,3.99925,199.97187,4.14225,214.03644,0.01935,382.00013,183.97537,-5.17135
38309,3.99924,199.543,4.15019,218.74802,0.01897,382.00013,181.97513,-5.16177
38310,3.99896,211.66502,3.68587,208.17568,0.01771,382.00013,179.97488,-5.14033
38311,3.99912,199.85563,4.13837,217.84352,0.019,382.00013,177.97463,-5.12961
38312,3.99922,196.35857,4.26739,230.39129,0.01852,382.00013,175.97437,-5.11665
38313,3.9994,197.41437,4.20599,237.0904,0.01774,382.00013,173.97413,-5.0959
38314,3.99937,200.89423,4.06982,229.1914,0.01776,382.00013,171.97388,-5.07297
38315,3.99923,199.63219,4.14946,217.34135,0.01909,382.00013,169.97363,-5.0492
38316,3.99931,201.30791,4.07678,217.38194,0.01875,382.00013,167.97338,-5.02378
38317,3.99946,190.8694,4.58411,210.97353,0.02173,382.00013,165.97313,-5.00316
38318,3.99929,193.96991,4.40885,218.1613,0.02021,382.00013,163.97288,-4.99374
38319,3.99922,201.45291,4.05297,225.67984,0.01796,382.00013,161.97262,-4.97315
38320,3.99912,199.71308,4.13872,220.47686,0.01877,382.00013,159.97238,-4.95838
38321,3.99907,194.62717,4.42922,199.64311,0.02219,382.00013,157.97213,-4.94564
38322,3.99937,205.61343,3.91642,209.14442,0.01873,382.00013,155.97188,-4.91937
38323,3.99933,205.42722,3.90052,220.3697,0.0177,382.00013,153.97162,-4.90061
38324,3.99914,199.25051,4.17847,212.18008,0.01969,382.00013,151.97138,-4.90021
38325,3.99929,201.97033,4.0941,198.57413,0.02062,382.00013,149.97113,-4.8962
38326,3.99933,206.61224,3.88487,205.35191,0.01892,382.00013,147.97088,-4.88021
38327,3.99935,203.16951,3.98597,223.43542,0.01784,382.00013,145.97063,-4.8777
38328,3.99914,199.4232,4.15994,216.74295,0.01919,382.00013,143.97038,-4.87075
38329,3.99926,194.4396,4.4041,211.3965,0.02083,382.00013,141.97013,-4.86464
38330,3.99926,202.50693,4.02177,219.3436,0.01834,382.00013,139.96988,-4.84387
38331,3.99921,199.80877,4.13835,218.81157,0.01891,382.00013,137.96963,-4.83825
38332,3.99921,198.75045,4.17807,221.91422,0.01883,382.00013,135.96938,-4.82917
38333,3.99931,204.52817,4.0155,187.5985,0.0214,382.00013,133.96913,-4.80728
38334,3.99915,191.36754,4.55656,211.49009,0.02155,382.00013,131.96887,-4.80667
38335,3.99904,187.34985,4.77116,210.96666,0.02262,382.00013,129.96863,-4.80429
38336,3.99905,189.12814,4.69903,203.57675,0.02308,382.00013,127.96838,-4.7788
38337,3.99901,200.73133,4.15843,194.87126,0.02134,382.00013,125.96813,-4.73543
38338,3.99915,199.84204,4.16705,206.25534,0.0202,382.00013,123.96787,-4.7073
38339,3.99926,205.07183,3.91288,221.26601,0.01768,382.00013,121.96763,-4.67897
38340,3.99891,198.07577,4.25434,203.35076,0.02092,382.00013,119.96738,-4.67673
38341,3.99917,194.49698,4.41189,207.5892,0.02125,382.00013,117.96713,-4.66405
38342,3.99904,200.73221,4.13422,203.70019,0.0203,382.00013,115.96688,-4.64414
38343,3.99879,207.31371,3.88145,194.7673,0.01993,382.00013,113.96663,-4.62565
38344,3.99952,199.27503,4.16924,215.76948,0.01932,382.00013,111.96638,-4.62757
38345,3.9995,214.67821,3.58392,205.42148,0.01745,382.00013,109.96612,-4.60043
38346,3.99939,196.72017,4.27245,220.876,0.01934,382.00013,107.96588,-4.61086
38347,3.99928,196.8088,4.25653,225.98585,0.01884,382.00013,105.96563,-4.60178
38348,3.9992,198.846,4.21964,203.30883,0.02075,382.00013,103.96538,-4.58799
38349,3.99931,212.42128,3.65257,211.43234,0.01728,382.00013,101.96512,-4.56154
38350,3.99911,214.83719,3.64798,174.74372,0.02088,382.00013,99.96488,-4.53816
38351,3.99935,193.70769,4.43406,213.5084,0.02077,382.00013,97.96463,-4.55195
38352,3.99911,208.61166,3.79875,208.97409,0.01818,382.00013,95.96438,-4.5205
38353,3.99919,199.19142,4.1439,228.77795,0.01811,382.00013,93.96413,-4.51619
38354,3.99938,205.34472,3.92573,209.8419,0.01871,382.00013,91.96388,-4.48957
38355,3.99948,200.28069,4.13746,210.49193,0.01966,382.00013,89.96363,-4.47098
38356,3.9993,201.93235,4.05268,216.25664,0.01874,382.00013,87.96337,-4.44365
38357,3.99912,197.33575,4.29803,200.14374,0.02147,382.00013,85.96313,-4.43243
38358,3.99882,209.64638,3.79808,191.5568,0.01983,382.00013,83.96288,-4.41556
38359,3.99889,208.15265,3.86175,189.49466,0.02038,382.00013,81.96263,-4.3856
38360,3.99921,204.15121,4.03236,187.24648,0.02154,382.00013,79.96237,-4.3863
38361,3.99901,200.58937,4.15534,198.18457,0.02097,382.00013,77.96213,-4.37103
38362,3.99931,211.71881,3.68525,207.67559,0.01775,382.00013,75.96188,-4.33895
38363,3.99923,195.01886,4.40322,201.94691,0.0218,382.00013,73.96163,-4.34246
38364,3.99902,197.91412,4.27158,199.94408,0.02136,382.00013,71.96137,-4.32282
38365,3.99945,200.3988,4.10956,220.33692,0.01865,382.00013,69.96113,-4.29966
38366,3.99901,200.1307,4.1469,209.10813,0.01983,382.00013,67.96088,-4.27707
38367,3.99883,205.80385,3.91705,205.17996,0.01909,382.00013,65.96063,-4.26058
38368,3.99923,197.7625,4.29471,194.66257,0.02206,382.00013,63.96038,-4.24241
38369,3.99922,205.65673,3.94782,195.16277,0.02023,382.00013,61.96013,-4.22753
38370,3.99926,207.13508,3.89269,193.3483,0.02013,382.00013,59.95988,-4.22193
38371,3.99958,206.83027,3.92084,187.51574,0.02091,382.00013,57.95962,-4.21971
38372,3.99914,208.1048,3.85891,191.42775,0.02016,382.00013,55.95938,-4.21137
38373,3.99899,210.18689,3.76683,196.04833,0.01921,382.00013,53.95913,-4.1904
38374,3.99893,201.78219,4.07534,208.99164,0.0195,382.00013,51.95888,-4.18093
38375,3.99943,203.13328,4.00062,217.09785,0.01843,382.00013,49.95862,-4.16903
38376,3.99925,202.90451,4.00298,220.39915,0.01816,382.00013,47.95838,-4.16222
38377,3.99939,200.9482,4.08061,222.78285,0.01832,382.00013,45.95813,-4.15618
38378,3.9992,198.82936,4.17241,222.87748,0.01872,382.00013,43.95788,-4.14015
38379,3.99933,200.56817,4.07883,231.6579,0.01761,382.00013,41.95763,-4.1227
38380,3.99937,204.36388,3.93295,225.6725,0.01743,382.00013,39.95738,-4.1024
38381,3.99916,205.03725,3.93259,212.28346,0.01853,382.00013,37.95713,-4.07646
38382,3.99926,196.93827,4.2601,221.80697,0.01921,382.00013,35.95687,-4.05903
38383,3.99907,215.56913,3.59157,186.66772,0.01924,382.00013,33.95663,-4.02052
38384,3.9989,202.53822,4.04728,207.24189,0.01953,382.00013,31.95638,-4.00493
38385,3.99892,205.37498,3.95443,196.95696,0.02008,382.00013,29.95613,-3.97511
38386,3.99896,200.23076,4.17081,198.33146,0.02103,382.00013,27.95587,-3.95979
38387,3.99897,198.30096,4.24266,203.86812,0.02081,382.00013,25.95563,-3.94599
38388,3.99934,199.90181,4.19173,196.31908,0.02135,382.00013,23.95538,-3.93787
38389,3.99898,206.86104,3.89989,194.71961,0.02003,382.00013,21.95513,-3.92119
38390,3.99902,211.3633,3.74047,188.50357,0.01984,382.00013,19.95487,-3.91307
38391,3.99889,204.25011,4.00213,196.50669,0.02037,382.00013,17.95463,-3.90412
38392,3.99915,203.95736,4.01015,198.24934,0.02023,382.00013,15.95438,-3.89403
38393,3.99931,202.32886,4.05195,209.21027,0.01937,382.00013,13.95413,-3.88091
38394,3.99909,195.84885,4.37579,197.74858,0.02213,382.00013,11.95388,-3.87296
38395,3.99921,205.90486,3.86532,229.04033,0.01688,382.00013,9.95363,-3.84938
38396,3.99908,200.84519,4.08828,221.08233,0.01849,382.00013,7.95338,-3.83029
38397,3.99954,198.64085,4.20147,214.12873,0.01962,382.00013,5.95312,-3.80712
38398,3.99937,201.74577,4.05711,217.8789,0.01862,382.00013,3.95288,-3.7769
38399,3.99926,198.97051,4.18304,215.5246,0.01941,382.00013,1.95263,-3.75354
38400,3.99921,203.80541,3.97739,214.85382,0.01851,382.00013,0,-3.74402
38401,3.99917,208.79074,3.79303,208.45484,0.0182,384.00037,397.9545,-6.73598
38402,3.99931,202.74636,3.9998,225.25085,0.01776,384.00037,395.95425,-6.73424
38403,3.99926,209.33247,3.78061,204.57795,0.01848,384.00037,393.954,-6.70924
38404,3.99941,199.15501,4.18327,212.09216,0.01972,384.00037,391.95375,-6.69868
38405,3.99933,208.15893,3.83675,199.73065,0.01921,384.00037,389.9535,-6.67244
38406,3.99935,191.57787,4.53008,217.11308,0.02087,384.00037,387.95325,-6.66483
38407,3.99936,198.72171,4.15393,234.10892,0.01774,384.00037,385.953,-6.63957
38408,3.99944,199.7017,4.12847,225.62912,0.0183,384.00037,383.95275,-6.61937
38409,3.99941,198.86227,4.1629,226.72489,0.01836,384.00037,381.9525,-6.59825
38410,3.99934,201.73952,4.04031,226.03334,0.01787,384.00037,379.99988,-6.58015
38411,3.99923,195.92759,4.3529,204.18145,0.02132,384.00037,377.99963,-6.57117
38412,3.99883,199.37475,4.22898,191.65089,0.02207,384.00037,375.99938,-6.55806
38413,3.99874,198.18092,4.21295,217.5667,0.01936,384.00037,373.99913,-6.54763
38414,3.999,199.76572,4.1728,205.27816,0.02033,384.00037,371.99888,-6.52841
38415,3.99914,198.77506,4.2193,204.5934,0.02062,384.00037,369.99863,-6.5104
38416,3.99917,197.70372,4.32018,187.6207,0.02303,384.00037,367.99838,-6.49388
38417,3.99909,196.39999,4.34429,199.42065,0.02178,384.00037,365.99813,-6.47332
38418,3.99921,197.83578,4.28675,196.13271,0.02186,384.00037,363.99788,-6.45196
38419,3.99919,200.34707,4.1535,202.89336,0.02047,384.00037,361.99762,-6.41966
38420,3.99877,232.20532,3.07989,181.8263,0.01694,384.00037,359.99738,-6.30534
38421,3.9992,152.77013,8.25732,156.62328,0.05272,384.00037,357.99713,-6.20045
38422,3.9993,195.69521,4.46166,175.99745,0.02535,384.00037,355.99688,-6.32245
38423,3.99926,192.31882,4.56576,193.61548,0.02358,384.00037,353.99663,-6.34723
38424,3.99899,193.66006,4.4606,204.91185,0.02177,384.00037,351.99638,-6.3704
38425,3.99909,206.36603,3.91495,196.70149,0.0199,384.00037,349.99613,-6.35545
38426,3.99938,197.6194,4.25518,211.10233,0.02016,384.00037,347.99588,-6.35138
38427,3.99924,193.75809,4.47159,199.89905,0.02237,384.00037,345.99563,-6.34575
38428,3.99924,196.04869,4.35239,202.38157,0.02151,384.00037,343.99538,-6.3378
38429,3.99909,193.28442,4.44952,215.33097,0.02066,384.00037,341.99513,-6.31963
38430,3.99898,211.81245,3.7372,183.13995,0.02041,384.00037,339.99487,-6.29073
38431,3.99912,190.71841,4.61403,203.7819,0.02264,384.00037,337.99463,-6.30137
38432,3.99923,192.92513,4.50562,202.32323,0.02227,384.00037,335.99438,-6.28152
38433,3.9993,205.28894,3.90719,219.76205,0.01778,384.00037,333.99413,-6.24857
38434,3.99921,197.38726,4.24496,219.48791,0.01934,384.00037,331.99387,-6.24772
38435,3.99911,196.12701,4.3366,206.53456,0.021,384.00037,329.99363,-6.23267
38436,3.99903,202.46806,4.08566,193.7019,0.02109,384.00037,327.99338,-6.22443
38437,3.99907,215.86916,3.61649,172.63169,0.02095,384.00037,325.99313,-6.199
38438,3.99921,197.91699,4.25868,204.55515,0.02082,384.00037,323.99288,-6.19478
38439,3.99923,207.58102,3.8754,193.14233,0.02006,384.00037,321.99263,-6.1728
38440,3.99905,210.48799,3.72682,209.47109,0.01779,384.00037,319.99238,-6.15632
38441,3.99934,212.67536,3.65323,206.31001,0.01771,384.00037,317.99213,-6.13052
38442,3.99916,202.76557,3.9814,234.5003,0.01698,384.00037,315.99188,-6.14049
38443,3.99928,214.45089,3.58628,208.29307,0.01722,384.00037,313.99163,-6.1282
38444,3.99947,226.18047,3.24458,187.33861,0.01732,384.00037,311.99138,-6.10775
38445,3.9994,203.0874,3.99605,220.1666,0.01815,384.00037,309.99112,-6.12578
38446,3.99929,208.32691,3.80737,210.18765,0.01811,384.00037,307.99088,-6.10348
38447,3.99894,202.95328,4.04919,199.44884,0.0203,384.00037,305.99063,-6.08423
38448,3.99893,202.72376,4.08306,190.70237,0.02141,384.00037,303.99038,-6.07237
38449,3.99892,202.05452,4.08146,201.82618,0.02022,384.00037,301.99013,-6.04647
38450,3.99914,205.27373,3.97668,190.23113,0.0209,384.00037,299.98988,-6.0123
38451,3.99907,208.74413,3.85454,183.57652,0.021,384.00037,297.98963,-5.99803
38452,3.99909,204.35087,3.97849,204.38166,0.01947,384.00037,295.98938,-5.98177
38453,3.99919,202.22143,4.09096,195.69121,0.02091,384.00037,293.98913,-5.96788
38454,3.99917,196.58934,4.30777,209.14553,0.0206,384.00037,291.98888,-5.96548
38455,3.99923,210.61564,3.72989,205.69205,0.01813,384.00037,289.98863,-5.9447
38456,3.99915,198.85543,4.215,204.84232,0.02058,384.00037,287.98837,-5.96511
38457,3.99917,197.67835,4.26618,205.81625,0.02073,384.00037,285.98813,-5.94728
38458,3.99956,202.98156,4.00599,217.60481,0.01841,384.00037,283.98788,-5.91836
38459,3.99921,199.30817,4.12596,235.24492,0.01754,384.00037,281.98763,-5.89953
38460,3.99899,197.67788,4.24534,213.74343,0.01986,384.00037,279.98737,-5.88921
38461,3.99866,206.45412,3.92529,191.12032,0.02054,384.00037,277.98713,-5.86504
38462,3.99892,203.83356,4.0194,196.59346,0.02045,384.00037,275.98688,-5.8469
38463,3.99886,204.83814,3.95913,203.9762,0.01941,384.00037,273.98663,-5.82737
38464,3.99903,203.32163,4.01116,208.63239,0.01923,384.00037,271.98638,-5.80973
38465,3.99911,198.8294,4.23862,196.83871,0.02153,384.00037,269.98613,-5.79619
38466,3.99906,198.62796,4.24229,198.7177,0.02135,384.00037,267.98588,-5.78216
38467,3.99928,193.19969,4.44679,218.00338,0.0204,384.00037,265.98563,-5.77864
38468,3.9992,188.93053,4.6643,218.01991,0.02139,384.00037,263.98538,-5.77171
38469,3.99903,202.64569,4.01135,221.43743,0.01812,384.00037,261.98513,-5.74965
38470,3.99917,201.02104,4.07771,222.55885,0.01832,384.00037,259.98488,-5.73177
38471,3.99915,202.21238,4.02855,221.94241,0.01815,384.00037,257.98462,-5.71003
38472,3.99923,202.02036,4.03352,223.48929,0.01805,384.00037,255.98438,-5.69476
38473,3.99917,201.42792,4.12548,195.70853,0.02108,384.00037,253.98413,-5.67107
38474,3.99926,199.3069,4.15725,220.24135,0.01888,384.00037,251.98388,-5.66766
38475,3.99933,197.62606,4.24151,216.43821,0.0196,384.00037,249.98363,-5.65956
38476,3.99932,195.46948,4.32923,221.41866,0.01955,384.00037,247.98338,-5.65669
38477,3.99928,198.64455,4.17648,224.81135,0.01858,384.00037,245.98313,-5.64862
38478,3.99935,199.11706,4.1435,230.65873,0.01796,384.00037,243.98288,-5.64257
38479,3.99916,199.98739,4.12796,219.94076,0.01877,384.00037,241.98263,-5.64017
38480,3.9992,205.49005,3.90416,217.21086,0.01797,384.00037,239.98238,-5.62161
38481,3.99925,200.6076,4.14815,200.61298,0.02068,384.00037,237.98213,-5.60341
38482,3.99875,202.69878,4.04645,204.71183,0.01977,384.00037,235.98187,-5.59391
38483,3.99899,204.40558,3.99982,194.96047,0.02052,384.00037,233.98163,-5.57652
38484,3.99883,215.30815,3.59711,188.15599,0.01912,384.00037,231.98138,-5.53974
38485,3.99907,200.38339,4.17046,196.09939,0.02127,384.00037,229.98113,-5.535
38486,3.99909,197.44124,4.2226,228.26287,0.0185,384.00037,227.98087,-5.51869
38487,3.99921,209.19749,3.81672,191.2161,0.01996,384.00037,225.98063,-5.50151
38488,3.99934,220.48826,3.39055,204.57906,0.01657,384.00037,223.98038,-5.47322
38489,3.99936,201.25765,4.08216,215.96148,0.0189,384.00037,221.98013,-5.47835
38490,3.99894,211.11162,3.69499,213.99741,0.01727,384.00037,219.97988,-5.44804
38491,3.99917,199.66255,4.14085,220.53651,0.01878,384.00037,217.97963,-5.43476
38492,3.99924,200.39556,4.12039,215.46539,0.01912,384.00037,215.97938,-5.40725
38493,3.99921,198.46785,4.2355,203.80479,0.02078,384.00037,213.97913,-5.38558
38494,3.99913,205.04249,3.98422,190.97626,0.02086,384.00037,211.97888,-5.35662
38495,3.99922,203.81863,4.02663,194.25743,0.02073,384.00037,209.97863,-5.33915
38496,3.99901,201.43479,4.12287,196.46087,0.02099,384.00037,207.97838,-5.31875
38497,3.99893,198.86864,4.19872,210.79725,0.01992,384.00037,205.97812,-5.30397
38498,3.99899,196.98323,4.30122,204.73257,0.02101,384.00037,203.97788,-5.29012
38499,3.99923,196.91411,4.30833,203.46665,0.02117,384.00037,201.97763,-5.27594
38500,3.99915,195.42039,4.36482,208.4861,0.02094,384.00037,199.97738,-5.27184
38501,3.99938,198.06952,4.22598,214.56256,0.0197,384.00037,197.97713,-5.27305
38502,3.99923,205.72705,3.92864,201.74373,0.01947,384.00037,195.97688,-5.25269
38503,3.99931,207.89595,3.83681,204.22416,0.01879,384.00037,193.97663,-5.24818
38504,3.99936,196.77832,4.31013,205.14112,0.02101,384.00037,191.97638,-5.26111
38505,3.99882,204.12722,3.95581,218.64243,0.01809,384.00037,189.97613,-5.23834
38506,3.99904,221.74243,3.39063,183.26901,0.0185,384.00037,187.97588,-5.21219
38507,3.99891,203.607,4.03115,195.76324,0.02059,384.00037,185.97563,-5.21412
38508,3.99886,203.4504,4.0243,200.91064,0.02003,384.00037,183.97537,-5.19625
38509,3.99899,199.99312,4.16479,204.46959,0.02037,384.00037,181.97513,-5.18586
38510,3.99921,200.85866,4.06899,230.28582,0.01767,384.00037,179.97488,-5.1749
38511,3.9992,197.10871,4.25526,220.5065,0.0193,384.00037,177.97463,-5.15595
38512,3.99919,200.29797,4.09597,228.75468,0.01791,384.00037,175.97437,-5.14058
38513,3.99923,197.97258,4.20447,225.68553,0.01863,384.00037,173.97413,-5.12466
38514,3.99936,199.10703,4.15236,226.5923,0.01833,384.00037,171.97388,-5.10279
38515,3.99957,196.41535,4.28183,222.9662,0.0192,384.00037,169.97363,-5.08324
38516,3.9996,120.19676,13.44209,229.47935,0.05858,384.00037,167.97338,-5.06058
38517,3.99955,127.93091,11.78484,209.66622,0.05621,384.00037,165.97313,-5.03034
38518,3.99972,118.07439,13.94952,235.91333,0.05913,384.00037,163.97288,-5.02126
38519,3.99928,201.99978,4.0463,217.85553,0.01857,384.00037,161.97262,-5.00878
38520,3.99946,201.28348,4.07164,220.3072,0.01848,384.00037,159.97238,-4.99159
38521,3.99918,195.95215,4.35265,203.84114,0.02135,384.00037,157.97213,-4.98249
38522,3.99911,195.23173,4.3166,231.65559,0.01863,384.00037,155.97188,-4.96346
38523,3.9994,195.32164,4.32424,226.52874,0.01909,384.00037,153.97162,-4.94508
38524,3.99933,214.84915,3.60704,191.1849,0.01887,384.00037,151.97138,-4.91715
38525,3.99917,199.28237,4.23349,191.69527,0.02208,384.00037,149.97113,-4.93192
38526,3.9993,199.50446,4.14702,220.95234,0.01877,384.00037,147.97088,-4.91511
38527,3.9993,201.25093,4.06341,224.80477,0.01808,384.00037,145.97063,-4.90627
38528,3.99927,205.77839,3.91793,205.46153,0.01907,384.00037,143.97038,-4.88723
38529,3.99912,189.53422,4.6284,219.42251,0.02109,384.00037,141.97013,-4.89639
38530,3.99901,204.80759,3.93106,217.35368,0.01809,384.00037,139.96988,-4.87228
38531,3.9993,202.84608,3.99477,225.7096,0.0177,384.00037,137.96963,-4.8698
38532,3.99922,198.2807,4.22924,209.37414,0.0202,384.00037,135.96938,-4.86494
38533,3.9991,189.3471,4.65365,214.12472,0.02173,384.00037,133.96913,-4.85337
38534,3.99934,196.35165,4.35701,196.13669,0.02221,384.00037,131.96887,-4.83911
38535,3.99916,191.78005,4.55424,205.31971,0.02218,384.00037,129.96863,-4.83951
38536,3.99905,189.65377,4.6368,214.33571,0.02163,384.00037,127.96838,-4.81642
38537,3.99913,198.58787,4.23042,203.62424,0.02078,384.00037,125.96813,-4.76663
38538,3.9992,201.03304,4.10538,210.06118,0.01954,384.00037,123.96787,-4.73792
38539,3.99937,200.57606,4.10211,220.20121,0.01863,384.00037,121.96763,-4.71652
38540,3.99892,195.38311,4.36756,208.03905,0.02099,384.00037,119.96738,-4.7134
38541,3.99908,194.64406,4.40828,206.3256,0.02137,384.00037,117.96713,-4.69375
38542,3.99912,196.80712,4.30162,207.6313,0.02072,384.00037,115.96688,-4.6788
38543,3.99909,192.08869,4.55122,201.29438,0.02261,384.00037,113.96663,-4.66822
38544,3.99932,198.60441,4.1694,229.00307,0.01821,384.00037,111.96638,-4.6533
38545,3.9993,200.66619,4.09432,221.97281,0.01845,384.00037,109.96612,-4.64188
38546,3.9994,199.08249,4.14749,229.46876,0.01807,384.00037,107.96588,-4.63518
38547,3.99951,198.3886,4.19112,223.44764,0.01876,384.00037,105.96563,-4.6242
38548,3.99922,198.70566,4.18405,220.14492,0.01901,384.00037,103.96538,-4.60768
38549,3.9992,205.69464,3.90854,211.17796,0.01851,384.00037,101.96512,-4.59277
38550,3.99908,196.50684,4.34297,198.17224,0.02192,384.00037,99.96488,-4.58532
38551,3.99927,199.67008,4.17706,205.40492,0.02034,384.00037,97.96463,-4.56037
38552,3.99936,204.98893,3.92653,216.18831,0.01816,384.00037,95.96438,-4.54821
38553,3.99929,198.07529,4.20763,222.21832,0.01893,384.00037,93.96413,-4.5407
38554,3.99923,215.84934,3.55549,198.94338,0.01787,384.00037,91.96388,-4.50416
38555,3.99929,200.4511,4.11857,215.23101,0.01914,384.00037,89.96363,-4.50067
38556,3.999,202.144,4.02965,222.7156,0.01809,384.00037,87.96337,-4.47425
38557,3.9991,200.00999,4.14606,211.66025,0.01959,384.00037,85.96313,-4.45787
38558,3.99866,208.50495,3.85649,186.1443,0.02072,384.00037,83.96288,-4.43987
38559,3.9989,208.55823,3.84581,189.47356,0.0203,384.00037,81.96263,-4.42483
38560,3.99906,206.62402,3.92008,190.65905,0.02056,384.00037,79.96237,-4.40772
38561,3.99925,183.17522,4.99558,215.16251,0.02322,384.00037,77.96213,-4.38466
38562,3.99896,205.52037,3.90463,216.24996,0.01806,384.00037,75.96188,-4.37862
38563,3.9991,204.59901,3.96434,206.05288,0.01924,384.00037,73.96163,-4.35709
38564,3.99931,195.80291,4.32854,215.37279,0.0201,384.00037,71.96137,-4.34427
38565,3.99913,199.76085,4.1258,225.50034,0.0183,384.00037,69.96113,-4.32385
38566,3.9992,203.79061,4.04891,186.83686,0.02167,384.00037,67.96088,-4.30346
38567,3.99911,209.77951,3.77564,199.02174,0.01897,384.00037,65.96063,-4.28389
38568,3.99911,214.01231,3.63315,192.77689,0.01885,384.00037,63.96038,-4.25493
38569,3.99932,203.30672,4.0457,195.27184,0.02072,384.00037,61.96013,-4.24816
38570,3.99903,227.38017,3.23805,172.55372,0.01877,384.00037,59.95988,-4.22127
38571,3.99908,208.98521,3.81967,193.29347,0.01976,384.00037,57.95962,-4.23489
38572,3.99914,207.9961,3.87418,187.26099,0.02069,384.00037,55.95938,-4.22698
38573,3.99894,208.75064,3.84755,185.97725,0.02069,384.00037,53.95913,-4.22233
38574,3.99924,213.66088,3.63373,198.40009,0.01832,384.00037,51.95888,-4.2034
38575,3.99936,209.38384,3.76728,210.11635,0.01793,384.00037,49.95862,-4.1898
38576,3.99926,204.4374,3.97428,204.73049,0.01941,384.00037,47.95838,-4.18988
38577,3.99926,191.76345,4.48249,232.09031,0.01931,384.00037,45.95813,-4.18683
38578,3.99914,208.66149,3.78409,215.37485,0.01757,384.00037,43.95788,-4.16729
38579,3.99916,203.47304,3.96595,227.20738,0.01746,384.00037,41.95763,-4.15334
38580,3.9993,205.11938,3.93374,210.30261,0.01871,384.00037,39.95738,-4.12947
38581,3.99907,208.0639,3.8141,211.73252,0.01801,384.00037,37.95713,-4.10081
38582,3.99909,197.57217,4.24069,217.67678,0.01948,384.00037,35.95687,-4.08806
38583,3.99912,206.35505,3.93463,189.34477,0.02078,384.00037,33.95663,-4.05083
38584,3.99884,204.01077,4.0183,194.18127,0.02069,384.00037,31.95638,-4.02584
38585,3.99895,199.93498,4.15056,211.09832,0.01966,384.00037,29.95613,-4.00496
38586,3.99894,199.72685,4.18534,201.21403,0.0208,384.00037,27.95587,-3.98206
38587,3.99903,198.77454,4.21893,204.69131,0.02061,384.00037,25.95563,-3.96967
38588,3.99878,209.7241,3.80983,185.78329,0.02051,384.00037,23.95538,-3.95387
38589,3.99894,199.33887,4.19019,205.89453,0.02035,384.00037,21.95513,-3.94516
38590,3.99905,196.11005,4.34224,204.79494,0.0212,384.00037,19.95487,-3.95545
38591,3.99906,194.79093,4.39326,209.08921,0.02101,384.00037,17.95463,-3.94508
38592,3.99922,203.38873,4.00232,211.36993,0.01894,384.00037,15.95438,-3.92041
38593,3.99928,205.08698,3.93989,208.11881,0.01893,384.00037,13.95413,-3.90578
38594,3.9994,206.31028,3.86963,218.31759,0.01772,384.00037,11.95388,-3.89043
38595,3.99925,206.1348,3.87107,221.05677,0.01751,384.00037,9.95363,-3.86971
38596,3.99942,203.05755,4.02844,206.20266,0.01954,384.00037,7.95338,-3.84683
