Repository: edrossi93/mecanano-ml-nanomechanics-tutorial

File: data/nanoindent_maps/Duplex Steel 2um.csv (part 75 of 77)
Index,Load,Depth,HARDNESS,MODULUS,H/E,X Position,Y Position,Z Position
Integer,mN,nm,GPa,GPa,None,µm,µm,µm
38597,3.99911,199.76041,4.14293,217.67384,0.01903,384.00037,5.95312,-3.8236
38598,3.99942,200.22518,4.10428,226.34298,0.01813,384.00037,3.95288,-3.79385
38599,3.9992,195.05926,4.36266,215.74444,0.02022,384.00037,1.95263,-3.78338
38600,3.99913,197.00906,4.30374,203.47042,0.02115,384.00037,0,-3.77058
38601,3.99909,216.0108,3.60807,173.86158,0.02075,386.00063,397.9545,-6.75115
38602,3.99919,200.31421,4.08894,231.95782,0.01763,386.00063,395.95425,-6.75665
38603,3.99933,197.82593,4.19374,233.98645,0.01792,386.00063,393.954,-6.74204
38604,3.99924,200.27606,4.10361,225.50487,0.0182,386.00063,391.95375,-6.71986
38605,3.99905,197.89425,4.25858,204.90273,0.02078,386.00063,389.9535,-6.70445
38606,3.99914,197.92331,4.29377,192.52242,0.0223,386.00063,387.95325,-6.68851
38607,3.99942,198.61885,4.20553,212.81533,0.01976,386.00063,385.953,-6.66291
38608,3.99942,206.03183,3.89779,210.02595,0.01856,386.00063,383.95275,-6.63762
38609,3.99935,199.4813,4.1431,223.23532,0.01856,386.00063,381.9525,-6.62316
38610,3.99929,199.74689,4.11337,232.0019,0.01773,386.00063,379.99988,-6.60434
38611,3.99935,198.39771,4.24005,203.37326,0.02085,386.00063,377.99963,-6.59079
38612,3.99902,197.17767,4.29846,202.50897,0.02123,386.00063,375.99938,-6.5834
38613,3.9993,197.81148,4.25101,209.27312,0.02031,386.00063,373.99913,-6.5712
38614,3.99884,200.11347,4.15612,205.68298,0.02021,386.00063,371.99888,-6.55185
38615,3.99915,201.83758,4.07641,207.66942,0.01963,386.00063,369.99863,-6.53562
38616,3.99913,202.61584,4.07882,193.90639,0.02103,386.00063,367.99838,-6.51432
38617,3.99912,199.16293,4.17513,215.17429,0.0194,386.00063,365.99813,-6.49576
38618,3.99908,201.30715,4.09851,207.94117,0.01971,386.00063,363.99788,-6.47125
38619,3.99908,202.94099,4.05016,199.33708,0.02032,386.00063,361.99762,-6.42752
38620,3.99923,198.58788,4.26,193.47452,0.02202,386.00063,359.99738,-6.28386
38621,3.99957,126.93218,13.58671,167.43809,0.08114,386.00063,357.99713,-6.06836
38622,3.99912,162.03385,6.55111,215.84028,0.03035,386.00063,355.99688,-6.28256
38623,3.99903,206.67871,3.91668,191.09208,0.0205,386.00063,353.99663,-6.36914
38624,3.99899,193.31663,4.46844,208.00401,0.02148,386.00063,351.99638,-6.38945
38625,3.99907,197.16138,4.28923,206.10092,0.02081,386.00063,349.99613,-6.39069
38626,3.99937,195.8117,4.38307,196.11675,0.02235,386.00063,347.99588,-6.37625
38627,3.99904,192.43133,4.5399,199.38631,0.02277,386.00063,345.99563,-6.36871
38628,3.99934,198.09576,4.27261,196.87084,0.0217,386.00063,343.99538,-6.36003
38629,3.9992,193.07832,4.49422,203.48775,0.02209,386.00063,341.99513,-6.34284
38630,3.99936,192.3705,4.52184,206.16612,0.02193,386.00063,339.99487,-6.33353
38631,3.99916,192.85634,4.49298,207.53705,0.02165,386.00063,337.99463,-6.32311
38632,3.99928,189.00656,4.67115,214.3881,0.02179,386.00063,335.99438,-6.30478
38633,3.9993,208.11059,3.8188,208.70868,0.0183,386.00063,333.99413,-6.26527
38634,3.99918,199.4545,4.17837,208.59242,0.02003,386.00063,331.99387,-6.26777
38635,3.99908,199.3187,4.19028,206.26812,0.02031,386.00063,329.99363,-6.25401
38636,3.99884,200.60673,4.14415,201.93748,0.02052,386.00063,327.99338,-6.24332
38637,3.99905,211.59089,3.74284,184.20545,0.02032,386.00063,325.99313,-6.21905
38638,3.99917,206.78854,3.91026,191.9025,0.02038,386.00063,323.99288,-6.20875
38639,3.99916,201.27394,4.10246,206.95846,0.01982,386.00063,321.99263,-6.20646
38640,3.9994,210.51571,3.73977,202.84139,0.01844,386.00063,319.99238,-6.19133
38641,3.9992,206.78888,3.85174,217.75845,0.01769,386.00063,317.99213,-6.16592
38642,3.9993,204.3073,3.9485,218.89536,0.01804,386.00063,315.99188,-6.17002
38643,3.99953,208.55946,3.79584,211.60248,0.01794,386.00063,313.99163,-6.16555
38644,3.99939,199.74322,4.13481,221.79818,0.01864,386.00063,311.99138,-6.16343
38645,3.9993,198.95937,4.16934,221.72069,0.0188,386.00063,309.99112,-6.15381
38646,3.9993,202.65345,4.03402,211.00674,0.01912,386.00063,307.99088,-6.13554
38647,3.9988,205.19915,3.95876,198.04304,0.01999,386.00063,305.99063,-6.10591
38648,3.99914,204.93243,3.98042,194.07488,0.02051,386.00063,303.99038,-6.09695
38649,3.99895,212.85071,3.6893,186.75917,0.01975,386.00063,301.99013,-6.05778
38650,3.99913,207.86107,3.86507,192.79351,0.02005,386.00063,299.98988,-6.04572
38651,3.99906,207.52125,3.88938,188.62697,0.02062,386.00063,297.98963,-6.02505
38652,3.99891,207.3802,3.89197,189.70724,0.02052,386.00063,295.98938,-6.00813
38653,3.99914,199.79369,4.1774,203.13307,0.02056,386.00063,293.98913,-5.98343
38654,3.99906,210.84202,3.73962,197.16232,0.01897,386.00063,291.98888,-5.9726
38655,3.9992,205.85257,3.90898,208.07804,0.01879,386.00063,289.98863,-5.96068
38656,3.99907,211.2354,3.71082,203.69943,0.01822,386.00063,287.98837,-5.95545
38657,3.99878,203.00961,4.05871,194.91447,0.02082,386.00063,285.98813,-5.96328
38658,3.99939,207.44163,3.84447,208.906,0.0184,386.00063,283.98788,-5.93359
38659,3.99949,199.19513,4.16166,220.59429,0.01887,386.00063,281.98763,-5.92065
38660,3.99888,212.91551,3.65434,201.20481,0.01816,386.00063,279.98737,-5.89991
38661,3.99901,199.87791,4.16963,204.58511,0.02038,386.00063,277.98713,-5.89232
38662,3.99902,201.40538,4.11875,198.42955,0.02076,386.00063,275.98688,-5.87063
38663,3.99899,203.71551,4.01534,200.1093,0.02007,386.00063,273.98663,-5.85074
38664,3.99896,226.80097,3.25512,172.73029,0.01885,386.00063,271.98638,-5.81069
38665,3.9991,193.35598,4.4764,204.72969,0.02186,386.00063,269.98613,-5.82116
38666,3.99897,198.28273,4.24724,202.51173,0.02097,386.00063,267.98588,-5.80551
38667,3.99932,211.38685,3.73723,189.59424,0.01971,386.00063,265.98563,-5.78792
38668,3.99927,198.98644,4.17307,219.51265,0.01901,386.00063,263.98538,-5.78685
38669,3.9991,197.97052,4.21309,221.78457,0.019,386.00063,261.98513,-5.77097
38670,3.99934,201.36364,4.07705,216.20263,0.01886,386.00063,259.98488,-5.74642
38671,3.9993,195.1569,4.32934,227.62479,0.01902,386.00063,257.98462,-5.73695
38672,3.99919,200.98843,4.11435,207.17927,0.01986,386.00063,255.98438,-5.70905
38673,3.99922,198.11407,4.23736,209.16851,0.02026,386.00063,253.98413,-5.69559
38674,3.99924,197.39888,4.25515,215.05956,0.01979,386.00063,251.98388,-5.68686
38675,3.9993,195.90139,4.35865,202.66813,0.02151,386.00063,249.98363,-5.675
38676,3.999,196.39006,4.29631,217.11926,0.01979,386.00063,247.98338,-5.67546
38677,3.99921,199.81754,4.1674,206.57249,0.02017,386.00063,245.98313,-5.66891
38678,3.9991,200.48274,4.09389,225.82316,0.01813,386.00063,243.98288,-5.66315
38679,3.99935,209.80492,3.76363,204.17557,0.01843,386.00063,241.98263,-5.65195
38680,3.99915,202.60767,4.0177,219.21539,0.01833,386.00063,239.98238,-5.64935
38681,3.9992,198.04167,4.21883,217.97758,0.01935,386.00063,237.98213,-5.6362
38682,3.99913,201.28423,4.06943,221.14453,0.0184,386.00063,235.98187,-5.61743
38683,3.9988,202.99122,4.02506,208.49691,0.01931,386.00063,233.98163,-5.60951
38684,3.9988,216.18239,3.56485,188.8254,0.01888,386.00063,231.98138,-5.58313
38685,3.99924,210.38224,3.77477,189.76601,0.01989,386.00063,229.98113,-5.5643
38686,3.99907,199.2537,4.1949,205.61599,0.0204,386.00063,227.98087,-5.54736
38687,3.99912,210.3924,3.76641,192.97488,0.01952,386.00063,225.98063,-5.52784
38688,3.99922,200.64031,4.09896,220.29207,0.01861,386.00063,223.98038,-5.51918
38689,3.99928,200.51982,4.10477,220.04353,0.01865,386.00063,221.98013,-5.50138
38690,3.99937,216.45946,3.53705,197.70518,0.01789,386.00063,219.97988,-5.46425
38691,3.9991,197.74155,4.20229,231.50514,0.01815,386.00063,217.97963,-5.46008
38692,3.99902,189.38632,4.61734,226.25044,0.02041,386.00063,215.97938,-5.4367
38693,3.99923,199.43942,4.18771,205.25521,0.0204,386.00063,213.97913,-5.40507
38694,3.99895,202.7743,4.04405,204.47664,0.01978,386.00063,211.97888,-5.38298
38695,3.99906,203.24031,4.06742,188.49354,0.02158,386.00063,209.97863,-5.35919
38696,3.99896,204.2095,3.99355,200.55274,0.01991,386.00063,207.97838,-5.3431
38697,3.99894,197.76228,4.30733,190.57394,0.0226,386.00063,205.97812,-5.3275
38698,3.99882,195.93235,4.34345,207.25748,0.02096,386.00063,203.97788,-5.31577
38699,3.99908,195.08431,4.40627,199.84523,0.02205,386.00063,201.97763,-5.30111
38700,3.99916,194.54727,4.43882,197.88951,0.02243,386.00063,199.97738,-5.29613
38701,3.99899,197.89716,4.26564,202.28576,0.02109,386.00063,197.97713,-5.29384
38702,3.99932,214.65455,3.57246,212.02906,0.01685,386.00063,195.97688,-5.26983
38703,3.99918,193.15758,4.46828,210.87392,0.02119,386.00063,193.97663,-5.28642
38704,3.99909,200.45685,4.11405,216.99728,0.01896,386.00063,191.97638,-5.27201
38705,3.99913,204.22552,3.95899,215.36102,0.01838,386.00063,189.97613,-5.25655
38706,3.99903,202.89978,4.05593,197.7937,0.02051,386.00063,187.97588,-5.25754
38707,3.99891,202.85019,4.05662,198.2769,0.02046,386.00063,185.97563,-5.24374
38708,3.99892,217.475,3.52164,188.22305,0.01871,386.00063,183.97537,-5.21064
38709,3.99898,203.42038,4.0603,188.25457,0.02157,386.00063,181.97513,-5.20466
38710,3.99909,206.90235,3.8567,213.00483,0.01811,386.00063,179.97488,-5.18586
38711,3.99915,196.03285,4.32394,212.89156,0.02031,386.00063,177.97463,-5.17671
38712,3.99919,198.75846,4.16356,228.46753,0.01822,386.00063,175.97437,-5.16545
38713,3.99927,200.46995,4.08025,233.05258,0.01751,386.00063,173.97413,-5.14717
38714,3.99922,200.13764,4.11712,221.94055,0.01855,386.00063,171.97388,-5.12948
38715,3.99947,195.05925,4.33737,226.21758,0.01917,386.00063,169.97363,-5.11379
38716,3.99909,196.6276,4.28874,215.76914,0.01988,386.00063,167.97338,-5.09562
38717,3.99931,215.03292,3.56706,207.72438,0.01717,386.00063,165.97313,-5.06051
38718,3.99929,197.15689,4.24992,221.90208,0.01915,386.00063,163.97288,-5.05886
38719,3.99938,202.19941,4.03479,219.34724,0.01839,386.00063,161.97262,-5.04041
38720,3.99931,200.58805,4.09767,221.97999,0.01846,386.00063,159.97238,-5.0237
38721,3.99932,196.95746,4.27917,213.61609,0.02003,386.00063,157.97213,-5.00825
38722,3.99951,202.4502,4.03545,214.26342,0.01883,386.00063,155.97188,-4.97887
38723,3.99935,201.26064,4.08055,216.61919,0.01884,386.00063,153.97162,-4.96425
38724,3.99935,216.15971,3.56886,187.64573,0.01902,386.00063,151.97138,-4.94143
38725,3.99901,204.14313,4.00738,196.26308,0.02042,386.00063,149.97113,-4.95337
38726,3.9991,200.90585,4.09807,215.48056,0.01902,386.00063,147.97088,-4.94284
38727,3.99899,194.94699,4.35058,222.61248,0.01954,386.00063,145.97063,-4.93471
38728,3.99909,188.31999,4.72933,207.58433,0.02278,386.00063,143.97038,-4.92376
38729,3.99911,185.48744,4.86225,214.9473,0.02262,386.00063,141.97013,-4.92713
38730,3.99895,196.14088,4.33799,205.73685,0.02109,386.00063,139.96988,-4.89825
38731,3.99918,199.56293,4.13147,226.93499,0.01821,386.00063,137.96963,-4.89917
38732,3.99913,206.21881,3.89531,207.59735,0.01876,386.00063,135.96938,-4.8827
38733,3.99927,193.64335,4.46325,204.43165,0.02183,386.00063,133.96913,-4.87585
38734,3.99908,190.29472,4.59562,217.01835,0.02118,386.00063,131.96887,-4.86621
38735,3.99903,190.12335,4.63917,205.62145,0.02256,386.00063,129.96863,-4.87073
38736,3.99908,190.1749,4.61998,210.87331,0.02191,386.00063,127.96838,-4.84712
38737,3.99929,188.85903,4.69276,209.96779,0.02235,386.00063,125.96813,-4.80552
38738,3.99903,198.22781,4.25955,199.09913,0.02139,386.00063,123.96787,-4.76678
38739,3.99917,216.83775,3.53054,194.42217,0.01816,386.00063,121.96763,-4.72654
38740,3.99912,208.60724,3.83965,191.21876,0.02008,386.00063,119.96738,-4.72505
38741,3.99931,193.16942,4.48866,203.85921,0.02202,386.00063,117.96713,-4.72287
38742,3.99904,193.99271,4.423,212.31654,0.02083,386.00063,115.96688,-4.70275
38743,3.99913,196.86405,4.27784,215.77452,0.01983,386.00063,113.96663,-4.68076
38744,3.99949,200.73892,4.08016,227.39166,0.01794,386.00063,111.96638,-4.6735
38745,3.99937,201.26587,4.06954,221.59109,0.01837,386.00063,109.96612,-4.65986
38746,3.99938,207.34948,3.84602,209.87434,0.01833,386.00063,107.96588,-4.64371
38747,3.99919,200.31335,4.08819,232.36095,0.01759,386.00063,105.96563,-4.64041
38748,3.9991,201.03504,4.07691,222.6161,0.01831,386.00063,103.96538,-4.62529
38749,3.99914,203.03997,3.99531,221.33413,0.01805,386.00063,101.96512,-4.61081
38750,3.99912,203.14408,4.07736,186.57964,0.02185,386.00063,99.96488,-4.60567
38751,3.99917,198.33389,4.25584,198.7513,0.02141,386.00063,97.96463,-4.59337
38752,3.99937,200.49719,4.12637,211.10653,0.01955,386.00063,95.96438,-4.56904
38753,3.99929,195.43358,4.32432,224.17637,0.01929,386.00063,93.96413,-4.55882
38754,3.99926,213.10575,3.64554,202.34457,0.01802,386.00063,91.96388,-4.52476
38755,3.99934,196.44992,4.26909,227.76197,0.01874,386.00063,89.96363,-4.51798
38756,3.99909,218.64324,3.48208,188.27286,0.01849,386.00063,87.96337,-4.48181
38757,3.99901,201.75013,4.09111,203.21756,0.02013,386.00063,85.96313,-4.47424
38758,3.99869,207.01233,3.92714,182.35635,0.02154,386.00063,83.96288,-4.45745
38759,3.999,210.0829,3.78967,188.29864,0.02013,386.00063,81.96263,-4.43985
38760,3.99903,204.70068,3.9965,191.64506,0.02085,386.00063,79.96237,-4.42192
38761,3.99926,162.56625,6.49856,216.56319,0.03001,386.00063,77.96213,-4.40852
38762,3.99898,207.71345,3.84146,205.17818,0.01872,386.00063,75.96188,-4.39648
38763,3.99911,202.55736,4.05442,204.09003,0.01987,386.00063,73.96163,-4.37933
38764,3.99907,206.09309,3.89876,208.28033,0.01872,386.00063,71.96137,-4.3492
38765,3.99912,199.94326,4.12351,222.84236,0.0185,386.00063,69.96113,-4.34049
38766,3.99912,209.97135,3.81599,180.17112,0.02118,386.00063,67.96088,-4.31742
38767,3.99915,206.67633,3.93086,185.99948,0.02113,386.00063,65.96063,-4.30601
38768,3.99875,207.64315,3.87995,190.21487,0.0204,386.00063,63.96038,-4.28507
38769,3.99912,203.3887,4.04009,195.97222,0.02062,386.00063,61.96013,-4.26984
38770,3.99922,206.47199,3.9053,198.95,0.01963,386.00063,59.95988,-4.25937
38771,3.99919,206.40595,3.94682,184.30485,0.02141,386.00063,57.95962,-4.25348
38772,3.99909,208.09262,3.88004,183.72834,0.02112,386.00063,55.95938,-4.2421
38773,3.99916,209.48977,3.82081,185.24209,0.02063,386.00063,53.95913,-4.23663
38774,3.99902,203.8368,3.96334,220.87884,0.01794,386.00063,51.95888,-4.2359
38775,3.99935,203.143,3.98754,223.19552,0.01787,386.00063,49.95862,-4.21436
38776,3.99927,203.84254,3.94797,228.83463,0.01725,386.00063,47.95838,-4.21399
38777,3.99934,213.84589,3.60443,210.01899,0.01716,386.00063,45.95813,-4.20062
38778,3.99948,201.68644,4.02948,232.85888,0.0173,386.00063,43.95788,-4.1998
38779,3.99916,203.25001,3.97739,226.00602,0.0176,386.00063,41.95763,-4.18089
38780,3.9992,203.51407,3.99697,211.42277,0.01891,386.00063,39.95738,-4.15527
38781,3.99936,211.0689,3.71944,202.67903,0.01835,386.00063,37.95713,-4.11942
38782,3.99903,217.05124,3.52314,194.39784,0.01812,386.00063,35.95687,-4.09269
38783,3.99897,203.03766,4.08889,184.27252,0.02219,386.00063,33.95663,-4.07645
38784,3.99903,205.10623,3.95194,202.47388,0.01952,386.00063,31.95638,-4.04763
38785,3.99908,198.72,4.22911,201.89325,0.02095,386.00063,29.95613,-4.02541
38786,3.99894,213.57474,3.6663,185.30569,0.01979,386.00063,27.95587,-3.99253
38787,3.99903,197.18306,4.29266,204.47819,0.02099,386.00063,25.95563,-3.99282
38788,3.99904,200.16286,4.15552,205.16352,0.02025,386.00063,23.95538,-3.98624
38789,3.99894,200.55553,4.13172,207.6756,0.0199,386.00063,21.95513,-3.96914
38790,3.99902,194.69089,4.3885,212.55607,0.02065,386.00063,19.95487,-3.97693
38791,3.99889,214.85274,3.62618,182.79634,0.01984,386.00063,17.95463,-3.94383
38792,3.9992,204.38908,3.95501,214.13139,0.01847,386.00063,15.95438,-3.94116
38793,3.99932,205.95759,3.90497,208.05043,0.01877,386.00063,13.95413,-3.92074
38794,3.99908,208.46454,3.79842,211.87828,0.01793,386.00063,11.95388,-3.90083
38795,3.99899,205.055,3.94137,207.89097,0.01896,386.00063,9.95363,-3.87993
38796,3.99947,200.02976,4.12517,220.53615,0.01871,386.00063,7.95338,-3.85973
38797,3.99922,202.94095,4.01867,212.40375,0.01892,386.00063,5.95312,-3.83123
38798,3.99947,199.49011,4.17102,211.03985,0.01976,386.00063,3.95288,-3.80428
38799,3.99908,203.13673,4.01715,209.40933,0.01918,386.00063,1.95263,-3.78296
38800,3.99921,200.44062,4.13527,208.40229,0.01984,386.00063,0,-3.77567
38801,3.99914,209.93392,3.82096,178.95008,0.02135,388.00088,397.9545,-6.78715
38802,3.99923,200.71017,4.08867,223.71128,0.01828,388.00088,395.95425,-6.78268
38803,3.99923,202.72746,4.01421,218.54465,0.01837,388.00088,393.954,-6.7628
38804,3.99928,204.12723,3.95353,220.01293,0.01797,388.00088,391.95375,-6.7454
38805,3.99918,199.01895,4.20472,205.94698,0.02042,388.00088,389.9535,-6.73224
38806,3.99907,199.70506,4.19715,197.40024,0.02126,388.00088,387.95325,-6.71674
38807,3.99921,202.63414,4.02804,213.96416,0.01883,388.00088,385.953,-6.69259
38808,3.99938,198.17628,4.20757,220.3002,0.0191,388.00088,383.95275,-6.6745
38809,3.99918,201.65785,4.05188,221.97234,0.01825,388.00088,381.9525,-6.65086
38810,3.99914,198.45767,4.19657,219.46894,0.01912,388.00088,379.99988,-6.63851
38811,3.99912,199.97585,4.13335,217.74351,0.01898,388.00088,377.99963,-6.61503
38812,3.99913,199.34102,4.17509,211.91073,0.0197,388.00088,375.99938,-6.61249
38813,3.99907,208.60851,3.81879,199.81408,0.01911,388.00088,373.99913,-6.58875
38814,3.99914,204.2203,3.95997,215.00367,0.01842,388.00088,371.99888,-6.56838
38815,3.99904,209.42276,3.78214,202.17646,0.01871,388.00088,369.99863,-6.54736
38816,3.99913,196.08794,4.37145,195.48696,0.02236,388.00088,367.99838,-6.54226
38817,3.99916,212.92241,3.66883,194.47567,0.01887,388.00088,365.99813,-6.50765
38818,3.99908,193.62587,4.44241,211.81007,0.02097,388.00088,363.99788,-6.49626
38819,3.99913,210.30536,3.76092,196.72775,0.01912,388.00088,361.99762,-6.45185
38820,3.9993,206.64388,3.89783,199.22596,0.01956,388.00088,359.99738,-6.39207
38821,3.99916,204.3976,4.00595,192.88571,0.02077,388.00088,357.99713,-6.32965
38822,3.99932,172.4416,5.64481,228.68701,0.02468,388.00088,355.99688,-6.37876
38823,3.99902,198.52797,4.23303,203.61851,0.02079,388.00088,353.99663,-6.39575
38824,3.99915,191.11027,4.57293,210.42467,0.02173,388.00088,351.99638,-6.4156
38825,3.99917,195.83952,4.33154,213.47133,0.02029,388.00088,349.99613,-6.41463
38826,3.9992,193.219,4.4677,210.02352,0.02127,388.00088,347.99588,-6.4042
38827,3.99906,197.36339,4.28541,204.08065,0.021,388.00088,345.99563,-6.39376
38828,3.99906,197.74284,4.22859,219.49679,0.01926,388.00088,343.99538,-6.37532
38829,3.99916,192.53373,4.47326,220.37127,0.0203,388.00088,341.99513,-6.36932
38830,3.99909,208.14261,3.85988,190.44996,0.02027,388.00088,339.99487,-6.34327
38831,3.99914,192.39273,4.51525,207.87032,0.02172,388.00088,337.99463,-6.34933
38832,3.99916,195.13918,4.39129,203.96312,0.02153,388.00088,335.99438,-6.32757
38833,3.99917,207.0842,3.82783,224.33094,0.01706,388.00088,333.99413,-6.29346
38834,3.99924,199.92521,4.16897,204.14585,0.02042,388.00088,331.99387,-6.29582
38835,3.999,199.14819,4.21072,201.48317,0.0209,388.00088,329.99363,-6.27935
38836,3.99907,198.79729,4.20898,208.0917,0.02023,388.00088,327.99338,-6.26983
38837,3.99902,195.33649,4.38926,201.38431,0.0218,388.00088,325.99313,-6.25887
38838,3.99916,199.95659,4.16411,205.42781,0.02027,388.00088,323.99288,-6.24135
38839,3.99922,197.30764,4.29398,202.03989,0.02125,388.00088,321.99263,-6.2351
38840,3.99946,216.33415,3.55699,190.29242,0.01869,388.00088,319.99238,-6.21215
38841,3.99914,217.21803,3.50826,199.06543,0.01762,388.00088,317.99213,-6.18756
38842,3.99906,205.72875,3.89439,217.25343,0.01793,388.00088,315.99188,-6.20266
38843,3.99919,203.59701,3.98098,217.18921,0.01833,388.00088,313.99163,-6.20504
38844,3.99939,202.66187,4.00869,222.61216,0.01801,388.00088,311.99138,-6.19319
38845,3.99922,209.95857,3.76568,200.49062,0.01878,388.00088,309.99112,-6.1698
38846,3.99915,201.59018,4.11076,198.4554,0.02071,388.00088,307.99088,-6.16073
38847,3.999,201.10029,4.1375,196.48316,0.02106,388.00088,305.99063,-6.14877
38848,3.99916,206.27394,3.93451,190.62725,0.02064,388.00088,303.99038,-6.12033
38849,3.99897,207.90056,3.86957,190.35794,0.02033,388.00088,301.99013,-6.09779
38850,3.99874,212.99545,3.68906,184.6183,0.01998,388.00088,299.98988,-6.0702
38851,3.9987,210.0405,3.80401,183.35134,0.02075,388.00088,297.98963,-6.0537
38852,3.9989,203.33143,4.03644,198.16345,0.02037,388.00088,295.98938,-6.037
38853,3.99925,197.31263,4.32923,190.49736,0.02273,388.00088,293.98913,-6.01825
38854,3.99888,199.02301,4.19309,210.25437,0.01994,388.00088,291.98888,-6.00418
38855,3.99932,202.17249,4.07251,203.5309,0.02001,388.00088,289.98863,-5.98777
38856,3.99933,202.23456,4.03351,219.23071,0.0184,388.00088,287.98837,-5.98639
38857,3.99904,206.21199,3.90096,205.15406,0.01901,388.00088,285.98813,-5.9876
38858,3.9991,202.3704,4.04802,210.0318,0.01927,388.00088,283.98788,-5.96348
38859,3.99929,204.94245,3.91685,221.90066,0.01765,388.00088,281.98763,-5.946
38860,3.99897,204.00461,3.97834,210.55805,0.01889,388.00088,279.98737,-5.92768
38861,3.99895,205.00195,3.94508,207.18853,0.01904,388.00088,277.98713,-5.92054
38862,3.99883,203.54878,4.02562,198.76247,0.02025,388.00088,275.98688,-5.8982
38863,3.99896,201.75637,4.08805,204.29223,0.02001,388.00088,273.98663,-5.88162
38864,3.99872,203.10366,4.07439,187.98998,0.02167,388.00088,271.98638,-5.86302
38865,3.99893,205.63288,3.9559,192.33463,0.02057,388.00088,269.98613,-5.84618
38866,3.99923,211.20322,3.76718,180.67675,0.02085,388.00088,267.98588,-5.82859
38867,3.99927,207.08567,3.85342,211.21241,0.01824,388.00088,265.98563,-5.80829
38868,3.99925,199.26331,4.15726,221.09056,0.0188,388.00088,263.98538,-5.80933
38869,3.99909,199.31963,4.1554,220.72491,0.01883,388.00088,261.98513,-5.7936
38870,3.99928,197.85463,4.22036,220.98384,0.0191,388.00088,259.98488,-5.77269
38871,3.99926,197.63459,4.2224,224.46223,0.01881,388.00088,257.98462,-5.75578
38872,3.99921,198.74434,4.18274,219.95731,0.01902,388.00088,255.98438,-5.73622
38873,3.99922,194.73643,4.37686,216.22534,0.02024,388.00088,253.98413,-5.72249
38874,3.99936,130.27534,11.04171,218.91324,0.05044,388.00088,251.98388,-5.70971
38875,3.99913,198.75374,4.22983,201.10634,0.02103,388.00088,249.98363,-5.69788
38876,3.9991,204.20278,3.94581,222.24207,0.01775,388.00088,247.98338,-5.69242
38877,3.9993,201.4389,4.05053,227.23776,0.01783,388.00088,245.98313,-5.69207
38878,3.99928,200.81481,4.08186,224.85858,0.01815,388.00088,243.98288,-5.69056
38879,3.99908,200.72977,4.09247,221.43995,0.01848,388.00088,241.98263,-5.68922
38880,3.99932,204.25024,3.94953,219.53966,0.01799,388.00088,239.98238,-5.67697
38881,3.99936,201.78885,4.09527,201.12462,0.02036,388.00088,237.98213,-5.66325
38882,3.99919,207.76728,3.88103,188.12954,0.02063,388.00088,235.98187,-5.63875
38883,3.99898,203.08413,4.0332,203.58117,0.01981,388.00088,233.98163,-5.63821
38884,3.99907,202.92882,4.02283,210.72361,0.01909,388.00088,231.98138,-5.62599
38885,3.99892,209.43474,3.85095,175.3811,0.02196,388.00088,229.98113,-5.59491
38886,3.99912,199.35565,4.1956,203.65402,0.0206,388.00088,227.98087,-5.58216
38887,3.99927,208.099,3.83189,202.86214,0.01889,388.00088,225.98063,-5.55514
38888,3.99929,200.42481,4.11268,218.33293,0.01884,388.00088,223.98038,-5.54736
38889,3.99914,198.62882,4.1859,220.79728,0.01896,388.00088,221.98013,-5.53163
38890,3.99917,199.86379,4.13854,217.63886,0.01902,388.00088,219.97988,-5.50919
38891,3.99938,202.21704,4.0347,219.04478,0.01842,388.00088,217.97963,-5.48163
38892,3.99915,203.10981,4.00157,216.96168,0.01844,388.00088,215.97938,-5.45535
38893,3.99916,210.85556,3.75597,190.05544,0.01976,388.00088,213.97913,-5.41996
38894,3.99904,211.39903,3.73051,192.07043,0.01942,388.00088,211.97888,-5.39754
38895,3.99899,203.06324,4.04384,199.73,0.02025,388.00088,209.97863,-5.38757
38896,3.99883,207.10428,3.87824,199.51472,0.01944,388.00088,207.97838,-5.35988
38897,3.99912,204.87677,3.98259,194.11907,0.02052,388.00088,205.97812,-5.34415
38898,3.99919,200.23516,4.16808,199.34142,0.02091,388.00088,203.97788,-5.34097
38899,3.99884,199.86952,4.18355,199.50231,0.02097,388.00088,201.97763,-5.32729
38900,3.9991,197.18032,4.29031,205.40136,0.02089,388.00088,199.97738,-5.32319
38901,3.99915,200.58421,4.14721,201.30209,0.0206,388.00088,197.97713,-5.32078
38902,3.99924,217.79339,3.46579,212.03744,0.01635,388.00088,195.97688,-5.29783
38903,3.99919,205.2182,3.9112,219.10981,0.01785,388.00088,193.97663,-5.3072
38904,3.99945,211.34571,3.69183,211.40322,0.01746,388.00088,191.97638,-5.28883
38905,3.99909,200.55359,4.11838,213.29367,0.01931,388.00088,189.97613,-5.28396
38906,3.99895,204.45943,3.98264,200.76516,0.01984,388.00088,187.97588,-5.28012
38907,3.99888,210.71259,3.7476,195.71877,0.01915,388.00088,185.97563,-5.26708
38908,3.99893,208.51427,3.8556,186.44498,0.02068,388.00088,183.97537,-5.25177
38909,3.99903,203.48296,4.04337,193.26078,0.02092,388.00088,181.97513,-5.23544
38910,3.99908,199.98593,4.12447,221.51613,0.01862,388.00088,179.97488,-5.21828
38911,3.99911,202.88075,4.0083,218.2515,0.01837,388.00088,177.97463,-5.1983
38912,3.99916,195.76035,4.31253,222.62458,0.01937,388.00088,175.97437,-5.18851
38913,3.99908,200.43978,4.13084,210.15619,0.01966,388.00088,173.97413,-5.17616
38914,3.99934,218.79581,3.47377,189.89502,0.01829,388.00088,171.97388,-5.14012
38915,3.99912,196.92041,4.26512,219.94328,0.01939,388.00088,169.97363,-5.14893
38916,3.99918,200.24412,4.11199,222.16307,0.01851,388.00088,167.97338,-5.13136
38917,3.9993,200.54814,4.09912,222.10744,0.01846,388.00088,165.97313,-5.11533
38918,3.99925,208.41736,3.82192,201.77963,0.01894,388.00088,163.97288,-5.0881
38919,3.99931,197.98498,4.21157,222.28124,0.01895,388.00088,161.97262,-5.08029
38920,3.99949,202.03953,4.0511,215.02009,0.01884,388.00088,159.97238,-5.0593
38921,3.99927,205.00755,3.91762,220.16761,0.01779,388.00088,157.97213,-5.03299
38922,3.99932,203.55195,3.97784,219.66044,0.01811,388.00088,155.97188,-5.01631
38923,3.99932,203.4405,4.01431,205.342,0.01955,388.00088,153.97162,-4.99853
38924,3.99922,204.19456,3.99346,200.95724,0.01987,388.00088,151.97138,-4.99519
38925,3.99905,203.99546,4.02673,191.44394,0.02103,388.00088,149.97113,-4.98665
38926,3.99925,201.19286,4.04006,238.21823,0.01696,388.00088,147.97088,-4.97325
38927,3.99903,202.3991,4.03921,213.29894,0.01894,388.00088,145.97063,-4.9658
38928,3.99901,189.54483,4.64978,211.92244,0.02194,388.00088,143.97038,-4.96186
38929,3.99915,186.07335,4.81492,219.51456,0.02193,388.00088,141.97013,-4.95546
38930,3.99882,199.86744,4.19515,195.45842,0.02146,388.00088,139.96988,-4.92861
38931,3.99918,202.54851,4.03683,211.6525,0.01907,388.00088,137.96963,-4.92523
38932,3.9992,202.2958,4.03772,216.01854,0.01869,388.00088,135.96938,-4.92148
38933,3.99928,194.43981,4.40701,210.35377,0.02095,388.00088,133.96913,-4.9075
38934,3.99928,196.36661,4.27484,226.86333,0.01884,388.00088,131.96887,-4.89655
38935,3.99901,191.43067,4.5376,216.92777,0.02092,388.00088,129.96863,-4.89612
38936,3.99899,192.2805,4.50916,211.80069,0.02129,388.00088,127.96838,-4.86963
38937,3.99923,192.07135,4.53184,207.80118,0.02181,388.00088,125.96813,-4.84328
38938,3.99926,188.62579,4.71621,206.60964,0.02283,388.00088,123.96787,-4.81257
38939,3.99916,209.07383,3.79826,200.99108,0.0189,388.00088,121.96763,-4.76711
38940,3.99919,190.47932,4.61238,208.23409,0.02215,388.00088,119.96738,-4.76325
38941,3.99919,194.47074,4.43174,201.35104,0.02201,388.00088,117.96713,-4.7404
38942,3.99904,196.85211,4.26463,221.44534,0.01926,388.00088,115.96688,-4.71977
38943,3.9991,202.77503,4.02596,212.19803,0.01897,388.00088,113.96663,-4.70068
38944,3.99944,209.64782,3.74828,214.78861,0.01745,388.00088,111.96638,-4.68793
38945,3.99908,209.03741,3.78349,208.4662,0.01815,388.00088,109.96612,-4.67454
38946,3.99923,202.6746,4.02804,213.21514,0.01889,388.00088,107.96588,-4.66769
38947,3.9993,219.36417,3.42223,207.28162,0.01651,388.00088,105.96563,-4.63879
38948,3.99926,199.80638,4.12261,226.15655,0.01823,388.00088,103.96538,-4.64264
38949,3.99904,206.80928,3.85371,216.26376,0.01782,388.00088,101.96512,-4.62892
38950,3.99885,205.61193,3.92165,206.56514,0.01899,388.00088,99.96488,-4.62458
38951,3.999,196.66573,4.28427,216.8189,0.01976,388.00088,97.96463,-4.61884
38952,3.99928,200.12875,4.17604,198.23097,0.02107,388.00088,95.96438,-4.59008
38953,3.99915,199.33447,4.15161,222.17689,0.01869,388.00088,93.96413,-4.57864
38954,3.99908,201.87273,4.03962,223.46231,0.01808,388.00088,91.96388,-4.55838
38955,3.9991,181.63588,5.03525,231.08496,0.02179,388.00088,89.96363,-4.53597
38956,3.99896,208.64067,3.82063,198.42687,0.01925,388.00088,87.96337,-4.52305
38957,3.99874,208.60176,3.8245,197.32027,0.01938,388.00088,85.96313,-4.49552
38958,3.99882,208.22935,3.87007,185.23746,0.02089,388.00088,83.96288,-4.47479
38959,3.99903,207.52547,3.88903,188.68219,0.02061,388.00088,81.96263,-4.46108
38960,3.99895,207.61682,3.88318,189.4739,0.02049,388.00088,79.96237,-4.44068
38961,3.99943,150.56704,7.60697,235.59597,0.03229,388.00088,77.96213,-4.43207
38962,3.9989,206.2201,3.92039,196.80148,0.01992,388.00088,75.96188,-4.42037
38963,3.99881,201.38324,4.10661,203.28132,0.0202,388.00088,73.96163,-4.40401
38964,3.99916,198.82588,4.19016,215.19204,0.01947,388.00088,71.96137,-4.373
38965,3.9992,196.70549,4.25752,227.62355,0.0187,388.00088,69.96113,-4.36937
38966,3.9989,208.69548,3.83029,193.47802,0.0198,388.00088,67.96088,-4.3493
38967,3.99897,209.24826,3.82238,188.12785,0.02032,388.00088,65.96063,-4.33379
38968,3.99882,209.60202,3.80313,190.22091,0.01999,388.00088,63.96038,-4.31404
38969,3.99925,204.60458,3.99802,192.65551,0.02075,388.00088,61.96013,-4.29653
38970,3.99896,210.3507,3.78393,186.51859,0.02029,388.00088,59.95988,-4.28019
38971,3.99932,208.55724,3.84642,189.43343,0.0203,388.00088,57.95962,-4.27456
38972,3.99884,211.95115,3.73207,183.05267,0.02039,388.00088,55.95938,-4.26176
38973,3.99907,213.7176,3.67195,181.05547,0.02028,388.00088,53.95913,-4.25467
38974,3.99896,210.63394,3.75463,194.00896,0.01935,388.00088,51.95888,-4.25346
38975,3.99929,188.82571,4.67143,217.52718,0.02148,388.00088,49.95862,-4.25211
38976,3.99879,202.10096,4.07122,205.01953,0.01986,388.00088,47.95838,-4.23815
38977,3.99945,204.37443,3.97048,207.55551,0.01913,388.00088,45.95813,-4.238
38978,3.99942,204.41411,3.94801,217.08398,0.01819,388.00088,43.95788,-4.22492
38979,3.99917,200.57784,4.09844,221.75296,0.01848,388.00088,41.95763,-4.20952
38980,3.99934,204.10054,3.92726,234.58717,0.01674,388.00088,39.95738,-4.18312
38981,3.99923,202.54158,4.05322,204.90025,0.01978,388.00088,37.95713,-4.15317
38982,3.99876,208.84397,3.83184,190.48795,0.02012,388.00088,35.95687,-4.12677
38983,3.99879,206.45162,3.91609,194.74353,0.02011,388.00088,33.95663,-4.1076
38984,3.99916,203.37522,4.08875,179.81406,0.02274,388.00088,31.95638,-4.07603
38985,3.99901,200.61852,4.14776,200.47368,0.02069,388.00088,29.95613,-4.05098
38986,3.99891,215.18973,3.60387,187.08471,0.01926,388.00088,27.95587,-4.01755
38987,3.99891,200.88175,4.11014,210.66403,0.01951,388.00088,25.95563,-4.01834
38988,3.99905,201.51356,4.12048,196.09894,0.02101,388.00088,23.95538,-4.01244
38989,3.99883,216.7168,3.52991,196.59785,0.01795,388.00088,21.95513,-3.97701
38990,3.99897,205.46058,3.96226,192.62449,0.02057,388.00088,19.95487,-3.98883
38991,3.99893,218.80704,3.47479,189.04157,0.01838,388.00088,17.95463,-3.96222
38992,3.99928,207.91,3.82787,208.08152,0.0184,388.00088,15.95438,-3.95813
38993,3.99949,205.01116,3.92819,215.02826,0.01827,388.00088,13.95413,-3.93713
38994,3.99932,199.92466,4.1605,207.46366,0.02005,388.00088,11.95388,-3.92567
38995,3.99922,204.06166,3.96117,217.56322,0.01821,388.00088,9.95363,-3.8883
38996,3.99931,204.84544,3.94722,209.24763,0.01886,388.00088,7.95338,-3.86594
38997,3.99915,200.76225,4.09658,218.94151,0.01871,388.00088,5.95312,-3.84286
38998,3.99949,201.8168,4.06098,214.82352,0.0189,388.00088,3.95288,-3.81901
38999,3.99946,202.57029,4.07414,196.45736,0.02074,388.00088,1.95263,-3.80239
39000,3.9992,197.83005,4.25259,208.30239,0.02042,388.00088,0,-3.80298
39001,3.99911,195.97784,4.35339,203.13731,0.02143,390.00112,397.9545,-6.82498
39002,3.99907,201.09718,4.07918,220.29006,0.01852,390.00112,395.95425,-6.80758
39003,3.9993,197.94307,4.21121,223.27508,0.01886,390.00112,393.954,-6.79569
39004,3.99894,200.71889,4.10263,216.95113,0.01891,390.00112,391.95375,-6.778
39005,3.99914,197.92448,4.24305,210.27457,0.02018,390.00112,389.9535,-6.76545
39006,3.99916,201.62233,4.0479,224.61836,0.01802,390.00112,387.95325,-6.74178
39007,3.99929,191.24524,4.55831,213.09231,0.02139,390.00112,385.953,-6.72604
39008,3.99925,198.42393,4.16808,233.51537,0.01785,390.00112,383.95275,-6.7033
39009,3.99927,201.62258,4.05833,219.67953,0.01847,390.00112,381.9525,-6.68093
39010,3.99932,197.13288,4.2408,226.44535,0.01873,390.00112,379.99988,-6.66662
39011,3.99914,195.26194,4.34701,218.08242,0.01993,390.00112,377.99963,-6.65253
39012,3.99923,201.26033,4.07959,216.98931,0.0188,390.00112,375.99938,-6.64441
39013,3.99938,198.83275,4.16327,227.14846,0.01833,390.00112,373.99913,-6.61966
39014,3.99912,203.48744,3.95271,234.05298,0.01689,390.00112,371.99888,-6.59324
39015,3.99911,196.20304,4.31337,213.8646,0.02017,390.00112,369.99863,-6.58541
39016,3.99945,192.18901,4.59748,186.96956,0.02459,390.00112,367.99838,-6.53676
39017,3.99931,187.49879,4.76819,209.49312,0.02276,390.00112,365.99813,-6.54782
39018,3.99922,203.9085,4.00476,201.20397,0.0199,390.00112,363.99788,-6.51263
39019,3.99916,202.35549,4.05667,206.69301,0.01963,390.00112,361.99762,-6.48237
39020,3.99911,221.81973,3.38619,184.21898,0.01838,390.00112,359.99738,-6.40925
39021,3.99852,212.07764,3.71136,189.25795,0.01961,390.00112,357.99713,-6.40797
39022,3.99906,173.81388,5.61072,213.35237,0.0263,390.00112,355.99688,-6.42487
39023,3.99918,193.79417,4.44812,206.96274,0.02149,390.00112,353.99663,-6.43428
39024,3.99904,200.90802,4.13082,202.05411,0.02044,390.00112,351.99638,-6.4375
39025,3.99913,202.36928,4.07413,199.54073,0.02042,390.00112,349.99613,-6.4313
39026,3.9992,196.36102,4.34407,200.1536,0.0217,390.00112,347.99588,-6.42981
39027,3.99903,200.62469,4.12585,208.86297,0.01975,390.00112,345.99563,-6.40625
39028,3.99918,199.63508,4.1692,209.04028,0.01994,390.00112,343.99538,-6.38575
39029,3.99939,204.41886,3.98588,200.33934,0.0199,390.00112,341.99513,-6.37869
39030,3.99915,199.92994,4.17474,201.86452,0.02068,390.00112,339.99487,-6.38534
39031,3.99916,195.92675,4.36085,201.45155,0.02165,390.00112,337.99463,-6.37571
39032,3.99912,194.39498,4.37956,221.57155,0.01977,390.00112,335.99438,-6.35484
39033,3.99927,206.59133,3.88707,204.71559,0.01899,390.00112,333.99413,-6.32212
39034,3.9992,203.52291,4.02785,198.48616,0.02029,390.00112,331.99387,-6.31911
39035,3.99921,202.63627,4.05805,201.36614,0.02015,390.00112,329.99363,-6.30725
39036,3.99919,205.23487,3.94073,205.07596,0.01922,390.00112,327.99338,-6.29728
39037,3.99927,197.70544,4.25154,210.93406,0.02016,390.00112,325.99313,-6.28515
39038,3.99894,209.82709,3.78459,194.3092,0.01948,390.00112,323.99288,-6.25912
39039,3.99926,197.69843,4.26375,206.40902,0.02066,390.00112,321.99263,-6.26347
39040,3.9993,199.86029,4.1549,210.83951,0.01971,390.00112,319.99238,-6.25897
39041,3.99938,221.21162,3.3858,194.3253,0.01742,390.00112,317.99213,-6.21736
39042,3.99924,206.72035,3.86381,213.10144,0.01813,390.00112,315.99188,-6.23487
39043,3.99911,204.08104,3.98368,206.91747,0.01925,390.00112,313.99163,-6.23465
39044,3.99897,205.03046,3.97192,195.69157,0.0203,390.00112,311.99138,-6.22399
39045,3.99926,209.29375,3.8142,190.75587,0.02,390.00112,309.99112,-6.20965
39046,3.99902,205.46318,3.93674,202.74121,0.01942,390.00112,307.99088,-6.1857
39047,3.99894,206.51828,3.93071,188.27553,0.02088,390.00112,305.99063,-6.17458
39048,3.99889,208.24832,3.87983,181.54235,0.02137,390.00112,303.99038,-6.14836
39049,3.99895,208.6207,3.85036,186.84326,0.02061,390.00112,301.99013,-6.12551
39050,3.99908,209.0446,3.85985,177.61747,0.02173,390.00112,299.98988,-6.10167
39051,3.99901,208.03045,3.86573,189.87257,0.02036,390.00112,297.98963,-6.08426
39052,3.99907,206.12178,3.91378,201.21256,0.01945,390.00112,295.98938,-6.06935
39053,3.99908,205.18009,3.94712,203.25218,0.01942,390.00112,293.98913,-6.04314
39054,3.99939,197.26641,4.29375,202.86811,0.02117,390.00112,291.98888,-6.04045
39055,3.99968,134.59717,9.85413,241.59399,0.04079,390.00112,289.98863,-6.03671
39056,3.99913,177.48765,5.41784,199.84943,0.02711,390.00112,287.98837,-6.02379
39057,3.99894,198.2435,4.24184,205.11777,0.02068,390.00112,285.98813,-6.01562
39058,3.99941,205.96334,3.90149,209.5732,0.01862,390.00112,283.98788,-5.98469
39059,3.99945,206.57812,3.87772,209.27352,0.01853,390.00112,281.98763,-5.97358
39060,3.99915,201.90821,4.06637,210.609,0.01931,390.00112,279.98737,-5.95331
39061,3.99882,220.56322,3.44028,178.20871,0.0193,390.00112,277.98713,-5.91973
39062,3.99911,207.9628,3.82494,208.40914,0.01835,390.00112,275.98688,-5.9116
39063,3.99917,201.90805,4.09862,197.84534,0.02072,390.00112,273.98663,-5.91181
39064,3.99915,204.37939,4.00459,193.65946,0.02068,390.00112,271.98638,-5.89117
39065,3.99874,205.47909,3.94841,197.57238,0.01998,390.00112,269.98613,-5.87911
39066,3.99893,203.67225,4.03528,193.2388,0.02088,390.00112,267.98588,-5.8693
39067,3.9992,203.7706,3.96232,222.84549,0.01778,390.00112,265.98563,-5.84643
39068,3.99905,199.88959,4.12867,221.49955,0.01864,390.00112,263.98538,-5.83956
39069,3.9991,199.44968,4.14423,223.21274,0.01857,390.00112,261.98513,-5.82456
39070,3.99942,199.13799,4.17855,214.35497,0.01949,390.00112,259.98488,-5.8018
39071,3.99926,199.85437,4.1432,215.83739,0.0192,390.00112,257.98462,-5.78108
39072,3.99926,194.15073,4.39528,220.04201,0.01997,390.00112,255.98438,-5.76623
39073,3.9992,188.91537,4.64076,226.77828,0.02046,390.00112,253.98413,-5.75285
39074,3.99905,190.39181,4.55942,228.66604,0.01994,390.00112,251.98388,-5.74236
39075,3.99932,211.8899,3.71206,192.25351,0.01931,390.00112,249.98363,-5.71692
39076,3.99934,199.60452,4.14422,220.25577,0.01882,390.00112,247.98338,-5.72393
39077,3.99929,199.61402,4.14574,219.36612,0.0189,390.00112,245.98313,-5.71955
39078,3.99938,199.51554,4.12456,231.46249,0.01782,390.00112,243.98288,-5.71828
39079,3.99909,202.1757,4.02159,226.10592,0.01779,390.00112,241.98263,-5.71752
39080,3.99908,210.50984,3.71635,214.49886,0.01733,390.00112,239.98238,-5.69994
39081,3.99919,201.64835,4.05351,221.3893,0.01831,390.00112,237.98213,-5.6926
39082,3.9991,198.60526,4.20167,214.48633,0.01959,390.00112,235.98187,-5.68063
39083,3.99894,201.27145,4.11491,202.01855,0.02037,390.00112,233.98163,-5.66771
39084,3.99919,206.095,3.90229,206.71583,0.01888,390.00112,231.98138,-5.64445
39085,3.99909,204.17473,3.99382,201.08135,0.01986,390.00112,229.98113,-5.63002
39086,3.99914,197.42878,4.24676,217.8964,0.01949,390.00112,227.98087,-5.61563
39087,3.99903,202.39825,4.00855,227.99862,0.01758,390.00112,225.98063,-5.59497
39088,3.99915,201.15915,4.0579,229.40923,0.01769,390.00112,223.98038,-5.57842
39089,3.9991,221.74833,3.3633,197.07494,0.01707,390.00112,221.98013,-5.54043
39090,3.99908,200.61316,4.10055,220.02662,0.01864,390.00112,219.97988,-5.53884
39091,3.99919,206.26745,3.87384,216.93135,0.01786,390.00112,217.97963,-5.50854
39092,3.9993,200.05143,4.10468,229.76341,0.01786,390.00112,215.97938,-5.48847
39093,3.99905,203.4233,4.03781,196.24191,0.02058,390.00112,213.97913,-5.45874
39094,3.99899,200.83422,4.12853,204.15021,0.02022,390.00112,211.97888,-5.43807
39095,3.99896,209.53192,3.77522,203.40328,0.01856,390.00112,209.97863,-5.41328
39096,3.99888,198.34672,4.26964,193.82522,0.02203,390.00112,207.97838,-5.39781
39097,3.99892,199.53027,4.19248,201.81602,0.02077,390.00112,205.97812,-5.38384
39098,3.99904,198.42984,4.20107,218.01626,0.01927,390.00112,203.97788,-5.36984
39099,3.99909,208.28241,3.8612,187.8435,0.02056,390.00112,201.97763,-5.35202
39100,3.99894,203.64753,4.0179,200.2022,0.02007,390.00112,199.97738,-5.35649
39101,3.99881,231.89317,3.08723,182.60524,0.01691,390.00112,197.97713,-5.32216
39102,3.99919,206.77194,3.88198,203.75732,0.01905,390.00112,195.97688,-5.34147
39103,3.99922,201.48754,4.04804,227.40795,0.0178,390.00112,193.97663,-5.33953
39104,3.99915,205.3423,3.92797,208.75264,0.01882,390.00112,191.97638,-5.32615
39105,3.99912,200.23859,4.16929,198.81924,0.02097,390.00112,189.97613,-5.31297
39106,3.99901,216.99406,3.53726,188.67273,0.01875,390.00112,187.97588,-5.29301
39107,3.99883,207.23634,3.87685,197.91104,0.01959,390.00112,185.97563,-5.29863
39108,3.999,206.21675,3.90698,202.4411,0.0193,390.00112,183.97537,-5.28017
