Repository: edrossi93/mecanano-ml-nanomechanics-tutorial

File: data/nanoindent_maps/Duplex Steel 2um.csv (part 76 of 77)
Index,Load,Depth,HARDNESS,MODULUS,H/E,X Position,Y Position,Z Position
Integer,mN,nm,GPa,GPa,None,µm,µm,µm
39109,3.99923,201.27645,4.11594,201.6735,0.02041,390.00112,181.97513,-5.26306
39110,3.99938,203.67621,3.99021,211.52811,0.01886,390.00112,179.97488,-5.24281
39111,3.99925,196.97496,4.30096,205.08195,0.02097,390.00112,177.97463,-5.23192
39112,3.99922,199.25533,4.15721,221.25343,0.01879,390.00112,175.97437,-5.21427
39113,3.99917,193.78241,4.37779,234.95805,0.01863,390.00112,173.97413,-5.20607
39114,3.9989,204.51858,3.95462,211.71157,0.01868,390.00112,171.97388,-5.18753
39115,3.99922,211.43294,3.70484,203.13972,0.01824,390.00112,169.97363,-5.17133
39116,3.99928,205.24946,3.91653,215.91237,0.01814,390.00112,167.97338,-5.16525
39117,3.99894,203.2977,4.00326,212.49327,0.01884,390.00112,165.97313,-5.15175
39118,3.99913,205.46425,3.92176,209.3273,0.01874,390.00112,163.97288,-5.13224
39119,3.99923,200.56839,4.10225,220.21175,0.01863,390.00112,161.97262,-5.11595
39120,3.99906,203.77327,3.94981,229.23152,0.01723,390.00112,159.97238,-5.10189
39121,3.99903,132.35034,10.70968,212.63017,0.05037,390.00112,157.97213,-5.07633
39122,3.99942,191.69654,4.54864,208.63568,0.0218,390.00112,155.97188,-5.04968
39123,3.99938,209.97287,3.7298,218.16117,0.0171,390.00112,153.97162,-5.03069
39124,3.99924,202.05841,4.09923,195.28158,0.02099,390.00112,151.97138,-5.02634
39125,3.99912,198.51291,4.23805,202.09708,0.02097,390.00112,149.97113,-5.01761
39126,3.99912,205.23343,3.93105,209.33712,0.01878,390.00112,147.97088,-4.9995
39127,3.9993,199.87461,4.15439,210.79171,0.01971,390.00112,145.97063,-4.99788
39128,3.99929,189.70165,4.65367,208.14732,0.02236,390.00112,143.97038,-4.99398
39129,3.99907,190.0267,4.64293,206.05158,0.02253,390.00112,141.97013,-4.99116
39130,3.99916,199.79297,4.16658,207.29672,0.0201,390.00112,139.96988,-4.96047
39131,3.99911,206.18209,3.87943,215.78576,0.01798,390.00112,137.96963,-4.96179
39132,3.99917,201.52099,4.07418,214.40354,0.019,390.00112,135.96938,-4.9505
39133,3.99919,203.47737,3.99771,211.76258,0.01888,390.00112,133.96913,-4.94182
39134,3.99931,194.18663,4.41285,212.70245,0.02075,390.00112,131.96887,-4.92812
39135,3.99914,202.16254,4.09805,194.04833,0.02112,390.00112,129.96863,-4.90817
39136,3.99911,186.74949,4.80916,209.56742,0.02295,390.00112,127.96838,-4.89795
39137,3.99917,197.75624,4.29244,195.46904,0.02196,390.00112,125.96813,-4.86175
39138,3.99919,198.53969,4.21197,211.54237,0.01991,390.00112,123.96787,-4.82744
39139,3.99926,203.61091,4.01804,200.90262,0.02,390.00112,121.96763,-4.79981
39140,3.99906,189.21387,4.65734,215.22666,0.02164,390.00112,119.96738,-4.7883
39141,3.99924,202.59531,4.02955,214.03665,0.01883,390.00112,117.96713,-4.76172
39142,3.99931,198.32162,4.2246,210.50861,0.02007,390.00112,115.96688,-4.74638
39143,3.99916,200.30473,4.11872,217.89336,0.0189,390.00112,113.96663,-4.73425
39144,3.99897,195.46981,4.35386,211.55639,0.02058,390.00112,111.96638,-4.72723
39145,3.99924,201.75238,4.03945,226.13334,0.01786,390.00112,109.96612,-4.70941
39146,3.99912,202.8282,4.00553,220.6251,0.01816,390.00112,107.96588,-4.68826
39147,3.99931,217.7871,3.48392,201.87245,0.01726,390.00112,105.96563,-4.66157
39148,3.99917,203.41243,3.98585,218.48367,0.01824,390.00112,103.96538,-4.66044
39149,3.99921,201.63992,4.04482,225.80403,0.01791,390.00112,101.96512,-4.64952
39150,3.99908,204.96116,3.95621,203.19338,0.01947,390.00112,99.96488,-4.64428
39151,3.99902,206.14558,3.92555,195.99881,0.02003,390.00112,97.96463,-4.63151
39152,3.9991,201.48178,4.09645,205.73257,0.01991,390.00112,95.96438,-4.61661
39153,3.9994,181.31567,5.06574,227.58021,0.02226,390.00112,93.96413,-4.59523
39154,3.99934,197.29113,4.24032,223.45235,0.01898,390.00112,91.96388,-4.57665
39155,3.99893,200.60173,4.11293,214.65413,0.01916,390.00112,89.96363,-4.56561
39156,3.99925,206.94765,3.90192,192.68312,0.02025,390.00112,87.96337,-4.54082
39157,3.9991,209.36766,3.8049,193.2829,0.01969,390.00112,85.96313,-4.51304
39158,3.99896,213.6381,3.67416,181.28365,0.02027,390.00112,83.96288,-4.49281
39159,3.99869,208.74443,3.85886,181.88838,0.02122,390.00112,81.96263,-4.48397
39160,3.99903,201.91869,4.09069,200.57902,0.02039,390.00112,79.96237,-4.46652
39161,3.99896,173.55531,5.77602,185.96549,0.03106,390.00112,77.96213,-4.45078
39162,3.99927,199.5268,4.20357,198.05498,0.02122,390.00112,75.96188,-4.44137
39163,3.99905,203.27863,4.00233,213.33049,0.01876,390.00112,73.96163,-4.4272
39164,3.9992,201.81873,4.06396,213.32989,0.01905,390.00112,71.96137,-4.40594
39165,3.9991,200.30128,4.12202,216.47306,0.01904,390.00112,69.96113,-4.39357
39166,3.99896,210.2663,3.77924,189.62687,0.01993,390.00112,67.96088,-4.37853
39167,3.99924,213.43428,3.67594,183.62894,0.02002,390.00112,65.96063,-4.35709
39168,3.99889,204.14364,4.01498,193.36587,0.02076,390.00112,63.96038,-4.34683
39169,3.99919,202.91908,4.05584,197.58334,0.02053,390.00112,61.96013,-4.32922
39170,3.99914,203.1372,4.04398,198.53886,0.02037,390.00112,59.95988,-4.31507
39171,3.99918,208.15925,3.84947,194.3448,0.01981,390.00112,57.95962,-4.30277
39172,3.99899,202.53131,4.10809,185.20012,0.02218,390.00112,55.95938,-4.29009
39173,3.99898,204.80968,4.00655,186.47633,0.02149,390.00112,53.95913,-4.28416
39174,3.99926,203.35918,4.04862,193.36385,0.02094,390.00112,51.95888,-4.27886
39175,3.99922,136.2646,9.86734,217.40155,0.04539,390.00112,49.95862,-4.2703
39176,3.99911,200.64672,4.10999,215.17517,0.0191,390.00112,47.95838,-4.27026
39177,3.99943,202.54851,4.05151,205.57476,0.01971,390.00112,45.95813,-4.26903
39178,3.9993,211.7944,3.69203,202.94442,0.01819,390.00112,43.95788,-4.24965
39179,3.9991,202.75732,4.00948,220.13331,0.01821,390.00112,41.95763,-4.23924
39180,3.99936,203.92788,3.96505,218.40298,0.01815,390.00112,39.95738,-4.21768
39181,3.99934,211.38465,3.72324,195.56622,0.01904,390.00112,37.95713,-4.17826
39182,3.99891,212.0141,3.70747,192.0662,0.0193,390.00112,35.95687,-4.14183
39183,3.99877,203.26236,4.04974,194.24939,0.02085,390.00112,33.95663,-4.13146
39184,3.99889,202.82869,4.06519,195.42456,0.0208,390.00112,31.95638,-4.10636
39185,3.99898,205.42928,3.95256,196.84408,0.02008,390.00112,29.95613,-4.07948
39186,3.99913,200.93298,4.14979,194.81652,0.0213,390.00112,27.95587,-4.0594
39187,3.99917,203.93493,4.00821,199.3806,0.0201,390.00112,25.95563,-4.04091
39188,3.99908,204.54008,3.97468,202.71227,0.01961,390.00112,23.95538,-4.0352
39189,3.99931,200.59466,4.09852,221.45341,0.01851,390.00112,21.95513,-4.02107
39190,3.99882,199.77353,4.16285,208.94929,0.01992,390.00112,19.95487,-4.01321
39191,3.99911,202.47039,4.01622,222.66957,0.01804,390.00112,17.95463,-4.00047
39192,3.99921,205.01886,3.93296,212.48448,0.01851,390.00112,15.95438,-3.97839
39193,3.99911,209.81373,3.76147,204.91825,0.01836,390.00112,13.95413,-3.95457
39194,3.99904,203.16598,4.03421,201.82215,0.01999,390.00112,11.95388,-3.93873
39195,3.99905,208.22507,3.81011,210.63539,0.01809,390.00112,9.95363,-3.91149
39196,3.99928,205.40312,3.94418,200.78012,0.01964,390.00112,7.95338,-3.90003
39197,3.99905,213.3193,3.64934,196.74448,0.01855,390.00112,5.95312,-3.86769
39198,3.99923,202.06097,4.04552,216.99749,0.01864,390.00112,3.95288,-3.8417
39199,3.9992,195.91896,4.32764,213.54932,0.02027,390.00112,1.95263,-3.8369
39200,3.99932,198.72541,4.20156,212.43268,0.01978,390.00112,0,-3.8283
39201,3.99932,200.3171,4.15099,204.41048,0.02031,392.00138,397.9545,-6.81119
39202,3.99918,200.21512,4.14354,209.04725,0.01982,392.00138,395.95425,-6.82815
39203,3.99926,202.97671,4.01678,212.6022,0.01889,392.00138,393.954,-6.81452
39204,3.99937,198.66829,4.17807,223.64979,0.01868,392.00138,391.95375,-6.80269
39205,3.99931,200.6802,4.08167,227.78749,0.01792,392.00138,389.9535,-6.78396
39206,3.99935,199.64015,4.14874,217.56589,0.01907,392.00138,387.95325,-6.76558
39207,3.99913,193.05316,4.46767,212.89867,0.02098,392.00138,385.953,-6.74968
39208,3.99932,202.93542,3.99843,222.03069,0.01801,392.00138,383.95275,-6.72182
39209,3.9994,209.50035,3.77523,204.1794,0.01849,392.00138,381.9525,-6.69394
39210,3.99932,199.09928,4.14009,232.73023,0.01779,392.00138,379.99988,-6.68637
39211,3.99914,196.56716,4.2699,224.88939,0.01899,392.00138,377.99963,-6.67393
39212,3.999,195.12669,4.38374,206.70424,0.02121,392.00138,375.99938,-6.66831
39213,3.99928,199.10559,4.15731,224.25243,0.01854,392.00138,373.99913,-6.6448
39214,3.99935,202.06723,4.03146,223.60502,0.01803,392.00138,371.99888,-6.61502
39215,3.99928,201.38869,4.07526,216.49291,0.01882,392.00138,369.99863,-6.60263
39216,3.99926,202.08673,4.10651,192.29217,0.02136,392.00138,367.99838,-6.59197
39217,3.99901,206.12998,3.93725,191.73305,0.02054,392.00138,365.99813,-6.56344
39218,3.99918,199.18619,4.17459,214.99784,0.01942,392.00138,363.99788,-6.54415
39219,3.99897,208.76972,3.82453,194.68579,0.01964,392.00138,361.99762,-6.49219
39220,3.99881,295.97855,1.93216,120.99205,0.01597,392.00138,359.99738,-6.27401
39221,3.9991,261.25013,2.42791,168.99678,0.01437,392.00138,357.99713,-6.30174
39222,3.99898,191.73468,4.48333,232.18532,0.01931,392.00138,355.99688,-6.44415
39223,3.99914,195.2538,4.38812,203.14979,0.0216,392.00138,353.99663,-6.45996
39224,3.99925,193.6566,4.47269,201.15264,0.02224,392.00138,351.99638,-6.46709
39225,3.99901,194.49401,4.40279,210.79813,0.02089,392.00138,349.99613,-6.46699
39226,3.99929,193.51838,4.45442,209.52928,0.02126,392.00138,347.99588,-6.45449
39227,3.99928,199.36404,4.16972,213.77973,0.0195,392.00138,345.99563,-6.43352
39228,3.99899,201.14238,4.07154,222.93642,0.01826,392.00138,343.99538,-6.4125
39229,3.99932,200.38566,4.11548,217.85301,0.01889,392.00138,341.99513,-6.40254
39230,3.99909,201.95089,4.05021,216.91013,0.01867,392.00138,339.99487,-6.41233
39231,3.99914,199.41348,4.16863,213.2542,0.01955,392.00138,337.99463,-6.39775
39232,3.99919,203.00504,4.02838,207.03555,0.01946,392.00138,335.99438,-6.37244
39233,3.9992,202.86572,4.01106,217.29894,0.01846,392.00138,333.99413,-6.34993
39234,3.99913,200.46612,4.1387,206.55245,0.02004,392.00138,331.99387,-6.34962
39235,3.99931,201.31519,4.12922,196.19512,0.02105,392.00138,329.99363,-6.33534
39236,3.99917,217.84731,3.52734,180.28589,0.01957,392.00138,327.99338,-6.30909
39237,3.99923,199.17351,4.19268,207.93154,0.02016,392.00138,325.99313,-6.31425
39238,3.9991,198.00525,4.26853,199.5733,0.02139,392.00138,323.99288,-6.2958
39239,3.99906,197.87702,4.2751,199.34283,0.02145,392.00138,321.99263,-6.29103
39240,3.9991,200.38307,4.10958,220.45324,0.01864,392.00138,319.99238,-6.28763
39241,3.99924,202.78001,4.01835,215.6042,0.01864,392.00138,317.99213,-6.26472
39242,3.99937,217.00598,3.519,197.38477,0.01783,392.00138,315.99188,-6.25415
39243,3.99911,206.58327,3.89505,201.32272,0.01935,392.00138,313.99163,-6.2619
39244,3.99903,224.36553,3.32773,173.93451,0.01913,392.00138,311.99138,-6.23009
39245,3.99901,203.27007,4.02358,204.32225,0.01969,392.00138,309.99112,-6.24679
39246,3.99882,224.82563,3.33763,163.86946,0.02037,392.00138,307.99088,-6.2037
39247,3.99906,210.12,3.79628,185.23171,0.02049,392.00138,305.99063,-6.1968
39248,3.99902,226.58957,3.27133,168.49751,0.01941,392.00138,303.99038,-6.15542
39249,3.99903,207.9955,3.83954,201.15005,0.01909,392.00138,301.99013,-6.14928
39250,3.999,209.86466,3.80259,186.55876,0.02038,392.00138,299.98988,-6.12749
39251,3.9991,212.93978,3.70482,179.49388,0.02064,392.00138,297.98963,-6.1081
39252,3.99899,203.32832,4.04185,196.21298,0.0206,392.00138,295.98938,-6.09535
39253,3.99874,203.62426,3.99406,210.44854,0.01898,392.00138,293.98913,-6.07186
39254,3.99909,201.63455,4.09685,202.96644,0.02018,392.00138,291.98888,-6.06521
39255,3.9995,165.87089,6.14766,229.11392,0.02683,392.00138,289.98863,-6.05338
39256,3.99926,196.31915,4.30748,214.11942,0.02012,392.00138,287.98837,-6.03274
39257,3.99912,197.70268,4.26607,205.4206,0.02077,392.00138,285.98813,-6.04268
39258,3.99935,193.95304,4.41122,217.59015,0.02027,392.00138,283.98788,-6.02711
39259,3.99918,192.18095,4.57102,194.11317,0.02355,392.00138,281.98763,-6.00186
39260,3.99909,208.5328,3.78478,217.54682,0.0174,392.00138,279.98737,-5.97951
39261,3.99908,199.00581,4.30692,174.28312,0.02471,392.00138,277.98713,-5.96364
39262,3.99901,200.16143,4.20612,187.59704,0.02242,392.00138,275.98688,-5.9561
39263,3.99893,198.46131,4.28085,188.64748,0.02269,392.00138,273.98663,-5.93924
39264,3.9989,199.33741,4.19745,203.17172,0.02066,392.00138,271.98638,-5.92201
39265,3.99884,197.12878,4.25043,222.00189,0.01915,392.00138,269.98613,-5.90935
39266,3.99924,205.25076,3.93699,206.44688,0.01907,392.00138,267.98588,-5.89035
39267,3.99927,199.80348,4.1267,224.27418,0.0184,392.00138,265.98563,-5.8768
39268,3.99931,197.79874,4.19549,233.70954,0.01795,392.00138,263.98538,-5.87079
39269,3.99925,199.86988,4.13704,218.22883,0.01896,392.00138,261.98513,-5.85019
39270,3.99914,195.19836,4.34256,221.09892,0.01964,392.00138,259.98488,-5.83566
39271,3.99901,198.04052,4.20444,224.19095,0.01875,392.00138,257.98462,-5.81466
39272,3.99923,196.97794,4.28254,211.8858,0.02021,392.00138,255.98438,-5.78946
39273,3.9992,207.31643,3.8587,204.53727,0.01887,392.00138,253.98413,-5.76579
39274,3.99922,198.33528,4.18941,225.15326,0.01861,392.00138,251.98388,-5.76345
39275,3.9993,196.62809,4.26242,227.06292,0.01877,392.00138,249.98363,-5.75524
39276,3.9992,197.79385,4.21271,225.57235,0.01868,392.00138,247.98338,-5.74796
39277,3.99918,199.40558,4.12763,232.20615,0.01778,392.00138,245.98313,-5.74728
39278,3.99945,202.20251,4.0147,229.27788,0.01751,392.00138,243.98288,-5.73895
39279,3.99926,198.07283,4.19607,227.51661,0.01844,392.00138,241.98263,-5.74136
39280,3.99926,194.10169,4.40954,215.44781,0.02047,392.00138,239.98238,-5.74099
39281,3.99932,197.14553,4.22348,234.33815,0.01802,392.00138,237.98213,-5.71704
39282,3.99888,199.85694,4.14671,214.09705,0.01937,392.00138,235.98187,-5.70559
39283,3.99944,203.27793,3.97536,226.62582,0.01754,392.00138,233.98163,-5.68535
39284,3.9993,200.83874,4.10294,214.72189,0.01911,392.00138,231.98138,-5.66733
39285,3.9992,195.61024,4.34832,211.24358,0.02058,392.00138,229.98113,-5.65618
39286,3.99925,202.4018,4.06475,202.68436,0.02005,392.00138,227.98087,-5.63799
39287,3.99921,200.44184,4.11025,219.05071,0.01876,392.00138,225.98063,-5.61985
39288,3.99922,200.50464,4.11719,214.7851,0.01917,392.00138,223.98038,-5.60222
39289,3.99924,218.65596,3.45874,199.80267,0.01731,392.00138,221.98013,-5.5663
39290,3.99951,196.28974,4.2756,228.23741,0.01873,392.00138,219.97988,-5.5636
39291,3.99924,199.63603,4.12755,227.32369,0.01816,392.00138,217.97963,-5.53981
39292,3.99923,205.57823,3.9074,213.93274,0.01826,392.00138,215.97938,-5.50772
39293,3.99916,199.71889,4.18329,202.19527,0.02069,392.00138,213.97913,-5.48854
39294,3.99923,197.70257,4.27953,200.67787,0.02133,392.00138,211.97888,-5.46427
39295,3.99905,198.74909,4.18591,218.4034,0.01917,392.00138,209.97863,-5.43912
39296,3.99903,198.37098,4.2306,207.19104,0.02042,392.00138,207.97838,-5.41978
39297,3.99894,197.67378,4.28141,200.36689,0.02137,392.00138,205.97812,-5.40867
39298,3.999,198.41974,4.23667,204.08622,0.02076,392.00138,203.97788,-5.39695
39299,3.99863,215.00772,3.60662,188.56336,0.01913,392.00138,201.97763,-5.37228
39300,3.99913,221.73002,3.39452,181.69734,0.01868,392.00138,199.97738,-5.36641
39301,3.99909,201.40094,4.08972,209.90549,0.01948,392.00138,197.97713,-5.37524
39302,3.99915,202.73423,4.00027,225.17655,0.01777,392.00138,195.97688,-5.36614
39303,3.99938,214.31633,3.58989,208.95096,0.01718,392.00138,193.97663,-5.3516
39304,3.99929,198.58694,4.21293,210.36162,0.02003,392.00138,191.97638,-5.35405
39305,3.99904,219.02129,3.48758,180.11682,0.01936,392.00138,189.97613,-5.32154
39306,3.99897,204.33325,3.97204,207.38126,0.01915,392.00138,187.97588,-5.33246
39307,3.99876,206.35566,3.90523,200.70706,0.01946,392.00138,185.97563,-5.32152
39308,3.99906,207.14552,3.88149,197.58784,0.01964,392.00138,183.97537,-5.30129
39309,3.99891,201.77541,4.10305,198.2204,0.0207,392.00138,181.97513,-5.28519
39310,3.99904,204.34738,3.96036,212.36025,0.01865,392.00138,179.97488,-5.2665
39311,3.99919,202.72782,4.04481,205.08467,0.01972,392.00138,177.97463,-5.25383
39312,3.99922,202.05823,4.04064,219.30931,0.01842,392.00138,175.97437,-5.23787
39313,3.99916,191.99023,4.50756,217.66298,0.02071,392.00138,173.97413,-5.23669
39314,3.99911,204.44077,3.93579,222.44144,0.01769,392.00138,171.97388,-5.21619
39315,3.99918,205.22899,3.9246,212.41362,0.01848,392.00138,169.97363,-5.20288
39316,3.99927,216.37635,3.54886,193.30413,0.01836,392.00138,167.97338,-5.18472
39317,3.99925,200.62608,4.12497,209.30419,0.01971,392.00138,165.97313,-5.18359
39318,3.99916,205.64322,3.88565,223.53977,0.01738,392.00138,163.97288,-5.16574
39319,3.99918,197.30479,4.23752,224.33271,0.01889,392.00138,161.97262,-5.14882
39320,3.99899,188.10778,4.71578,215.40757,0.02189,392.00138,159.97238,-5.12881
39321,3.99916,179.02074,5.35273,192.12668,0.02786,392.00138,157.97213,-5.10615
39322,3.99898,194.37834,4.39561,215.52096,0.0204,392.00138,155.97188,-5.08805
39323,3.99931,207.06762,3.85916,208.85271,0.01848,392.00138,153.97162,-5.06347
39324,3.99934,205.61439,3.96386,189.85561,0.02088,392.00138,151.97138,-5.05187
39325,3.99921,199.04994,4.21755,200.71796,0.02101,392.00138,149.97113,-5.0459
39326,3.99916,202.86103,4.00767,218.96718,0.0183,392.00138,147.97088,-5.03234
39327,3.99921,209.47503,3.76667,208.63621,0.01805,392.00138,145.97063,-5.01607
39328,3.99917,201.21899,4.15683,188.2166,0.02209,392.00138,143.97038,-5.01332
39329,3.99887,194.63175,4.43133,198.82133,0.02229,392.00138,141.97013,-5.01278
39330,3.99914,201.06188,4.13895,196.62807,0.02105,392.00138,139.96988,-5.00804
39331,3.99935,208.10911,3.80824,213.94263,0.0178,392.00138,137.96963,-4.98337
39332,3.99925,201.00435,4.07911,222.27805,0.01835,392.00138,135.96938,-4.97907
39333,3.99925,200.79279,4.07914,226.62867,0.018,392.00138,133.96913,-4.96968
39334,3.99927,200.99903,4.10641,210.27776,0.01953,392.00138,131.96887,-4.95292
39335,3.99917,196.84768,4.28913,211.6483,0.02027,392.00138,129.96863,-4.93452
39336,3.99928,197.87819,4.27396,199.80925,0.02139,392.00138,127.96838,-4.9065
39337,3.99917,203.405,4.01601,205.18063,0.01957,392.00138,125.96813,-4.86961
39338,3.99909,202.35681,4.03761,214.84225,0.01879,392.00138,123.96787,-4.84848
39339,3.9991,195.79372,4.31281,221.82015,0.01944,392.00138,121.96763,-4.83298
39340,3.9991,193.13701,4.45041,217.70976,0.02044,392.00138,119.96738,-4.81215
39341,3.99936,202.83093,4.02661,211.00934,0.01908,392.00138,117.96713,-4.7855
39342,3.99902,200.45571,4.1372,207.27237,0.01996,392.00138,115.96688,-4.76867
39343,3.99923,201.0722,4.12437,201.8606,0.02043,392.00138,113.96663,-4.75108
39344,3.99907,198.9903,4.2326,196.36436,0.02155,392.00138,111.96638,-4.74164
39345,3.99897,200.95798,4.09889,214.07873,0.01915,392.00138,109.96612,-4.72319
39346,3.99921,204.41845,3.94842,216.691,0.01822,392.00138,107.96588,-4.70388
39347,3.99927,202.20063,4.0633,206.73437,0.01965,392.00138,105.96563,-4.69854
39348,3.99912,206.67947,3.85895,216.23428,0.01785,392.00138,103.96538,-4.6768
39349,3.99911,214.25919,3.59503,207.11889,0.01736,392.00138,101.96512,-4.66107
39350,3.99882,216.89319,3.53319,192.07346,0.01839,392.00138,99.96488,-4.65595
39351,3.99891,206.78018,3.89512,197.9133,0.01968,392.00138,97.96463,-4.64627
39352,3.99886,205.63205,3.94541,196.33665,0.0201,392.00138,95.96438,-4.64199
39353,3.99925,167.05358,6.07896,223.19482,0.02724,392.00138,93.96413,-4.6151
39354,3.99918,203.15135,4.00349,215.28216,0.0186,392.00138,91.96388,-4.59185
39355,3.99893,202.19668,4.07764,200.94305,0.02029,392.00138,89.96363,-4.58137
39356,3.99899,218.41287,3.51315,178.0597,0.01973,392.00138,87.96337,-4.5489
39357,3.99882,206.13097,3.92497,196.37877,0.01999,392.00138,85.96313,-4.53821
39358,3.99924,205.73078,3.96125,189.02423,0.02096,392.00138,83.96288,-4.5208
39359,3.99918,202.06981,4.09291,197.36986,0.02074,392.00138,81.96263,-4.51085
39360,3.99896,199.19493,4.21924,197.69924,0.02134,392.00138,79.96237,-4.49569
39361,3.99887,205.72525,3.92287,204.05291,0.01922,392.00138,77.96213,-4.47195
39362,3.99926,191.68191,4.59134,195.71728,0.02346,392.00138,75.96188,-4.4682
39363,3.99897,213.56388,3.64794,193.31932,0.01887,392.00138,73.96163,-4.44865
39364,3.99923,197.51986,4.2403,218.91531,0.01937,392.00138,71.96137,-4.43037
39365,3.9993,191.24723,4.5561,213.8247,0.02131,392.00138,69.96113,-4.42638
39366,3.99895,209.82069,3.80692,185.53953,0.02052,392.00138,67.96088,-4.40227
39367,3.9988,202.15329,4.09605,194.75853,0.02103,392.00138,65.96063,-4.38867
39368,3.99908,190.80516,4.61689,201.53312,0.02291,392.00138,63.96038,-4.37154
39369,3.99912,193.91277,4.44906,204.65291,0.02174,392.00138,61.96013,-4.35332
39370,3.99921,190.42262,4.60644,211.13681,0.02182,392.00138,59.95988,-4.34234
39371,3.99887,203.01592,4.05576,195.9369,0.0207,392.00138,57.95962,-4.32742
39372,3.99885,206.24562,3.93214,191.81436,0.0205,392.00138,55.95938,-4.31203
39373,3.99871,229.81245,3.16985,170.63686,0.01858,392.00138,53.95913,-4.28598
39374,3.99899,206.82927,3.89464,197.34381,0.01974,392.00138,51.95888,-4.30628
39375,3.99917,206.96515,3.86958,205.85118,0.0188,392.00138,49.95862,-4.2894
39376,3.9992,206.87293,3.85922,212.40187,0.01817,392.00138,47.95838,-4.29348
39377,3.99928,214.04125,3.6018,207.69117,0.01734,392.00138,45.95813,-4.28597
39378,3.99933,206.74895,3.87717,206.36943,0.01879,392.00138,43.95788,-4.28098
39379,3.99905,215.99573,3.54412,202.07893,0.01754,392.00138,41.95763,-4.25415
39380,3.99921,221.44276,3.36601,201.07124,0.01674,392.00138,39.95738,-4.22684
39381,3.99917,197.6111,4.24372,215.72574,0.01967,392.00138,37.95713,-4.2125
39382,3.99902,201.26636,4.12709,197.60698,0.02089,392.00138,35.95687,-4.17974
39383,3.99905,208.77214,3.83016,192.39394,0.01991,392.00138,33.95663,-4.16048
39384,3.9991,206.01239,3.93143,195.8508,0.02007,392.00138,31.95638,-4.12987
39385,3.99917,204.22399,3.97686,207.34048,0.01918,392.00138,29.95613,-4.10495
39386,3.99913,199.47869,4.19532,201.72091,0.0208,392.00138,27.95587,-4.08591
39387,3.99904,197.44751,4.29607,199.00099,0.02159,392.00138,25.95563,-4.07042
39388,3.99915,203.32997,4.03743,197.92323,0.0204,392.00138,23.95538,-4.06061
39389,3.999,193.48389,4.4307,218.70089,0.02026,392.00138,21.95513,-4.05276
39390,3.99919,203.24582,4.01222,209.62695,0.01914,392.00138,19.95487,-4.03274
39391,3.99905,206.63342,3.85489,219.18044,0.01759,392.00138,17.95463,-4.0191
39392,3.9994,203.82734,4.00031,204.48309,0.01956,392.00138,15.95438,-3.99805
39393,3.99904,192.39542,4.53103,202.68126,0.02236,392.00138,13.95413,-3.99255
39394,3.99915,193.11265,4.50654,199.06259,0.02264,392.00138,11.95388,-3.97457
39395,3.99923,194.70995,4.44239,194.37223,0.02286,392.00138,9.95363,-3.95146
39396,3.99902,199.72158,4.1678,207.99145,0.02004,392.00138,7.95338,-3.9265
39397,3.9991,200.36404,4.1572,201.18863,0.02066,392.00138,5.95312,-3.8997
39398,3.99923,196.47793,4.31553,208.232,0.02072,392.00138,3.95288,-3.87857
39399,3.99919,201.74246,4.11749,193.6776,0.02126,392.00138,1.95263,-3.86398
39400,3.99918,197.40727,4.28429,203.80602,0.02102,392.00138,0,-3.85105
39401,3.9989,200.68363,4.10939,214.63455,0.01915,394.00163,397.9545,-6.85054
39402,3.99934,199.12166,4.1589,223.22723,0.01863,394.00163,395.95425,-6.8549
39403,3.99917,198.6546,4.18599,220.27071,0.019,394.00163,393.954,-6.84748
39404,3.99927,199.52058,4.15935,215.22194,0.01933,394.00163,391.95375,-6.8302
39405,3.9992,199.9049,4.11724,226.64204,0.01817,394.00163,389.9535,-6.80935
39406,3.9993,197.30048,4.22921,228.26282,0.01853,394.00163,387.95325,-6.79507
39407,3.99906,210.75081,3.69446,221.72649,0.01666,394.00163,385.953,-6.76416
39408,3.99924,198.09504,4.20186,224.38166,0.01873,394.00163,383.95275,-6.75262
39409,3.99923,200.15359,4.1358,213.38415,0.01938,394.00163,381.9525,-6.72787
39410,3.99936,213.87688,3.6098,206.57346,0.01747,394.00163,379.99988,-6.69304
39411,3.99916,194.46179,4.36899,224.63393,0.01945,394.00163,377.99963,-6.6989
39412,3.99923,196.83396,4.28112,215.06787,0.01991,394.00163,375.99938,-6.68692
39413,3.99902,206.63157,3.89642,199.88743,0.01949,394.00163,373.99913,-6.66111
39414,3.99941,201.66445,4.04675,224.45293,0.01803,394.00163,371.99888,-6.63802
39415,3.99917,202.19471,4.04042,216.71852,0.01864,394.00163,369.99863,-6.62095
39416,3.99897,199.51174,4.19558,201.01182,0.02087,394.00163,367.99838,-6.61727
39417,3.99939,204.82711,3.98654,193.52815,0.0206,394.00163,365.99813,-6.59176
39418,3.99906,202.00536,4.08911,199.77211,0.02047,394.00163,363.99788,-6.57014
39419,3.99901,201.3382,4.07444,217.69927,0.01872,394.00163,361.99762,-6.52528
39420,3.99851,250.90079,2.90127,88.44731,0.0328,394.00163,359.99738,-6.25896
39421,3.99874,304.65785,1.90393,81.87513,0.02325,394.00163,357.99713,-6.19573
39422,3.99913,206.12108,3.88775,212.92627,0.01826,394.00163,355.99688,-6.45567
39423,3.99896,198.80674,4.19371,213.97464,0.0196,394.00163,353.99663,-6.48623
39424,3.99911,196.32392,4.33542,203.66724,0.02129,394.00163,351.99638,-6.49431
39425,3.99919,195.44046,4.35575,211.47696,0.0206,394.00163,349.99613,-6.49343
39426,3.99933,197.75048,4.26509,205.06941,0.0208,394.00163,347.99588,-6.47974
39427,3.99909,193.1897,4.48844,203.50768,0.02206,394.00163,345.99563,-6.46183
39428,3.99918,200.30769,4.13192,212.15363,0.01948,394.00163,343.99538,-6.44311
39429,3.99932,212.44525,3.65773,208.26034,0.01756,394.00163,341.99513,-6.42014
39430,3.99922,200.82202,4.10527,213.98508,0.01918,394.00163,339.99487,-6.43594
39431,3.99919,198.22844,4.26127,198.56369,0.02146,394.00163,337.99463,-6.4269
39432,3.99911,199.1527,4.18692,210.5138,0.01989,394.00163,335.99438,-6.4048
39433,3.99921,206.9833,3.86151,209.25544,0.01845,394.00163,333.99413,-6.37645
39434,3.99912,204.86923,3.9732,197.84863,0.02008,394.00163,331.99387,-6.37757
39435,3.99906,202.52806,4.05123,205.86441,0.01968,394.00163,329.99363,-6.36219
39436,3.99907,206.67016,3.89717,198.95613,0.01959,394.00163,327.99338,-6.34884
39437,3.99903,199.86745,4.1709,204.28908,0.02042,394.00163,325.99313,-6.33999
39438,3.99926,200.20841,4.15606,204.28276,0.02034,394.00163,323.99288,-6.32232
39439,3.99914,198.77473,4.21706,205.43515,0.02053,394.00163,321.99263,-6.31494
39440,3.99921,197.22683,4.27912,208.78152,0.0205,394.00163,319.99238,-6.31316
39441,3.99925,218.08309,3.48697,195.09369,0.01787,394.00163,317.99213,-6.27876
39442,3.99928,202.67752,4.04245,206.98093,0.01953,394.00163,315.99188,-6.29699
39443,3.99904,200.94845,4.11145,208.99468,0.01967,394.00163,313.99163,-6.29319
39444,3.99903,201.04091,4.11309,206.69348,0.0199,394.00163,311.99138,-6.27727
39445,3.99903,207.49828,3.8621,199.84361,0.01933,394.00163,309.99112,-6.26838
39446,3.99904,208.78827,3.85037,184.44009,0.02088,394.00163,307.99088,-6.24492
39447,3.99878,224.88648,3.32368,168.62115,0.01971,394.00163,305.99063,-6.20437
39448,3.99895,208.98088,3.83388,187.71279,0.02042,394.00163,303.99038,-6.19689
39449,3.99908,207.05679,3.89575,193.30331,0.02015,394.00163,301.99013,-6.17585
39450,3.99871,211.29551,3.76999,178.20343,0.02116,394.00163,299.98988,-6.15393
39451,3.9989,201.3224,4.13405,194.211,0.02129,394.00163,297.98963,-6.13988
39452,3.9989,204.19029,3.99831,198.95619,0.0201,394.00163,295.98938,-6.1237
39453,3.99901,201.99418,4.09026,199.4991,0.0205,394.00163,293.98913,-6.10791
39454,3.99924,199.55937,4.18684,203.56384,0.02057,394.00163,291.98888,-6.09273
39455,3.99927,202.69849,4.01662,217.99844,0.01843,394.00163,289.98863,-6.08144
39456,3.99925,200.89288,4.08824,220.24144,0.01856,394.00163,287.98837,-6.06814
39457,3.99914,194.64284,4.42257,201.57163,0.02194,394.00163,285.98813,-6.06915
39458,3.99912,204.13308,3.96215,215.65059,0.01837,394.00163,283.98788,-6.04392
39459,3.99916,203.27452,4.01236,209.02911,0.0192,394.00163,281.98763,-6.02867
39460,3.99923,210.90666,3.71672,206.84527,0.01797,394.00163,279.98737,-6.00141
39461,3.99893,204.85962,3.99018,191.49219,0.02084,394.00163,277.98713,-5.99032
39462,3.9991,202.56448,4.06335,200.45077,0.02027,394.00163,275.98688,-5.98331
39463,3.99902,201.78041,4.10007,199.2962,0.02057,394.00163,273.98663,-5.96445
39464,3.99897,207.40281,3.89708,187.50034,0.02078,394.00163,271.98638,-5.94383
39465,3.99883,203.0972,4.10342,178.93199,0.02293,394.00163,269.98613,-5.93188
39466,3.99921,193.82543,4.45118,205.42174,0.02167,394.00163,267.98588,-5.92508
39467,3.99922,217.36228,3.4999,200.9212,0.01742,394.00163,265.98563,-5.88927
39468,3.99925,199.4479,4.14018,225.22349,0.01838,394.00163,263.98538,-5.89818
39469,3.99915,201.63192,4.0508,222.99908,0.01817,394.00163,261.98513,-5.87909
39470,3.9992,200.73314,4.08088,226.99646,0.01798,394.00163,259.98488,-5.85863
39471,3.99914,201.98463,4.04421,219.04587,0.01846,394.00163,257.98462,-5.83579
39472,3.99919,212.91781,3.65161,202.65488,0.01802,394.00163,255.98438,-5.80281
39473,3.99893,197.75402,4.19979,232.3507,0.01808,394.00163,253.98413,-5.80341
39474,3.99944,200.49017,4.09458,225.52276,0.01816,394.00163,251.98388,-5.78701
39475,3.99928,208.92202,3.77427,215.41129,0.01752,394.00163,249.98363,-5.77124
39476,3.99924,199.16237,4.14506,228.85964,0.01811,394.00163,247.98338,-5.77533
39477,3.9993,197.74699,4.20814,228.71482,0.0184,394.00163,245.98313,-5.77603
39478,3.99923,200.90568,4.07646,225.56273,0.01807,394.00163,243.98288,-5.76579
39479,3.99926,195.41341,4.33026,222.05754,0.0195,394.00163,241.98263,-5.7717
39480,3.99937,197.93992,4.18196,237.40701,0.01762,394.00163,239.98238,-5.75908
39481,3.999,201.12404,4.08696,216.18727,0.0189,394.00163,237.98213,-5.74432
39482,3.99885,209.24968,3.77764,207.2693,0.01823,394.00163,235.98187,-5.73907
39483,3.99871,209.20539,3.79385,200.48878,0.01892,394.00163,233.98163,-5.71752
39484,3.99906,202.73135,4.04226,206.00739,0.01962,394.00163,231.98138,-5.69882
39485,3.99903,201.1189,4.08841,215.66327,0.01896,394.00163,229.98113,-5.67531
39486,3.99914,203.48312,4.01796,203.0298,0.01979,394.00163,227.98087,-5.65941
39487,3.99909,203.04467,3.98202,227.94341,0.01747,394.00163,225.98063,-5.64363
39488,3.99937,200.35897,4.12703,213.36626,0.01934,394.00163,223.98038,-5.62567
39489,3.99927,201.67961,4.04847,223.22112,0.01814,394.00163,221.98013,-5.60686
39490,3.99943,198.6744,4.20501,212.02174,0.01983,394.00163,219.97988,-5.58666
39491,3.99913,198.85278,4.15349,231.31382,0.01796,394.00163,217.97963,-5.5674
39492,3.99926,198.37323,4.1844,226.71432,0.01846,394.00163,215.97938,-5.54014
39493,3.9991,201.88814,4.06777,210.35393,0.01934,394.00163,213.97913,-5.51564
39494,3.99901,211.07304,3.76523,183.14429,0.02056,394.00163,211.97888,-5.47977
39495,3.99914,198.02014,4.24156,209.16338,0.02028,394.00163,209.97863,-5.46838
39496,3.9991,218.7608,3.48191,186.52292,0.01867,394.00163,207.97838,-5.42428
39497,3.99914,196.06717,4.33115,209.55974,0.02067,394.00163,205.97812,-5.43772
39498,3.99884,198.14127,4.25745,201.13596,0.02117,394.00163,203.97788,-5.42318
39499,3.99883,202.95029,4.06177,194.74588,0.02086,394.00163,201.97763,-5.41103
39500,3.99911,223.12884,3.32273,195.49841,0.017,394.00163,199.97738,-5.38892
39501,3.99902,204.87748,3.95557,204.88025,0.01931,394.00163,197.97713,-5.40003
39502,3.99912,200.22939,4.12204,217.8528,0.01892,394.00163,195.97688,-5.39599
39503,3.99926,199.78146,4.15031,214.17374,0.01938,394.00163,193.97663,-5.39247
39504,3.99928,195.71499,4.31538,222.37733,0.01941,394.00163,191.97638,-5.38389
39505,3.99894,207.6447,3.86163,197.56535,0.01955,394.00163,189.97613,-5.35797
39506,3.99907,207.60161,3.87693,192.1498,0.02018,394.00163,187.97588,-5.35188
39507,3.99902,217.62341,3.52087,186.32414,0.0189,394.00163,185.97563,-5.33911
39508,3.99914,204.51688,4.00881,190.03668,0.02109,394.00163,183.97537,-5.32577
39509,3.99902,205.3936,3.96248,193.59994,0.02047,394.00163,181.97513,-5.30314
39510,3.99934,174.43448,5.51203,226.79934,0.0243,394.00163,179.97488,-5.29997
39511,3.99935,201.00758,4.11016,208.61429,0.0197,394.00163,177.97463,-5.28605
39512,3.9992,220.71592,3.40008,195.12307,0.01743,394.00163,175.97437,-5.2501
39513,3.99926,209.6218,3.80364,189.90922,0.02003,394.00163,173.97413,-5.25659
39514,3.99909,208.09211,3.82781,204.73342,0.0187,394.00163,171.97388,-5.24092
39515,3.99956,207.85219,3.84651,200.80962,0.01916,394.00163,169.97363,-5.2296
39516,3.99919,198.32424,4.22,212.2253,0.01988,394.00163,167.97338,-5.23128
39517,3.99916,200.75582,4.11513,210.98773,0.0195,394.00163,165.97313,-5.21442
39518,3.99917,211.4453,3.69749,206.48916,0.01791,394.00163,163.97288,-5.18947
39519,3.99921,208.07568,3.82239,207.60073,0.01841,394.00163,161.97262,-5.17284
39520,3.99904,199.89816,4.13505,218.45282,0.01893,394.00163,159.97238,-5.1585
39521,3.99901,218.98462,3.4595,193.64293,0.01787,394.00163,157.97213,-5.115
39522,3.9993,201.73004,4.06575,214.2531,0.01898,394.00163,155.97188,-5.114
39523,3.9992,201.15371,4.10084,209.77296,0.01955,394.00163,153.97162,-5.10701
39524,3.99905,211.64577,3.72109,192.15816,0.01936,394.00163,151.97138,-5.08149
39525,3.99923,202.47372,4.11853,182.79955,0.02253,394.00163,149.97113,-5.07565
39526,3.9993,198.87634,4.20296,209.15899,0.02009,394.00163,147.97088,-5.06031
39527,3.99903,197.09295,4.2324,231.01055,0.01832,394.00163,145.97063,-5.05513
39528,3.99889,208.71095,3.83588,191.00237,0.02008,394.00163,143.97038,-5.0317
39529,3.99901,189.75831,4.639,211.76501,0.02191,394.00163,141.97013,-5.03983
39530,3.99894,199.04174,4.22262,198.9424,0.02123,394.00163,139.96988,-5.02
39531,3.99906,192.9811,4.45712,218.05642,0.02044,394.00163,137.96963,-5.02724
39532,3.9992,203.05308,4.00477,216.59439,0.01849,394.00163,135.96938,-5.00407
39533,3.99907,203.83508,3.98023,212.90948,0.01869,394.00163,133.96913,-4.99092
39534,3.99924,197.36934,4.26715,210.85172,0.02024,394.00163,131.96887,-4.97682
39535,3.9991,191.75261,4.50733,222.19548,0.02029,394.00163,129.96863,-4.96213
39536,3.99926,212.44429,3.70382,187.0967,0.0198,394.00163,127.96838,-4.91773
39537,3.99909,202.17866,4.0399,217.22156,0.0186,394.00163,125.96813,-4.89843
39538,3.9993,202.92235,4.01941,212.46397,0.01892,394.00163,123.96787,-4.86944
39539,3.99911,197.57525,4.27844,203.08117,0.02107,394.00163,121.96763,-4.85781
39540,3.99915,204.37513,3.95965,212.22567,0.01866,394.00163,119.96738,-4.82293
39541,3.99925,201.72822,4.08976,204.23033,0.02003,394.00163,117.96713,-4.81272
39542,3.99907,201.86417,4.10039,197.84787,0.02072,394.00163,115.96688,-4.79137
39543,3.99895,202.77951,4.03307,208.95233,0.0193,394.00163,113.96663,-4.77493
39544,3.99899,203.78441,4.02015,197.12549,0.02039,394.00163,111.96638,-4.75893
39545,3.99914,196.23348,4.3316,206.54039,0.02097,394.00163,109.96612,-4.74213
39546,3.99917,200.66913,4.09619,220.97062,0.01854,394.00163,107.96588,-4.73204
39547,3.99915,195.16056,4.40471,199.18075,0.02211,394.00163,105.96563,-4.72174
39548,3.99912,209.14095,3.78129,207.64602,0.01821,394.00163,103.96538,-4.69366
39549,3.99885,209.38354,3.80475,192.97997,0.01972,394.00163,101.96512,-4.68661
39550,3.99875,214.53117,3.63841,182.47155,0.01994,394.00163,99.96488,-4.67376
39551,3.99886,209.51408,3.79642,194.3509,0.01953,394.00163,97.96463,-4.664
39552,3.99902,204.34803,3.96726,209.23141,0.01896,394.00163,95.96438,-4.65789
39553,3.99896,201.41912,4.07067,217.81457,0.01869,394.00163,93.96413,-4.63176
39554,3.99925,201.78367,4.0442,223.1503,0.01812,394.00163,91.96388,-4.61229
39555,3.99911,200.89765,4.14507,197.01937,0.02104,394.00163,89.96363,-4.6018
39556,3.99907,202.26075,4.07193,202.15365,0.02014,394.00163,87.96337,-4.58138
39557,3.99872,203.05354,4.05691,194.85949,0.02082,394.00163,85.96313,-4.56159
39558,3.99898,205.12964,3.99109,187.18301,0.02132,394.00163,83.96288,-4.54677
39559,3.99894,201.00216,4.12348,203.23582,0.02029,394.00163,81.96263,-4.53632
39560,3.99919,197.27285,4.3174,194.74775,0.02217,394.00163,79.96237,-4.52219
39561,3.99905,212.32587,3.68002,199.26923,0.01847,394.00163,77.96213,-4.48471
39562,3.99919,189.4109,4.64787,214.97477,0.02162,394.00163,75.96188,-4.49495
39563,3.99891,198.62721,4.26166,192.22535,0.02217,394.00163,73.96163,-4.47881
39564,3.99917,214.85005,3.57457,207.02822,0.01727,394.00163,71.96137,-4.44467
39565,3.99883,191.89111,4.56211,200.95827,0.0227,394.00163,69.96113,-4.45033
39566,3.99889,196.06037,4.39226,189.50191,0.02318,394.00163,67.96088,-4.42996
39567,3.99851,208.02104,3.85584,193.67162,0.01991,394.00163,65.96063,-4.4122
39568,3.99882,190.91045,4.59416,206.73364,0.02222,394.00163,63.96038,-4.39863
39569,3.99927,213.43054,3.69577,176.20324,0.02097,394.00163,61.96013,-4.35946
39570,3.99912,191.25725,4.5776,206.42396,0.02218,394.00163,59.95988,-4.36514
39571,3.99905,204.0393,4.02426,191.66284,0.021,394.00163,57.95962,-4.3543
39572,3.99892,213.45564,3.66809,186.3433,0.01968,394.00163,55.95938,-4.33182
39573,3.99919,206.04816,3.95541,186.43282,0.02122,394.00163,53.95913,-4.33267
39574,3.99898,201.31481,4.12143,198.88065,0.02072,394.00163,51.95888,-4.33164
39575,3.99923,208.18414,3.82729,203.41728,0.01881,394.00163,49.95862,-4.31496
39576,3.99906,208.26734,3.80347,213.12304,0.01785,394.00163,47.95838,-4.31904
39577,3.99915,208.1584,3.81009,211.96259,0.01798,394.00163,45.95813,-4.32032
39578,3.99923,201.17321,4.08919,214.39271,0.01907,394.00163,43.95788,-4.31053
39579,3.99907,206.18546,3.87026,220.33611,0.01757,394.00163,41.95763,-4.2914
39580,3.99923,207.92329,3.83185,205.95769,0.01861,394.00163,39.95738,-4.2661
39581,3.99934,201.67829,4.08674,206.34417,0.01981,394.00163,37.95713,-4.23635
39582,3.9991,218.35871,3.51461,178.27022,0.01972,394.00163,35.95687,-4.19908
39583,3.99889,215.91002,3.59406,180.54187,0.01991,394.00163,33.95663,-4.17882
39584,3.99921,198.85023,4.21172,206.19215,0.02043,394.00163,31.95638,-4.15765
39585,3.99894,196.06453,4.33046,209.76881,0.02064,394.00163,29.95613,-4.13274
39586,3.99893,200.34277,4.14006,208.07024,0.0199,394.00163,27.95587,-4.11249
39587,3.99881,202.21462,4.05863,208.2007,0.01949,394.00163,25.95563,-4.09584
39588,3.9992,200.19932,4.16259,201.94511,0.02061,394.00163,23.95538,-4.08588
39589,3.99918,207.68172,3.83284,209.8828,0.01826,394.00163,21.95513,-4.05719
39590,3.99917,206.95414,3.85572,212.54077,0.01814,394.00163,19.95487,-4.05217
39591,3.9991,205.24084,3.91906,214.76236,0.01825,394.00163,17.95463,-4.03827
39592,3.99899,198.69707,4.18746,218.70364,0.01915,394.00163,15.95438,-4.02696
39593,3.99917,192.39584,4.5405,199.80426,0.02272,394.00163,13.95413,-4.00917
39594,3.99911,195.8896,4.37398,197.70954,0.02212,394.00163,11.95388,-3.99634
39595,3.99919,189.90806,4.645,207.4013,0.0224,394.00163,9.95363,-3.98952
39596,3.99916,200.63218,4.16326,194.78744,0.02137,394.00163,7.95338,-3.95278
39597,3.99927,203.2196,4.07194,187.35557,0.02173,394.00163,5.95312,-3.92579
39598,3.99889,199.33287,4.19277,204.99229,0.02045,394.00163,3.95288,-3.9092
39599,3.99923,197.10223,4.33739,191.04943,0.0227,394.00163,1.95263,-3.88812
39600,3.99947,157.25146,7.04114,212.32973,0.03316,394.00163,0,-3.87512
39601,3.99897,220.04342,3.79633,104.0479,0.03649,396.00188,397.9545,-6.74582
39602,3.99911,210.69692,3.72221,207.91916,0.0179,396.00188,395.95425,-6.8728
39603,3.99915,200.46831,4.09499,225.61822,0.01815,396.00188,393.954,-6.87543
39604,3.99915,198.30416,4.18645,227.12985,0.01843,396.00188,391.95375,-6.85789
39605,3.99907,205.01876,3.92279,217.26646,0.01806,396.00188,389.9535,-6.83493
39606,3.9994,197.22459,4.22837,230.31806,0.01836,396.00188,387.95325,-6.82157
39607,3.99906,199.80871,4.14359,216.43797,0.01914,396.00188,385.953,-6.80174
39608,3.99919,200.52805,4.08832,227.65063,0.01796,396.00188,383.95275,-6.77531
39609,3.99924,199.60131,4.13324,225.32745,0.01834,396.00188,381.9525,-6.75499
39610,3.99929,200.77822,4.07574,228.64954,0.01783,396.00188,379.99988,-6.73503
39611,3.99909,195.83068,4.36383,201.96636,0.02161,396.00188,377.99963,-6.72545
39612,3.99915,194.88543,4.40525,203.39813,0.02166,396.00188,375.99938,-6.71399
39613,3.99907,204.84076,3.93199,216.28699,0.01818,396.00188,373.99913,-6.68984
39614,3.99918,201.15433,4.07916,219.22563,0.01861,396.00188,371.99888,-6.66753
39615,3.999,199.20227,4.16867,217.12294,0.0192,396.00188,369.99863,-6.66025
39616,3.99931,211.35988,3.69514,209.33913,0.01765,396.00188,367.99838,-6.62643
39617,3.99917,224.66346,3.31036,177.59773,0.01864,396.00188,365.99813,-6.59803
39618,3.99897,211.29127,3.74564,187.49717,0.01998,396.00188,363.99788,-6.59103
39619,3.99917,205.35763,3.94723,200.24164,0.01971,396.00188,361.99762,-6.56466
39620,3.99882,206.2878,3.88991,208.64872,0.01864,396.00188,359.99738,-6.53114
39621,3.99904,198.82848,4.18194,218.58513,0.01913,396.00188,357.99713,-6.49929
