Repository: edrossi93/mecanano-ml-nanomechanics-tutorial

File: data/nanoindent_maps/Duplex Steel 2um.csv (part 77 of 77)
Index,Load,Depth,HARDNESS,MODULUS,H/E,X Position,Y Position,Z Position
Integer,mN,nm,GPa,GPa,None,µm,µm,µm
39622,3.99917,206.63738,3.88944,202.82785,0.01918,396.00188,355.99688,-6.49723
39623,3.99891,197.68121,4.22387,222.67902,0.01897,396.00188,353.99663,-6.51668
39624,3.99895,195.93203,4.33655,209.83909,0.02067,396.00188,351.99638,-6.52291
39625,3.99906,208.62533,3.84654,188.25222,0.02043,396.00188,349.99613,-6.5102
39626,3.99914,203.4947,4.05195,190.09006,0.02132,396.00188,347.99588,-6.5057
39627,3.99919,205.08836,3.9905,188.0796,0.02122,396.00188,345.99563,-6.48119
39628,3.99913,198.56485,4.20947,212.06475,0.01985,396.00188,343.99538,-6.47635
39629,3.99908,202.07372,4.02547,226.29712,0.01779,396.00188,341.99513,-6.46117
39630,3.9992,205.92168,3.91359,204.79881,0.01911,396.00188,339.99487,-6.45292
39631,3.99921,198.68835,4.24351,197.4139,0.0215,396.00188,337.99463,-6.45622
39632,3.99925,207.25442,3.835,217.06786,0.01767,396.00188,335.99438,-6.41939
39633,3.99939,196.28682,4.3218,209.30735,0.02065,396.00188,333.99413,-6.42291
39634,3.99896,201.4632,4.08881,209.10319,0.01955,396.00188,331.99387,-6.41017
39635,3.99921,203.63149,4.02765,196.82468,0.02046,396.00188,329.99363,-6.39037
39636,3.99907,203.53757,4.01312,204.0375,0.01967,396.00188,327.99338,-6.3795
39637,3.99915,201.58496,4.09135,206.01248,0.01986,396.00188,325.99313,-6.36706
39638,3.99914,202.05907,4.07647,203.80179,0.02,396.00188,323.99288,-6.35177
39639,3.9992,211.38103,3.71299,200.18863,0.01855,396.00188,321.99263,-6.33767
39640,3.99906,210.86382,3.73723,197.86727,0.01889,396.00188,319.99238,-6.32654
39641,3.99926,205.92732,3.90693,207.67878,0.01881,396.00188,317.99213,-6.32113
39642,3.99894,205.07796,3.96791,196.46762,0.0202,396.00188,315.99188,-6.32866
39643,3.99912,201.93257,4.06854,209.23645,0.01944,396.00188,313.99163,-6.3233
39644,3.99888,205.6739,3.92655,203.37107,0.01931,396.00188,311.99138,-6.31174
39645,3.99912,207.33776,3.89412,189.63234,0.02054,396.00188,309.99112,-6.29654
39646,3.99889,220.13849,3.46158,175.24457,0.01975,396.00188,307.99088,-6.2597
39647,3.99889,210.73318,3.77075,185.92715,0.02028,396.00188,305.99063,-6.24332
39648,3.99861,212.81361,3.70285,181.80838,0.02037,396.00188,303.99038,-6.21933
39649,3.99891,210.40608,3.81196,175.65115,0.0217,396.00188,301.99013,-6.1981
39650,3.99877,203.08061,4.03451,203.01492,0.01987,396.00188,299.98988,-6.18021
39651,3.99914,202.88985,4.05217,199.42673,0.02032,396.00188,297.98963,-6.16379
39652,3.99899,200.06049,4.15648,206.52919,0.02013,396.00188,295.98938,-6.15162
39653,3.99916,193.31846,4.47885,204.56743,0.02189,396.00188,293.98913,-6.1398
39654,3.99889,193.88615,4.44943,204.87008,0.02172,396.00188,291.98888,-6.12798
39655,3.99918,223.95741,3.30186,192.86818,0.01712,396.00188,289.98863,-6.09194
39656,3.99902,201.90361,4.04371,220.83094,0.01831,396.00188,287.98837,-6.09704
39657,3.99918,197.50247,4.25315,213.92037,0.01988,396.00188,285.98813,-6.09148
39658,3.99924,208.07167,3.82962,204.34744,0.01874,396.00188,283.98788,-6.07049
39659,3.99919,203.7669,3.97914,214.7642,0.01853,396.00188,281.98763,-6.05572
39660,3.99913,206.70897,3.85713,216.5698,0.01781,396.00188,279.98737,-6.03072
39661,3.9989,197.10706,4.27448,212.53983,0.02011,396.00188,277.98713,-6.02817
39662,3.99882,213.634,3.64253,194.54733,0.01872,396.00188,275.98688,-5.99859
39663,3.99888,206.97158,3.88667,198.23132,0.01961,396.00188,273.98663,-5.98641
39664,3.9989,204.69894,3.98906,194.37019,0.02052,396.00188,271.98638,-5.96996
39665,3.99903,203.21368,4.02148,206.17449,0.01951,396.00188,269.98613,-5.95847
39666,3.99921,202.78186,4.02194,213.92194,0.0188,396.00188,267.98588,-5.9517
39667,3.99917,200.16306,4.10385,227.71508,0.01802,396.00188,265.98563,-5.9357
39668,3.99906,197.93596,4.20336,226.8614,0.01853,396.00188,263.98538,-5.92737
39669,3.99903,202.27847,4.03014,219.78927,0.01834,396.00188,261.98513,-5.90816
39670,3.99934,197.76983,4.20314,230.62579,0.01822,396.00188,259.98488,-5.88831
39671,3.99912,201.44562,4.05343,225.54598,0.01797,396.00188,257.98462,-5.86326
39672,3.99937,198.54644,4.20096,216.01432,0.01945,396.00188,255.98438,-5.84437
39673,3.99925,196.74998,4.24008,234.92138,0.01805,396.00188,253.98413,-5.82868
39674,3.99933,197.82071,4.2128,225.05168,0.01872,396.00188,251.98388,-5.81862
39675,3.99901,213.35318,3.64665,197.40774,0.01847,396.00188,249.98363,-5.79534
39676,3.99893,198.54962,4.17104,229.15327,0.0182,396.00188,247.98338,-5.80437
39677,3.99928,205.28792,3.90635,220.19982,0.01774,396.00188,245.98313,-5.79508
39678,3.99927,197.44403,4.23719,221.74315,0.01911,396.00188,243.98288,-5.79661
39679,3.9993,198.68222,4.17249,225.89654,0.01847,396.00188,241.98263,-5.79019
39680,3.99925,199.67553,4.11948,230.4577,0.01788,396.00188,239.98238,-5.78001
39681,3.99908,199.31982,4.17311,213.08551,0.01958,396.00188,237.98213,-5.76963
39682,3.99897,207.49352,3.83984,209.92945,0.01829,396.00188,235.98187,-5.75778
39683,3.99908,209.30001,3.79034,200.61592,0.01889,396.00188,233.98163,-5.73965
39684,3.99903,202.24469,4.05374,209.82853,0.01932,396.00188,231.98138,-5.72823
39685,3.9989,203.79291,4.02043,196.84487,0.02042,396.00188,229.98113,-5.69396
39686,3.99912,202.91242,4.05088,199.54581,0.0203,396.00188,227.98087,-5.68115
39687,3.99917,203.74099,3.98737,211.49232,0.01885,396.00188,225.98063,-5.66366
39688,3.99916,202.09297,4.04731,215.52886,0.01878,396.00188,223.98038,-5.64706
39689,3.99907,210.82783,3.70882,212.26893,0.01747,396.00188,221.98013,-5.62105
39690,3.9991,198.58742,4.20674,212.73972,0.01977,396.00188,219.97988,-5.61069
39691,3.99921,196.39447,4.32561,205.99574,0.021,396.00188,217.97963,-5.59998
39692,3.99926,207.03283,3.86204,208.1249,0.01856,396.00188,215.97938,-5.5624
39693,3.99925,211.75457,3.69673,201.36734,0.01836,396.00188,213.97913,-5.53373
39694,3.99889,205.03383,3.95949,200.52105,0.01975,396.00188,211.97888,-5.52198
39695,3.99885,206.98574,3.89079,196.30011,0.01982,396.00188,209.97863,-5.50008
39696,3.99893,216.75604,3.57399,176.69465,0.02023,396.00188,207.97838,-5.45707
39697,3.99914,195.92742,4.35411,203.72949,0.02137,396.00188,205.97812,-5.46326
39698,3.99892,203.14253,4.02065,207.72863,0.01936,396.00188,203.97788,-5.4491
39699,3.99907,200.8542,4.12317,205.94223,0.02002,396.00188,201.97763,-5.43559
39700,3.99895,209.49465,3.76648,208.23008,0.01809,396.00188,199.97738,-5.42645
39701,3.99906,205.45872,3.98374,185.02404,0.02153,396.00188,197.97713,-5.43607
39702,3.99919,201.0675,4.0844,218.53303,0.01869,396.00188,195.97688,-5.42317
39703,3.99903,215.23515,3.56707,203.82024,0.0175,396.00188,193.97663,-5.40648
39704,3.99921,203.769,4.00948,201.6456,0.01988,396.00188,191.97638,-5.39879
39705,3.99937,194.47763,4.37163,223.33111,0.01957,396.00188,189.97613,-5.39146
39706,3.99916,201.02342,4.14283,195.86021,0.02115,396.00188,187.97588,-5.37504
39707,3.99909,205.03862,3.96368,198.84059,0.01993,396.00188,185.97563,-5.37259
39708,3.99903,201.62056,4.13453,189.63609,0.0218,396.00188,183.97537,-5.35601
39709,3.99932,190.24832,4.64061,203.29741,0.02283,396.00188,181.97513,-5.33665
39710,3.99957,156.93053,6.96338,228.79628,0.03043,396.00188,179.97488,-5.33705
39711,3.99932,208.79135,3.83052,192.07049,0.01994,396.00188,177.97463,-5.30939
39712,3.99908,212.65529,3.66179,202.26232,0.0181,396.00188,175.97437,-5.28736
39713,3.99915,193.99022,4.41321,216.04765,0.02043,396.00188,173.97413,-5.3017
39714,3.99928,212.80341,3.65925,200.9968,0.01821,396.00188,171.97388,-5.26085
39715,3.99915,198.4709,4.19265,220.93392,0.01898,396.00188,169.97363,-5.26509
39716,3.99899,201.06859,4.10846,208.05715,0.01975,396.00188,167.97338,-5.255
39717,3.99903,201.01756,4.13683,198.04569,0.02089,396.00188,165.97313,-5.24496
39718,3.99922,204.63782,3.93943,216.73576,0.01818,396.00188,163.97288,-5.22239
39719,3.99915,204.19407,3.97137,210.28267,0.01889,396.00188,161.97262,-5.20333
39720,3.99922,198.61637,4.1793,224.05376,0.01865,396.00188,159.97238,-5.18674
39721,3.99895,197.28663,4.28149,206.74974,0.02071,396.00188,157.97213,-5.16476
39722,3.99888,199.22653,4.15023,224.85238,0.01846,396.00188,155.97188,-5.15057
39723,3.9991,207.97367,3.80992,215.59059,0.01767,396.00188,153.97162,-5.13079
39724,3.99927,208.20523,3.82461,204.28307,0.01872,396.00188,151.97138,-5.11043
39725,3.99912,196.42924,4.36224,193.24772,0.02257,396.00188,149.97113,-5.10106
39726,3.99911,195.96228,4.34812,205.22341,0.02119,396.00188,147.97088,-5.08921
39727,3.99933,189.70878,4.61191,222.18844,0.02076,396.00188,145.97063,-5.07843
39728,3.9993,201.17829,4.09463,211.98578,0.01932,396.00188,143.97038,-5.06575
39729,3.99931,199.15242,4.21481,200.08584,0.02106,396.00188,141.97013,-5.05462
39730,3.99888,193.05014,4.4678,212.79133,0.021,396.00188,139.96988,-5.05994
39731,3.99919,200.84225,4.1124,210.5734,0.01953,396.00188,137.96963,-5.03815
39732,3.99911,200.57003,4.09173,225.06043,0.01818,396.00188,135.96938,-5.03122
39733,3.9992,200.17968,4.11699,221.15282,0.01862,396.00188,133.96913,-5.01867
39734,3.99917,198.99405,4.17259,219.52452,0.01901,396.00188,131.96887,-5.00412
39735,3.99923,195.21097,4.38791,203.96209,0.02151,396.00188,129.96863,-4.98272
39736,3.99938,199.12608,4.19543,207.75509,0.02019,396.00188,127.96838,-4.95429
39737,3.99917,204.94835,3.93894,211.02463,0.01867,396.00188,125.96813,-4.92095
39738,3.99935,201.10466,4.13103,198.89961,0.02077,396.00188,123.96787,-4.89995
39739,3.99921,196.75585,4.29506,211.02693,0.02035,396.00188,121.96763,-4.87908
39740,3.99918,199.15607,4.16334,220.44934,0.01889,396.00188,119.96738,-4.85075
39741,3.99928,196.58172,4.31756,205.74914,0.02098,396.00188,117.96713,-4.838
39742,3.99915,202.48865,4.06961,199.31834,0.02042,396.00188,115.96688,-4.81486
39743,3.99911,206.28402,3.91949,196.22273,0.01997,396.00188,113.96663,-4.79856
39744,3.99914,204.63196,3.96633,204.64719,0.01938,396.00188,111.96638,-4.78316
39745,3.99908,197.61837,4.27828,202.41466,0.02114,396.00188,109.96612,-4.76629
39746,3.9992,200.72158,4.09688,219.63114,0.01865,396.00188,107.96588,-4.75178
39747,3.99925,203.2722,3.99792,215.57489,0.01855,396.00188,105.96563,-4.73651
39748,3.99943,165.36861,6.14806,238.13275,0.02582,396.00188,103.96538,-4.72018
39749,3.99916,207.24216,3.89805,189.60947,0.02056,396.00188,101.96512,-4.70898
39750,3.99907,211.14149,3.75985,184.2202,0.02041,396.00188,99.96488,-4.6982
39751,3.99879,210.10479,3.79635,185.31713,0.02049,396.00188,97.96463,-4.6824
39752,3.9988,205.47801,3.93064,204.98422,0.01918,396.00188,95.96438,-4.67825
39753,3.99928,202.55894,4.03151,213.8577,0.01885,396.00188,93.96413,-4.65157
39754,3.99934,198.88247,4.18092,218.14248,0.01917,396.00188,91.96388,-4.63366
39755,3.99876,195.78234,4.35603,205.29979,0.02122,396.00188,89.96363,-4.62802
39756,3.99912,202.42462,4.06496,202.15945,0.02011,396.00188,87.96337,-4.60669
39757,3.99904,200.17397,4.21891,183.5386,0.02299,396.00188,85.96313,-4.58784
39758,3.99903,202.92391,4.05261,198.65688,0.0204,396.00188,83.96288,-4.57501
39759,3.99902,200.40657,4.18205,191.78634,0.02181,396.00188,81.96263,-4.56464
39760,3.99901,199.45327,4.20082,200.09264,0.02099,396.00188,79.96237,-4.54789
39761,3.99907,211.64637,3.74155,183.90689,0.02034,396.00188,77.96213,-4.52017
39762,3.99903,197.62305,4.25603,210.53975,0.02021,396.00188,75.96188,-4.52487
39763,3.99897,196.32679,4.35251,197.81482,0.022,396.00188,73.96163,-4.50686
39764,3.99908,203.64204,3.96993,221.59892,0.01791,396.00188,71.96137,-4.48561
39765,3.99928,190.27025,4.65315,199.26064,0.02335,396.00188,69.96113,-4.47626
39766,3.9991,190.93131,4.5996,204.80349,0.02246,396.00188,67.96088,-4.45577
39767,3.99904,208.89183,3.84382,185.34237,0.02074,396.00188,65.96063,-4.44077
39768,3.99894,202.92953,4.07129,191.71458,0.02124,396.00188,63.96038,-4.42391
39769,3.99919,193.57649,4.49662,195.03745,0.02306,396.00188,61.96013,-4.40363
39770,3.99911,192.11754,4.53593,205.64874,0.02206,396.00188,59.95988,-4.39366
39771,3.99912,192.38095,4.52067,206.27022,0.02192,396.00188,57.95962,-4.38422
39772,3.99872,195.00249,4.39719,204.01222,0.02155,396.00188,55.95938,-4.36931
39773,3.99893,198.74842,4.25552,192.40379,0.02212,396.00188,53.95913,-4.36182
39774,3.99905,217.58577,3.5186,187.94117,0.01872,396.00188,51.95888,-4.35025
39775,3.99905,205.73703,3.90221,213.28052,0.0183,396.00188,49.95862,-4.3431
39776,3.99939,205.87522,3.87377,225.12729,0.01721,396.00188,47.95838,-4.3487
39777,3.99923,204.65962,3.92752,222.22283,0.01767,396.00188,45.95813,-4.34752
39778,3.99922,209.67935,3.75599,210.10989,0.01788,396.00188,43.95788,-4.32979
39779,3.99944,205.20793,3.93806,206.83427,0.01904,396.00188,41.95763,-4.31646
39780,3.99925,209.3349,3.78623,201.94671,0.01875,396.00188,39.95738,-4.28521
39781,3.99926,195.08689,4.37885,209.23576,0.02093,396.00188,37.95713,-4.2752
39782,3.99906,199.22677,4.22245,196.1451,0.02153,396.00188,35.95687,-4.24578
39783,3.99885,213.15623,3.70367,176.86918,0.02094,396.00188,33.95663,-4.20297
39784,3.99904,203.27859,4.02506,203.58643,0.01977,396.00188,31.95638,-4.18148
39785,3.99869,203.78073,4.01099,200.61294,0.01999,396.00188,29.95613,-4.15694
39786,3.99909,195.7248,4.36017,204.96022,0.02127,396.00188,27.95587,-4.13665
39787,3.99908,201.92793,4.09705,198.06453,0.02069,396.00188,25.95563,-4.11762
39788,3.99902,195.90039,4.36006,202.08513,0.02158,396.00188,23.95538,-4.11152
39789,3.99928,203.42523,3.98669,217.88565,0.0183,396.00188,21.95513,-4.08474
39790,3.99928,207.55155,3.83602,210.83307,0.01819,396.00188,19.95487,-4.074
39791,3.99915,205.55994,3.89696,219.38512,0.01776,396.00188,17.95463,-4.05615
39792,3.99905,200.8153,4.15565,194.55765,0.02136,396.00188,15.95438,-4.04543
39793,3.99914,212.13675,3.73015,181.26202,0.02058,396.00188,13.95413,-4.01013
39794,3.99919,191.79512,4.57111,199.87785,0.02287,396.00188,11.95388,-4.01047
39795,3.99915,209.72787,3.81482,184.0233,0.02073,396.00188,9.95363,-3.97936
39796,3.99921,207.4893,3.91932,178.67876,0.02193,396.00188,7.95338,-3.96257
39797,3.99907,210.29834,3.78048,188.69613,0.02003,396.00188,5.95312,-3.94561
39798,3.99929,199.94223,4.19373,194.99129,0.02151,396.00188,3.95288,-3.92873
39799,3.99925,192.7883,4.50951,203.28798,0.02218,396.00188,1.95263,-3.92233
39800,3.99938,158.55226,6.93012,209.32699,0.03311,396.00188,0,-3.90679
39801,3.99908,198.31101,4.19613,222.52716,0.01886,398.00213,397.9545,-6.92144
39802,3.99921,201.67583,4.06714,214.61289,0.01895,398.00213,395.95425,-6.91423
39803,3.99903,198.85409,4.1643,226.02438,0.01842,398.00213,393.954,-6.90463
39804,3.99945,200.31956,4.13024,212.77561,0.01941,398.00213,391.95375,-6.88133
39805,3.99931,212.19302,3.67412,204.57946,0.01796,398.00213,389.9535,-6.8476
39806,3.99919,200.37994,4.14857,204.21771,0.02031,398.00213,387.95325,-6.84402
39807,3.99917,203.73196,3.98243,213.90221,0.01862,398.00213,385.953,-6.81701
39808,3.99937,205.30821,3.90609,219.96822,0.01776,398.00213,383.95275,-6.79269
39809,3.99906,215.37792,3.59523,187.99998,0.01912,398.00213,381.9525,-6.76418
39810,3.99912,201.06931,4.0654,227.52355,0.01787,398.00213,379.99988,-6.76003
39811,3.99909,198.33542,4.22218,211.10662,0.02,398.00213,377.99963,-6.74794
39812,3.99927,197.9066,4.25286,206.90968,0.02055,398.00213,375.99938,-6.73658
39813,3.99918,199.00983,4.19183,211.14144,0.01985,398.00213,373.99913,-6.71627
39814,3.99921,203.81287,3.94812,229.36537,0.01721,398.00213,371.99888,-6.69017
39815,3.99927,202.19392,4.01761,227.85311,0.01763,398.00213,369.99863,-6.68022
39816,3.99907,195.16719,4.37202,210.22785,0.0208,398.00213,367.99838,-6.67007
39817,3.99915,198.99611,4.2008,207.83027,0.02021,398.00213,365.99813,-6.64527
39818,3.99899,201.90146,4.09575,198.9342,0.02059,398.00213,363.99788,-6.62372
39819,3.99907,199.88655,4.20151,193.12508,0.02176,398.00213,361.99762,-6.5941
39820,3.99914,194.56371,4.38162,217.55291,0.02014,398.00213,359.99738,-6.57388
39821,3.99915,198.4672,4.26989,192.05939,0.02223,398.00213,357.99713,-6.53787
39822,3.99913,221.97177,3.3869,181.6084,0.01865,398.00213,355.99688,-6.50313
39823,3.99875,188.15487,4.90719,168.20282,0.02917,398.00213,353.99663,-6.52194
39824,3.99915,201.92511,4.10143,196.53917,0.02087,398.00213,351.99638,-6.53805
39825,3.9992,195.97213,4.33107,211.29064,0.0205,398.00213,349.99613,-6.54289
39826,3.99921,198.43855,4.21883,210.64214,0.02003,398.00213,347.99588,-6.53639
39827,3.99922,208.12265,3.84357,197.38152,0.01947,398.00213,345.99563,-6.50714
39828,3.99906,198.69232,4.20518,211.44724,0.01989,398.00213,343.99538,-6.50427
39829,3.99929,205.21716,3.90255,223.625,0.01745,398.00213,341.99513,-6.4886
39830,3.99937,199.43855,4.17086,211.98908,0.01967,398.00213,339.99487,-6.48682
39831,3.99906,197.32035,4.26322,213.17924,0.02,398.00213,337.99463,-6.48481
39832,3.99925,208.77483,3.77515,217.8726,0.01733,398.00213,335.99438,-6.4462
39833,3.99914,205.54075,3.90333,216.58455,0.01802,398.00213,333.99413,-6.44019
39834,3.99895,203.07397,4.06526,191.65741,0.02121,398.00213,331.99387,-6.43427
39835,3.99909,202.15816,4.07407,203.04731,0.02006,398.00213,329.99363,-6.41786
39836,3.99912,200.96281,4.1269,202.671,0.02036,398.00213,327.99338,-6.40609
39837,3.99916,200.90298,4.1248,204.50918,0.02017,398.00213,325.99313,-6.39293
39838,3.99894,202.44293,4.03132,215.97992,0.01867,398.00213,323.99288,-6.37599
39839,3.99917,207.04133,3.87295,203.01672,0.01908,398.00213,321.99263,-6.36836
39840,3.99926,213.86561,3.63635,193.778,0.01877,398.00213,319.99238,-6.34972
39841,3.99916,202.80613,4.02022,214.21305,0.01877,398.00213,317.99213,-6.35119
39842,3.99889,204.82976,3.94998,208.08899,0.01898,398.00213,315.99188,-6.3554
39843,3.9987,226.71816,3.26774,168.22049,0.01943,398.00213,313.99163,-6.32844
39844,3.99886,210.34121,3.80015,180.59068,0.02104,398.00213,311.99138,-6.32726
39845,3.99887,210.07615,3.78555,189.9755,0.01993,398.00213,309.99112,-6.3217
39846,3.99892,209.7217,3.80948,186.00673,0.02048,398.00213,307.99088,-6.29517
39847,3.99905,210.40964,3.77979,187.28401,0.02018,398.00213,305.99063,-6.26616
39848,3.99902,219.63378,3.49025,170.70161,0.02045,398.00213,303.99038,-6.23375
39849,3.9989,206.57644,3.88259,206.7944,0.01878,398.00213,301.99013,-6.22277
39850,3.99881,210.57278,3.77254,187.57698,0.02011,398.00213,299.98988,-6.20373
39851,3.99918,201.56264,4.10022,202.91067,0.02021,398.00213,297.98963,-6.1863
39852,3.99912,194.761,4.41453,202.30865,0.02182,398.00213,295.98938,-6.17973
39853,3.99907,194.72698,4.40456,206.2141,0.02136,398.00213,293.98913,-6.16743
39854,3.99899,196.03964,4.3461,204.58751,0.02124,398.00213,291.98888,-6.14221
39855,3.99862,206.75961,3.86719,210.42007,0.01838,398.00213,289.98863,-6.13287
39856,3.99912,202.53095,4.03296,213.65386,0.01888,398.00213,287.98837,-6.12
39857,3.99921,204.85209,3.93829,213.15293,0.01848,398.00213,285.98813,-6.10231
39858,3.99924,206.45568,3.88137,209.72849,0.01851,398.00213,283.98788,-6.08771
39859,3.99932,205.54012,3.91011,213.41777,0.01832,398.00213,281.98763,-6.07333
39860,3.99937,205.22499,3.92514,212.33321,0.01849,398.00213,279.98737,-6.05327
39861,3.99906,203.09322,4.04117,200.30304,0.02018,398.00213,277.98713,-6.03863
39862,3.99899,209.64269,3.78755,196.06233,0.01932,398.00213,275.98688,-6.0279
39863,3.99911,203.55852,4.01587,202.5766,0.01982,398.00213,273.98663,-6.01339
39864,3.99885,207.10994,3.88856,195.19945,0.01992,398.00213,271.98638,-5.99483
39865,3.99914,224.15654,3.31952,180.69755,0.01837,398.00213,269.98613,-5.9626
39866,3.99897,201.74808,4.08457,205.82683,0.01984,398.00213,267.98588,-5.97698
39867,3.99936,203.09117,3.98702,224.53588,0.01776,398.00213,265.98563,-5.95647
39868,3.99922,201.73353,4.04897,221.85774,0.01825,398.00213,263.98538,-5.94885
39869,3.9994,202.93384,3.99925,221.70664,0.01804,398.00213,261.98513,-5.93128
39870,3.9991,218.90301,3.44884,200.66079,0.01719,398.00213,259.98488,-5.89367
39871,3.99938,196.08635,4.27661,232.00814,0.01843,398.00213,257.98462,-5.89461
39872,3.99939,198.06579,4.2101,221.36657,0.01902,398.00213,255.98438,-5.87312
39873,3.99924,196.47855,4.26138,230.64009,0.01848,398.00213,253.98413,-5.85719
39874,3.99914,200.79521,4.06794,232.18294,0.01752,398.00213,251.98388,-5.84433
39875,3.99912,206.09395,3.88818,213.23157,0.01823,398.00213,249.98363,-5.83054
39876,3.99937,197.68137,4.22779,221.20724,0.01911,398.00213,247.98338,-5.83478
39877,3.99921,203.9984,3.95944,219.65232,0.01803,398.00213,245.98313,-5.8258
39878,3.99925,197.27116,4.21912,233.66523,0.01806,398.00213,243.98288,-5.82142
39879,3.99922,197.8899,4.19168,233.52776,0.01795,398.00213,241.98263,-5.81428
39880,3.99929,199.25679,4.15581,221.89611,0.01873,398.00213,239.98238,-5.79976
39881,3.99914,198.38316,4.21277,214.05381,0.01968,398.00213,237.98213,-5.78441
39882,3.99923,199.34196,4.16494,216.18566,0.01927,398.00213,235.98187,-5.77295
39883,3.99907,197.5034,4.25935,211.40495,0.02015,398.00213,233.98163,-5.75485
39884,3.99875,207.87452,3.86173,193.73812,0.01993,398.00213,231.98138,-5.72788
39885,3.99913,210.3349,3.80658,178.51818,0.02132,398.00213,229.98113,-5.70505
39886,3.99901,197.7381,4.24579,212.48226,0.01998,398.00213,227.98087,-5.70251
39887,3.99915,198.10467,4.22142,215.67045,0.01957,398.00213,225.98063,-5.68417
39888,3.99924,198.32824,4.24014,204.45421,0.02074,398.00213,223.98038,-5.66668
39889,3.99909,196.24641,4.30721,215.47841,0.01999,398.00213,221.98013,-5.65254
39890,3.99933,191.90763,4.49315,224.82389,0.01999,398.00213,219.97988,-5.63613
39891,3.99905,198.62641,4.17363,226.37763,0.01844,398.00213,217.97963,-5.61582
39892,3.99916,200.62873,4.11811,212.05803,0.01942,398.00213,215.97938,-5.59498
39893,3.99925,201.25169,4.06111,225.88376,0.01798,398.00213,213.97913,-5.56696
39894,3.99903,205.87534,3.94046,194.47696,0.02026,398.00213,211.97888,-5.54915
39895,3.99908,220.07296,3.45895,177.31034,0.01951,398.00213,209.97863,-5.51267
39896,3.9991,219.8002,3.45255,184.06909,0.01876,398.00213,207.97838,-5.49081
39897,3.99911,196.1861,4.32857,208.4298,0.02077,398.00213,205.97812,-5.49083
39898,3.99916,201.13379,4.08785,215.68845,0.01895,398.00213,203.97788,-5.47834
39899,3.99914,208.05078,3.81681,210.69573,0.01812,398.00213,201.97763,-5.46012
39900,3.99887,202.98506,3.99874,220.62788,0.01812,398.00213,199.97738,-5.45742
39901,3.99902,206.68072,3.90974,193.71859,0.02018,398.00213,197.97713,-5.45708
39902,3.99922,206.66834,3.84908,221.59996,0.01737,398.00213,195.97688,-5.44671
39903,3.99929,199.03237,4.16209,223.54187,0.01862,398.00213,193.97663,-5.4444
39904,3.99924,196.82609,4.27164,219.08856,0.0195,398.00213,191.97638,-5.43301
39905,3.9991,190.62593,4.61963,203.54735,0.0227,398.00213,189.97613,-5.42372
39906,3.99908,203.37878,4.03327,198.69146,0.0203,398.00213,187.97588,-5.39951
39907,3.99899,210.37528,3.77071,191.40475,0.0197,398.00213,185.97563,-5.39441
39908,3.99881,222.31035,3.37708,180.9752,0.01866,398.00213,183.97537,-5.36479
39909,3.99924,199.58491,4.14377,220.79304,0.01877,398.00213,181.97513,-5.35898
39910,3.99933,187.2198,4.76767,214.40991,0.02224,398.00213,179.97488,-5.36722
39911,3.99913,204.86191,3.93873,212.71771,0.01852,398.00213,177.97463,-5.33992
39912,3.9994,202.31648,4.04182,213.87963,0.0189,398.00213,175.97437,-5.32568
39913,3.99924,192.18162,4.52312,208.85074,0.02166,398.00213,173.97413,-5.32874
39914,3.99923,203.24411,4.02249,205.32391,0.01959,398.00213,171.97388,-5.29547
39915,3.99924,209.25765,3.79029,201.43884,0.01882,398.00213,169.97363,-5.27753
39916,3.99914,200.13143,4.13419,214.43294,0.01928,398.00213,167.97338,-5.27767
39917,3.999,200.37811,4.15586,201.40848,0.02063,398.00213,165.97313,-5.26946
39918,3.9992,205.09826,3.93199,211.44472,0.0186,398.00213,163.97288,-5.24367
39919,3.99908,200.26136,4.09951,227.71827,0.018,398.00213,161.97262,-5.22764
39920,3.99916,197.40565,4.29794,199.08398,0.02159,398.00213,159.97238,-5.21404
39921,3.99889,202.43907,4.04563,209.70277,0.01929,398.00213,157.97213,-5.18822
39922,3.99929,199.50521,4.13132,228.29061,0.0181,398.00213,155.97188,-5.17832
39923,3.99928,204.767,3.92797,219.83928,0.01787,398.00213,153.97162,-5.15758
39924,3.99922,204.44281,3.93759,221.54847,0.01777,398.00213,151.97138,-5.1403
39925,3.99908,194.71701,4.42423,199.83268,0.02214,398.00213,149.97113,-5.13243
39926,3.99886,194.3888,4.44882,197.09382,0.02257,398.00213,147.97088,-5.12064
39927,3.99895,183.88209,5.11538,177.45632,0.02883,398.00213,145.97063,-5.09847
39928,3.99906,199.80884,4.17838,202.47642,0.02064,398.00213,143.97038,-5.09291
39929,3.99909,208.03582,3.86332,190.75344,0.02025,398.00213,141.97013,-5.07067
39930,3.99918,218.38112,3.49288,187.40163,0.01864,398.00213,139.96988,-5.05396
39931,3.99922,201.92345,4.03691,223.82098,0.01804,398.00213,137.96963,-5.06355
39932,3.99927,202.47617,4.05676,204.61478,0.01983,398.00213,135.96938,-5.05316
39933,3.99937,199.72301,4.10579,236.51988,0.01736,398.00213,133.96913,-5.04322
39934,3.99933,198.11476,4.2204,215.99861,0.01954,398.00213,131.96887,-5.02618
39935,3.99885,207.74461,3.86238,195.59426,0.01975,398.00213,129.96863,-4.99319
39936,3.99937,196.01087,4.30327,221.71015,0.01941,398.00213,127.96838,-4.97542
39937,3.99913,204.14927,3.97092,211.29692,0.01879,398.00213,125.96813,-4.94443
39938,3.99922,212.49474,3.67373,199.41017,0.01842,398.00213,123.96787,-4.91343
39939,3.99908,208.51511,3.8184,201.58131,0.01894,398.00213,121.96763,-4.89068
39940,3.99916,204.88344,3.92787,217.49832,0.01806,398.00213,119.96738,-4.86902
39941,3.9991,205.75357,3.94864,193.28007,0.02043,398.00213,117.96713,-4.85191
39942,3.99892,201.15876,4.10484,207.90712,0.01974,398.00213,115.96688,-4.83984
39943,3.99911,208.29766,3.84343,194.55978,0.01975,398.00213,113.96663,-4.81975
39944,3.99906,204.23043,3.99529,199.55628,0.02002,398.00213,111.96638,-4.80614
39945,3.99909,203.50422,4.02538,199.69924,0.02016,398.00213,109.96612,-4.78767
39946,3.99921,203.31665,3.98864,219.05852,0.01821,398.00213,107.96588,-4.76849
39947,3.99927,198.32933,4.20973,216.37892,0.01946,398.00213,105.96563,-4.75698
39948,3.99926,167.07305,6.11884,215.02137,0.02846,398.00213,103.96538,-4.73084
39949,3.99912,203.86965,4.02554,193.82306,0.02077,398.00213,101.96512,-4.73595
39950,3.99899,209.35429,3.81146,190.79601,0.01998,398.00213,99.96488,-4.72094
39951,3.99865,212.5663,3.70975,182.70728,0.0203,398.00213,97.96463,-4.70458
39952,3.99885,210.79085,3.74926,193.72245,0.01935,398.00213,95.96438,-4.69537
39953,3.99898,201.0134,4.09772,213.55324,0.01919,398.00213,93.96413,-4.67174
39954,3.99913,204.82189,3.92367,220.80872,0.01777,398.00213,91.96388,-4.65376
39955,3.99918,196.86925,4.27347,217.4812,0.01965,398.00213,89.96363,-4.64804
39956,3.99914,219.13055,3.48329,180.4156,0.01931,398.00213,87.96337,-4.6097
39957,3.99909,205.41154,3.94275,201.14417,0.0196,398.00213,85.96313,-4.60935
39958,3.99921,197.05927,4.33214,193.29255,0.02241,398.00213,83.96288,-4.60034
39959,3.99914,205.07796,3.98235,191.12408,0.02084,398.00213,81.96263,-4.58796
39960,3.99916,202.78856,4.05559,199.77789,0.0203,398.00213,79.96237,-4.57201
39961,3.9988,209.8347,3.81742,181.42794,0.02104,398.00213,77.96213,-4.54226
39962,3.99914,197.28755,4.30247,199.41344,0.02158,398.00213,75.96188,-4.54921
39963,3.99906,196.21364,4.31392,213.43578,0.02021,398.00213,73.96163,-4.52907
39964,3.99932,215.7125,3.54084,209.26114,0.01692,398.00213,71.96137,-4.49337
39965,3.999,196.86204,4.35366,189.51836,0.02297,398.00213,69.96113,-4.49644
39966,3.99905,191.54922,4.56853,204.49933,0.02234,398.00213,67.96088,-4.47775
39967,3.99917,188.19663,4.75862,201.07652,0.02367,398.00213,65.96063,-4.46407
39968,3.99905,203.98282,3.99935,202.05595,0.01979,398.00213,63.96038,-4.44726
39969,3.99926,201.93731,4.10828,193.94718,0.02118,398.00213,61.96013,-4.42661
39970,3.99912,194.06231,4.4843,191.49995,0.02342,398.00213,59.95988,-4.41699
39971,3.99903,191.79481,4.5494,206.57347,0.02202,398.00213,57.95962,-4.40645
39972,3.99916,191.3447,4.57968,204.35593,0.02241,398.00213,55.95938,-4.39365
39973,3.99904,204.09309,4.03854,185.92383,0.02172,398.00213,53.95913,-4.38489
39974,3.99893,208.71315,3.83051,193.12287,0.01983,398.00213,51.95888,-4.38258
39975,3.9994,206.2369,3.87582,216.6618,0.01789,398.00213,49.95862,-4.36437
39976,3.99931,214.12061,3.62891,193.02403,0.0188,398.00213,47.95838,-4.35838
39977,3.99925,201.86076,4.07727,206.95663,0.0197,398.00213,45.95813,-4.37101
39978,3.9993,202.60214,4.02183,217.46226,0.01849,398.00213,43.95788,-4.35722
39979,3.99926,205.06487,3.93704,209.7853,0.01877,398.00213,41.95763,-4.3374
39980,3.9994,203.57901,3.9905,213.22143,0.01872,398.00213,39.95738,-4.30702
39981,3.99904,203.01032,4.02353,208.92739,0.01926,398.00213,37.95713,-4.2972
39982,3.99888,202.64091,4.04855,204.9172,0.01976,398.00213,35.95687,-4.2647
39983,3.99912,220.22551,3.43657,184.95715,0.01858,398.00213,33.95663,-4.21887
39984,3.99889,211.90984,3.71008,192.59146,0.01926,398.00213,31.95638,-4.19912
39985,3.99874,215.94192,3.56554,192.30449,0.01854,398.00213,29.95613,-4.16763
39986,3.99876,200.53157,4.13132,208.1688,0.01985,398.00213,27.95587,-4.15625
39987,3.99891,201.23592,4.15735,187.7061,0.02215,398.00213,25.95563,-4.14181
39988,3.99896,199.47321,4.18465,205.72412,0.02034,398.00213,23.95538,-4.13081
39989,3.99924,208.53918,3.80099,209.30441,0.01816,398.00213,21.95513,-4.10294
39990,3.9994,206.46975,3.87649,211.84906,0.0183,398.00213,19.95487,-4.0901
39991,3.99914,203.47168,4.01555,204.20663,0.01966,398.00213,17.95463,-4.07862
39992,3.99922,199.17427,4.25982,185.11351,0.02301,398.00213,15.95438,-4.05595
39993,3.99917,207.69584,3.87159,192.8177,0.02008,398.00213,13.95413,-4.04209
39994,3.9992,197.32219,4.30615,197.66029,0.02179,398.00213,11.95388,-4.02777
39995,3.99908,194.67603,4.42333,200.77238,0.02203,398.00213,9.95363,-4.00892
39996,3.99891,192.18734,4.52995,206.35348,0.02195,398.00213,7.95338,-3.99455
39997,3.99903,201.01196,4.13895,197.36841,0.02097,398.00213,5.95312,-3.97616
39998,3.99913,193.56881,4.45364,208.861,0.02132,398.00213,3.95288,-3.96088
39999,3.99922,200.58562,4.15553,198.26655,0.02096,398.00213,1.95263,-3.93854
40000,3.99938,182.29895,5.07887,206.83695,0.02455,398.00213,0,-3.92827
